Repository: amr8004/PureElementPRL

# Pure Element Thermodynamic modeling with 3rd generation CALPHAD models for multiple elements

## Description
Jupyter notebook for modeling pure elements with selected models via python tools pycalphad and ESPEI

## Running Tutorial
Creating a codespace should immediately open the desired notebook. Just change the element as desired (non-case sensitive) and set what SGTE structure (FCC_A1, BCC_A2, etc.) you would like to compare against.

## Further Resources

## Citation

File: CpCSV/Ag_CP_data.csv (part 1 of 7)
Temperature: K,Heat capacity at constant pressure Cp: J/K/mol,Uncertainty,Pressure,Ref Temp,Data Set ID,State,Representation,Method,Description,Purity,Purity Units,Year
208.0,24.7693,0.247693,None kPa,N/A,876,['C'],A,Low temperature calorimetry set up,"not stated,96 % (total),",96.0,Not Specified %,1911
200.0,23.9743,0.239743,None kPa,N/A,876,['C'],A,Low temperature calorimetry set up,"not stated,96 % (total),",96.0,Not Specified %,1911
86.0,17.9494,0.179494,None kPa,N/A,876,['C'],A,Low temperature calorimetry set up,"not stated,96 % (total),",96.0,Not Specified %,1911
86.0,18.4096,0.184096,None kPa,N/A,876,['C'],A,Low temperature calorimetry set up,"not stated,96 % (total),",96.0,Not Specified %,1911
84.0,18.5351,0.185351,None kPa,N/A,876,['C'],A,Low temperature calorimetry set up,"not stated,96 % (total),",96.0,Not Specified %,1911
66.0,15.3134,0.153134,None kPa,N/A,877,['C'],A,Low temperature calorimetry set up,"not stated,96 % (total),",96.0,Not Specified %,1911
64.0,15.1879,0.151879,None kPa,N/A,877,['C'],A,Low temperature calorimetry set up,"not stated,96 % (total),",96.0,Not Specified %,1911
77.0,17.0289,0.170289,None kPa,N/A,878,['C'],A,Low temperature calorimetry set up,"not stated,96 % (total),",96.0,Not Specified %,1911
53.8,12.1336,0.121336,None kPa,N/A,878,['C'],A,Low temperature calorimetry set up,"not stated,96 % (total),",96.0,Not Specified %,1911
51.4,11.757,0.11757,None kPa,N/A,878,['C'],A,Low temperature calorimetry set up,"not stated,96 % (total),",96.0,Not Specified %,1911
45.5,10.3345,0.103345,None kPa,N/A,878,['C'],A,Low temperature calorimetry set up,"not stated,96 % (total),",96.0,Not Specified %,1911
42.9,9.45584,0.0945584,None kPa,N/A,878,['C'],A,Low temperature calorimetry set up,"not stated,96 % (total),",96.0,Not Specified %,1911
39.1,7.9496,0.079496,None kPa,N/A,878,['C'],A,Low temperature calorimetry set up,"not stated,96 % (total),",96.0,Not Specified %,1911
35.0,6.61072,0.0661072,None kPa,N/A,878,['C'],A,Low temperature calorimetry set up,"not stated,96 % (total),",96.0,Not Specified %,1911
35.0,6.61072,0.264429,None kPa,N/A,910,['C'],A,not stated,not stated,,,1912
39.1,7.9496,0.317984,None kPa,N/A,910,['C'],A,not stated,not stated,,,1912
42.9,9.45584,0.378234,None kPa,N/A,910,['C'],A,not stated,not stated,,,1912
45.5,10.3345,0.413379,None kPa,N/A,910,['C'],A,not stated,not stated,,,1912
51.4,11.757,0.470282,None kPa,N/A,910,['C'],A,not stated,not stated,,,1912
53.8,12.1336,0.485344,None kPa,N/A,910,['C'],A,not stated,not stated,,,1912
77.0,17.0289,0.681155,None kPa,N/A,910,['C'],A,not stated,not stated,,,1912
100.0,20.3342,0.81337,None kPa,N/A,910,['C'],A,not stated,not stated,,,1912
200.0,24.1835,0.967341,None kPa,N/A,910,['C'],A,not stated,not stated,,,1912
273.0,25.104,1.00416,None kPa,N/A,910,['C'],A,not stated,not stated,,,1912
331.0,25.1458,1.00583,None kPa,N/A,910,['C'],A,not stated,not stated,,,1912
535.0,27.0286,1.08115,None kPa,N/A,910,['C'],A,not stated,not stated,,,1912
589.0,27.7818,1.11127,None kPa,N/A,910,['C'],A,not stated,not stated,,,1912
158.1,23.5141,0.705422,None kPa,N/A,1173,['C'],A,Low temperature calorimetry set up,not stated,,,1914
187.4,24.1835,0.725506,None kPa,N/A,1173,['C'],A,Low temperature calorimetry set up,not stated,,,1914
273.1,25.104,0.75312,None kPa,N/A,1173,['C'],A,Low temperature calorimetry set up,not stated,,,1914
301.5,25.3132,0.759396,None kPa,N/A,1173,['C'],A,Low temperature calorimetry set up,not stated,,,1914
340.5,25.6479,0.769438,None kPa,N/A,1173,['C'],A,Low temperature calorimetry set up,not stated,,,1914
370.6,25.899,0.776969,None kPa,N/A,1173,['C'],A,Low temperature calorimetry set up,not stated,,,1914
150.0,23.2212,1.16106,101.325 kPa,N/A,1180,['C'],A,Not Described,not stated,,,1914
200.0,24.3927,1.21964,None kPa,N/A,1180,['C'],A,Not Described,not stated,,,1914
260.0,25.0203,1.25102,None kPa,N/A,1180,['C'],A,Not Described,not stated,,,1914
300.0,25.3132,1.26566,None kPa,N/A,1180,['C'],A,Not Described,not stated,,,1914
340.0,25.6061,1.2803,None kPa,N/A,1180,['C'],A,Not Described,not stated,,,1914
380.0,25.9826,1.29913,None kPa,N/A,1180,['C'],A,Not Described,not stated,,,1914
373.15,25.8153,0.258153,None kPa,N/A,1935,['C'],A,Drop calorimetry,"origin: commercial source,99.8 % (total),",99.8,Not Specified %,1924
473.15,26.4429,0.264429,None kPa,N/A,1935,['C'],A,Drop calorimetry,"origin: commercial source,99.8 % (total),",99.8,Not Specified %,1924
573.15,27.1123,0.271123,None kPa,N/A,1935,['C'],A,Drop calorimetry,"origin: commercial source,99.8 % (total),",99.8,Not Specified %,1924
673.15,27.7399,0.277399,None kPa,N/A,1935,['C'],A,Drop calorimetry,"origin: commercial source,99.8 % (total),",99.8,Not Specified %,1924
773.15,28.3675,0.283675,None kPa,N/A,1935,['C'],A,Drop calorimetry,"origin: commercial source,99.8 % (total),",99.8,Not Specified %,1924
873.15,28.9951,0.289951,None kPa,N/A,1935,['C'],A,Drop calorimetry,"origin: commercial source,99.8 % (total),",99.8,Not Specified %,1924
973.15,29.6227,0.296227,None kPa,N/A,1935,['C'],A,Drop calorimetry,"origin: commercial source,99.8 % (total),",99.8,Not Specified %,1924
1073.15,30.2922,0.302922,None kPa,N/A,1935,['C'],A,Drop calorimetry,"origin: commercial source,99.8 % (total),",99.8,Not Specified %,1924
1173.15,30.9198,0.309198,None kPa,N/A,1935,['C'],A,Drop calorimetry,"origin: commercial source,99.8 % (total),",99.8,Not Specified %,1924
768.15,27.5726,0.275726,None kPa,N/A,2340,['C'],A,Adiabatic calorimeter (non-vacuum) ,not stated,,,1926
798.15,27.7818,0.277818,None kPa,N/A,2340,['C'],A,Adiabatic calorimeter (non-vacuum) ,not stated,,,1926
823.15,27.9073,0.279073,None kPa,N/A,2340,['C'],A,Adiabatic calorimeter (non-vacuum) ,not stated,,,1926
848.15,28.0746,0.280746,None kPa,N/A,2340,['C'],A,Adiabatic calorimeter (non-vacuum) ,not stated,,,1926
873.15,28.242,0.28242,None kPa,N/A,2340,['C'],A,Adiabatic calorimeter (non-vacuum) ,not stated,,,1926
898.15,28.4094,0.284094,None kPa,N/A,2340,['C'],A,Adiabatic calorimeter (non-vacuum) ,not stated,,,1926
923.15,28.5767,0.285767,None kPa,N/A,2340,['C'],A,Adiabatic calorimeter (non-vacuum) ,not stated,,,1926
948.15,28.7859,0.287859,None kPa,N/A,2340,['C'],A,Adiabatic calorimeter (non-vacuum) ,not stated,,,1926
973.15,28.9533,0.289533,None kPa,N/A,2340,['C'],A,Adiabatic calorimeter (non-vacuum) ,not stated,,,1926
998.15,29.1206,0.291206,None kPa,N/A,2340,['C'],A,Adiabatic calorimeter (non-vacuum) ,not stated,,,1926
1023.15,29.3298,0.293298,None kPa,N/A,2340,['C'],A,Adiabatic calorimeter (non-vacuum) ,not stated,,,1926
1048.15,29.539,0.29539,None kPa,N/A,2340,['C'],A,Adiabatic calorimeter (non-vacuum) ,not stated,,,1926
1073.15,29.7064,0.297064,None kPa,N/A,2340,['C'],A,Adiabatic calorimeter (non-vacuum) ,not stated,,,1926
1098.15,29.9156,0.299156,None kPa,N/A,2340,['C'],A,Adiabatic calorimeter (non-vacuum) ,not stated,,,1926
1123.15,30.1248,0.301248,None kPa,N/A,2340,['C'],A,Adiabatic calorimeter (non-vacuum) ,not stated,,,1926
1148.15,30.334,0.30334,None kPa,N/A,2340,['C'],A,Adiabatic calorimeter (non-vacuum) ,not stated,,,1926
1173.15,30.5432,0.305432,None kPa,N/A,2340,['C'],A,Adiabatic calorimeter (non-vacuum) ,not stated,,,1926
1178.15,30.585,0.30585,None kPa,N/A,2340,['C'],A,Adiabatic calorimeter (non-vacuum) ,not stated,,,1926
9.705,0.180205,0.00539736,None kPa,N/A,3701,['C'],A,Drop calorimetry,"origin: commercial source,99.95 % (total),chemical analysis,plate",99.95,Not Specified %,1932
10.786,0.252337,0.00757304,None kPa,N/A,3701,['C'],A,Drop calorimetry,"origin: commercial source,99.95 % (total),chemical analysis,plate",99.95,Not Specified %,1932
11.18,0.27878,0.008368,None kPa,N/A,3701,['C'],A,Drop calorimetry,"origin: commercial source,99.95 % (total),chemical analysis,plate",99.95,Not Specified %,1932
11.712,0.323967,0.00970688,None kPa,N/A,3701,['C'],A,Drop calorimetry,"origin: commercial source,99.95 % (total),chemical analysis,plate",99.95,Not Specified %,1932
12.345,0.387187,0.0116315,None kPa,N/A,3701,['C'],A,Drop calorimetry,"origin: commercial source,99.95 % (total),chemical analysis,plate",99.95,Not Specified %,1932
13.562,0.50459,0.0151461,None kPa,N/A,3701,['C'],A,Drop calorimetry,"origin: commercial source,99.95 % (total),chemical analysis,plate",99.95,Not Specified %,1932
15.11,0.69036,0.0207108,None kPa,N/A,3701,['C'],A,Drop calorimetry,"origin: commercial source,99.95 % (total),chemical analysis,plate",99.95,Not Specified %,1932
16.086,0.861486,0.0258571,None kPa,N/A,3701,['C'],A,Drop calorimetry,"origin: commercial source,99.95 % (total),chemical analysis,plate",99.95,Not Specified %,1932
16.732,1.01211,0.0303758,None kPa,N/A,3701,['C'],A,Drop calorimetry,"origin: commercial source,99.95 % (total),chemical analysis,plate",99.95,Not Specified %,1932
17.476,1.07361,0.0322168,None kPa,N/A,3701,['C'],A,Drop calorimetry,"origin: commercial source,99.95 % (total),chemical analysis,plate",99.95,Not Specified %,1932
17.981,1.27235,0.0381581,None kPa,N/A,3701,['C'],A,Drop calorimetry,"origin: commercial source,99.95 % (total),chemical analysis,plate",99.95,Not Specified %,1932
18.497,1.34557,0.0403756,None kPa,N/A,3701,['C'],A,Drop calorimetry,"origin: commercial source,99.95 % (total),chemical analysis,plate",99.95,Not Specified %,1932
19.059,1.45352,0.0435973,None kPa,N/A,3701,['C'],A,Drop calorimetry,"origin: commercial source,99.95 % (total),chemical analysis,plate",99.95,Not Specified %,1932
19.422,1.49327,0.0448106,None kPa,N/A,3701,['C'],A,Drop calorimetry,"origin: commercial source,99.95 % (total),chemical analysis,plate",99.95,Not Specified %,1932
9.831,0.189661,0.00569024,None kPa,N/A,3701,['C'],A,Drop calorimetry,"origin: commercial source,99.95 % (total),chemical analysis,plate",99.95,Not Specified %,1932
10.94,0.265475,0.0079496,None kPa,N/A,3701,['C'],A,Drop calorimetry,"origin: commercial source,99.95 % (total),chemical analysis,plate",99.95,Not Specified %,1932
11.862,0.334009,0.00999976,None kPa,N/A,3701,['C'],A,Drop calorimetry,"origin: commercial source,99.95 % (total),chemical analysis,plate",99.95,Not Specified %,1932
12.748,0.411915,0.0123428,None kPa,N/A,3701,['C'],A,Drop calorimetry,"origin: commercial source,99.95 % (total),chemical analysis,plate",99.95,Not Specified %,1932
13.759,0.541828,0.0162758,None kPa,N/A,3701,['C'],A,Drop calorimetry,"origin: commercial source,99.95 % (total),chemical analysis,plate",99.95,Not Specified %,1932
16.062,0.847678,0.0254387,None kPa,N/A,3701,['C'],A,Drop calorimetry,"origin: commercial source,99.95 % (total),chemical analysis,plate",99.95,Not Specified %,1932
14.387,0.581994,0.0174473,None kPa,N/A,3701,['C'],A,Drop calorimetry,"origin: commercial source,99.95 % (total),chemical analysis,plate",99.95,Not Specified %,1932
15.085,0.708351,0.0212547,None kPa,N/A,3701,['C'],A,Drop calorimetry,"origin: commercial source,99.95 % (total),chemical analysis,plate",99.95,Not Specified %,1932
15.817,0.797889,0.0239325,None kPa,N/A,3701,['C'],A,Drop calorimetry,"origin: commercial source,99.95 % (total),chemical analysis,plate",99.95,Not Specified %,1932
16.459,0.92299,0.0276981,None kPa,N/A,3701,['C'],A,Drop calorimetry,"origin: commercial source,99.95 % (total),chemical analysis,plate",99.95,Not Specified %,1932
17.16,1.06106,0.0318402,None kPa,N/A,3701,['C'],A,Drop calorimetry,"origin: commercial source,99.95 % (total),chemical analysis,plate",99.95,Not Specified %,1932
17.812,1.23386,0.0370284,None kPa,N/A,3701,['C'],A,Drop calorimetry,"origin: commercial source,99.95 % (total),chemical analysis,plate",99.95,Not Specified %,1932
18.586,1.40457,0.0421329,None kPa,N/A,3701,['C'],A,Drop calorimetry,"origin: commercial source,99.95 % (total),chemical analysis,plate",99.95,Not Specified %,1932
19.439,1.54599,0.0464006,None kPa,N/A,3701,['C'],A,Drop calorimetry,"origin: commercial source,99.95 % (total),chemical analysis,plate",99.95,Not Specified %,1932
20.314,1.80498,0.054141,None kPa,N/A,3701,['C'],A,Drop calorimetry,"origin: commercial source,99.95 % (total),chemical analysis,plate",99.95,Not Specified %,1932
1.614,0.00163176,4.184e-05,None kPa,N/A,3701,['C'],A,Drop calorimetry,"origin: commercial source,99.95 % (total),chemical analysis,plate",99.95,Not Specified %,1932
1.637,0.00179912,4.184e-05,None kPa,N/A,3701,['C'],A,Drop calorimetry,"origin: commercial source,99.95 % (total),chemical analysis,plate",99.95,Not Specified %,1932
1.394,0.00112968,4.184e-05,None kPa,N/A,3701,['C'],A,Drop calorimetry,"origin: commercial source,99.95 % (total),chemical analysis,plate",99.95,Not Specified %,1932
2.086,0.00280328,8.368e-05,None kPa,N/A,3701,['C'],A,Drop calorimetry,"origin: commercial source,99.95 % (total),chemical analysis,plate",99.95,Not Specified %,1932
2.308,0.00351456,0.00012552,None kPa,N/A,3701,['C'],A,Drop calorimetry,"origin: commercial source,99.95 % (total),chemical analysis,plate",99.95,Not Specified %,1932
2.514,0.00443504,0.00012552,None kPa,N/A,3701,['C'],A,Drop calorimetry,"origin: commercial source,99.95 % (total),chemical analysis,plate",99.95,Not Specified %,1932
3.029,0.0069036,0.0002092,None kPa,N/A,3701,['C'],A,Drop calorimetry,"origin: commercial source,99.95 % (total),chemical analysis,plate",99.95,Not Specified %,1932
3.493,0.00924664,0.00029288,None kPa,N/A,3701,['C'],A,Drop calorimetry,"origin: commercial source,99.95 % (total),chemical analysis,plate",99.95,Not Specified %,1932
3.944,0.0126357,0.00037656,None kPa,N/A,3701,['C'],A,Drop calorimetry,"origin: commercial source,99.95 % (total),chemical analysis,plate",99.95,Not Specified %,1932
4.089,0.0132633,0.0004184,None kPa,N/A,3701,['C'],A,Drop calorimetry,"origin: commercial source,99.95 % (total),chemical analysis,plate",99.95,Not Specified %,1932
4.82,0.0194974,0.00058576,None kPa,N/A,3701,['C'],A,Drop calorimetry,"origin: commercial source,99.95 % (total),chemical analysis,plate",99.95,Not Specified %,1932
5.358,0.0256061,0.00075312,None kPa,N/A,3701,['C'],A,Drop calorimetry,"origin: commercial source,99.95 % (total),chemical analysis,plate",99.95,Not Specified %,1932
5.984,0.0375723,0.00112968,None kPa,N/A,3701,['C'],A,Drop calorimetry,"origin: commercial source,99.95 % (total),chemical analysis,plate",99.95,Not Specified %,1932
8.48,0.11916,0.0035564,None kPa,N/A,3701,['C'],A,Drop calorimetry,"origin: commercial source,99.95 % (total),chemical analysis,plate",99.95,Not Specified %,1932
8.988,0.142298,0.00426768,None kPa,N/A,3701,['C'],A,Drop calorimetry,"origin: commercial source,99.95 % (total),chemical analysis,plate",99.95,Not Specified %,1932
10.275,0.216731,0.0064852,None kPa,N/A,3701,['C'],A,Drop calorimetry,"origin: commercial source,99.95 % (total),chemical analysis,plate",99.95,Not Specified %,1932
11.33,0.301834,0.00903744,None kPa,N/A,3701,['C'],A,Drop calorimetry,"origin: commercial source,99.95 % (total),chemical analysis,plate",99.95,Not Specified %,1932
1.353,0.00102382,8.368e-05,None kPa,N/A,3701,['C'],A,Drop calorimetry,"origin: commercial source,99.95 % (total),chemical analysis,plate",99.95,Not Specified %,1932
1.402,0.00113094,0.00012552,None kPa,N/A,3701,['C'],A,Drop calorimetry,"origin: commercial source,99.95 % (total),chemical analysis,plate",99.95,Not Specified %,1932
1.492,0.00142382,0.00012552,None kPa,N/A,3701,['C'],A,Drop calorimetry,"origin: commercial source,99.95 % (total),chemical analysis,plate",99.95,Not Specified %,1932
2.474,0.00392459,0.00012552,None kPa,N/A,3701,['C'],A,Drop calorimetry,"origin: commercial source,99.95 % (total),chemical analysis,plate",99.95,Not Specified %,1932
2.837,0.00579484,0.00016736,None kPa,N/A,3701,['C'],A,Drop calorimetry,"origin: commercial source,99.95 % (total),chemical analysis,plate",99.95,Not Specified %,1932
3.977,0.0125185,0.00037656,None kPa,N/A,3701,['C'],A,Drop calorimetry,"origin: commercial source,99.95 % (total),chemical analysis,plate",99.95,Not Specified %,1932
4.122,0.0138909,0.0004184,None kPa,N/A,3701,['C'],A,Drop calorimetry,"origin: commercial source,99.95 % (total),chemical analysis,plate",99.95,Not Specified %,1932
4.738,0.0205685,0.0006276,None kPa,N/A,3701,['C'],A,Drop calorimetry,"origin: commercial source,99.95 % (total),chemical analysis,plate",99.95,Not Specified %,1932
5.365,0.0262462,0.00079496,None kPa,N/A,3701,['C'],A,Drop calorimetry,"origin: commercial source,99.95 % (total),chemical analysis,plate",99.95,Not Specified %,1932
2.3,0.00456056,4.56056e-05,None kPa,N/A,3710,['C'],A,Vacuum adiabatic calorimetry,none used,,,1932
2.66,0.00610864,6.10864e-05,None kPa,N/A,3710,['C'],A,Vacuum adiabatic calorimetry,none used,,,1932
5.09,0.0315474,0.000315474,None kPa,N/A,3710,['C'],A,Vacuum adiabatic calorimetry,none used,,,1932
5.23,0.0402919,0.000402919,None kPa,N/A,3710,['C'],A,Vacuum adiabatic calorimetry,none used,,,1932
6.34,0.0544338,0.000544338,None kPa,N/A,3710,['C'],A,Vacuum adiabatic calorimetry,none used,,,1932
6.52,0.0581158,0.000581158,None kPa,N/A,3710,['C'],A,Vacuum adiabatic calorimetry,none used,,,1932
7.28,0.0787429,0.000787429,None kPa,N/A,3710,['C'],A,Vacuum adiabatic calorimetry,none used,,,1932
7.3,0.0806257,0.000806257,None kPa,N/A,3710,['C'],A,Vacuum adiabatic calorimetry,none used,,,1932
7.69,0.0966504,0.000966504,None kPa,N/A,3710,['C'],A,Vacuum adiabatic calorimetry,none used,,,1932
8.03,0.121754,0.00121754,None kPa,N/A,3710,['C'],A,Vacuum adiabatic calorimetry,none used,,,1932
8.33,0.133888,0.00133888,None kPa,N/A,3710,['C'],A,Vacuum adiabatic calorimetry,none used,,,1932
9.37,0.163594,0.00163594,None kPa,N/A,3710,['C'],A,Vacuum adiabatic calorimetry,none used,,,1932
10.71,0.25899,0.0025899,None kPa,N/A,3710,['C'],A,Vacuum adiabatic calorimetry,none used,,,1932
11.95,0.361079,0.00361079,None kPa,N/A,3710,['C'],A,Vacuum adiabatic calorimetry,none used,,,1932
12.99,0.492457,0.00492457,None kPa,N/A,3710,['C'],A,Vacuum adiabatic calorimetry,none used,,,1932
15.22,0.772785,0.00772785,None kPa,N/A,3710,['C'],A,Vacuum adiabatic calorimetry,none used,,,1932
16.23,0.906673,0.00906673,None kPa,N/A,3710,['C'],A,Vacuum adiabatic calorimetry,none used,,,1932
17.25,1.09579,0.0109579,None kPa,N/A,3710,['C'],A,Vacuum adiabatic calorimetry,none used,,,1932
19.14,1.43762,0.0143762,None kPa,N/A,3710,['C'],A,Vacuum adiabatic calorimetry,none used,,,1932
1.158,0.000904,2.71e-05,1.33322e-09 kPa,N/A,8485,['C'],A,Vacuum adiabatic calorimetry,"origin: commercial source,99.98 weight % (total),chemical analysis,rod",99.98,Weight %,1955
1.212,0.001059,3.09e-05,None kPa,N/A,8485,['C'],A,Vacuum adiabatic calorimetry,"origin: commercial source,99.98 weight % (total),chemical analysis,rod",99.98,Weight %,1955
1.222,0.001072,3.04e-05,None kPa,N/A,8485,['C'],A,Vacuum adiabatic calorimetry,"origin: commercial source,99.98 weight % (total),chemical analysis,rod",99.98,Weight %,1955
1.281,0.001142,3.14e-05,None kPa,N/A,8485,['C'],A,Vacuum adiabatic calorimetry,"origin: commercial source,99.98 weight % (total),chemical analysis,rod",99.98,Weight %,1955
1.319,0.001236,3.3e-05,None kPa,N/A,8485,['C'],A,Vacuum adiabatic calorimetry,"origin: commercial source,99.98 weight % (total),chemical analysis,rod",99.98,Weight %,1955
1.323,0.001187,3.07e-05,None kPa,N/A,8485,['C'],A,Vacuum adiabatic calorimetry,"origin: commercial source,99.98 weight % (total),chemical analysis,rod",99.98,Weight %,1955
1.356,0.001249,3.12e-05,None kPa,N/A,8485,['C'],A,Vacuum adiabatic calorimetry,"origin: commercial source,99.98 weight % (total),chemical analysis,rod",99.98,Weight %,1955
1.38,0.001329,3.21e-05,None kPa,N/A,8485,['C'],A,Vacuum adiabatic calorimetry,"origin: commercial source,99.98 weight % (total),chemical analysis,rod",99.98,Weight %,1955
1.431,0.001404,3.28e-05,None kPa,N/A,8485,['C'],A,Vacuum adiabatic calorimetry,"origin: commercial source,99.98 weight % (total),chemical analysis,rod",99.98,Weight %,1955
1.546,0.001595,3.59e-05,None kPa,N/A,8485,['C'],A,Vacuum adiabatic calorimetry,"origin: commercial source,99.98 weight % (total),chemical analysis,rod",99.98,Weight %,1955
1.676,0.001847,4e-05,None kPa,N/A,8485,['C'],A,Vacuum adiabatic calorimetry,"origin: commercial source,99.98 weight % (total),chemical analysis,rod",99.98,Weight %,1955
1.777,0.002002,4.17e-05,None kPa,N/A,8485,['C'],A,Vacuum adiabatic calorimetry,"origin: commercial source,99.98 weight % (total),chemical analysis,rod",99.98,Weight %,1955
1.966,0.002445,4.89e-05,None kPa,N/A,8485,['C'],A,Vacuum adiabatic calorimetry,"origin: commercial source,99.98 weight % (total),chemical analysis,rod",99.98,Weight %,1955
1.988,0.002414,4.83e-05,None kPa,N/A,8485,['C'],A,Vacuum adiabatic calorimetry,"origin: commercial source,99.98 weight % (total),chemical analysis,rod",99.98,Weight %,1955
2.087,0.002777,5.55e-05,None kPa,N/A,8485,['C'],A,Vacuum adiabatic calorimetry,"origin: commercial source,99.98 weight % (total),chemical analysis,rod",99.98,Weight %,1955
2.209,0.003287,6.57e-05,None kPa,N/A,8485,['C'],A,Vacuum adiabatic calorimetry,"origin: commercial source,99.98 weight % (total),chemical analysis,rod",99.98,Weight %,1955
2.215,0.003278,6.56e-05,None kPa,N/A,8485,['C'],A,Vacuum adiabatic calorimetry,"origin: commercial source,99.98 weight % (total),chemical analysis,rod",99.98,Weight %,1955
2.294,0.00349,6.98e-05,None kPa,N/A,8485,['C'],A,Vacuum adiabatic calorimetry,"origin: commercial source,99.98 weight % (total),chemical analysis,rod",99.98,Weight %,1955
2.378,0.003836,7.67e-05,None kPa,N/A,8485,['C'],A,Vacuum adiabatic calorimetry,"origin: commercial source,99.98 weight % (total),chemical analysis,rod",99.98,Weight %,1955
2.507,0.004252,8.5e-05,None kPa,N/A,8485,['C'],A,Vacuum adiabatic calorimetry,"origin: commercial source,99.98 weight % (total),chemical analysis,rod",99.98,Weight %,1955
2.584,0.004567,9.13e-05,None kPa,N/A,8485,['C'],A,Vacuum adiabatic calorimetry,"origin: commercial source,99.98 weight % (total),chemical analysis,rod",99.98,Weight %,1955
2.667,0.004872,9.74e-05,None kPa,N/A,8485,['C'],A,Vacuum adiabatic calorimetry,"origin: commercial source,99.98 weight % (total),chemical analysis,rod",99.98,Weight %,1955
2.778,0.00536,0.0001072,None kPa,N/A,8485,['C'],A,Vacuum adiabatic calorimetry,"origin: commercial source,99.98 weight % (total),chemical analysis,rod",99.98,Weight %,1955
2.881,0.00579,0.0001158,None kPa,N/A,8485,['C'],A,Vacuum adiabatic calorimetry,"origin: commercial source,99.98 weight % (total),chemical analysis,rod",99.98,Weight %,1955
2.975,0.00627,0.0001254,None kPa,N/A,8485,['C'],A,Vacuum adiabatic calorimetry,"origin: commercial source,99.98 weight % (total),chemical analysis,rod",99.98,Weight %,1955
3.084,0.0068,0.000136,None kPa,N/A,8485,['C'],A,Vacuum adiabatic calorimetry,"origin: commercial source,99.98 weight % (total),chemical analysis,rod",99.98,Weight %,1955
3.215,0.00754,0.0001508,None kPa,N/A,8485,['C'],A,Vacuum adiabatic calorimetry,"origin: commercial source,99.98 weight % (total),chemical analysis,rod",99.98,Weight %,1955
3.279,0.0079,0.000158,None kPa,N/A,8485,['C'],A,Vacuum adiabatic calorimetry,"origin: commercial source,99.98 weight % (total),chemical analysis,rod",99.98,Weight %,1955
3.378,0.00843,0.0001686,None kPa,N/A,8485,['C'],A,Vacuum adiabatic calorimetry,"origin: commercial source,99.98 weight % (total),chemical analysis,rod",99.98,Weight %,1955
3.492,0.0092,0.000184,None kPa,N/A,8485,['C'],A,Vacuum adiabatic calorimetry,"origin: commercial source,99.98 weight % (total),chemical analysis,rod",99.98,Weight %,1955
3.618,0.01024,0.0002048,None kPa,N/A,8485,['C'],A,Vacuum adiabatic calorimetry,"origin: commercial source,99.98 weight % (total),chemical analysis,rod",99.98,Weight %,1955
3.711,0.01103,0.0002206,None kPa,N/A,8485,['C'],A,Vacuum adiabatic calorimetry,"origin: commercial source,99.98 weight % (total),chemical analysis,rod",99.98,Weight %,1955
3.825,0.01225,0.000245,None kPa,N/A,8485,['C'],A,Vacuum adiabatic calorimetry,"origin: commercial source,99.98 weight % (total),chemical analysis,rod",99.98,Weight %,1955
3.902,0.01265,0.000253,None kPa,N/A,8485,['C'],A,Vacuum adiabatic calorimetry,"origin: commercial source,99.98 weight % (total),chemical analysis,rod",99.98,Weight %,1955
3.985,0.01337,0.0002674,None kPa,N/A,8485,['C'],A,Vacuum adiabatic calorimetry,"origin: commercial source,99.98 weight % (total),chemical analysis,rod",99.98,Weight %,1955
4.088,0.01427,0.0002854,None kPa,N/A,8485,['C'],A,Vacuum adiabatic calorimetry,"origin: commercial source,99.98 weight % (total),chemical analysis,rod",99.98,Weight %,1955
4.199,0.01504,0.0003008,None kPa,N/A,8485,['C'],A,Vacuum adiabatic calorimetry,"origin: commercial source,99.98 weight % (total),chemical analysis,rod",99.98,Weight %,1955
4.264,0.01565,0.000313,None kPa,N/A,8485,['C'],A,Vacuum adiabatic calorimetry,"origin: commercial source,99.98 weight % (total),chemical analysis,rod",99.98,Weight %,1955
4.367,0.01634,0.0003268,None kPa,N/A,8485,['C'],A,Vacuum adiabatic calorimetry,"origin: commercial source,99.98 weight % (total),chemical analysis,rod",99.98,Weight %,1955
4.487,0.01719,0.0003725,None kPa,N/A,8485,['C'],A,Vacuum adiabatic calorimetry,"origin: commercial source,99.98 weight % (total),chemical analysis,rod",99.98,Weight %,1955
4.567,0.01811,0.0004226,None kPa,N/A,8485,['C'],A,Vacuum adiabatic calorimetry,"origin: commercial source,99.98 weight % (total),chemical analysis,rod",99.98,Weight %,1955
4.69,0.0195,0.0004875,None kPa,N/A,8485,['C'],A,Vacuum adiabatic calorimetry,"origin: commercial source,99.98 weight % (total),chemical analysis,rod",99.98,Weight %,1955
4.766,0.0205,0.0005467,None kPa,N/A,8485,['C'],A,Vacuum adiabatic calorimetry,"origin: commercial source,99.98 weight % (total),chemical analysis,rod",99.98,Weight %,1955
4.864,0.02161,0.0006123,None kPa,N/A,8485,['C'],A,Vacuum adiabatic calorimetry,"origin: commercial source,99.98 weight % (total),chemical analysis,rod",99.98,Weight %,1955
4.926,0.02239,0.0006717,None kPa,N/A,8485,['C'],A,Vacuum adiabatic calorimetry,"origin: commercial source,99.98 weight % (total),chemical analysis,rod",99.98,Weight %,1955
1.1693,0.0008949,1.7898e-05,6.66612e-09 kPa,N/A,8490,['C'],A,Low temperature calorimetry set up,"origin: commercial source,99.98 % (total),stated by supplier",99.98,Not Specified %,1955
1.2179,0.0010405,2.081e-05,None kPa,N/A,8490,['C'],A,Low temperature calorimetry set up,"origin: commercial source,99.98 % (total),stated by supplier",99.98,Not Specified %,1955
1.282,0.0011482,2.2964e-05,None kPa,N/A,8490,['C'],A,Low temperature calorimetry set up,"origin: commercial source,99.98 % (total),stated by supplier",99.98,Not Specified %,1955
1.3202,0.0011737,2.3474e-05,None kPa,N/A,8490,['C'],A,Low temperature calorimetry set up,"origin: commercial source,99.98 % (total),stated by supplier",99.98,Not Specified %,1955
1.3681,0.00126,2.52e-05,None kPa,N/A,8490,['C'],A,Low temperature calorimetry set up,"origin: commercial source,99.98 % (total),stated by supplier",99.98,Not Specified %,1955
1.4346,0.0013831,2.7662e-05,None kPa,N/A,8490,['C'],A,Low temperature calorimetry set up,"origin: commercial source,99.98 % (total),stated by supplier",99.98,Not Specified %,1955
1.5427,0.0015751,3.1502e-05,None kPa,N/A,8490,['C'],A,Low temperature calorimetry set up,"origin: commercial source,99.98 % (total),stated by supplier",99.98,Not Specified %,1955
1.6818,0.0018308,3.6616e-05,None kPa,N/A,8490,['C'],A,Low temperature calorimetry set up,"origin: commercial source,99.98 % (total),stated by supplier",99.98,Not Specified %,1955
1.778,0.0020115,4.023e-05,None kPa,N/A,8490,['C'],A,Low temperature calorimetry set up,"origin: commercial source,99.98 % (total),stated by supplier",99.98,Not Specified %,1955
1.9649,0.0024246,4.8492e-05,None kPa,N/A,8490,['C'],A,Low temperature calorimetry set up,"origin: commercial source,99.98 % (total),stated by supplier",99.98,Not Specified %,1955
2.0848,0.002858,5.716e-05,None kPa,N/A,8490,['C'],A,Low temperature calorimetry set up,"origin: commercial source,99.98 % (total),stated by supplier",99.98,Not Specified %,1955
2.2075,0.0032926,6.5852e-05,None kPa,N/A,8490,['C'],A,Low temperature calorimetry set up,"origin: commercial source,99.98 % (total),stated by supplier",99.98,Not Specified %,1955
2.2962,0.0034821,6.9642e-05,None kPa,N/A,8490,['C'],A,Low temperature calorimetry set up,"origin: commercial source,99.98 % (total),stated by supplier",99.98,Not Specified %,1955
2.3827,0.0038255,7.651e-05,None kPa,N/A,8490,['C'],A,Low temperature calorimetry set up,"origin: commercial source,99.98 % (total),stated by supplier",99.98,Not Specified %,1955
2.5068,0.0042585,8.517e-05,None kPa,N/A,8490,['C'],A,Low temperature calorimetry set up,"origin: commercial source,99.98 % (total),stated by supplier",99.98,Not Specified %,1955
2.5826,0.0045939,9.1878e-05,None kPa,N/A,8490,['C'],A,Low temperature calorimetry set up,"origin: commercial source,99.98 % (total),stated by supplier",99.98,Not Specified %,1955
2.6726,0.004862,9.724e-05,None kPa,N/A,8490,['C'],A,Low temperature calorimetry set up,"origin: commercial source,99.98 % (total),stated by supplier",99.98,Not Specified %,1955
2.7792,0.0053488,0.000106976,None kPa,N/A,8490,['C'],A,Low temperature calorimetry set up,"origin: commercial source,99.98 % (total),stated by supplier",99.98,Not Specified %,1955
2.8819,0.0057969,0.000115938,None kPa,N/A,8490,['C'],A,Low temperature calorimetry set up,"origin: commercial source,99.98 % (total),stated by supplier",99.98,Not Specified %,1955
2.9766,0.0062597,0.000125194,None kPa,N/A,8490,['C'],A,Low temperature calorimetry set up,"origin: commercial source,99.98 % (total),stated by supplier",99.98,Not Specified %,1955
3.0918,0.0068778,0.000137556,None kPa,N/A,8490,['C'],A,Low temperature calorimetry set up,"origin: commercial source,99.98 % (total),stated by supplier",99.98,Not Specified %,1955
3.2261,0.0076092,0.000152184,None kPa,N/A,8490,['C'],A,Low temperature calorimetry set up,"origin: commercial source,99.98 % (total),stated by supplier",99.98,Not Specified %,1955
3.2808,0.0079745,0.00015949,None kPa,N/A,8490,['C'],A,Low temperature calorimetry set up,"origin: commercial source,99.98 % (total),stated by supplier",99.98,Not Specified %,1955
3.3854,0.0085295,0.00017059,None kPa,N/A,8490,['C'],A,Low temperature calorimetry set up,"origin: commercial source,99.98 % (total),stated by supplier",99.98,Not Specified %,1955
3.491,0.0092368,0.000184736,None kPa,N/A,8490,['C'],A,Low temperature calorimetry set up,"origin: commercial source,99.98 % (total),stated by supplier",99.98,Not Specified %,1955
3.6217,0.010305,0.0002061,None kPa,N/A,8490,['C'],A,Low temperature calorimetry set up,"origin: commercial source,99.98 % (total),stated by supplier",99.98,Not Specified %,1955
3.712,0.011045,0.0002209,None kPa,N/A,8490,['C'],A,Low temperature calorimetry set up,"origin: commercial source,99.98 % (total),stated by supplier",99.98,Not Specified %,1955
3.8279,0.012255,0.0002451,None kPa,N/A,8490,['C'],A,Low temperature calorimetry set up,"origin: commercial source,99.98 % (total),stated by supplier",99.98,Not Specified %,1955
3.9078,0.0127,0.000254,None kPa,N/A,8490,['C'],A,Low temperature calorimetry set up,"origin: commercial source,99.98 % (total),stated by supplier",99.98,Not Specified %,1955
3.9833,0.013341,0.00026682,None kPa,N/A,8490,['C'],A,Low temperature calorimetry set up,"origin: commercial source,99.98 % (total),stated by supplier",99.98,Not Specified %,1955
1.74,0.00195,3.9e-05,None kPa,N/A,9212,['C'],A,Low temperature calorimetry set up,"not stated,99.99 % (total),",99.99,Not Specified %,1956
1.82,0.00209,4.18e-05,None kPa,N/A,9212,['C'],A,Low temperature calorimetry set up,"not stated,99.99 % (total),",99.99,Not Specified %,1956
1.92,0.00239,4.78e-05,None kPa,N/A,9212,['C'],A,Low temperature calorimetry set up,"not stated,99.99 % (total),",99.99,Not Specified %,1956
2.02,0.00265,5.3e-05,None kPa,N/A,9212,['C'],A,Low temperature calorimetry set up,"not stated,99.99 % (total),",99.99,Not Specified %,1956
2.17,0.00305,6.1e-05,None kPa,N/A,9212,['C'],A,Low temperature calorimetry set up,"not stated,99.99 % (total),",99.99,Not Specified %,1956
2.31,0.00348,6.96e-05,None kPa,N/A,9212,['C'],A,Low temperature calorimetry set up,"not stated,99.99 % (total),",99.99,Not Specified %,1956
2.45,0.00396,7.92e-05,None kPa,N/A,9212,['C'],A,Low temperature calorimetry set up,"not stated,99.99 % (total),",99.99,Not Specified %,1956
2.55,0.00436,8.72e-05,None kPa,N/A,9212,['C'],A,Low temperature calorimetry set up,"not stated,99.99 % (total),",99.99,Not Specified %,1956
2.62,0.00461,9.22e-05,None kPa,N/A,9212,['C'],A,Low temperature calorimetry set up,"not stated,99.99 % (total),",99.99,Not Specified %,1956
2.73,0.00504,0.0001008,None kPa,N/A,9212,['C'],A,Low temperature calorimetry set up,"not stated,99.99 % (total),",99.99,Not Specified %,1956
2.8,0.0054,0.000108,None kPa,N/A,9212,['C'],A,Low temperature calorimetry set up,"not stated,99.99 % (total),",99.99,Not Specified %,1956
2.89,0.00579,0.0001158,None kPa,N/A,9212,['C'],A,Low temperature calorimetry set up,"not stated,99.99 % (total),",99.99,Not Specified %,1956
3.0,0.00639,0.0001278,None kPa,N/A,9212,['C'],A,Low temperature calorimetry set up,"not stated,99.99 % (total),",99.99,Not Specified %,1956
3.15,0.00716,0.0001432,None kPa,N/A,9212,['C'],A,Low temperature calorimetry set up,"not stated,99.99 % (total),",99.99,Not Specified %,1956
3.21,0.00743,0.0001486,None kPa,N/A,9212,['C'],A,Low temperature calorimetry set up,"not stated,99.99 % (total),",99.99,Not Specified %,1956
3.33,0.00827,0.0001654,None kPa,N/A,9212,['C'],A,Low temperature calorimetry set up,"not stated,99.99 % (total),",99.99,Not Specified %,1956
3.39,0.00859,0.0001718,None kPa,N/A,9212,['C'],A,Low temperature calorimetry set up,"not stated,99.99 % (total),",99.99,Not Specified %,1956
3.52,0.00945,0.000189,None kPa,N/A,9212,['C'],A,Low temperature calorimetry set up,"not stated,99.99 % (total),",99.99,Not Specified %,1956
3.57,0.00978,0.0001956,None kPa,N/A,9212,['C'],A,Low temperature calorimetry set up,"not stated,99.99 % (total),",99.99,Not Specified %,1956
3.7,0.01081,0.0002162,None kPa,N/A,9212,['C'],A,Low temperature calorimetry set up,"not stated,99.99 % (total),",99.99,Not Specified %,1956
3.74,0.01108,0.0002216,None kPa,N/A,9212,['C'],A,Low temperature calorimetry set up,"not stated,99.99 % (total),",99.99,Not Specified %,1956
3.87,0.01207,0.0002414,None kPa,N/A,9212,['C'],A,Low temperature calorimetry set up,"not stated,99.99 % (total),",99.99,Not Specified %,1956
3.9,0.01234,0.0002468,None kPa,N/A,9212,['C'],A,Low temperature calorimetry set up,"not stated,99.99 % (total),",99.99,Not Specified %,1956
4.02,0.01332,0.0002664,None kPa,N/A,9212,['C'],A,Low temperature calorimetry set up,"not stated,99.99 % (total),",99.99,Not Specified %,1956
4.05,0.01355,0.000271,None kPa,N/A,9212,['C'],A,Low temperature calorimetry set up,"not stated,99.99 % (total),",99.99,Not Specified %,1956
4.16,0.01459,0.0002918,None kPa,N/A,9212,['C'],A,Low temperature calorimetry set up,"not stated,99.99 % (total),",99.99,Not Specified %,1956
2.25397,0.00328747,6.57494e-05,None kPa,N/A,9602,['C'],A,Vacuum adiabatic calorimetry,not stated,,,1957
2.31842,0.00353518,7.07036e-05,None kPa,N/A,9602,['C'],A,Vacuum adiabatic calorimetry,not stated,,,1957
2.44436,0.00388895,7.7779e-05,None kPa,N/A,9602,['C'],A,Vacuum adiabatic calorimetry,not stated,,,1957
2.45256,0.00405472,8.10944e-05,None kPa,N/A,9602,['C'],A,Vacuum adiabatic calorimetry,not stated,,,1957
2.5811,0.00440268,8.80536e-05,None kPa,N/A,9602,['C'],A,Vacuum adiabatic calorimetry,not stated,,,1957
2.61756,0.0046244,9.2488e-05,None kPa,N/A,9602,['C'],A,Vacuum adiabatic calorimetry,not stated,,,1957
2.69114,0.00473254,9.46508e-05,None kPa,N/A,9602,['C'],A,Vacuum adiabatic calorimetry,not stated,,,1957
2.71791,0.00528511,0.000105702,None kPa,N/A,9602,['C'],A,Vacuum adiabatic calorimetry,not stated,,,1957
2.74607,0.00493894,9.87788e-05,None kPa,N/A,9602,['C'],A,Vacuum adiabatic calorimetry,not stated,,,1957
2.79732,0.00498411,9.96822e-05,None kPa,N/A,9602,['C'],A,Vacuum adiabatic calorimetry,not stated,,,1957
2.87416,0.00558994,0.000111799,None kPa,N/A,9602,['C'],A,Vacuum adiabatic calorimetry,not stated,,,1957
2.87736,0.00602426,0.000120485,None kPa,N/A,9602,['C'],A,Vacuum adiabatic calorimetry,not stated,,,1957
2.95219,0.00592037,0.000118407,None kPa,N/A,9602,['C'],A,Vacuum adiabatic calorimetry,not stated,,,1957
3.01574,0.00622226,0.000124445,None kPa,N/A,9602,['C'],A,Vacuum adiabatic calorimetry,not stated,,,1957
3.05664,0.00666627,0.000133325,None kPa,N/A,9602,['C'],A,Vacuum adiabatic calorimetry,not stated,,,1957
3.13725,0.00724783,0.000144957,None kPa,N/A,9602,['C'],A,Vacuum adiabatic calorimetry,not stated,,,1957
3.20881,0.00748966,0.000149793,None kPa,N/A,9602,['C'],A,Vacuum adiabatic calorimetry,not stated,,,1957
3.24668,0.00770675,0.000154135,None kPa,N/A,9602,['C'],A,Vacuum adiabatic calorimetry,not stated,,,1957
3.28308,0.00786164,0.000157233,None kPa,N/A,9602,['C'],A,Vacuum adiabatic calorimetry,not stated,,,1957
3.28314,0.00792501,0.0001585,None kPa,N/A,9602,['C'],A,Vacuum adiabatic calorimetry,not stated,,,1957
3.32595,0.00810052,0.00016201,None kPa,N/A,9602,['C'],A,Vacuum adiabatic calorimetry,not stated,,,1957
3.39004,0.00848536,0.000169707,None kPa,N/A,9602,['C'],A,Vacuum adiabatic calorimetry,not stated,,,1957
3.53134,0.00997618,0.000199524,None kPa,N/A,9602,['C'],A,Vacuum adiabatic calorimetry,not stated,,,1957
3.84757,0.0117126,0.000234252,None kPa,N/A,9602,['C'],A,Vacuum adiabatic calorimetry,not stated,,,1957
3.87235,0.0123249,0.000246498,None kPa,N/A,9602,['C'],A,Vacuum adiabatic calorimetry,not stated,,,1957
4.00305,0.0129206,0.000258412,None kPa,N/A,9602,['C'],A,Vacuum adiabatic calorimetry,not stated,,,1957
4.10368,0.0135599,0.000271197,None kPa,N/A,9602,['C'],A,Vacuum adiabatic calorimetry,not stated,,,1957
4.19207,0.0137311,0.000274623,None kPa,N/A,9602,['C'],A,Vacuum adiabatic calorimetry,not stated,,,1957
4.25524,0.0152627,0.000305254,None kPa,N/A,9602,['C'],A,Vacuum adiabatic calorimetry,not stated,,,1957
4.33121,0.0149787,0.000299575,None kPa,N/A,9602,['C'],A,Vacuum adiabatic calorimetry,not stated,,,1957
4.36836,0.0155304,0.000310609,None kPa,N/A,9602,['C'],A,Vacuum adiabatic calorimetry,not stated,,,1957
2.3,0.003506,0.000138,None kPa,N/A,9603,['C'],A,Vacuum adiabatic calorimetry,not stated,,,1957
2.4,0.003836,0.000144,None kPa,N/A,9603,['C'],A,Vacuum adiabatic calorimetry,not stated,,,1957
2.5,0.004189,0.00015,None kPa,N/A,9603,['C'],A,Vacuum adiabatic calorimetry,not stated,,,1957
2.6,0.004565,0.000157,None kPa,N/A,9603,['C'],A,Vacuum adiabatic calorimetry,not stated,,,1957
2.7,0.004967,0.000163,None kPa,N/A,9603,['C'],A,Vacuum adiabatic calorimetry,not stated,,,1957
2.8,0.005393,0.000169,None kPa,N/A,9603,['C'],A,Vacuum adiabatic calorimetry,not stated,,,1957
2.9,0.005847,0.000175,None kPa,N/A,9603,['C'],A,Vacuum adiabatic calorimetry,not stated,,,1957
3.0,0.006327,0.000181,None kPa,N/A,9603,['C'],A,Vacuum adiabatic calorimetry,not stated,,,1957
3.1,0.006837,0.000187,None kPa,N/A,9603,['C'],A,Vacuum adiabatic calorimetry,not stated,,,1957
3.2,0.007375,0.000193,None kPa,N/A,9603,['C'],A,Vacuum adiabatic calorimetry,not stated,,,1957
3.3,0.007944,0.000199,None kPa,N/A,9603,['C'],A,Vacuum adiabatic calorimetry,not stated,,,1957
3.4,0.008544,0.000205,None kPa,N/A,9603,['C'],A,Vacuum adiabatic calorimetry,not stated,,,1957
3.5,0.009176,0.000211,None kPa,N/A,9603,['C'],A,Vacuum adiabatic calorimetry,not stated,,,1957
3.6,0.009841,0.000217,None kPa,N/A,9603,['C'],A,Vacuum adiabatic calorimetry,not stated,,,1957
3.7,0.01054,0.000224,None kPa,N/A,9603,['C'],A,Vacuum adiabatic calorimetry,not stated,,,1957
3.8,0.011274,0.00023,None kPa,N/A,9603,['C'],A,Vacuum adiabatic calorimetry,not stated,,,1957
3.9,0.012045,0.000236,None kPa,N/A,9603,['C'],A,Vacuum adiabatic calorimetry,not stated,,,1957
4.0,0.012852,0.000242,None kPa,N/A,9603,['C'],A,Vacuum adiabatic calorimetry,not stated,,,1957
4.1,0.013697,0.000248,None kPa,N/A,9603,['C'],A,Vacuum adiabatic calorimetry,not stated,,,1957
4.2,0.01458,0.000254,None kPa,N/A,9603,['C'],A,Vacuum adiabatic calorimetry,not stated,,,1957
