Repository: amr8004/PureElementPRL

# Pure Element Thermodynamic modeling with 3rd generation CALPHAD models for multiple elements

## Description
Jupyter notebook for modeling pure elements with selected models via python tools pycalphad and ESPEI

## Running Tutorial
Creating a codespace should immediately open the desired notebook. Just change the element as desired (non-case sensitive) and set what SGTE structure (FCC_A1, BCC_A2, etc.) you would like to compare against.

## Further Resources

## Citation

File: CpCSV/As_CP_data.csv (part 1 of 2)
Temperature: K,Heat capacity at constant pressure Cp: J/K/mol,Uncertainty,Pressure,Ref Temp,Data Set ID,State,Representation,Method,Description,Purity,Purity Units,Year
57.2,10.042,0.40168,None kPa,N/A,3120,['C'],A,Low temperature calorimetry set up,"not stated,99.8 weight % (total),",99.8,Weight %,1930
61.1,10.284,0.41136,None kPa,N/A,3120,['C'],A,Low temperature calorimetry set up,"not stated,99.8 weight % (total),",99.8,Weight %,1930
70.2,12.088,0.48352,None kPa,N/A,3120,['C'],A,Low temperature calorimetry set up,"not stated,99.8 weight % (total),",99.8,Weight %,1930
80.9,14.995,0.5998,None kPa,N/A,3120,['C'],A,Low temperature calorimetry set up,"not stated,99.8 weight % (total),",99.8,Weight %,1930
85.2,14.795,0.5918,None kPa,N/A,3120,['C'],A,Low temperature calorimetry set up,"not stated,99.8 weight % (total),",99.8,Weight %,1930
91.0,15.493,0.61972,None kPa,N/A,3120,['C'],A,Low temperature calorimetry set up,"not stated,99.8 weight % (total),",99.8,Weight %,1930
98.6,16.246,0.64984,None kPa,N/A,3120,['C'],A,Low temperature calorimetry set up,"not stated,99.8 weight % (total),",99.8,Weight %,1930
115.5,18.749,0.74996,None kPa,N/A,3120,['C'],A,Low temperature calorimetry set up,"not stated,99.8 weight % (total),",99.8,Weight %,1930
128.2,19.355,0.7742,None kPa,N/A,3120,['C'],A,Low temperature calorimetry set up,"not stated,99.8 weight % (total),",99.8,Weight %,1930
140.6,20.083,0.80332,None kPa,N/A,3120,['C'],A,Low temperature calorimetry set up,"not stated,99.8 weight % (total),",99.8,Weight %,1930
155.5,20.878,0.83512,None kPa,N/A,3120,['C'],A,Low temperature calorimetry set up,"not stated,99.8 weight % (total),",99.8,Weight %,1930
174.4,21.493,0.85972,None kPa,N/A,3120,['C'],A,Low temperature calorimetry set up,"not stated,99.8 weight % (total),",99.8,Weight %,1930
202.7,22.794,0.91176,None kPa,N/A,3120,['C'],A,Low temperature calorimetry set up,"not stated,99.8 weight % (total),",99.8,Weight %,1930
212.7,23.163,0.92652,None kPa,N/A,3120,['C'],A,Low temperature calorimetry set up,"not stated,99.8 weight % (total),",99.8,Weight %,1930
227.1,23.397,0.93588,None kPa,N/A,3120,['C'],A,Low temperature calorimetry set up,"not stated,99.8 weight % (total),",99.8,Weight %,1930
242.4,24.029,0.96116,None kPa,N/A,3120,['C'],A,Low temperature calorimetry set up,"not stated,99.8 weight % (total),",99.8,Weight %,1930
258.9,24.129,0.96516,None kPa,N/A,3120,['C'],A,Low temperature calorimetry set up,"not stated,99.8 weight % (total),",99.8,Weight %,1930
267.2,23.991,0.95964,None kPa,N/A,3120,['C'],A,Low temperature calorimetry set up,"not stated,99.8 weight % (total),",99.8,Weight %,1930
272.8,24.075,0.963,None kPa,N/A,3120,['C'],A,Low temperature calorimetry set up,"not stated,99.8 weight % (total),",99.8,Weight %,1930
285.7,24.468,0.97872,None kPa,N/A,3120,['C'],A,Low temperature calorimetry set up,"not stated,99.8 weight % (total),",99.8,Weight %,1930
291.0,24.686,0.98744,None kPa,N/A,3120,['C'],A,Low temperature calorimetry set up,"not stated,99.8 weight % (total),",99.8,Weight %,1930
0.7013,0.00018,7.2e-06,None kPa,N/A,16866,['C'],A,Vacuum adiabatic calorimetry,"origin: commercial source,99.9999 weight % (total),stated by supplier",99.9999,Weight %,1967
0.775,0.000199,7.96e-06,None kPa,N/A,16867,['C'],A,Vacuum adiabatic calorimetry,"origin: commercial source,99.9999 weight % (total),stated by supplier",99.9999,Weight %,1967
0.7895,0.000202,8.08e-06,None kPa,N/A,16867,['C'],A,Vacuum adiabatic calorimetry,"origin: commercial source,99.9999 weight % (total),stated by supplier",99.9999,Weight %,1967
0.8386,0.00022,8.8e-06,None kPa,N/A,16867,['C'],A,Vacuum adiabatic calorimetry,"origin: commercial source,99.9999 weight % (total),stated by supplier",99.9999,Weight %,1967
0.8516,0.000222,8.88e-06,None kPa,N/A,16867,['C'],A,Vacuum adiabatic calorimetry,"origin: commercial source,99.9999 weight % (total),stated by supplier",99.9999,Weight %,1967
0.89,0.000234,9.36e-06,None kPa,N/A,16867,['C'],A,Vacuum adiabatic calorimetry,"origin: commercial source,99.9999 weight % (total),stated by supplier",99.9999,Weight %,1967
0.9062,0.000243,9.72e-06,None kPa,N/A,16867,['C'],A,Vacuum adiabatic calorimetry,"origin: commercial source,99.9999 weight % (total),stated by supplier",99.9999,Weight %,1967
0.9307,0.000252,1.008e-05,None kPa,N/A,16867,['C'],A,Vacuum adiabatic calorimetry,"origin: commercial source,99.9999 weight % (total),stated by supplier",99.9999,Weight %,1967
0.9619,0.000267,1.068e-05,None kPa,N/A,16867,['C'],A,Vacuum adiabatic calorimetry,"origin: commercial source,99.9999 weight % (total),stated by supplier",99.9999,Weight %,1967
1.0273,0.000295,1.18e-05,None kPa,N/A,16867,['C'],A,Vacuum adiabatic calorimetry,"origin: commercial source,99.9999 weight % (total),stated by supplier",99.9999,Weight %,1967
1.061,0.000312,1.248e-05,None kPa,N/A,16867,['C'],A,Vacuum adiabatic calorimetry,"origin: commercial source,99.9999 weight % (total),stated by supplier",99.9999,Weight %,1967
1.064,0.000314,1.256e-05,None kPa,N/A,16867,['C'],A,Vacuum adiabatic calorimetry,"origin: commercial source,99.9999 weight % (total),stated by supplier",99.9999,Weight %,1967
1.1332,0.000349,1.396e-05,None kPa,N/A,16867,['C'],A,Vacuum adiabatic calorimetry,"origin: commercial source,99.9999 weight % (total),stated by supplier",99.9999,Weight %,1967
1.1482,0.000359,1.436e-05,None kPa,N/A,16867,['C'],A,Vacuum adiabatic calorimetry,"origin: commercial source,99.9999 weight % (total),stated by supplier",99.9999,Weight %,1967
1.2201,0.000404,1.616e-05,None kPa,N/A,16867,['C'],A,Vacuum adiabatic calorimetry,"origin: commercial source,99.9999 weight % (total),stated by supplier",99.9999,Weight %,1967
1.2357,0.000408,1.632e-05,None kPa,N/A,16867,['C'],A,Vacuum adiabatic calorimetry,"origin: commercial source,99.9999 weight % (total),stated by supplier",99.9999,Weight %,1967
1.288,0.000442,1.768e-05,None kPa,N/A,16867,['C'],A,Vacuum adiabatic calorimetry,"origin: commercial source,99.9999 weight % (total),stated by supplier",99.9999,Weight %,1967
1.3013,0.000451,1.804e-05,None kPa,N/A,16867,['C'],A,Vacuum adiabatic calorimetry,"origin: commercial source,99.9999 weight % (total),stated by supplier",99.9999,Weight %,1967
1.3586,0.000489,1.956e-05,None kPa,N/A,16867,['C'],A,Vacuum adiabatic calorimetry,"origin: commercial source,99.9999 weight % (total),stated by supplier",99.9999,Weight %,1967
1.423,0.000537,2.148e-05,None kPa,N/A,16867,['C'],A,Vacuum adiabatic calorimetry,"origin: commercial source,99.9999 weight % (total),stated by supplier",99.9999,Weight %,1967
1.434,0.000544,2.176e-05,None kPa,N/A,16867,['C'],A,Vacuum adiabatic calorimetry,"origin: commercial source,99.9999 weight % (total),stated by supplier",99.9999,Weight %,1967
1.435,0.000545,2.18e-05,None kPa,N/A,16867,['C'],A,Vacuum adiabatic calorimetry,"origin: commercial source,99.9999 weight % (total),stated by supplier",99.9999,Weight %,1967
1.5364,0.000628,2.512e-05,None kPa,N/A,16867,['C'],A,Vacuum adiabatic calorimetry,"origin: commercial source,99.9999 weight % (total),stated by supplier",99.9999,Weight %,1967
1.5841,0.000667,2.668e-05,None kPa,N/A,16867,['C'],A,Vacuum adiabatic calorimetry,"origin: commercial source,99.9999 weight % (total),stated by supplier",99.9999,Weight %,1967
1.6326,0.000708,2.832e-05,None kPa,N/A,16867,['C'],A,Vacuum adiabatic calorimetry,"origin: commercial source,99.9999 weight % (total),stated by supplier",99.9999,Weight %,1967
1.7175,0.000792,3.168e-05,None kPa,N/A,16867,['C'],A,Vacuum adiabatic calorimetry,"origin: commercial source,99.9999 weight % (total),stated by supplier",99.9999,Weight %,1967
1.7308,0.000803,3.212e-05,None kPa,N/A,16867,['C'],A,Vacuum adiabatic calorimetry,"origin: commercial source,99.9999 weight % (total),stated by supplier",99.9999,Weight %,1967
1.769,0.000844,3.376e-05,None kPa,N/A,16867,['C'],A,Vacuum adiabatic calorimetry,"origin: commercial source,99.9999 weight % (total),stated by supplier",99.9999,Weight %,1967
1.9065,0.000996,3.984e-05,None kPa,N/A,16867,['C'],A,Vacuum adiabatic calorimetry,"origin: commercial source,99.9999 weight % (total),stated by supplier",99.9999,Weight %,1967
1.9145,0.001005,4.02e-05,None kPa,N/A,16867,['C'],A,Vacuum adiabatic calorimetry,"origin: commercial source,99.9999 weight % (total),stated by supplier",99.9999,Weight %,1967
1.9632,0.00106,4.24e-05,None kPa,N/A,16867,['C'],A,Vacuum adiabatic calorimetry,"origin: commercial source,99.9999 weight % (total),stated by supplier",99.9999,Weight %,1967
2.1049,0.001254,5.016e-05,None kPa,N/A,16868,['C'],A,Vacuum adiabatic calorimetry,"origin: commercial source,99.9999 weight % (total),stated by supplier",99.9999,Weight %,1967
2.2521,0.001466,5.864e-05,None kPa,N/A,16868,['C'],A,Vacuum adiabatic calorimetry,"origin: commercial source,99.9999 weight % (total),stated by supplier",99.9999,Weight %,1967
2.2702,0.001497,5.988e-05,None kPa,N/A,16868,['C'],A,Vacuum adiabatic calorimetry,"origin: commercial source,99.9999 weight % (total),stated by supplier",99.9999,Weight %,1967
2.3487,0.001638,6.552e-05,None kPa,N/A,16868,['C'],A,Vacuum adiabatic calorimetry,"origin: commercial source,99.9999 weight % (total),stated by supplier",99.9999,Weight %,1967
2.4141,0.001748,6.992e-05,None kPa,N/A,16868,['C'],A,Vacuum adiabatic calorimetry,"origin: commercial source,99.9999 weight % (total),stated by supplier",99.9999,Weight %,1967
2.5017,0.001903,7.612e-05,None kPa,N/A,16868,['C'],A,Vacuum adiabatic calorimetry,"origin: commercial source,99.9999 weight % (total),stated by supplier",99.9999,Weight %,1967
2.688,0.002332,9.328e-05,None kPa,N/A,16868,['C'],A,Vacuum adiabatic calorimetry,"origin: commercial source,99.9999 weight % (total),stated by supplier",99.9999,Weight %,1967
2.7643,0.002475,9.9e-05,None kPa,N/A,16868,['C'],A,Vacuum adiabatic calorimetry,"origin: commercial source,99.9999 weight % (total),stated by supplier",99.9999,Weight %,1967
2.878,0.002782,0.00011128,None kPa,N/A,16868,['C'],A,Vacuum adiabatic calorimetry,"origin: commercial source,99.9999 weight % (total),stated by supplier",99.9999,Weight %,1967
2.9747,0.003044,0.00012176,None kPa,N/A,16868,['C'],A,Vacuum adiabatic calorimetry,"origin: commercial source,99.9999 weight % (total),stated by supplier",99.9999,Weight %,1967
3.171,0.003667,0.00014668,None kPa,N/A,16868,['C'],A,Vacuum adiabatic calorimetry,"origin: commercial source,99.9999 weight % (total),stated by supplier",99.9999,Weight %,1967
3.2787,0.003934,0.00015736,None kPa,N/A,16868,['C'],A,Vacuum adiabatic calorimetry,"origin: commercial source,99.9999 weight % (total),stated by supplier",99.9999,Weight %,1967
3.5707,0.004977,0.00019908,None kPa,N/A,16868,['C'],A,Vacuum adiabatic calorimetry,"origin: commercial source,99.9999 weight % (total),stated by supplier",99.9999,Weight %,1967
3.7995,0.005958,0.00023832,None kPa,N/A,16868,['C'],A,Vacuum adiabatic calorimetry,"origin: commercial source,99.9999 weight % (total),stated by supplier",99.9999,Weight %,1967
3.984,0.006946,0.00027784,None kPa,N/A,16868,['C'],A,Vacuum adiabatic calorimetry,"origin: commercial source,99.9999 weight % (total),stated by supplier",99.9999,Weight %,1967
0.582,0.0001348,1.348e-06,None kPa,N/A,17536,['C'],A,Vacuum adiabatic calorimetry,"origin: commercial source,99.9999 % (total),stated by supplier",99.9999,Not Specified %,1967
0.595,0.0001394,1.394e-06,None kPa,N/A,17536,['C'],A,Vacuum adiabatic calorimetry,"origin: commercial source,99.9999 % (total),stated by supplier",99.9999,Not Specified %,1967
0.603,0.0001404,1.404e-06,None kPa,N/A,17536,['C'],A,Vacuum adiabatic calorimetry,"origin: commercial source,99.9999 % (total),stated by supplier",99.9999,Not Specified %,1967
0.615,0.0001435,1.435e-06,None kPa,N/A,17536,['C'],A,Vacuum adiabatic calorimetry,"origin: commercial source,99.9999 % (total),stated by supplier",99.9999,Not Specified %,1967
0.615,0.0001445,1.445e-06,None kPa,N/A,17536,['C'],A,Vacuum adiabatic calorimetry,"origin: commercial source,99.9999 % (total),stated by supplier",99.9999,Not Specified %,1967
0.62,0.0001453,1.453e-06,None kPa,N/A,17536,['C'],A,Vacuum adiabatic calorimetry,"origin: commercial source,99.9999 % (total),stated by supplier",99.9999,Not Specified %,1967
0.624,0.0001468,1.468e-06,None kPa,N/A,17536,['C'],A,Vacuum adiabatic calorimetry,"origin: commercial source,99.9999 % (total),stated by supplier",99.9999,Not Specified %,1967
0.628,0.0001483,1.483e-06,None kPa,N/A,17536,['C'],A,Vacuum adiabatic calorimetry,"origin: commercial source,99.9999 % (total),stated by supplier",99.9999,Not Specified %,1967
0.63,0.0001471,1.471e-06,None kPa,N/A,17536,['C'],A,Vacuum adiabatic calorimetry,"origin: commercial source,99.9999 % (total),stated by supplier",99.9999,Not Specified %,1967
0.631,0.0001485,1.485e-06,None kPa,N/A,17536,['C'],A,Vacuum adiabatic calorimetry,"origin: commercial source,99.9999 % (total),stated by supplier",99.9999,Not Specified %,1967
0.633,0.0001489,1.489e-06,None kPa,N/A,17536,['C'],A,Vacuum adiabatic calorimetry,"origin: commercial source,99.9999 % (total),stated by supplier",99.9999,Not Specified %,1967
0.635,0.0001488,1.488e-06,None kPa,N/A,17536,['C'],A,Vacuum adiabatic calorimetry,"origin: commercial source,99.9999 % (total),stated by supplier",99.9999,Not Specified %,1967
0.637,0.0001501,1.501e-06,None kPa,N/A,17536,['C'],A,Vacuum adiabatic calorimetry,"origin: commercial source,99.9999 % (total),stated by supplier",99.9999,Not Specified %,1967
0.644,0.0001522,1.522e-06,None kPa,N/A,17536,['C'],A,Vacuum adiabatic calorimetry,"origin: commercial source,99.9999 % (total),stated by supplier",99.9999,Not Specified %,1967
0.646,0.0001529,1.529e-06,None kPa,N/A,17536,['C'],A,Vacuum adiabatic calorimetry,"origin: commercial source,99.9999 % (total),stated by supplier",99.9999,Not Specified %,1967
0.658,0.0001562,1.562e-06,None kPa,N/A,17536,['C'],A,Vacuum adiabatic calorimetry,"origin: commercial source,99.9999 % (total),stated by supplier",99.9999,Not Specified %,1967
0.66,0.0001563,1.563e-06,None kPa,N/A,17536,['C'],A,Vacuum adiabatic calorimetry,"origin: commercial source,99.9999 % (total),stated by supplier",99.9999,Not Specified %,1967
0.661,0.0001568,1.568e-06,None kPa,N/A,17536,['C'],A,Vacuum adiabatic calorimetry,"origin: commercial source,99.9999 % (total),stated by supplier",99.9999,Not Specified %,1967
0.662,0.0001564,1.564e-06,None kPa,N/A,17536,['C'],A,Vacuum adiabatic calorimetry,"origin: commercial source,99.9999 % (total),stated by supplier",99.9999,Not Specified %,1967
0.673,0.0001596,1.596e-06,None kPa,N/A,17536,['C'],A,Vacuum adiabatic calorimetry,"origin: commercial source,99.9999 % (total),stated by supplier",99.9999,Not Specified %,1967
0.675,0.0001602,1.602e-06,None kPa,N/A,17536,['C'],A,Vacuum adiabatic calorimetry,"origin: commercial source,99.9999 % (total),stated by supplier",99.9999,Not Specified %,1967
0.675,0.0001604,1.604e-06,None kPa,N/A,17536,['C'],A,Vacuum adiabatic calorimetry,"origin: commercial source,99.9999 % (total),stated by supplier",99.9999,Not Specified %,1967
0.676,0.0001608,1.608e-06,None kPa,N/A,17536,['C'],A,Vacuum adiabatic calorimetry,"origin: commercial source,99.9999 % (total),stated by supplier",99.9999,Not Specified %,1967
0.683,0.0001626,1.626e-06,None kPa,N/A,17536,['C'],A,Vacuum adiabatic calorimetry,"origin: commercial source,99.9999 % (total),stated by supplier",99.9999,Not Specified %,1967
0.683,0.0001626,1.626e-06,None kPa,N/A,17536,['C'],A,Vacuum adiabatic calorimetry,"origin: commercial source,99.9999 % (total),stated by supplier",99.9999,Not Specified %,1967
0.688,0.0001639,1.639e-06,None kPa,N/A,17536,['C'],A,Vacuum adiabatic calorimetry,"origin: commercial source,99.9999 % (total),stated by supplier",99.9999,Not Specified %,1967
0.688,0.0001639,1.639e-06,None kPa,N/A,17536,['C'],A,Vacuum adiabatic calorimetry,"origin: commercial source,99.9999 % (total),stated by supplier",99.9999,Not Specified %,1967
0.698,0.000167,1.67e-06,None kPa,N/A,17536,['C'],A,Vacuum adiabatic calorimetry,"origin: commercial source,99.9999 % (total),stated by supplier",99.9999,Not Specified %,1967
0.704,0.0001686,1.686e-06,None kPa,N/A,17536,['C'],A,Vacuum adiabatic calorimetry,"origin: commercial source,99.9999 % (total),stated by supplier",99.9999,Not Specified %,1967
0.719,0.0001756,1.756e-06,None kPa,N/A,17536,['C'],A,Vacuum adiabatic calorimetry,"origin: commercial source,99.9999 % (total),stated by supplier",99.9999,Not Specified %,1967
0.72,0.0001753,1.753e-06,None kPa,N/A,17536,['C'],A,Vacuum adiabatic calorimetry,"origin: commercial source,99.9999 % (total),stated by supplier",99.9999,Not Specified %,1967
0.723,0.0001766,1.766e-06,None kPa,N/A,17536,['C'],A,Vacuum adiabatic calorimetry,"origin: commercial source,99.9999 % (total),stated by supplier",99.9999,Not Specified %,1967
0.73,0.0001784,1.784e-06,None kPa,N/A,17536,['C'],A,Vacuum adiabatic calorimetry,"origin: commercial source,99.9999 % (total),stated by supplier",99.9999,Not Specified %,1967
0.733,0.0001794,1.794e-06,None kPa,N/A,17536,['C'],A,Vacuum adiabatic calorimetry,"origin: commercial source,99.9999 % (total),stated by supplier",99.9999,Not Specified %,1967
0.737,0.0001801,1.801e-06,None kPa,N/A,17536,['C'],A,Vacuum adiabatic calorimetry,"origin: commercial source,99.9999 % (total),stated by supplier",99.9999,Not Specified %,1967
0.739,0.00018,1.8e-06,None kPa,N/A,17536,['C'],A,Vacuum adiabatic calorimetry,"origin: commercial source,99.9999 % (total),stated by supplier",99.9999,Not Specified %,1967
0.742,0.0001815,1.815e-06,None kPa,N/A,17536,['C'],A,Vacuum adiabatic calorimetry,"origin: commercial source,99.9999 % (total),stated by supplier",99.9999,Not Specified %,1967
0.743,0.0001822,1.822e-06,None kPa,N/A,17536,['C'],A,Vacuum adiabatic calorimetry,"origin: commercial source,99.9999 % (total),stated by supplier",99.9999,Not Specified %,1967
0.746,0.000183,1.83e-06,None kPa,N/A,17536,['C'],A,Vacuum adiabatic calorimetry,"origin: commercial source,99.9999 % (total),stated by supplier",99.9999,Not Specified %,1967
0.747,0.0001825,1.825e-06,None kPa,N/A,17536,['C'],A,Vacuum adiabatic calorimetry,"origin: commercial source,99.9999 % (total),stated by supplier",99.9999,Not Specified %,1967
0.752,0.0001841,1.841e-06,None kPa,N/A,17536,['C'],A,Vacuum adiabatic calorimetry,"origin: commercial source,99.9999 % (total),stated by supplier",99.9999,Not Specified %,1967
0.764,0.0001883,1.883e-06,None kPa,N/A,17536,['C'],A,Vacuum adiabatic calorimetry,"origin: commercial source,99.9999 % (total),stated by supplier",99.9999,Not Specified %,1967
0.77,0.0001899,1.899e-06,None kPa,N/A,17536,['C'],A,Vacuum adiabatic calorimetry,"origin: commercial source,99.9999 % (total),stated by supplier",99.9999,Not Specified %,1967
0.778,0.0001938,1.938e-06,None kPa,N/A,17536,['C'],A,Vacuum adiabatic calorimetry,"origin: commercial source,99.9999 % (total),stated by supplier",99.9999,Not Specified %,1967
0.779,0.000194,1.94e-06,None kPa,N/A,17536,['C'],A,Vacuum adiabatic calorimetry,"origin: commercial source,99.9999 % (total),stated by supplier",99.9999,Not Specified %,1967
0.781,0.0001948,1.948e-06,None kPa,N/A,17536,['C'],A,Vacuum adiabatic calorimetry,"origin: commercial source,99.9999 % (total),stated by supplier",99.9999,Not Specified %,1967
0.789,0.0001972,1.972e-06,None kPa,N/A,17536,['C'],A,Vacuum adiabatic calorimetry,"origin: commercial source,99.9999 % (total),stated by supplier",99.9999,Not Specified %,1967
0.79,0.0001975,1.975e-06,None kPa,N/A,17536,['C'],A,Vacuum adiabatic calorimetry,"origin: commercial source,99.9999 % (total),stated by supplier",99.9999,Not Specified %,1967
0.794,0.0001992,1.992e-06,None kPa,N/A,17536,['C'],A,Vacuum adiabatic calorimetry,"origin: commercial source,99.9999 % (total),stated by supplier",99.9999,Not Specified %,1967
0.801,0.000201,2.01e-06,None kPa,N/A,17536,['C'],A,Vacuum adiabatic calorimetry,"origin: commercial source,99.9999 % (total),stated by supplier",99.9999,Not Specified %,1967
0.806,0.000203,2.03e-06,None kPa,N/A,17536,['C'],A,Vacuum adiabatic calorimetry,"origin: commercial source,99.9999 % (total),stated by supplier",99.9999,Not Specified %,1967
0.812,0.000205,2.05e-06,None kPa,N/A,17536,['C'],A,Vacuum adiabatic calorimetry,"origin: commercial source,99.9999 % (total),stated by supplier",99.9999,Not Specified %,1967
0.818,0.000208,2.08e-06,None kPa,N/A,17536,['C'],A,Vacuum adiabatic calorimetry,"origin: commercial source,99.9999 % (total),stated by supplier",99.9999,Not Specified %,1967
0.821,0.000209,2.09e-06,None kPa,N/A,17536,['C'],A,Vacuum adiabatic calorimetry,"origin: commercial source,99.9999 % (total),stated by supplier",99.9999,Not Specified %,1967
0.823,0.00021,2.1e-06,None kPa,N/A,17536,['C'],A,Vacuum adiabatic calorimetry,"origin: commercial source,99.9999 % (total),stated by supplier",99.9999,Not Specified %,1967
0.825,0.00021,2.1e-06,None kPa,N/A,17536,['C'],A,Vacuum adiabatic calorimetry,"origin: commercial source,99.9999 % (total),stated by supplier",99.9999,Not Specified %,1967
0.829,0.00021,2.1e-06,None kPa,N/A,17536,['C'],A,Vacuum adiabatic calorimetry,"origin: commercial source,99.9999 % (total),stated by supplier",99.9999,Not Specified %,1967
0.834,0.000213,2.13e-06,None kPa,N/A,17536,['C'],A,Vacuum adiabatic calorimetry,"origin: commercial source,99.9999 % (total),stated by supplier",99.9999,Not Specified %,1967
0.844,0.000216,2.16e-06,None kPa,N/A,17536,['C'],A,Vacuum adiabatic calorimetry,"origin: commercial source,99.9999 % (total),stated by supplier",99.9999,Not Specified %,1967
0.844,0.000216,2.16e-06,None kPa,N/A,17536,['C'],A,Vacuum adiabatic calorimetry,"origin: commercial source,99.9999 % (total),stated by supplier",99.9999,Not Specified %,1967
0.845,0.000217,2.17e-06,None kPa,N/A,17536,['C'],A,Vacuum adiabatic calorimetry,"origin: commercial source,99.9999 % (total),stated by supplier",99.9999,Not Specified %,1967
0.847,0.000218,2.18e-06,None kPa,N/A,17536,['C'],A,Vacuum adiabatic calorimetry,"origin: commercial source,99.9999 % (total),stated by supplier",99.9999,Not Specified %,1967
0.861,0.000221,2.21e-06,None kPa,N/A,17536,['C'],A,Vacuum adiabatic calorimetry,"origin: commercial source,99.9999 % (total),stated by supplier",99.9999,Not Specified %,1967
0.872,0.000225,2.25e-06,None kPa,N/A,17536,['C'],A,Vacuum adiabatic calorimetry,"origin: commercial source,99.9999 % (total),stated by supplier",99.9999,Not Specified %,1967
0.875,0.000228,2.28e-06,None kPa,N/A,17536,['C'],A,Vacuum adiabatic calorimetry,"origin: commercial source,99.9999 % (total),stated by supplier",99.9999,Not Specified %,1967
0.876,0.000226,2.26e-06,None kPa,N/A,17536,['C'],A,Vacuum adiabatic calorimetry,"origin: commercial source,99.9999 % (total),stated by supplier",99.9999,Not Specified %,1967
0.878,0.000228,2.28e-06,None kPa,N/A,17536,['C'],A,Vacuum adiabatic calorimetry,"origin: commercial source,99.9999 % (total),stated by supplier",99.9999,Not Specified %,1967
0.879,0.00023,2.3e-06,None kPa,N/A,17536,['C'],A,Vacuum adiabatic calorimetry,"origin: commercial source,99.9999 % (total),stated by supplier",99.9999,Not Specified %,1967
0.882,0.00023,2.3e-06,None kPa,N/A,17536,['C'],A,Vacuum adiabatic calorimetry,"origin: commercial source,99.9999 % (total),stated by supplier",99.9999,Not Specified %,1967
0.889,0.000233,2.33e-06,None kPa,N/A,17536,['C'],A,Vacuum adiabatic calorimetry,"origin: commercial source,99.9999 % (total),stated by supplier",99.9999,Not Specified %,1967
0.893,0.000234,2.34e-06,None kPa,N/A,17536,['C'],A,Vacuum adiabatic calorimetry,"origin: commercial source,99.9999 % (total),stated by supplier",99.9999,Not Specified %,1967
0.895,0.000235,2.35e-06,None kPa,N/A,17536,['C'],A,Vacuum adiabatic calorimetry,"origin: commercial source,99.9999 % (total),stated by supplier",99.9999,Not Specified %,1967
0.897,0.000235,2.35e-06,None kPa,N/A,17536,['C'],A,Vacuum adiabatic calorimetry,"origin: commercial source,99.9999 % (total),stated by supplier",99.9999,Not Specified %,1967
0.899,0.000239,2.39e-06,None kPa,N/A,17536,['C'],A,Vacuum adiabatic calorimetry,"origin: commercial source,99.9999 % (total),stated by supplier",99.9999,Not Specified %,1967
0.91,0.000243,2.43e-06,None kPa,N/A,17536,['C'],A,Vacuum adiabatic calorimetry,"origin: commercial source,99.9999 % (total),stated by supplier",99.9999,Not Specified %,1967
0.917,0.000245,2.45e-06,None kPa,N/A,17536,['C'],A,Vacuum adiabatic calorimetry,"origin: commercial source,99.9999 % (total),stated by supplier",99.9999,Not Specified %,1967
0.927,0.000249,2.49e-06,None kPa,N/A,17536,['C'],A,Vacuum adiabatic calorimetry,"origin: commercial source,99.9999 % (total),stated by supplier",99.9999,Not Specified %,1967
0.936,0.000252,2.52e-06,None kPa,N/A,17536,['C'],A,Vacuum adiabatic calorimetry,"origin: commercial source,99.9999 % (total),stated by supplier",99.9999,Not Specified %,1967
0.94,0.000252,2.52e-06,None kPa,N/A,17536,['C'],A,Vacuum adiabatic calorimetry,"origin: commercial source,99.9999 % (total),stated by supplier",99.9999,Not Specified %,1967
0.941,0.000255,2.55e-06,None kPa,N/A,17536,['C'],A,Vacuum adiabatic calorimetry,"origin: commercial source,99.9999 % (total),stated by supplier",99.9999,Not Specified %,1967
0.95,0.000258,2.58e-06,None kPa,N/A,17536,['C'],A,Vacuum adiabatic calorimetry,"origin: commercial source,99.9999 % (total),stated by supplier",99.9999,Not Specified %,1967
0.957,0.000261,2.61e-06,None kPa,N/A,17536,['C'],A,Vacuum adiabatic calorimetry,"origin: commercial source,99.9999 % (total),stated by supplier",99.9999,Not Specified %,1967
0.958,0.00026,2.6e-06,None kPa,N/A,17536,['C'],A,Vacuum adiabatic calorimetry,"origin: commercial source,99.9999 % (total),stated by supplier",99.9999,Not Specified %,1967
0.959,0.000261,2.61e-06,None kPa,N/A,17536,['C'],A,Vacuum adiabatic calorimetry,"origin: commercial source,99.9999 % (total),stated by supplier",99.9999,Not Specified %,1967
0.959,0.000263,2.63e-06,None kPa,N/A,17536,['C'],A,Vacuum adiabatic calorimetry,"origin: commercial source,99.9999 % (total),stated by supplier",99.9999,Not Specified %,1967
0.964,0.000264,2.64e-06,None kPa,N/A,17536,['C'],A,Vacuum adiabatic calorimetry,"origin: commercial source,99.9999 % (total),stated by supplier",99.9999,Not Specified %,1967
0.976,0.000269,2.69e-06,None kPa,N/A,17536,['C'],A,Vacuum adiabatic calorimetry,"origin: commercial source,99.9999 % (total),stated by supplier",99.9999,Not Specified %,1967
0.976,0.00027,2.7e-06,None kPa,N/A,17536,['C'],A,Vacuum adiabatic calorimetry,"origin: commercial source,99.9999 % (total),stated by supplier",99.9999,Not Specified %,1967
0.993,0.000276,2.76e-06,None kPa,N/A,17536,['C'],A,Vacuum adiabatic calorimetry,"origin: commercial source,99.9999 % (total),stated by supplier",99.9999,Not Specified %,1967
0.998,0.000282,2.82e-06,None kPa,N/A,17536,['C'],A,Vacuum adiabatic calorimetry,"origin: commercial source,99.9999 % (total),stated by supplier",99.9999,Not Specified %,1967
0.999,0.000279,2.79e-06,None kPa,N/A,17536,['C'],A,Vacuum adiabatic calorimetry,"origin: commercial source,99.9999 % (total),stated by supplier",99.9999,Not Specified %,1967
1.003,0.000282,2.82e-06,None kPa,N/A,17536,['C'],A,Vacuum adiabatic calorimetry,"origin: commercial source,99.9999 % (total),stated by supplier",99.9999,Not Specified %,1967
1.011,0.000286,2.86e-06,None kPa,N/A,17536,['C'],A,Vacuum adiabatic calorimetry,"origin: commercial source,99.9999 % (total),stated by supplier",99.9999,Not Specified %,1967
1.013,0.000286,2.86e-06,None kPa,N/A,17536,['C'],A,Vacuum adiabatic calorimetry,"origin: commercial source,99.9999 % (total),stated by supplier",99.9999,Not Specified %,1967
1.026,0.000293,2.93e-06,None kPa,N/A,17536,['C'],A,Vacuum adiabatic calorimetry,"origin: commercial source,99.9999 % (total),stated by supplier",99.9999,Not Specified %,1967
1.029,0.000293,2.93e-06,None kPa,N/A,17536,['C'],A,Vacuum adiabatic calorimetry,"origin: commercial source,99.9999 % (total),stated by supplier",99.9999,Not Specified %,1967
1.029,0.000294,2.94e-06,None kPa,N/A,17536,['C'],A,Vacuum adiabatic calorimetry,"origin: commercial source,99.9999 % (total),stated by supplier",99.9999,Not Specified %,1967
1.03,0.000294,2.94e-06,None kPa,N/A,17536,['C'],A,Vacuum adiabatic calorimetry,"origin: commercial source,99.9999 % (total),stated by supplier",99.9999,Not Specified %,1967
1.031,0.000295,2.95e-06,None kPa,N/A,17536,['C'],A,Vacuum adiabatic calorimetry,"origin: commercial source,99.9999 % (total),stated by supplier",99.9999,Not Specified %,1967
1.034,0.000296,2.96e-06,None kPa,N/A,17536,['C'],A,Vacuum adiabatic calorimetry,"origin: commercial source,99.9999 % (total),stated by supplier",99.9999,Not Specified %,1967
1.035,0.000296,2.96e-06,None kPa,N/A,17536,['C'],A,Vacuum adiabatic calorimetry,"origin: commercial source,99.9999 % (total),stated by supplier",99.9999,Not Specified %,1967
1.036,0.000297,2.97e-06,None kPa,N/A,17536,['C'],A,Vacuum adiabatic calorimetry,"origin: commercial source,99.9999 % (total),stated by supplier",99.9999,Not Specified %,1967
1.057,0.000305,3.05e-06,None kPa,N/A,17536,['C'],A,Vacuum adiabatic calorimetry,"origin: commercial source,99.9999 % (total),stated by supplier",99.9999,Not Specified %,1967
1.06,0.000307,3.07e-06,None kPa,N/A,17536,['C'],A,Vacuum adiabatic calorimetry,"origin: commercial source,99.9999 % (total),stated by supplier",99.9999,Not Specified %,1967
1.061,0.000306,3.06e-06,None kPa,N/A,17536,['C'],A,Vacuum adiabatic calorimetry,"origin: commercial source,99.9999 % (total),stated by supplier",99.9999,Not Specified %,1967
1.106,0.00033,6.6e-06,None kPa,N/A,17537,['C'],A,Vacuum adiabatic calorimetry,"origin: commercial source,99.9999 % (total),stated by supplier",99.9999,Not Specified %,1967
1.119,0.000339,6.78e-06,None kPa,N/A,17537,['C'],A,Vacuum adiabatic calorimetry,"origin: commercial source,99.9999 % (total),stated by supplier",99.9999,Not Specified %,1967
1.128,0.000343,6.86e-06,None kPa,N/A,17537,['C'],A,Vacuum adiabatic calorimetry,"origin: commercial source,99.9999 % (total),stated by supplier",99.9999,Not Specified %,1967
1.13,0.000341,6.82e-06,None kPa,N/A,17537,['C'],A,Vacuum adiabatic calorimetry,"origin: commercial source,99.9999 % (total),stated by supplier",99.9999,Not Specified %,1967
1.131,0.000344,6.88e-06,None kPa,N/A,17537,['C'],A,Vacuum adiabatic calorimetry,"origin: commercial source,99.9999 % (total),stated by supplier",99.9999,Not Specified %,1967
1.147,0.000353,7.06e-06,None kPa,N/A,17537,['C'],A,Vacuum adiabatic calorimetry,"origin: commercial source,99.9999 % (total),stated by supplier",99.9999,Not Specified %,1967
1.147,0.000353,7.06e-06,None kPa,N/A,17537,['C'],A,Vacuum adiabatic calorimetry,"origin: commercial source,99.9999 % (total),stated by supplier",99.9999,Not Specified %,1967
1.155,0.000358,7.16e-06,None kPa,N/A,17537,['C'],A,Vacuum adiabatic calorimetry,"origin: commercial source,99.9999 % (total),stated by supplier",99.9999,Not Specified %,1967
1.167,0.000365,7.3e-06,None kPa,N/A,17537,['C'],A,Vacuum adiabatic calorimetry,"origin: commercial source,99.9999 % (total),stated by supplier",99.9999,Not Specified %,1967
1.174,0.000367,7.34e-06,None kPa,N/A,17537,['C'],A,Vacuum adiabatic calorimetry,"origin: commercial source,99.9999 % (total),stated by supplier",99.9999,Not Specified %,1967
1.181,0.000371,7.42e-06,None kPa,N/A,17537,['C'],A,Vacuum adiabatic calorimetry,"origin: commercial source,99.9999 % (total),stated by supplier",99.9999,Not Specified %,1967
1.188,0.000375,7.5e-06,None kPa,N/A,17537,['C'],A,Vacuum adiabatic calorimetry,"origin: commercial source,99.9999 % (total),stated by supplier",99.9999,Not Specified %,1967
1.204,0.000385,7.7e-06,None kPa,N/A,17537,['C'],A,Vacuum adiabatic calorimetry,"origin: commercial source,99.9999 % (total),stated by supplier",99.9999,Not Specified %,1967
1.208,0.000385,7.7e-06,None kPa,N/A,17537,['C'],A,Vacuum adiabatic calorimetry,"origin: commercial source,99.9999 % (total),stated by supplier",99.9999,Not Specified %,1967
1.214,0.000388,7.76e-06,None kPa,N/A,17537,['C'],A,Vacuum adiabatic calorimetry,"origin: commercial source,99.9999 % (total),stated by supplier",99.9999,Not Specified %,1967
1.228,0.000396,7.92e-06,None kPa,N/A,17537,['C'],A,Vacuum adiabatic calorimetry,"origin: commercial source,99.9999 % (total),stated by supplier",99.9999,Not Specified %,1967
1.243,0.000407,8.14e-06,None kPa,N/A,17537,['C'],A,Vacuum adiabatic calorimetry,"origin: commercial source,99.9999 % (total),stated by supplier",99.9999,Not Specified %,1967
1.243,0.000409,8.18e-06,None kPa,N/A,17537,['C'],A,Vacuum adiabatic calorimetry,"origin: commercial source,99.9999 % (total),stated by supplier",99.9999,Not Specified %,1967
1.255,0.000416,8.32e-06,None kPa,N/A,17537,['C'],A,Vacuum adiabatic calorimetry,"origin: commercial source,99.9999 % (total),stated by supplier",99.9999,Not Specified %,1967
1.267,0.000422,8.44e-06,None kPa,N/A,17537,['C'],A,Vacuum adiabatic calorimetry,"origin: commercial source,99.9999 % (total),stated by supplier",99.9999,Not Specified %,1967
1.285,0.000432,8.64e-06,None kPa,N/A,17537,['C'],A,Vacuum adiabatic calorimetry,"origin: commercial source,99.9999 % (total),stated by supplier",99.9999,Not Specified %,1967
1.286,0.000432,8.64e-06,None kPa,N/A,17537,['C'],A,Vacuum adiabatic calorimetry,"origin: commercial source,99.9999 % (total),stated by supplier",99.9999,Not Specified %,1967
1.287,0.000433,8.66e-06,None kPa,N/A,17537,['C'],A,Vacuum adiabatic calorimetry,"origin: commercial source,99.9999 % (total),stated by supplier",99.9999,Not Specified %,1967
1.295,0.000437,8.74e-06,None kPa,N/A,17537,['C'],A,Vacuum adiabatic calorimetry,"origin: commercial source,99.9999 % (total),stated by supplier",99.9999,Not Specified %,1967
1.31,0.000446,8.92e-06,None kPa,N/A,17537,['C'],A,Vacuum adiabatic calorimetry,"origin: commercial source,99.9999 % (total),stated by supplier",99.9999,Not Specified %,1967
1.312,0.000449,8.98e-06,None kPa,N/A,17537,['C'],A,Vacuum adiabatic calorimetry,"origin: commercial source,99.9999 % (total),stated by supplier",99.9999,Not Specified %,1967
1.314,0.000451,9.02e-06,None kPa,N/A,17537,['C'],A,Vacuum adiabatic calorimetry,"origin: commercial source,99.9999 % (total),stated by supplier",99.9999,Not Specified %,1967
1.318,0.000454,9.08e-06,None kPa,N/A,17537,['C'],A,Vacuum adiabatic calorimetry,"origin: commercial source,99.9999 % (total),stated by supplier",99.9999,Not Specified %,1967
1.333,0.00046,9.2e-06,None kPa,N/A,17537,['C'],A,Vacuum adiabatic calorimetry,"origin: commercial source,99.9999 % (total),stated by supplier",99.9999,Not Specified %,1967
1.345,0.000472,9.44e-06,None kPa,N/A,17537,['C'],A,Vacuum adiabatic calorimetry,"origin: commercial source,99.9999 % (total),stated by supplier",99.9999,Not Specified %,1967
1.35,0.000474,9.48e-06,None kPa,N/A,17537,['C'],A,Vacuum adiabatic calorimetry,"origin: commercial source,99.9999 % (total),stated by supplier",99.9999,Not Specified %,1967
1.353,0.000475,9.5e-06,None kPa,N/A,17537,['C'],A,Vacuum adiabatic calorimetry,"origin: commercial source,99.9999 % (total),stated by supplier",99.9999,Not Specified %,1967
1.357,0.000477,9.54e-06,None kPa,N/A,17537,['C'],A,Vacuum adiabatic calorimetry,"origin: commercial source,99.9999 % (total),stated by supplier",99.9999,Not Specified %,1967
1.371,0.000485,9.7e-06,None kPa,N/A,17537,['C'],A,Vacuum adiabatic calorimetry,"origin: commercial source,99.9999 % (total),stated by supplier",99.9999,Not Specified %,1967
1.386,0.000499,9.98e-06,None kPa,N/A,17537,['C'],A,Vacuum adiabatic calorimetry,"origin: commercial source,99.9999 % (total),stated by supplier",99.9999,Not Specified %,1967
1.387,0.0005,1e-05,None kPa,N/A,17537,['C'],A,Vacuum adiabatic calorimetry,"origin: commercial source,99.9999 % (total),stated by supplier",99.9999,Not Specified %,1967
1.397,0.000503,1.006e-05,None kPa,N/A,17537,['C'],A,Vacuum adiabatic calorimetry,"origin: commercial source,99.9999 % (total),stated by supplier",99.9999,Not Specified %,1967
1.399,0.000507,1.014e-05,None kPa,N/A,17537,['C'],A,Vacuum adiabatic calorimetry,"origin: commercial source,99.9999 % (total),stated by supplier",99.9999,Not Specified %,1967
1.416,0.000518,1.036e-05,None kPa,N/A,17537,['C'],A,Vacuum adiabatic calorimetry,"origin: commercial source,99.9999 % (total),stated by supplier",99.9999,Not Specified %,1967
1.424,0.000537,1.074e-05,None kPa,N/A,17537,['C'],A,Vacuum adiabatic calorimetry,"origin: commercial source,99.9999 % (total),stated by supplier",99.9999,Not Specified %,1967
1.432,0.000534,1.068e-05,None kPa,N/A,17537,['C'],A,Vacuum adiabatic calorimetry,"origin: commercial source,99.9999 % (total),stated by supplier",99.9999,Not Specified %,1967
1.439,0.000533,1.066e-05,None kPa,N/A,17537,['C'],A,Vacuum adiabatic calorimetry,"origin: commercial source,99.9999 % (total),stated by supplier",99.9999,Not Specified %,1967
1.447,0.000543,1.086e-05,None kPa,N/A,17537,['C'],A,Vacuum adiabatic calorimetry,"origin: commercial source,99.9999 % (total),stated by supplier",99.9999,Not Specified %,1967
1.468,0.000556,1.112e-05,None kPa,N/A,17537,['C'],A,Vacuum adiabatic calorimetry,"origin: commercial source,99.9999 % (total),stated by supplier",99.9999,Not Specified %,1967
1.471,0.000558,1.116e-05,None kPa,N/A,17537,['C'],A,Vacuum adiabatic calorimetry,"origin: commercial source,99.9999 % (total),stated by supplier",99.9999,Not Specified %,1967
1.483,0.000567,1.134e-05,None kPa,N/A,17537,['C'],A,Vacuum adiabatic calorimetry,"origin: commercial source,99.9999 % (total),stated by supplier",99.9999,Not Specified %,1967
1.485,0.000571,1.142e-05,None kPa,N/A,17537,['C'],A,Vacuum adiabatic calorimetry,"origin: commercial source,99.9999 % (total),stated by supplier",99.9999,Not Specified %,1967
1.488,0.000572,1.144e-05,None kPa,N/A,17537,['C'],A,Vacuum adiabatic calorimetry,"origin: commercial source,99.9999 % (total),stated by supplier",99.9999,Not Specified %,1967
1.499,0.000581,1.162e-05,None kPa,N/A,17537,['C'],A,Vacuum adiabatic calorimetry,"origin: commercial source,99.9999 % (total),stated by supplier",99.9999,Not Specified %,1967
1.52,0.000599,1.198e-05,None kPa,N/A,17537,['C'],A,Vacuum adiabatic calorimetry,"origin: commercial source,99.9999 % (total),stated by supplier",99.9999,Not Specified %,1967
1.524,0.000598,1.196e-05,None kPa,N/A,17537,['C'],A,Vacuum adiabatic calorimetry,"origin: commercial source,99.9999 % (total),stated by supplier",99.9999,Not Specified %,1967
1.535,0.000606,1.212e-05,None kPa,N/A,17537,['C'],A,Vacuum adiabatic calorimetry,"origin: commercial source,99.9999 % (total),stated by supplier",99.9999,Not Specified %,1967
1.543,0.000616,1.232e-05,None kPa,N/A,17537,['C'],A,Vacuum adiabatic calorimetry,"origin: commercial source,99.9999 % (total),stated by supplier",99.9999,Not Specified %,1967
1.564,0.000632,1.264e-05,None kPa,N/A,17537,['C'],A,Vacuum adiabatic calorimetry,"origin: commercial source,99.9999 % (total),stated by supplier",99.9999,Not Specified %,1967
1.57,0.000636,1.272e-05,None kPa,N/A,17537,['C'],A,Vacuum adiabatic calorimetry,"origin: commercial source,99.9999 % (total),stated by supplier",99.9999,Not Specified %,1967
1.585,0.000651,1.302e-05,None kPa,N/A,17537,['C'],A,Vacuum adiabatic calorimetry,"origin: commercial source,99.9999 % (total),stated by supplier",99.9999,Not Specified %,1967
1.586,0.000646,1.292e-05,None kPa,N/A,17537,['C'],A,Vacuum adiabatic calorimetry,"origin: commercial source,99.9999 % (total),stated by supplier",99.9999,Not Specified %,1967
1.619,0.000681,1.362e-05,None kPa,N/A,17537,['C'],A,Vacuum adiabatic calorimetry,"origin: commercial source,99.9999 % (total),stated by supplier",99.9999,Not Specified %,1967
1.625,0.000685,1.37e-05,None kPa,N/A,17537,['C'],A,Vacuum adiabatic calorimetry,"origin: commercial source,99.9999 % (total),stated by supplier",99.9999,Not Specified %,1967
1.634,0.000694,1.388e-05,None kPa,N/A,17537,['C'],A,Vacuum adiabatic calorimetry,"origin: commercial source,99.9999 % (total),stated by supplier",99.9999,Not Specified %,1967
