Repository: amr8004/PureElementPRL

# Pure Element Thermodynamic modeling with 3rd generation CALPHAD models for multiple elements

## Description
Jupyter notebook for modeling pure elements with selected models via python tools pycalphad and ESPEI

## Running Tutorial
Creating a codespace should immediately open the desired notebook. Just change the element as desired (non-case sensitive) and set what SGTE structure (FCC_A1, BCC_A2, etc.) you would like to compare against.

## Further Resources

## Citation

File: CpCSV/Ba_CP_data.csv
Temperature: K,Heat capacity at constant pressure Cp: J/K/mol,Uncertainty,Pressure,Ref Temp,Data Set ID,State,Representation,Method,Description,Purity,Purity Units,Year
1.38264,0.00853614,0.000170723,0.0266645 kPa,N/A,9798,['C'],A,Vacuum adiabatic calorimetry,"origin: commercial source,99.7 % (total),spectroscopy",99.7,Not Specified %,1957
1.40693,0.00805071,0.000161014,None kPa,N/A,9798,['C'],A,Vacuum adiabatic calorimetry,"origin: commercial source,99.7 % (total),spectroscopy",99.7,Not Specified %,1957
1.5952,0.0115636,0.000231272,None kPa,N/A,9798,['C'],A,Vacuum adiabatic calorimetry,"origin: commercial source,99.7 % (total),spectroscopy",99.7,Not Specified %,1957
1.63223,0.0117761,0.000235521,None kPa,N/A,9798,['C'],A,Vacuum adiabatic calorimetry,"origin: commercial source,99.7 % (total),spectroscopy",99.7,Not Specified %,1957
1.67243,0.0118795,0.000237589,None kPa,N/A,9798,['C'],A,Vacuum adiabatic calorimetry,"origin: commercial source,99.7 % (total),spectroscopy",99.7,Not Specified %,1957
1.83042,0.0139542,0.000279084,None kPa,N/A,9798,['C'],A,Vacuum adiabatic calorimetry,"origin: commercial source,99.7 % (total),spectroscopy",99.7,Not Specified %,1957
1.87263,0.0151599,0.000303197,None kPa,N/A,9798,['C'],A,Vacuum adiabatic calorimetry,"origin: commercial source,99.7 % (total),spectroscopy",99.7,Not Specified %,1957
1.91654,0.0159899,0.000319798,None kPa,N/A,9798,['C'],A,Vacuum adiabatic calorimetry,"origin: commercial source,99.7 % (total),spectroscopy",99.7,Not Specified %,1957
1.95443,0.0163752,0.000327504,None kPa,N/A,9798,['C'],A,Vacuum adiabatic calorimetry,"origin: commercial source,99.7 % (total),spectroscopy",99.7,Not Specified %,1957
2.00266,0.0168772,0.000337544,None kPa,N/A,9798,['C'],A,Vacuum adiabatic calorimetry,"origin: commercial source,99.7 % (total),spectroscopy",99.7,Not Specified %,1957
2.08562,0.0195637,0.000391274,None kPa,N/A,9798,['C'],A,Vacuum adiabatic calorimetry,"origin: commercial source,99.7 % (total),spectroscopy",99.7,Not Specified %,1957
2.18638,0.0213592,0.000427184,None kPa,N/A,9798,['C'],A,Vacuum adiabatic calorimetry,"origin: commercial source,99.7 % (total),spectroscopy",99.7,Not Specified %,1957
2.21536,0.0225699,0.000451398,None kPa,N/A,9798,['C'],A,Vacuum adiabatic calorimetry,"origin: commercial source,99.7 % (total),spectroscopy",99.7,Not Specified %,1957
2.28794,0.0246938,0.000493876,None kPa,N/A,9798,['C'],A,Vacuum adiabatic calorimetry,"origin: commercial source,99.7 % (total),spectroscopy",99.7,Not Specified %,1957
2.3723,0.0260351,0.000520701,None kPa,N/A,9798,['C'],A,Vacuum adiabatic calorimetry,"origin: commercial source,99.7 % (total),spectroscopy",99.7,Not Specified %,1957
2.45481,0.0282116,0.000564232,None kPa,N/A,9798,['C'],A,Vacuum adiabatic calorimetry,"origin: commercial source,99.7 % (total),spectroscopy",99.7,Not Specified %,1957
2.52978,0.0308684,0.000617369,None kPa,N/A,9798,['C'],A,Vacuum adiabatic calorimetry,"origin: commercial source,99.7 % (total),spectroscopy",99.7,Not Specified %,1957
2.57474,0.0315053,0.000630106,None kPa,N/A,9798,['C'],A,Vacuum adiabatic calorimetry,"origin: commercial source,99.7 % (total),spectroscopy",99.7,Not Specified %,1957
2.69562,0.0355677,0.000711354,None kPa,N/A,9798,['C'],A,Vacuum adiabatic calorimetry,"origin: commercial source,99.7 % (total),spectroscopy",99.7,Not Specified %,1957
2.70918,0.0360224,0.000720448,None kPa,N/A,9798,['C'],A,Vacuum adiabatic calorimetry,"origin: commercial source,99.7 % (total),spectroscopy",99.7,Not Specified %,1957
2.80972,0.0392347,0.000784694,None kPa,N/A,9798,['C'],A,Vacuum adiabatic calorimetry,"origin: commercial source,99.7 % (total),spectroscopy",99.7,Not Specified %,1957
2.81043,0.0398679,0.000797359,None kPa,N/A,9798,['C'],A,Vacuum adiabatic calorimetry,"origin: commercial source,99.7 % (total),spectroscopy",99.7,Not Specified %,1957
2.94973,0.0450775,0.000901551,None kPa,N/A,9798,['C'],A,Vacuum adiabatic calorimetry,"origin: commercial source,99.7 % (total),spectroscopy",99.7,Not Specified %,1957
3.0472,0.0490266,0.000980533,None kPa,N/A,9798,['C'],A,Vacuum adiabatic calorimetry,"origin: commercial source,99.7 % (total),spectroscopy",99.7,Not Specified %,1957
3.08132,0.0510134,0.00102027,None kPa,N/A,9798,['C'],A,Vacuum adiabatic calorimetry,"origin: commercial source,99.7 % (total),spectroscopy",99.7,Not Specified %,1957
3.19564,0.0563381,0.00112676,None kPa,N/A,9798,['C'],A,Vacuum adiabatic calorimetry,"origin: commercial source,99.7 % (total),spectroscopy",99.7,Not Specified %,1957
3.21899,0.0572996,0.00114599,None kPa,N/A,9798,['C'],A,Vacuum adiabatic calorimetry,"origin: commercial source,99.7 % (total),spectroscopy",99.7,Not Specified %,1957
3.3117,0.0615681,0.00123136,None kPa,N/A,9798,['C'],A,Vacuum adiabatic calorimetry,"origin: commercial source,99.7 % (total),spectroscopy",99.7,Not Specified %,1957
3.33576,0.0630522,0.00126104,None kPa,N/A,9798,['C'],A,Vacuum adiabatic calorimetry,"origin: commercial source,99.7 % (total),spectroscopy",99.7,Not Specified %,1957
3.44447,0.0700606,0.00140121,None kPa,N/A,9798,['C'],A,Vacuum adiabatic calorimetry,"origin: commercial source,99.7 % (total),spectroscopy",99.7,Not Specified %,1957
3.46321,0.0713172,0.00142634,None kPa,N/A,9798,['C'],A,Vacuum adiabatic calorimetry,"origin: commercial source,99.7 % (total),spectroscopy",99.7,Not Specified %,1957
3.56805,0.0773739,0.00154748,None kPa,N/A,9798,['C'],A,Vacuum adiabatic calorimetry,"origin: commercial source,99.7 % (total),spectroscopy",99.7,Not Specified %,1957
3.59803,0.0792066,0.00158413,None kPa,N/A,9798,['C'],A,Vacuum adiabatic calorimetry,"origin: commercial source,99.7 % (total),spectroscopy",99.7,Not Specified %,1957
3.72195,0.0869395,0.00173879,None kPa,N/A,9798,['C'],A,Vacuum adiabatic calorimetry,"origin: commercial source,99.7 % (total),spectroscopy",99.7,Not Specified %,1957
3.81072,0.0932865,0.00186573,None kPa,N/A,9798,['C'],A,Vacuum adiabatic calorimetry,"origin: commercial source,99.7 % (total),spectroscopy",99.7,Not Specified %,1957
1.5,0.009,0.00018,None kPa,N/A,9799,['C'],A,Vacuum adiabatic calorimetry,"origin: commercial source,99.7 % (total),spectroscopy",99.7,Not Specified %,1957
2.0,0.0169,0.000338,None kPa,N/A,9799,['C'],A,Vacuum adiabatic calorimetry,"origin: commercial source,99.7 % (total),spectroscopy",99.7,Not Specified %,1957
2.5,0.0293,0.000586,None kPa,N/A,9799,['C'],A,Vacuum adiabatic calorimetry,"origin: commercial source,99.7 % (total),spectroscopy",99.7,Not Specified %,1957
3.0,0.0471,0.000942,None kPa,N/A,9799,['C'],A,Vacuum adiabatic calorimetry,"origin: commercial source,99.7 % (total),spectroscopy",99.7,Not Specified %,1957
3.5,0.0725,0.00145,None kPa,N/A,9799,['C'],A,Vacuum adiabatic calorimetry,"origin: commercial source,99.7 % (total),spectroscopy",99.7,Not Specified %,1957
4.0,0.107,0.00214,None kPa,N/A,9799,['C'],A,Vacuum adiabatic calorimetry,"origin: commercial source,99.7 % (total),spectroscopy",99.7,Not Specified %,1957
4.5,0.154,0.00308,None kPa,N/A,9799,['C'],A,Vacuum adiabatic calorimetry,"origin: commercial source,99.7 % (total),spectroscopy",99.7,Not Specified %,1957
5.0,0.22,0.0044,None kPa,N/A,9799,['C'],A,Vacuum adiabatic calorimetry,"origin: commercial source,99.7 % (total),spectroscopy",99.7,Not Specified %,1957
6.0,0.408,0.00816,None kPa,N/A,9799,['C'],A,Vacuum adiabatic calorimetry,"origin: commercial source,99.7 % (total),spectroscopy",99.7,Not Specified %,1957
7.0,0.665,0.0133,None kPa,N/A,9799,['C'],A,Vacuum adiabatic calorimetry,"origin: commercial source,99.7 % (total),spectroscopy",99.7,Not Specified %,1957
8.0,1.0,0.02,None kPa,N/A,9799,['C'],A,Vacuum adiabatic calorimetry,"origin: commercial source,99.7 % (total),spectroscopy",99.7,Not Specified %,1957
9.0,1.38,0.0276,None kPa,N/A,9799,['C'],A,Vacuum adiabatic calorimetry,"origin: commercial source,99.7 % (total),spectroscopy",99.7,Not Specified %,1957
10.0,1.85,0.037,None kPa,N/A,9799,['C'],A,Vacuum adiabatic calorimetry,"origin: commercial source,99.7 % (total),spectroscopy",99.7,Not Specified %,1957
12.0,2.94,0.0588,None kPa,N/A,9799,['C'],A,Vacuum adiabatic calorimetry,"origin: commercial source,99.7 % (total),spectroscopy",99.7,Not Specified %,1957
14.0,4.11,0.0822,None kPa,N/A,9799,['C'],A,Vacuum adiabatic calorimetry,"origin: commercial source,99.7 % (total),spectroscopy",99.7,Not Specified %,1957
16.0,5.44,0.1088,None kPa,N/A,9799,['C'],A,Vacuum adiabatic calorimetry,"origin: commercial source,99.7 % (total),spectroscopy",99.7,Not Specified %,1957
18.0,6.8,0.136,None kPa,N/A,9799,['C'],A,Vacuum adiabatic calorimetry,"origin: commercial source,99.7 % (total),spectroscopy",99.7,Not Specified %,1957
20.0,8.16,0.1632,None kPa,N/A,9799,['C'],A,Vacuum adiabatic calorimetry,"origin: commercial source,99.7 % (total),spectroscopy",99.7,Not Specified %,1957

File: CpCSV/Be_CP_data.csv (part 1 of 2)
Temperature: K,Heat capacity at constant pressure Cp: J/K/mol,Uncertainty,Pressure,Ref Temp,Data Set ID,State,Representation,Method,Description,Purity,Purity Units,Year
21.21,0.0154808,2.092,None kPa,N/A,7688,['C'],A,Vacuum adiabatic calorimetry,"origin: synthesized by others,99.5 weight % (total),stated by supplier,ingot",99.5,Weight %,1953
24.94,0.0192464,2.092,None kPa,N/A,7688,['C'],A,Vacuum adiabatic calorimetry,"origin: synthesized by others,99.5 weight % (total),stated by supplier,ingot",99.5,Weight %,1953
28.58,0.0213384,2.092,None kPa,N/A,7688,['C'],A,Vacuum adiabatic calorimetry,"origin: synthesized by others,99.5 weight % (total),stated by supplier,ingot",99.5,Weight %,1953
37.12,0.0405848,2.092,None kPa,N/A,7688,['C'],A,Vacuum adiabatic calorimetry,"origin: synthesized by others,99.5 weight % (total),stated by supplier,ingot",99.5,Weight %,1953
42.05,0.064852,2.092,None kPa,N/A,7688,['C'],A,Vacuum adiabatic calorimetry,"origin: synthesized by others,99.5 weight % (total),stated by supplier,ingot",99.5,Weight %,1953
48.12,0.098324,2.092,None kPa,N/A,7688,['C'],A,Vacuum adiabatic calorimetry,"origin: synthesized by others,99.5 weight % (total),stated by supplier,ingot",99.5,Weight %,1953
57.4,0.243509,2.092,None kPa,N/A,7688,['C'],A,Vacuum adiabatic calorimetry,"origin: synthesized by others,99.5 weight % (total),stated by supplier,ingot",99.5,Weight %,1953
63.34,0.343088,2.092,None kPa,N/A,7688,['C'],A,Vacuum adiabatic calorimetry,"origin: synthesized by others,99.5 weight % (total),stated by supplier,ingot",99.5,Weight %,1953
67.77,0.425513,2.092,None kPa,N/A,7688,['C'],A,Vacuum adiabatic calorimetry,"origin: synthesized by others,99.5 weight % (total),stated by supplier,ingot",99.5,Weight %,1953
70.95,0.497896,2.092,None kPa,N/A,7688,['C'],A,Vacuum adiabatic calorimetry,"origin: synthesized by others,99.5 weight % (total),stated by supplier,ingot",99.5,Weight %,1953
74.16,0.578647,2.092,None kPa,N/A,7688,['C'],A,Vacuum adiabatic calorimetry,"origin: synthesized by others,99.5 weight % (total),stated by supplier,ingot",99.5,Weight %,1953
78.15,0.70877,2.092,None kPa,N/A,7688,['C'],A,Vacuum adiabatic calorimetry,"origin: synthesized by others,99.5 weight % (total),stated by supplier,ingot",99.5,Weight %,1953
83.88,0.93345,2.092,None kPa,N/A,7688,['C'],A,Vacuum adiabatic calorimetry,"origin: synthesized by others,99.5 weight % (total),stated by supplier,ingot",99.5,Weight %,1953
86.38,1.07738,2.092,None kPa,N/A,7688,['C'],A,Vacuum adiabatic calorimetry,"origin: synthesized by others,99.5 weight % (total),stated by supplier,ingot",99.5,Weight %,1953
89.81,1.22047,2.092,None kPa,N/A,7688,['C'],A,Vacuum adiabatic calorimetry,"origin: synthesized by others,99.5 weight % (total),stated by supplier,ingot",99.5,Weight %,1953
97.84,1.68322,2.092,None kPa,N/A,7688,['C'],A,Vacuum adiabatic calorimetry,"origin: synthesized by others,99.5 weight % (total),stated by supplier,ingot",99.5,Weight %,1953
100.13,1.80791,2.092,None kPa,N/A,7688,['C'],A,Vacuum adiabatic calorimetry,"origin: synthesized by others,99.5 weight % (total),stated by supplier,ingot",99.5,Weight %,1953
103.27,2.0125,2.092,None kPa,N/A,7688,['C'],A,Vacuum adiabatic calorimetry,"origin: synthesized by others,99.5 weight % (total),stated by supplier,ingot",99.5,Weight %,1953
106.37,2.22254,2.092,None kPa,N/A,7688,['C'],A,Vacuum adiabatic calorimetry,"origin: synthesized by others,99.5 weight % (total),stated by supplier,ingot",99.5,Weight %,1953
109.55,2.46019,2.092,None kPa,N/A,7688,['C'],A,Vacuum adiabatic calorimetry,"origin: synthesized by others,99.5 weight % (total),stated by supplier,ingot",99.5,Weight %,1953
112.54,2.66228,2.092,None kPa,N/A,7688,['C'],A,Vacuum adiabatic calorimetry,"origin: synthesized by others,99.5 weight % (total),stated by supplier,ingot",99.5,Weight %,1953
115.68,2.91081,2.092,None kPa,N/A,7688,['C'],A,Vacuum adiabatic calorimetry,"origin: synthesized by others,99.5 weight % (total),stated by supplier,ingot",99.5,Weight %,1953
119.04,3.15474,2.092,None kPa,N/A,7688,['C'],A,Vacuum adiabatic calorimetry,"origin: synthesized by others,99.5 weight % (total),stated by supplier,ingot",99.5,Weight %,1953
129.63,3.96099,2.092,None kPa,N/A,7688,['C'],A,Vacuum adiabatic calorimetry,"origin: synthesized by others,99.5 weight % (total),stated by supplier,ingot",99.5,Weight %,1953
131.78,4.12375,2.092,None kPa,N/A,7688,['C'],A,Vacuum adiabatic calorimetry,"origin: synthesized by others,99.5 weight % (total),stated by supplier,ingot",99.5,Weight %,1953
134.21,4.3501,2.092,None kPa,N/A,7688,['C'],A,Vacuum adiabatic calorimetry,"origin: synthesized by others,99.5 weight % (total),stated by supplier,ingot",99.5,Weight %,1953
141.12,4.92792,2.092,None kPa,N/A,7688,['C'],A,Vacuum adiabatic calorimetry,"origin: synthesized by others,99.5 weight % (total),stated by supplier,ingot",99.5,Weight %,1953
156.17,6.2078,2.092,None kPa,N/A,7688,['C'],A,Vacuum adiabatic calorimetry,"origin: synthesized by others,99.5 weight % (total),stated by supplier,ingot",99.5,Weight %,1953
159.17,6.48185,2.092,None kPa,N/A,7688,['C'],A,Vacuum adiabatic calorimetry,"origin: synthesized by others,99.5 weight % (total),stated by supplier,ingot",99.5,Weight %,1953
162.42,6.75172,2.092,None kPa,N/A,7688,['C'],A,Vacuum adiabatic calorimetry,"origin: synthesized by others,99.5 weight % (total),stated by supplier,ingot",99.5,Weight %,1953
167.02,7.19732,2.092,None kPa,N/A,7688,['C'],A,Vacuum adiabatic calorimetry,"origin: synthesized by others,99.5 weight % (total),stated by supplier,ingot",99.5,Weight %,1953
169.09,7.35171,2.092,None kPa,N/A,7688,['C'],A,Vacuum adiabatic calorimetry,"origin: synthesized by others,99.5 weight % (total),stated by supplier,ingot",99.5,Weight %,1953
183.58,8.66506,2.092,None kPa,N/A,7688,['C'],A,Vacuum adiabatic calorimetry,"origin: synthesized by others,99.5 weight % (total),stated by supplier,ingot",99.5,Weight %,1953
187.48,8.95585,2.092,None kPa,N/A,7688,['C'],A,Vacuum adiabatic calorimetry,"origin: synthesized by others,99.5 weight % (total),stated by supplier,ingot",99.5,Weight %,1953
190.15,9.17677,2.092,None kPa,N/A,7688,['C'],A,Vacuum adiabatic calorimetry,"origin: synthesized by others,99.5 weight % (total),stated by supplier,ingot",99.5,Weight %,1953
193.21,9.41358,2.092,None kPa,N/A,7688,['C'],A,Vacuum adiabatic calorimetry,"origin: synthesized by others,99.5 weight % (total),stated by supplier,ingot",99.5,Weight %,1953
197.28,9.74663,2.092,None kPa,N/A,7688,['C'],A,Vacuum adiabatic calorimetry,"origin: synthesized by others,99.5 weight % (total),stated by supplier,ingot",99.5,Weight %,1953
200.66,10.0131,2.092,None kPa,N/A,7688,['C'],A,Vacuum adiabatic calorimetry,"origin: synthesized by others,99.5 weight % (total),stated by supplier,ingot",99.5,Weight %,1953
203.8,10.2834,2.092,None kPa,N/A,7688,['C'],A,Vacuum adiabatic calorimetry,"origin: synthesized by others,99.5 weight % (total),stated by supplier,ingot",99.5,Weight %,1953
207.25,10.5161,2.092,None kPa,N/A,7688,['C'],A,Vacuum adiabatic calorimetry,"origin: synthesized by others,99.5 weight % (total),stated by supplier,ingot",99.5,Weight %,1953
212.4,10.9696,2.092,None kPa,N/A,7688,['C'],A,Vacuum adiabatic calorimetry,"origin: synthesized by others,99.5 weight % (total),stated by supplier,ingot",99.5,Weight %,1953
215.45,11.1533,2.092,None kPa,N/A,7688,['C'],A,Vacuum adiabatic calorimetry,"origin: synthesized by others,99.5 weight % (total),stated by supplier,ingot",99.5,Weight %,1953
227.41,12.0662,2.092,None kPa,N/A,7688,['C'],A,Vacuum adiabatic calorimetry,"origin: synthesized by others,99.5 weight % (total),stated by supplier,ingot",99.5,Weight %,1953
229.21,12.2357,2.092,None kPa,N/A,7688,['C'],A,Vacuum adiabatic calorimetry,"origin: synthesized by others,99.5 weight % (total),stated by supplier,ingot",99.5,Weight %,1953
234.88,12.9139,2.092,None kPa,N/A,7688,['C'],A,Vacuum adiabatic calorimetry,"origin: synthesized by others,99.5 weight % (total),stated by supplier,ingot",99.5,Weight %,1953
237.09,13.0248,2.092,None kPa,N/A,7688,['C'],A,Vacuum adiabatic calorimetry,"origin: synthesized by others,99.5 weight % (total),stated by supplier,ingot",99.5,Weight %,1953
242.02,13.0821,2.092,None kPa,N/A,7688,['C'],A,Vacuum adiabatic calorimetry,"origin: synthesized by others,99.5 weight % (total),stated by supplier,ingot",99.5,Weight %,1953
246.46,13.4189,2.092,None kPa,N/A,7688,['C'],A,Vacuum adiabatic calorimetry,"origin: synthesized by others,99.5 weight % (total),stated by supplier,ingot",99.5,Weight %,1953
254.23,14.049,2.092,None kPa,N/A,7688,['C'],A,Vacuum adiabatic calorimetry,"origin: synthesized by others,99.5 weight % (total),stated by supplier,ingot",99.5,Weight %,1953
258.15,14.3264,2.092,None kPa,N/A,7688,['C'],A,Vacuum adiabatic calorimetry,"origin: synthesized by others,99.5 weight % (total),stated by supplier,ingot",99.5,Weight %,1953
260.13,14.4762,2.092,None kPa,N/A,7688,['C'],A,Vacuum adiabatic calorimetry,"origin: synthesized by others,99.5 weight % (total),stated by supplier,ingot",99.5,Weight %,1953
289.86,16.054,2.092,None kPa,N/A,7688,['C'],A,Vacuum adiabatic calorimetry,"origin: synthesized by others,99.5 weight % (total),stated by supplier,ingot",99.5,Weight %,1953
292.73,15.9745,2.092,None kPa,N/A,7688,['C'],A,Vacuum adiabatic calorimetry,"origin: synthesized by others,99.5 weight % (total),stated by supplier,ingot",99.5,Weight %,1953
4.72,0.0011506,1.1506e-05,None kPa,N/A,7689,['C'],A,Vacuum adiabatic calorimetry,"origin: synthesized by others,99.5 weight % (total),stated by supplier,ingot",99.5,Weight %,1953
5.06,0.0013347,1.3347e-05,None kPa,N/A,7689,['C'],A,Vacuum adiabatic calorimetry,"origin: synthesized by others,99.5 weight % (total),stated by supplier,ingot",99.5,Weight %,1953
5.37,0.00146022,1.46022e-05,None kPa,N/A,7689,['C'],A,Vacuum adiabatic calorimetry,"origin: synthesized by others,99.5 weight % (total),stated by supplier,ingot",99.5,Weight %,1953
5.83,0.00146022,1.46022e-05,None kPa,N/A,7689,['C'],A,Vacuum adiabatic calorimetry,"origin: synthesized by others,99.5 weight % (total),stated by supplier,ingot",99.5,Weight %,1953
6.28,0.00171126,1.71126e-05,None kPa,N/A,7689,['C'],A,Vacuum adiabatic calorimetry,"origin: synthesized by others,99.5 weight % (total),stated by supplier,ingot",99.5,Weight %,1953
6.94,0.00195393,1.95393e-05,None kPa,N/A,7689,['C'],A,Vacuum adiabatic calorimetry,"origin: synthesized by others,99.5 weight % (total),stated by supplier,ingot",99.5,Weight %,1953
7.55,0.00219242,2.19242e-05,None kPa,N/A,7689,['C'],A,Vacuum adiabatic calorimetry,"origin: synthesized by others,99.5 weight % (total),stated by supplier,ingot",99.5,Weight %,1953
8.12,0.00257734,2.57734e-05,None kPa,N/A,7689,['C'],A,Vacuum adiabatic calorimetry,"origin: synthesized by others,99.5 weight % (total),stated by supplier,ingot",99.5,Weight %,1953
8.53,0.00264847,2.64847e-05,None kPa,N/A,7689,['C'],A,Vacuum adiabatic calorimetry,"origin: synthesized by others,99.5 weight % (total),stated by supplier,ingot",99.5,Weight %,1953
8.96,0.00285349,2.85349e-05,None kPa,N/A,7689,['C'],A,Vacuum adiabatic calorimetry,"origin: synthesized by others,99.5 weight % (total),stated by supplier,ingot",99.5,Weight %,1953
9.29,0.00307524,3.07524e-05,None kPa,N/A,7689,['C'],A,Vacuum adiabatic calorimetry,"origin: synthesized by others,99.5 weight % (total),stated by supplier,ingot",99.5,Weight %,1953
9.75,0.00348946,3.48946e-05,None kPa,N/A,7689,['C'],A,Vacuum adiabatic calorimetry,"origin: synthesized by others,99.5 weight % (total),stated by supplier,ingot",99.5,Weight %,1953
10.61,0.00396225,3.96225e-05,None kPa,N/A,7689,['C'],A,Vacuum adiabatic calorimetry,"origin: synthesized by others,99.5 weight % (total),stated by supplier,ingot",99.5,Weight %,1953
11.71,0.00471118,4.71118e-05,None kPa,N/A,7689,['C'],A,Vacuum adiabatic calorimetry,"origin: synthesized by others,99.5 weight % (total),stated by supplier,ingot",99.5,Weight %,1953
12.8,0.00561911,5.61911e-05,None kPa,N/A,7689,['C'],A,Vacuum adiabatic calorimetry,"origin: synthesized by others,99.5 weight % (total),stated by supplier,ingot",99.5,Weight %,1953
13.81,0.00625508,6.25508e-05,None kPa,N/A,7689,['C'],A,Vacuum adiabatic calorimetry,"origin: synthesized by others,99.5 weight % (total),stated by supplier,ingot",99.5,Weight %,1953
15.76,0.00847678,8.47678e-05,None kPa,N/A,7689,['C'],A,Vacuum adiabatic calorimetry,"origin: synthesized by others,99.5 weight % (total),stated by supplier,ingot",99.5,Weight %,1953
16.9,0.00978638,9.78638e-05,None kPa,N/A,7689,['C'],A,Vacuum adiabatic calorimetry,"origin: synthesized by others,99.5 weight % (total),stated by supplier,ingot",99.5,Weight %,1953
17.89,0.0110541,0.000110541,None kPa,N/A,7689,['C'],A,Vacuum adiabatic calorimetry,"origin: synthesized by others,99.5 weight % (total),stated by supplier,ingot",99.5,Weight %,1953
18.72,0.0123595,0.000123595,None kPa,N/A,7689,['C'],A,Vacuum adiabatic calorimetry,"origin: synthesized by others,99.5 weight % (total),stated by supplier,ingot",99.5,Weight %,1953
19.97,0.014439,0.00014439,None kPa,N/A,7689,['C'],A,Vacuum adiabatic calorimetry,"origin: synthesized by others,99.5 weight % (total),stated by supplier,ingot",99.5,Weight %,1953
1.24,0.0002291,2.29e-06,None kPa,N/A,14464,['C'],A,Adiabatic calorimeter (non-vacuum) ,"origin: commercial source,99.98 %,spectroscopy,rod",99.98,Not Specified %,1964
1.26,0.0002329,2.33e-06,None kPa,N/A,14464,['C'],A,Adiabatic calorimeter (non-vacuum) ,"origin: commercial source,99.98 %,spectroscopy,rod",99.98,Not Specified %,1964
1.27,0.0002331,2.33e-06,None kPa,N/A,14464,['C'],A,Adiabatic calorimeter (non-vacuum) ,"origin: commercial source,99.98 %,spectroscopy,rod",99.98,Not Specified %,1964
1.3,0.0002411,2.41e-06,None kPa,N/A,14464,['C'],A,Adiabatic calorimeter (non-vacuum) ,"origin: commercial source,99.98 %,spectroscopy,rod",99.98,Not Specified %,1964
1.3,0.0002411,2.41e-06,None kPa,N/A,14464,['C'],A,Adiabatic calorimeter (non-vacuum) ,"origin: commercial source,99.98 %,spectroscopy,rod",99.98,Not Specified %,1964
1.33,0.0002479,2.48e-06,None kPa,N/A,14464,['C'],A,Adiabatic calorimeter (non-vacuum) ,"origin: commercial source,99.98 %,spectroscopy,rod",99.98,Not Specified %,1964
1.34,0.0002449,2.45e-06,None kPa,N/A,14464,['C'],A,Adiabatic calorimeter (non-vacuum) ,"origin: commercial source,99.98 %,spectroscopy,rod",99.98,Not Specified %,1964
1.39,0.0002561,2.56e-06,None kPa,N/A,14464,['C'],A,Adiabatic calorimeter (non-vacuum) ,"origin: commercial source,99.98 %,spectroscopy,rod",99.98,Not Specified %,1964
1.41,0.0002626,2.63e-06,None kPa,N/A,14464,['C'],A,Adiabatic calorimeter (non-vacuum) ,"origin: commercial source,99.98 %,spectroscopy,rod",99.98,Not Specified %,1964
1.44,0.0002633,2.63e-06,None kPa,N/A,14464,['C'],A,Adiabatic calorimeter (non-vacuum) ,"origin: commercial source,99.98 %,spectroscopy,rod",99.98,Not Specified %,1964
1.47,0.0002688,2.69e-06,None kPa,N/A,14464,['C'],A,Adiabatic calorimeter (non-vacuum) ,"origin: commercial source,99.98 %,spectroscopy,rod",99.98,Not Specified %,1964
1.48,0.0002763,2.76e-06,None kPa,N/A,14464,['C'],A,Adiabatic calorimeter (non-vacuum) ,"origin: commercial source,99.98 %,spectroscopy,rod",99.98,Not Specified %,1964
1.5,0.0002763,2.76e-06,None kPa,N/A,14464,['C'],A,Adiabatic calorimeter (non-vacuum) ,"origin: commercial source,99.98 %,spectroscopy,rod",99.98,Not Specified %,1964
1.52,0.0002822,2.82e-06,None kPa,N/A,14464,['C'],A,Adiabatic calorimeter (non-vacuum) ,"origin: commercial source,99.98 %,spectroscopy,rod",99.98,Not Specified %,1964
1.53,0.0002813,2.81e-06,None kPa,N/A,14464,['C'],A,Adiabatic calorimeter (non-vacuum) ,"origin: commercial source,99.98 %,spectroscopy,rod",99.98,Not Specified %,1964
1.54,0.0002867,2.87e-06,None kPa,N/A,14464,['C'],A,Adiabatic calorimeter (non-vacuum) ,"origin: commercial source,99.98 %,spectroscopy,rod",99.98,Not Specified %,1964
1.57,0.0002899,2.9e-06,None kPa,N/A,14464,['C'],A,Adiabatic calorimeter (non-vacuum) ,"origin: commercial source,99.98 %,spectroscopy,rod",99.98,Not Specified %,1964
1.6,0.0002965,2.96e-06,None kPa,N/A,14464,['C'],A,Adiabatic calorimeter (non-vacuum) ,"origin: commercial source,99.98 %,spectroscopy,rod",99.98,Not Specified %,1964
1.61,0.0002953,2.95e-06,None kPa,N/A,14464,['C'],A,Adiabatic calorimeter (non-vacuum) ,"origin: commercial source,99.98 %,spectroscopy,rod",99.98,Not Specified %,1964
1.62,0.0003007,3.01e-06,None kPa,N/A,14464,['C'],A,Adiabatic calorimeter (non-vacuum) ,"origin: commercial source,99.98 %,spectroscopy,rod",99.98,Not Specified %,1964
1.69,0.0003132,3.13e-06,None kPa,N/A,14464,['C'],A,Adiabatic calorimeter (non-vacuum) ,"origin: commercial source,99.98 %,spectroscopy,rod",99.98,Not Specified %,1964
1.72,0.0003213,3.21e-06,None kPa,N/A,14464,['C'],A,Adiabatic calorimeter (non-vacuum) ,"origin: commercial source,99.98 %,spectroscopy,rod",99.98,Not Specified %,1964
1.74,0.0003225,3.22e-06,None kPa,N/A,14464,['C'],A,Adiabatic calorimeter (non-vacuum) ,"origin: commercial source,99.98 %,spectroscopy,rod",99.98,Not Specified %,1964
1.76,0.0003235,3.24e-06,None kPa,N/A,14464,['C'],A,Adiabatic calorimeter (non-vacuum) ,"origin: commercial source,99.98 %,spectroscopy,rod",99.98,Not Specified %,1964
1.78,0.0003278,3.28e-06,None kPa,N/A,14464,['C'],A,Adiabatic calorimeter (non-vacuum) ,"origin: commercial source,99.98 %,spectroscopy,rod",99.98,Not Specified %,1964
1.82,0.0003378,3.38e-06,None kPa,N/A,14464,['C'],A,Adiabatic calorimeter (non-vacuum) ,"origin: commercial source,99.98 %,spectroscopy,rod",99.98,Not Specified %,1964
1.83,0.0003392,3.39e-06,None kPa,N/A,14464,['C'],A,Adiabatic calorimeter (non-vacuum) ,"origin: commercial source,99.98 %,spectroscopy,rod",99.98,Not Specified %,1964
1.84,0.0003426,3.43e-06,None kPa,N/A,14464,['C'],A,Adiabatic calorimeter (non-vacuum) ,"origin: commercial source,99.98 %,spectroscopy,rod",99.98,Not Specified %,1964
1.86,0.0003475,3.48e-06,None kPa,N/A,14464,['C'],A,Adiabatic calorimeter (non-vacuum) ,"origin: commercial source,99.98 %,spectroscopy,rod",99.98,Not Specified %,1964
1.87,0.0003466,3.47e-06,None kPa,N/A,14464,['C'],A,Adiabatic calorimeter (non-vacuum) ,"origin: commercial source,99.98 %,spectroscopy,rod",99.98,Not Specified %,1964
1.87,0.0003497,3.5e-06,None kPa,N/A,14464,['C'],A,Adiabatic calorimeter (non-vacuum) ,"origin: commercial source,99.98 %,spectroscopy,rod",99.98,Not Specified %,1964
1.92,0.0003604,3.6e-06,None kPa,N/A,14464,['C'],A,Adiabatic calorimeter (non-vacuum) ,"origin: commercial source,99.98 %,spectroscopy,rod",99.98,Not Specified %,1964
1.95,0.0003627,3.63e-06,None kPa,N/A,14464,['C'],A,Adiabatic calorimeter (non-vacuum) ,"origin: commercial source,99.98 %,spectroscopy,rod",99.98,Not Specified %,1964
1.99,0.0003716,3.72e-06,None kPa,N/A,14464,['C'],A,Adiabatic calorimeter (non-vacuum) ,"origin: commercial source,99.98 %,spectroscopy,rod",99.98,Not Specified %,1964
2.02,0.0003785,1.89e-06,None kPa,N/A,14464,['C'],A,Adiabatic calorimeter (non-vacuum) ,"origin: commercial source,99.98 %,spectroscopy,rod",99.98,Not Specified %,1964
2.06,0.0003851,1.93e-06,None kPa,N/A,14464,['C'],A,Adiabatic calorimeter (non-vacuum) ,"origin: commercial source,99.98 %,spectroscopy,rod",99.98,Not Specified %,1964
2.09,0.0003889,1.94e-06,None kPa,N/A,14464,['C'],A,Adiabatic calorimeter (non-vacuum) ,"origin: commercial source,99.98 %,spectroscopy,rod",99.98,Not Specified %,1964
2.12,0.0003962,1.98e-06,None kPa,N/A,14464,['C'],A,Adiabatic calorimeter (non-vacuum) ,"origin: commercial source,99.98 %,spectroscopy,rod",99.98,Not Specified %,1964
2.14,0.0004007,2e-06,None kPa,N/A,14464,['C'],A,Adiabatic calorimeter (non-vacuum) ,"origin: commercial source,99.98 %,spectroscopy,rod",99.98,Not Specified %,1964
2.2,0.0004145,2.07e-06,None kPa,N/A,14464,['C'],A,Adiabatic calorimeter (non-vacuum) ,"origin: commercial source,99.98 %,spectroscopy,rod",99.98,Not Specified %,1964
2.28,0.0004283,2.14e-06,None kPa,N/A,14464,['C'],A,Adiabatic calorimeter (non-vacuum) ,"origin: commercial source,99.98 %,spectroscopy,rod",99.98,Not Specified %,1964
2.29,0.0004324,2.16e-06,None kPa,N/A,14464,['C'],A,Adiabatic calorimeter (non-vacuum) ,"origin: commercial source,99.98 %,spectroscopy,rod",99.98,Not Specified %,1964
2.31,0.0004319,2.16e-06,None kPa,N/A,14464,['C'],A,Adiabatic calorimeter (non-vacuum) ,"origin: commercial source,99.98 %,spectroscopy,rod",99.98,Not Specified %,1964
2.37,0.0004445,2.22e-06,None kPa,N/A,14464,['C'],A,Adiabatic calorimeter (non-vacuum) ,"origin: commercial source,99.98 %,spectroscopy,rod",99.98,Not Specified %,1964
2.41,0.000456,2.28e-06,None kPa,N/A,14464,['C'],A,Adiabatic calorimeter (non-vacuum) ,"origin: commercial source,99.98 %,spectroscopy,rod",99.98,Not Specified %,1964
2.45,0.0004632,2.32e-06,None kPa,N/A,14464,['C'],A,Adiabatic calorimeter (non-vacuum) ,"origin: commercial source,99.98 %,spectroscopy,rod",99.98,Not Specified %,1964
2.47,0.0004649,2.32e-06,None kPa,N/A,14464,['C'],A,Adiabatic calorimeter (non-vacuum) ,"origin: commercial source,99.98 %,spectroscopy,rod",99.98,Not Specified %,1964
2.48,0.0004687,2.34e-06,None kPa,N/A,14464,['C'],A,Adiabatic calorimeter (non-vacuum) ,"origin: commercial source,99.98 %,spectroscopy,rod",99.98,Not Specified %,1964
2.51,0.0004725,2.36e-06,None kPa,N/A,14464,['C'],A,Adiabatic calorimeter (non-vacuum) ,"origin: commercial source,99.98 %,spectroscopy,rod",99.98,Not Specified %,1964
2.53,0.0004771,2.39e-06,None kPa,N/A,14464,['C'],A,Adiabatic calorimeter (non-vacuum) ,"origin: commercial source,99.98 %,spectroscopy,rod",99.98,Not Specified %,1964
2.55,0.0004809,2.4e-06,None kPa,N/A,14464,['C'],A,Adiabatic calorimeter (non-vacuum) ,"origin: commercial source,99.98 %,spectroscopy,rod",99.98,Not Specified %,1964
2.58,0.0004849,2.42e-06,None kPa,N/A,14464,['C'],A,Adiabatic calorimeter (non-vacuum) ,"origin: commercial source,99.98 %,spectroscopy,rod",99.98,Not Specified %,1964
2.61,0.0004944,2.47e-06,None kPa,N/A,14464,['C'],A,Adiabatic calorimeter (non-vacuum) ,"origin: commercial source,99.98 %,spectroscopy,rod",99.98,Not Specified %,1964
2.63,0.0004974,2.49e-06,None kPa,N/A,14464,['C'],A,Adiabatic calorimeter (non-vacuum) ,"origin: commercial source,99.98 %,spectroscopy,rod",99.98,Not Specified %,1964
2.66,0.0005029,2.51e-06,None kPa,N/A,14464,['C'],A,Adiabatic calorimeter (non-vacuum) ,"origin: commercial source,99.98 %,spectroscopy,rod",99.98,Not Specified %,1964
2.67,0.0005036,2.52e-06,None kPa,N/A,14464,['C'],A,Adiabatic calorimeter (non-vacuum) ,"origin: commercial source,99.98 %,spectroscopy,rod",99.98,Not Specified %,1964
2.7,0.0005098,2.55e-06,None kPa,N/A,14464,['C'],A,Adiabatic calorimeter (non-vacuum) ,"origin: commercial source,99.98 %,spectroscopy,rod",99.98,Not Specified %,1964
2.72,0.0005117,2.56e-06,None kPa,N/A,14464,['C'],A,Adiabatic calorimeter (non-vacuum) ,"origin: commercial source,99.98 %,spectroscopy,rod",99.98,Not Specified %,1964
2.75,0.0005196,2.6e-06,None kPa,N/A,14464,['C'],A,Adiabatic calorimeter (non-vacuum) ,"origin: commercial source,99.98 %,spectroscopy,rod",99.98,Not Specified %,1964
2.79,0.0005291,2.65e-06,None kPa,N/A,14464,['C'],A,Adiabatic calorimeter (non-vacuum) ,"origin: commercial source,99.98 %,spectroscopy,rod",99.98,Not Specified %,1964
2.83,0.0005351,2.68e-06,None kPa,N/A,14464,['C'],A,Adiabatic calorimeter (non-vacuum) ,"origin: commercial source,99.98 %,spectroscopy,rod",99.98,Not Specified %,1964
2.84,0.0005393,2.7e-06,None kPa,N/A,14464,['C'],A,Adiabatic calorimeter (non-vacuum) ,"origin: commercial source,99.98 %,spectroscopy,rod",99.98,Not Specified %,1964
2.86,0.0005456,2.73e-06,None kPa,N/A,14464,['C'],A,Adiabatic calorimeter (non-vacuum) ,"origin: commercial source,99.98 %,spectroscopy,rod",99.98,Not Specified %,1964
2.91,0.0005551,2.78e-06,None kPa,N/A,14464,['C'],A,Adiabatic calorimeter (non-vacuum) ,"origin: commercial source,99.98 %,spectroscopy,rod",99.98,Not Specified %,1964
2.97,0.0005647,2.82e-06,None kPa,N/A,14464,['C'],A,Adiabatic calorimeter (non-vacuum) ,"origin: commercial source,99.98 %,spectroscopy,rod",99.98,Not Specified %,1964
2.99,0.0005662,2.83e-06,None kPa,N/A,14464,['C'],A,Adiabatic calorimeter (non-vacuum) ,"origin: commercial source,99.98 %,spectroscopy,rod",99.98,Not Specified %,1964
3.04,0.000577,2.89e-06,None kPa,N/A,14464,['C'],A,Adiabatic calorimeter (non-vacuum) ,"origin: commercial source,99.98 %,spectroscopy,rod",99.98,Not Specified %,1964
3.07,0.0005796,2.9e-06,None kPa,N/A,14464,['C'],A,Adiabatic calorimeter (non-vacuum) ,"origin: commercial source,99.98 %,spectroscopy,rod",99.98,Not Specified %,1964
3.09,0.00059,2.95e-06,None kPa,N/A,14464,['C'],A,Adiabatic calorimeter (non-vacuum) ,"origin: commercial source,99.98 %,spectroscopy,rod",99.98,Not Specified %,1964
3.11,0.0005983,2.99e-06,None kPa,N/A,14464,['C'],A,Adiabatic calorimeter (non-vacuum) ,"origin: commercial source,99.98 %,spectroscopy,rod",99.98,Not Specified %,1964
3.14,0.0005985,2.99e-06,None kPa,N/A,14464,['C'],A,Adiabatic calorimeter (non-vacuum) ,"origin: commercial source,99.98 %,spectroscopy,rod",99.98,Not Specified %,1964
3.18,0.0006031,3.02e-06,None kPa,N/A,14464,['C'],A,Adiabatic calorimeter (non-vacuum) ,"origin: commercial source,99.98 %,spectroscopy,rod",99.98,Not Specified %,1964
3.18,0.0006082,3.04e-06,None kPa,N/A,14464,['C'],A,Adiabatic calorimeter (non-vacuum) ,"origin: commercial source,99.98 %,spectroscopy,rod",99.98,Not Specified %,1964
3.22,0.0006105,3.05e-06,None kPa,N/A,14464,['C'],A,Adiabatic calorimeter (non-vacuum) ,"origin: commercial source,99.98 %,spectroscopy,rod",99.98,Not Specified %,1964
3.22,0.0006192,3.1e-06,None kPa,N/A,14464,['C'],A,Adiabatic calorimeter (non-vacuum) ,"origin: commercial source,99.98 %,spectroscopy,rod",99.98,Not Specified %,1964
3.24,0.0006195,3.1e-06,None kPa,N/A,14464,['C'],A,Adiabatic calorimeter (non-vacuum) ,"origin: commercial source,99.98 %,spectroscopy,rod",99.98,Not Specified %,1964
3.27,0.0006207,3.1e-06,None kPa,N/A,14464,['C'],A,Adiabatic calorimeter (non-vacuum) ,"origin: commercial source,99.98 %,spectroscopy,rod",99.98,Not Specified %,1964
3.28,0.0006327,3.16e-06,None kPa,N/A,14464,['C'],A,Adiabatic calorimeter (non-vacuum) ,"origin: commercial source,99.98 %,spectroscopy,rod",99.98,Not Specified %,1964
3.34,0.0006429,3.21e-06,None kPa,N/A,14464,['C'],A,Adiabatic calorimeter (non-vacuum) ,"origin: commercial source,99.98 %,spectroscopy,rod",99.98,Not Specified %,1964
3.36,0.0006469,3.23e-06,None kPa,N/A,14464,['C'],A,Adiabatic calorimeter (non-vacuum) ,"origin: commercial source,99.98 %,spectroscopy,rod",99.98,Not Specified %,1964
3.37,0.000642,3.21e-06,None kPa,N/A,14464,['C'],A,Adiabatic calorimeter (non-vacuum) ,"origin: commercial source,99.98 %,spectroscopy,rod",99.98,Not Specified %,1964
3.37,0.0006483,3.24e-06,None kPa,N/A,14464,['C'],A,Adiabatic calorimeter (non-vacuum) ,"origin: commercial source,99.98 %,spectroscopy,rod",99.98,Not Specified %,1964
3.38,0.0006506,3.25e-06,None kPa,N/A,14464,['C'],A,Adiabatic calorimeter (non-vacuum) ,"origin: commercial source,99.98 %,spectroscopy,rod",99.98,Not Specified %,1964
3.42,0.0006636,3.32e-06,None kPa,N/A,14464,['C'],A,Adiabatic calorimeter (non-vacuum) ,"origin: commercial source,99.98 %,spectroscopy,rod",99.98,Not Specified %,1964
3.43,0.0006556,3.28e-06,None kPa,N/A,14464,['C'],A,Adiabatic calorimeter (non-vacuum) ,"origin: commercial source,99.98 %,spectroscopy,rod",99.98,Not Specified %,1964
3.46,0.0006616,3.31e-06,None kPa,N/A,14464,['C'],A,Adiabatic calorimeter (non-vacuum) ,"origin: commercial source,99.98 %,spectroscopy,rod",99.98,Not Specified %,1964
3.48,0.0006724,3.36e-06,None kPa,N/A,14464,['C'],A,Adiabatic calorimeter (non-vacuum) ,"origin: commercial source,99.98 %,spectroscopy,rod",99.98,Not Specified %,1964
3.51,0.000676,3.38e-06,None kPa,N/A,14464,['C'],A,Adiabatic calorimeter (non-vacuum) ,"origin: commercial source,99.98 %,spectroscopy,rod",99.98,Not Specified %,1964
3.52,0.0006818,3.41e-06,None kPa,N/A,14464,['C'],A,Adiabatic calorimeter (non-vacuum) ,"origin: commercial source,99.98 %,spectroscopy,rod",99.98,Not Specified %,1964
3.53,0.0006802,3.4e-06,None kPa,N/A,14464,['C'],A,Adiabatic calorimeter (non-vacuum) ,"origin: commercial source,99.98 %,spectroscopy,rod",99.98,Not Specified %,1964
3.55,0.0006911,3.46e-06,None kPa,N/A,14464,['C'],A,Adiabatic calorimeter (non-vacuum) ,"origin: commercial source,99.98 %,spectroscopy,rod",99.98,Not Specified %,1964
3.59,0.0006874,3.44e-06,None kPa,N/A,14464,['C'],A,Adiabatic calorimeter (non-vacuum) ,"origin: commercial source,99.98 %,spectroscopy,rod",99.98,Not Specified %,1964
3.62,0.0006976,3.49e-06,None kPa,N/A,14464,['C'],A,Adiabatic calorimeter (non-vacuum) ,"origin: commercial source,99.98 %,spectroscopy,rod",99.98,Not Specified %,1964
3.67,0.0007126,3.56e-06,None kPa,N/A,14464,['C'],A,Adiabatic calorimeter (non-vacuum) ,"origin: commercial source,99.98 %,spectroscopy,rod",99.98,Not Specified %,1964
3.71,0.000721,3.61e-06,None kPa,N/A,14464,['C'],A,Adiabatic calorimeter (non-vacuum) ,"origin: commercial source,99.98 %,spectroscopy,rod",99.98,Not Specified %,1964
3.72,0.0007143,3.57e-06,None kPa,N/A,14464,['C'],A,Adiabatic calorimeter (non-vacuum) ,"origin: commercial source,99.98 %,spectroscopy,rod",99.98,Not Specified %,1964
3.73,0.0007189,3.59e-06,None kPa,N/A,14464,['C'],A,Adiabatic calorimeter (non-vacuum) ,"origin: commercial source,99.98 %,spectroscopy,rod",99.98,Not Specified %,1964
3.75,0.0007259,3.63e-06,None kPa,N/A,14464,['C'],A,Adiabatic calorimeter (non-vacuum) ,"origin: commercial source,99.98 %,spectroscopy,rod",99.98,Not Specified %,1964
3.76,0.0007237,3.62e-06,None kPa,N/A,14464,['C'],A,Adiabatic calorimeter (non-vacuum) ,"origin: commercial source,99.98 %,spectroscopy,rod",99.98,Not Specified %,1964
3.77,0.0007319,3.66e-06,None kPa,N/A,14464,['C'],A,Adiabatic calorimeter (non-vacuum) ,"origin: commercial source,99.98 %,spectroscopy,rod",99.98,Not Specified %,1964
3.8,0.0007359,3.68e-06,None kPa,N/A,14464,['C'],A,Adiabatic calorimeter (non-vacuum) ,"origin: commercial source,99.98 %,spectroscopy,rod",99.98,Not Specified %,1964
3.81,0.0007336,3.67e-06,None kPa,N/A,14464,['C'],A,Adiabatic calorimeter (non-vacuum) ,"origin: commercial source,99.98 %,spectroscopy,rod",99.98,Not Specified %,1964
3.84,0.0007466,3.73e-06,None kPa,N/A,14464,['C'],A,Adiabatic calorimeter (non-vacuum) ,"origin: commercial source,99.98 %,spectroscopy,rod",99.98,Not Specified %,1964
3.87,0.0007539,3.77e-06,None kPa,N/A,14464,['C'],A,Adiabatic calorimeter (non-vacuum) ,"origin: commercial source,99.98 %,spectroscopy,rod",99.98,Not Specified %,1964
3.89,0.0007626,3.81e-06,None kPa,N/A,14464,['C'],A,Adiabatic calorimeter (non-vacuum) ,"origin: commercial source,99.98 %,spectroscopy,rod",99.98,Not Specified %,1964
3.89,0.0007516,3.76e-06,None kPa,N/A,14464,['C'],A,Adiabatic calorimeter (non-vacuum) ,"origin: commercial source,99.98 %,spectroscopy,rod",99.98,Not Specified %,1964
3.92,0.0007654,3.83e-06,None kPa,N/A,14464,['C'],A,Adiabatic calorimeter (non-vacuum) ,"origin: commercial source,99.98 %,spectroscopy,rod",99.98,Not Specified %,1964
3.92,0.0007622,3.81e-06,None kPa,N/A,14464,['C'],A,Adiabatic calorimeter (non-vacuum) ,"origin: commercial source,99.98 %,spectroscopy,rod",99.98,Not Specified %,1964
3.94,0.0007674,3.84e-06,None kPa,N/A,14464,['C'],A,Adiabatic calorimeter (non-vacuum) ,"origin: commercial source,99.98 %,spectroscopy,rod",99.98,Not Specified %,1964
3.97,0.0007722,3.86e-06,None kPa,N/A,14464,['C'],A,Adiabatic calorimeter (non-vacuum) ,"origin: commercial source,99.98 %,spectroscopy,rod",99.98,Not Specified %,1964
4.01,0.0007849,3.92e-06,None kPa,N/A,14464,['C'],A,Adiabatic calorimeter (non-vacuum) ,"origin: commercial source,99.98 %,spectroscopy,rod",99.98,Not Specified %,1964
4.02,0.0007778,3.89e-06,None kPa,N/A,14464,['C'],A,Adiabatic calorimeter (non-vacuum) ,"origin: commercial source,99.98 %,spectroscopy,rod",99.98,Not Specified %,1964
4.03,0.000785,3.92e-06,None kPa,N/A,14464,['C'],A,Adiabatic calorimeter (non-vacuum) ,"origin: commercial source,99.98 %,spectroscopy,rod",99.98,Not Specified %,1964
4.04,0.0007961,3.98e-06,None kPa,N/A,14464,['C'],A,Adiabatic calorimeter (non-vacuum) ,"origin: commercial source,99.98 %,spectroscopy,rod",99.98,Not Specified %,1964
4.06,0.0007984,3.99e-06,None kPa,N/A,14464,['C'],A,Adiabatic calorimeter (non-vacuum) ,"origin: commercial source,99.98 %,spectroscopy,rod",99.98,Not Specified %,1964
4.09,0.0007993,4e-06,None kPa,N/A,14464,['C'],A,Adiabatic calorimeter (non-vacuum) ,"origin: commercial source,99.98 %,spectroscopy,rod",99.98,Not Specified %,1964
4.11,0.0008096,4.05e-06,None kPa,N/A,14464,['C'],A,Adiabatic calorimeter (non-vacuum) ,"origin: commercial source,99.98 %,spectroscopy,rod",99.98,Not Specified %,1964
4.15,0.0008155,4.08e-06,None kPa,N/A,14464,['C'],A,Adiabatic calorimeter (non-vacuum) ,"origin: commercial source,99.98 %,spectroscopy,rod",99.98,Not Specified %,1964
4.18,0.0008245,4.12e-06,None kPa,N/A,14464,['C'],A,Adiabatic calorimeter (non-vacuum) ,"origin: commercial source,99.98 %,spectroscopy,rod",99.98,Not Specified %,1964
4.2,0.0008229,4.11e-06,None kPa,N/A,14464,['C'],A,Adiabatic calorimeter (non-vacuum) ,"origin: commercial source,99.98 %,spectroscopy,rod",99.98,Not Specified %,1964
4.27,0.0008367,4.18e-06,None kPa,N/A,14464,['C'],A,Adiabatic calorimeter (non-vacuum) ,"origin: commercial source,99.98 %,spectroscopy,rod",99.98,Not Specified %,1964
4.28,0.0008447,4.22e-06,None kPa,N/A,14464,['C'],A,Adiabatic calorimeter (non-vacuum) ,"origin: commercial source,99.98 %,spectroscopy,rod",99.98,Not Specified %,1964
4.34,0.0008539,4.27e-06,None kPa,N/A,14464,['C'],A,Adiabatic calorimeter (non-vacuum) ,"origin: commercial source,99.98 %,spectroscopy,rod",99.98,Not Specified %,1964
4.46,0.000883,4.42e-06,None kPa,N/A,14464,['C'],A,Adiabatic calorimeter (non-vacuum) ,"origin: commercial source,99.98 %,spectroscopy,rod",99.98,Not Specified %,1964
4.47,0.0008871,4.44e-06,None kPa,N/A,14464,['C'],A,Adiabatic calorimeter (non-vacuum) ,"origin: commercial source,99.98 %,spectroscopy,rod",99.98,Not Specified %,1964
4.54,0.0009052,4.53e-06,None kPa,N/A,14464,['C'],A,Adiabatic calorimeter (non-vacuum) ,"origin: commercial source,99.98 %,spectroscopy,rod",99.98,Not Specified %,1964
10.0,0.0025104,0.00012552,None kPa,N/A,3986,['C'],A,Low temperature calorimetry set up,"origin: commercial source,99. % (total),stated by supplier",99.0,Not Specified %,1934
20.0,0.0154808,0.00077404,None kPa,N/A,3986,['C'],A,Low temperature calorimetry set up,"origin: commercial source,99. % (total),stated by supplier",99.0,Not Specified %,1934
30.0,0.050208,0.0025104,None kPa,N/A,3986,['C'],A,Low temperature calorimetry set up,"origin: commercial source,99. % (total),stated by supplier",99.0,Not Specified %,1934
50.0,0.217568,0.0108784,None kPa,N/A,3986,['C'],A,Low temperature calorimetry set up,"origin: commercial source,99. % (total),stated by supplier",99.0,Not Specified %,1934
60.0,0.37656,0.018828,None kPa,N/A,3986,['C'],A,Low temperature calorimetry set up,"origin: commercial source,99. % (total),stated by supplier",99.0,Not Specified %,1934
70.0,0.60668,0.030334,None kPa,N/A,3986,['C'],A,Low temperature calorimetry set up,"origin: commercial source,99. % (total),stated by supplier",99.0,Not Specified %,1934
80.0,0.903744,0.0451872,None kPa,N/A,3986,['C'],A,Low temperature calorimetry set up,"origin: commercial source,99. % (total),stated by supplier",99.0,Not Specified %,1934
90.0,1.28449,0.0642244,None kPa,N/A,3986,['C'],A,Low temperature calorimetry set up,"origin: commercial source,99. % (total),stated by supplier",99.0,Not Specified %,1934
100.0,1.72799,0.0863996,None kPa,N/A,3986,['C'],A,Low temperature calorimetry set up,"origin: commercial source,99. % (total),stated by supplier",99.0,Not Specified %,1934
110.0,2.28028,0.114014,None kPa,N/A,3986,['C'],A,Low temperature calorimetry set up,"origin: commercial source,99. % (total),stated by supplier",99.0,Not Specified %,1934
120.0,2.77399,0.1387,None kPa,N/A,3986,['C'],A,Low temperature calorimetry set up,"origin: commercial source,99. % (total),stated by supplier",99.0,Not Specified %,1934
130.0,3.59824,0.179912,None kPa,N/A,3986,['C'],A,Low temperature calorimetry set up,"origin: commercial source,99. % (total),stated by supplier",99.0,Not Specified %,1934
180.0,8.11696,0.405848,None kPa,N/A,3986,['C'],A,Low temperature calorimetry set up,"origin: commercial source,99. % (total),stated by supplier",99.0,Not Specified %,1934
190.0,9.03744,0.451872,None kPa,N/A,3986,['C'],A,Low temperature calorimetry set up,"origin: commercial source,99. % (total),stated by supplier",99.0,Not Specified %,1934
200.0,9.91608,0.495804,None kPa,N/A,3986,['C'],A,Low temperature calorimetry set up,"origin: commercial source,99. % (total),stated by supplier",99.0,Not Specified %,1934
210.0,10.7947,0.539736,None kPa,N/A,3986,['C'],A,Low temperature calorimetry set up,"origin: commercial source,99. % (total),stated by supplier",99.0,Not Specified %,1934
270.0,15.8155,0.790776,None kPa,N/A,3986,['C'],A,Low temperature calorimetry set up,"origin: commercial source,99. % (total),stated by supplier",99.0,Not Specified %,1934
280.0,16.485,0.824248,None kPa,N/A,3986,['C'],A,Low temperature calorimetry set up,"origin: commercial source,99. % (total),stated by supplier",99.0,Not Specified %,1934
300.0,17.9075,0.895376,None kPa,N/A,3986,['C'],A,Low temperature calorimetry set up,"origin: commercial source,99. % (total),stated by supplier",99.0,Not Specified %,1934
9.96,0.0025104,0.00012552,None kPa,N/A,3987,['C'],A,Low temperature calorimetry set up,"origin: commercial source,99. % (total),stated by supplier",99.0,Not Specified %,1934
10.13,0.0029288,0.00014644,None kPa,N/A,3987,['C'],A,Low temperature calorimetry set up,"origin: commercial source,99. % (total),stated by supplier",99.0,Not Specified %,1934
10.19,0.0025104,0.00012552,None kPa,N/A,3987,['C'],A,Low temperature calorimetry set up,"origin: commercial source,99. % (total),stated by supplier",99.0,Not Specified %,1934
10.21,0.0029288,0.00014644,None kPa,N/A,3987,['C'],A,Low temperature calorimetry set up,"origin: commercial source,99. % (total),stated by supplier",99.0,Not Specified %,1934
10.39,0.0037656,0.00018828,None kPa,N/A,3987,['C'],A,Low temperature calorimetry set up,"origin: commercial source,99. % (total),stated by supplier",99.0,Not Specified %,1934
10.7,0.0037656,0.00018828,None kPa,N/A,3987,['C'],A,Low temperature calorimetry set up,"origin: commercial source,99. % (total),stated by supplier",99.0,Not Specified %,1934
10.78,0.0046024,0.00023012,None kPa,N/A,3987,['C'],A,Low temperature calorimetry set up,"origin: commercial source,99. % (total),stated by supplier",99.0,Not Specified %,1934
10.96,0.004184,0.0002092,None kPa,N/A,3987,['C'],A,Low temperature calorimetry set up,"origin: commercial source,99. % (total),stated by supplier",99.0,Not Specified %,1934
11.14,0.0050208,0.00025104,None kPa,N/A,3987,['C'],A,Low temperature calorimetry set up,"origin: commercial source,99. % (total),stated by supplier",99.0,Not Specified %,1934
11.31,0.0066944,0.00033472,None kPa,N/A,3987,['C'],A,Low temperature calorimetry set up,"origin: commercial source,99. % (total),stated by supplier",99.0,Not Specified %,1934
11.43,0.0054392,0.00027196,None kPa,N/A,3987,['C'],A,Low temperature calorimetry set up,"origin: commercial source,99. % (total),stated by supplier",99.0,Not Specified %,1934
11.65,0.006276,0.0003138,None kPa,N/A,3987,['C'],A,Low temperature calorimetry set up,"origin: commercial source,99. % (total),stated by supplier",99.0,Not Specified %,1934
11.72,0.0050208,0.00025104,None kPa,N/A,3987,['C'],A,Low temperature calorimetry set up,"origin: commercial source,99. % (total),stated by supplier",99.0,Not Specified %,1934
11.84,0.0046024,0.00023012,None kPa,N/A,3987,['C'],A,Low temperature calorimetry set up,"origin: commercial source,99. % (total),stated by supplier",99.0,Not Specified %,1934
