Repository: amr8004/PureElementPRL

# Pure Element Thermodynamic modeling with 3rd generation CALPHAD models for multiple elements

## Description
Jupyter notebook for modeling pure elements with selected models via python tools pycalphad and ESPEI

## Running Tutorial
Creating a codespace should immediately open the desired notebook. Just change the element as desired (non-case sensitive) and set what SGTE structure (FCC_A1, BCC_A2, etc.) you would like to compare against.

## Further Resources

## Citation

File: CpCSV/Bi_CP_data.csv (part 1 of 3)
Temperature: K,Heat capacity at constant pressure Cp: J/K/mol,Uncertainty,Pressure,Ref Temp,Data Set ID,State,Representation,Method,Description,Purity,Purity Units,Year
60.8,19.3761,0.387522,None kPa,N/A,3131,['C'],A,Vacuum adiabatic calorimetry,not stated,,,1930
64.7,19.9619,0.399237,None kPa,N/A,3131,['C'],A,Vacuum adiabatic calorimetry,not stated,,,1930
63.4,20.2966,0.405932,None kPa,N/A,3131,['C'],A,Vacuum adiabatic calorimetry,not stated,,,1930
71.1,21.0874,0.421747,None kPa,N/A,3131,['C'],A,Vacuum adiabatic calorimetry,not stated,,,1930
74.6,21.8237,0.436475,None kPa,N/A,3131,['C'],A,Vacuum adiabatic calorimetry,not stated,,,1930
101.3,22.8614,0.457228,None kPa,N/A,3131,['C'],A,Vacuum adiabatic calorimetry,not stated,,,1930
111.2,23.74,0.4748,None kPa,N/A,3131,['C'],A,Vacuum adiabatic calorimetry,not stated,,,1930
125.1,24.3216,0.486432,None kPa,N/A,3131,['C'],A,Vacuum adiabatic calorimetry,not stated,,,1930
137.2,24.104,0.48208,None kPa,N/A,3131,['C'],A,Vacuum adiabatic calorimetry,not stated,,,1930
150.2,24.3383,0.486767,None kPa,N/A,3131,['C'],A,Vacuum adiabatic calorimetry,not stated,,,1930
162.5,24.5559,0.491118,None kPa,N/A,3131,['C'],A,Vacuum adiabatic calorimetry,not stated,,,1930
176.8,24.6814,0.493628,None kPa,N/A,3131,['C'],A,Vacuum adiabatic calorimetry,not stated,,,1930
187.7,24.786,0.49572,None kPa,N/A,3131,['C'],A,Vacuum adiabatic calorimetry,not stated,,,1930
198.9,25.0036,0.500072,None kPa,N/A,3131,['C'],A,Vacuum adiabatic calorimetry,not stated,,,1930
208.8,24.9952,0.499904,None kPa,N/A,3131,['C'],A,Vacuum adiabatic calorimetry,not stated,,,1930
218.8,25.0203,0.500406,None kPa,N/A,3131,['C'],A,Vacuum adiabatic calorimetry,not stated,,,1930
258.1,24.5768,0.491536,None kPa,N/A,3131,['C'],A,Vacuum adiabatic calorimetry,not stated,,,1930
266.3,25.3467,0.506933,None kPa,N/A,3131,['C'],A,Vacuum adiabatic calorimetry,not stated,,,1930
272.8,25.4513,0.509025,None kPa,N/A,3131,['C'],A,Vacuum adiabatic calorimetry,not stated,,,1930
285.3,25.6856,0.513712,None kPa,N/A,3131,['C'],A,Vacuum adiabatic calorimetry,not stated,,,1930
295.2,25.4764,0.509528,None kPa,N/A,3131,['C'],A,Vacuum adiabatic calorimetry,not stated,,,1930
298.2,25.5391,0.510783,None kPa,N/A,3131,['C'],A,Vacuum adiabatic calorimetry,not stated,,,1930
14.26,4.85344,0.242672,133.322 kPa,N/A,3243,['C'],A,Low temperature calorimetry set up,origin: commercial source,,,1930
14.72,5.27184,0.263592,None kPa,N/A,3243,['C'],A,Low temperature calorimetry set up,origin: commercial source,,,1930
15.27,6.10864,0.305432,None kPa,N/A,3243,['C'],A,Low temperature calorimetry set up,origin: commercial source,,,1930
16.41,6.56888,0.328444,None kPa,N/A,3243,['C'],A,Low temperature calorimetry set up,origin: commercial source,,,1930
16.86,6.6944,0.33472,None kPa,N/A,3243,['C'],A,Low temperature calorimetry set up,origin: commercial source,,,1930
17.11,7.28016,0.364008,None kPa,N/A,3243,['C'],A,Low temperature calorimetry set up,origin: commercial source,,,1930
17.76,7.90776,0.395388,None kPa,N/A,3243,['C'],A,Low temperature calorimetry set up,origin: commercial source,,,1930
5.53,0.369866,0.0184933,None kPa,N/A,3243,['C'],A,Low temperature calorimetry set up,origin: commercial source,,,1930
6.09,0.531368,0.0265684,None kPa,N/A,3243,['C'],A,Low temperature calorimetry set up,origin: commercial source,,,1930
6.61,0.598312,0.0299156,None kPa,N/A,3243,['C'],A,Low temperature calorimetry set up,origin: commercial source,,,1930
7.81,1.17152,0.058576,None kPa,N/A,3243,['C'],A,Low temperature calorimetry set up,origin: commercial source,,,1930
8.16,1.39746,0.0698728,None kPa,N/A,3243,['C'],A,Low temperature calorimetry set up,origin: commercial source,,,1930
10.27,2.44764,0.122382,None kPa,N/A,3243,['C'],A,Low temperature calorimetry set up,origin: commercial source,,,1930
10.7,2.63174,0.131587,None kPa,N/A,3243,['C'],A,Low temperature calorimetry set up,origin: commercial source,,,1930
12.35,3.71539,0.18577,None kPa,N/A,3243,['C'],A,Low temperature calorimetry set up,origin: commercial source,,,1930
14.31,4.97896,0.248948,None kPa,N/A,3243,['C'],A,Low temperature calorimetry set up,origin: commercial source,,,1930
3.52,0.0602496,0.00602496,None kPa,N/A,3243,['C'],A,Low temperature calorimetry set up,origin: commercial source,,,1930
4.17,0.133888,0.0133888,None kPa,N/A,3243,['C'],A,Low temperature calorimetry set up,origin: commercial source,,,1930
4.52,0.195393,0.0195393,None kPa,N/A,3243,['C'],A,Low temperature calorimetry set up,origin: commercial source,,,1930
4.88,0.228865,0.0228865,None kPa,N/A,3243,['C'],A,Low temperature calorimetry set up,origin: commercial source,,,1930
2.77,0.0510448,0.00510448,None kPa,N/A,3243,['C'],A,Low temperature calorimetry set up,origin: commercial source,,,1930
3.64,0.0895376,0.00895376,None kPa,N/A,3243,['C'],A,Low temperature calorimetry set up,origin: commercial source,,,1930
4.38,0.150206,0.0150206,None kPa,N/A,3243,['C'],A,Low temperature calorimetry set up,origin: commercial source,,,1930
5.35,0.333046,0.0166523,None kPa,N/A,3243,['C'],A,Low temperature calorimetry set up,origin: commercial source,,,1930
5.84,0.464424,0.0232212,None kPa,N/A,3243,['C'],A,Low temperature calorimetry set up,origin: commercial source,,,1930
6.45,0.60668,0.030334,None kPa,N/A,3243,['C'],A,Low temperature calorimetry set up,origin: commercial source,,,1930
10.33,2.63174,0.131587,None kPa,N/A,3243,['C'],A,Low temperature calorimetry set up,origin: commercial source,,,1930
12.33,3.83673,0.191836,None kPa,N/A,3243,['C'],A,Low temperature calorimetry set up,origin: commercial source,,,1930
14.49,6.6944,0.33472,None kPa,N/A,3243,['C'],A,Low temperature calorimetry set up,origin: commercial source,,,1930
14.04,4.15053,0.207526,None kPa,N/A,3243,['C'],A,Low temperature calorimetry set up,origin: commercial source,,,1930
15.14,5.98312,0.299156,None kPa,N/A,3243,['C'],A,Low temperature calorimetry set up,origin: commercial source,,,1930
15.72,6.31784,0.315892,None kPa,N/A,3243,['C'],A,Low temperature calorimetry set up,origin: commercial source,,,1930
16.14,6.35968,0.317984,None kPa,N/A,3243,['C'],A,Low temperature calorimetry set up,origin: commercial source,,,1930
16.59,6.81992,0.340996,None kPa,N/A,3243,['C'],A,Low temperature calorimetry set up,origin: commercial source,,,1930
17.07,7.86592,0.393296,None kPa,N/A,3243,['C'],A,Low temperature calorimetry set up,origin: commercial source,,,1930
17.65,7.78224,0.389112,None kPa,N/A,3243,['C'],A,Low temperature calorimetry set up,origin: commercial source,,,1930
18.1,7.44752,0.372376,None kPa,N/A,3243,['C'],A,Low temperature calorimetry set up,origin: commercial source,,,1930
18.57,7.48936,0.374468,None kPa,N/A,3243,['C'],A,Low temperature calorimetry set up,origin: commercial source,,,1930
19.21,8.07512,0.403756,None kPa,N/A,3243,['C'],A,Low temperature calorimetry set up,origin: commercial source,,,1930
14.26,4.3932,0.131796,133.322 kPa,N/A,3490,['C'],A,Low temperature calorimetry set up,origin: commercial source,,,1930
14.72,4.8116,0.144348,None kPa,N/A,3490,['C'],A,Low temperature calorimetry set up,origin: commercial source,,,1930
15.27,5.52288,0.165686,None kPa,N/A,3490,['C'],A,Low temperature calorimetry set up,origin: commercial source,,,1930
16.41,5.98312,0.179494,None kPa,N/A,3490,['C'],A,Low temperature calorimetry set up,origin: commercial source,,,1930
16.86,6.0668,0.182004,None kPa,N/A,3490,['C'],A,Low temperature calorimetry set up,origin: commercial source,,,1930
17.11,6.61072,0.198322,None kPa,N/A,3490,['C'],A,Low temperature calorimetry set up,origin: commercial source,,,1930
17.76,7.19648,0.215894,None kPa,N/A,3490,['C'],A,Low temperature calorimetry set up,origin: commercial source,,,1930
5.53,0.336394,0.0100918,None kPa,N/A,3490,['C'],A,Low temperature calorimetry set up,origin: commercial source,,,1930
6.09,0.485344,0.0145603,None kPa,N/A,3490,['C'],A,Low temperature calorimetry set up,origin: commercial source,,,1930
6.61,0.54392,0.0163176,None kPa,N/A,3490,['C'],A,Low temperature calorimetry set up,origin: commercial source,,,1930
7.81,1.06274,0.0318821,None kPa,N/A,3490,['C'],A,Low temperature calorimetry set up,origin: commercial source,,,1930
8.16,1.26775,0.0380326,None kPa,N/A,3490,['C'],A,Low temperature calorimetry set up,origin: commercial source,,,1930
10.27,2.2217,0.0666511,None kPa,N/A,3490,['C'],A,Low temperature calorimetry set up,origin: commercial source,,,1930
10.7,2.38906,0.0716719,None kPa,N/A,3490,['C'],A,Low temperature calorimetry set up,origin: commercial source,,,1930
12.35,3.37649,0.101295,None kPa,N/A,3490,['C'],A,Low temperature calorimetry set up,origin: commercial source,,,1930
14.31,4.51872,0.135562,None kPa,N/A,3490,['C'],A,Low temperature calorimetry set up,origin: commercial source,,,1930
3.52,0.0548104,0.00164431,None kPa,N/A,3490,['C'],A,Low temperature calorimetry set up,origin: commercial source,,,1930
4.17,0.121754,0.00365263,None kPa,N/A,3490,['C'],A,Low temperature calorimetry set up,origin: commercial source,,,1930
4.52,0.177402,0.00532205,None kPa,N/A,3490,['C'],A,Low temperature calorimetry set up,origin: commercial source,,,1930
4.88,0.207945,0.00623834,None kPa,N/A,3490,['C'],A,Low temperature calorimetry set up,origin: commercial source,,,1930
2.77,0.046024,0.00138072,None kPa,N/A,3490,['C'],A,Low temperature calorimetry set up,origin: commercial source,,,1930
3.64,0.0811696,0.00243509,None kPa,N/A,3490,['C'],A,Low temperature calorimetry set up,origin: commercial source,,,1930
4.38,0.136817,0.0041045,None kPa,N/A,3490,['C'],A,Low temperature calorimetry set up,origin: commercial source,,,1930
5.35,0.302922,0.00908765,None kPa,N/A,3490,['C'],A,Low temperature calorimetry set up,origin: commercial source,,,1930
5.84,0.422584,0.0126775,None kPa,N/A,3490,['C'],A,Low temperature calorimetry set up,origin: commercial source,,,1930
6.45,0.552288,0.0165686,None kPa,N/A,3490,['C'],A,Low temperature calorimetry set up,origin: commercial source,,,1930
10.33,2.38906,0.0716719,None kPa,N/A,3490,['C'],A,Low temperature calorimetry set up,origin: commercial source,,,1930
12.33,3.48527,0.104558,None kPa,N/A,3490,['C'],A,Low temperature calorimetry set up,origin: commercial source,,,1930
14.49,6.0668,0.182004,None kPa,N/A,3490,['C'],A,Low temperature calorimetry set up,origin: commercial source,,,1930
14.04,3.76978,0.113094,None kPa,N/A,3490,['C'],A,Low temperature calorimetry set up,origin: commercial source,,,1930
15.14,5.4392,0.163176,None kPa,N/A,3490,['C'],A,Low temperature calorimetry set up,origin: commercial source,,,1930
15.72,5.73208,0.171962,None kPa,N/A,3490,['C'],A,Low temperature calorimetry set up,origin: commercial source,,,1930
16.14,5.77392,0.173218,None kPa,N/A,3490,['C'],A,Low temperature calorimetry set up,origin: commercial source,,,1930
16.59,6.19232,0.18577,None kPa,N/A,3490,['C'],A,Low temperature calorimetry set up,origin: commercial source,,,1930
17.07,7.15464,0.214639,None kPa,N/A,3490,['C'],A,Low temperature calorimetry set up,origin: commercial source,,,1930
17.65,7.07096,0.212129,None kPa,N/A,3490,['C'],A,Low temperature calorimetry set up,origin: commercial source,,,1930
18.1,6.77808,0.203342,None kPa,N/A,3490,['C'],A,Low temperature calorimetry set up,origin: commercial source,,,1930
18.57,6.77808,0.203342,None kPa,N/A,3490,['C'],A,Low temperature calorimetry set up,origin: commercial source,,,1930
19.21,7.322,0.21966,None kPa,N/A,3490,['C'],A,Low temperature calorimetry set up,origin: commercial source,,,1930
305.9,25.9701,0.259701,None kPa,N/A,3633,['C'],A,Vacuum adiabatic calorimetry,"origin: synthesized by others,99.98 mole % (total),spectroscopy",99.98,Mole %,1932
306.5,25.6898,0.256898,None kPa,N/A,3633,['C'],A,Vacuum adiabatic calorimetry,"origin: synthesized by others,99.98 mole % (total),spectroscopy",99.98,Mole %,1932
372.5,26.581,0.26581,None kPa,N/A,3633,['C'],A,Vacuum adiabatic calorimetry,"origin: synthesized by others,99.98 mole % (total),spectroscopy",99.98,Mole %,1932
373.0,26.5935,0.265935,None kPa,N/A,3633,['C'],A,Vacuum adiabatic calorimetry,"origin: synthesized by others,99.98 mole % (total),spectroscopy",99.98,Mole %,1932
427.5,27.4596,0.274596,None kPa,N/A,3633,['C'],A,Vacuum adiabatic calorimetry,"origin: synthesized by others,99.98 mole % (total),spectroscopy",99.98,Mole %,1932
428.4,27.4721,0.274721,None kPa,N/A,3633,['C'],A,Vacuum adiabatic calorimetry,"origin: synthesized by others,99.98 mole % (total),spectroscopy",99.98,Mole %,1932
477.9,27.9742,0.279742,None kPa,N/A,3633,['C'],A,Vacuum adiabatic calorimetry,"origin: synthesized by others,99.98 mole % (total),spectroscopy",99.98,Mole %,1932
478.6,27.8696,0.278696,None kPa,N/A,3633,['C'],A,Vacuum adiabatic calorimetry,"origin: synthesized by others,99.98 mole % (total),spectroscopy",99.98,Mole %,1932
505.1,28.4177,0.284177,None kPa,N/A,3633,['C'],A,Vacuum adiabatic calorimetry,"origin: synthesized by others,99.98 mole % (total),spectroscopy",99.98,Mole %,1932
505.8,28.6227,0.286227,None kPa,N/A,3633,['C'],A,Vacuum adiabatic calorimetry,"origin: synthesized by others,99.98 mole % (total),spectroscopy",99.98,Mole %,1932
520.8,29.7064,0.297064,None kPa,N/A,3633,['C'],A,Vacuum adiabatic calorimetry,"origin: synthesized by others,99.98 mole % (total),spectroscopy",99.98,Mole %,1932
521.7,29.719,0.29719,None kPa,N/A,3633,['C'],A,Vacuum adiabatic calorimetry,"origin: synthesized by others,99.98 mole % (total),spectroscopy",99.98,Mole %,1932
522.4,29.6771,0.296771,None kPa,N/A,3633,['C'],A,Vacuum adiabatic calorimetry,"origin: synthesized by others,99.98 mole % (total),spectroscopy",99.98,Mole %,1932
523.1,30.1039,0.301039,None kPa,N/A,3633,['C'],A,Vacuum adiabatic calorimetry,"origin: synthesized by others,99.98 mole % (total),spectroscopy",99.98,Mole %,1932
534.7,37.8234,0.378234,None kPa,N/A,3633,['C'],A,Vacuum adiabatic calorimetry,"origin: synthesized by others,99.98 mole % (total),spectroscopy",99.98,Mole %,1932
535.4,40.2417,0.402417,None kPa,N/A,3633,['C'],A,Vacuum adiabatic calorimetry,"origin: synthesized by others,99.98 mole % (total),spectroscopy",99.98,Mole %,1932
535.8,37.543,0.37543,None kPa,N/A,3633,['C'],A,Vacuum adiabatic calorimetry,"origin: synthesized by others,99.98 mole % (total),spectroscopy",99.98,Mole %,1932
536.4,38.9865,0.389865,None kPa,N/A,3633,['C'],A,Vacuum adiabatic calorimetry,"origin: synthesized by others,99.98 mole % (total),spectroscopy",99.98,Mole %,1932
537.9,44.8943,0.448943,None kPa,N/A,3633,['C'],A,Vacuum adiabatic calorimetry,"origin: synthesized by others,99.98 mole % (total),spectroscopy",99.98,Mole %,1932
538.5,49.5804,0.495804,None kPa,N/A,3633,['C'],A,Vacuum adiabatic calorimetry,"origin: synthesized by others,99.98 mole % (total),spectroscopy",99.98,Mole %,1932
539.4,56.3585,0.563585,None kPa,N/A,3633,['C'],A,Vacuum adiabatic calorimetry,"origin: synthesized by others,99.98 mole % (total),spectroscopy",99.98,Mole %,1932
540.0,62.6345,0.626345,None kPa,N/A,3633,['C'],A,Vacuum adiabatic calorimetry,"origin: synthesized by others,99.98 mole % (total),spectroscopy",99.98,Mole %,1932
540.8,85.8138,0.858138,None kPa,N/A,3633,['C'],A,Vacuum adiabatic calorimetry,"origin: synthesized by others,99.98 mole % (total),spectroscopy",99.98,Mole %,1932
541.4,108.617,1.08617,None kPa,N/A,3633,['C'],A,Vacuum adiabatic calorimetry,"origin: synthesized by others,99.98 mole % (total),spectroscopy",99.98,Mole %,1932
14.6,4.69863,0.0469863,None kPa,N/A,6213,['C'],A,Low Temp Calorimetry,"origin: commercial source,99.998 % (total),stated by supplier",99.998,Not Specified %,1949
15.24,4.81997,0.0481997,None kPa,N/A,6213,['C'],A,Low Temp Calorimetry,"origin: commercial source,99.998 % (total),stated by supplier",99.998,Not Specified %,1949
15.88,5.18816,0.0518816,None kPa,N/A,6213,['C'],A,Low Temp Calorimetry,"origin: commercial source,99.998 % (total),stated by supplier",99.998,Not Specified %,1949
16.43,5.45594,0.0545594,None kPa,N/A,6213,['C'],A,Low Temp Calorimetry,"origin: commercial source,99.998 % (total),stated by supplier",99.998,Not Specified %,1949
16.86,5.70279,0.0570279,None kPa,N/A,6213,['C'],A,Low Temp Calorimetry,"origin: commercial source,99.998 % (total),stated by supplier",99.998,Not Specified %,1949
17.27,5.8827,0.058827,None kPa,N/A,6213,['C'],A,Low Temp Calorimetry,"origin: commercial source,99.998 % (total),stated by supplier",99.998,Not Specified %,1949
20.35,7.56886,0.0756886,None kPa,N/A,6213,['C'],A,Low Temp Calorimetry,"origin: commercial source,99.998 % (total),stated by supplier",99.998,Not Specified %,1949
20.65,7.7404,0.077404,None kPa,N/A,6213,['C'],A,Low Temp Calorimetry,"origin: commercial source,99.998 % (total),stated by supplier",99.998,Not Specified %,1949
20.97,7.84918,0.0784918,None kPa,N/A,6213,['C'],A,Low Temp Calorimetry,"origin: commercial source,99.998 % (total),stated by supplier",99.998,Not Specified %,1949
21.24,8.0793,0.080793,None kPa,N/A,6213,['C'],A,Low Temp Calorimetry,"origin: commercial source,99.998 % (total),stated by supplier",99.998,Not Specified %,1949
21.6,8.25085,0.0825085,None kPa,N/A,6213,['C'],A,Low Temp Calorimetry,"origin: commercial source,99.998 % (total),stated by supplier",99.998,Not Specified %,1949
21.91,8.54791,0.0854791,None kPa,N/A,6213,['C'],A,Low Temp Calorimetry,"origin: commercial source,99.998 % (total),stated by supplier",99.998,Not Specified %,1949
22.23,8.60649,0.0860649,None kPa,N/A,6213,['C'],A,Low Temp Calorimetry,"origin: commercial source,99.998 % (total),stated by supplier",99.998,Not Specified %,1949
17.76,6.17558,0.0617558,None kPa,N/A,6214,['C'],A,Low Temp Calorimetry,"origin: commercial source,99.998 % (total),stated by supplier",99.998,Not Specified %,1949
18.08,6.38478,0.0638478,None kPa,N/A,6214,['C'],A,Low Temp Calorimetry,"origin: commercial source,99.998 % (total),stated by supplier",99.998,Not Specified %,1949
18.47,6.54378,0.0654378,None kPa,N/A,6214,['C'],A,Low Temp Calorimetry,"origin: commercial source,99.998 % (total),stated by supplier",99.998,Not Specified %,1949
18.88,6.31366,0.0631366,None kPa,N/A,6214,['C'],A,Low Temp Calorimetry,"origin: commercial source,99.998 % (total),stated by supplier",99.998,Not Specified %,1949
19.23,6.91615,0.0691615,None kPa,N/A,6214,['C'],A,Low Temp Calorimetry,"origin: commercial source,99.998 % (total),stated by supplier",99.998,Not Specified %,1949
20.0,7.37221,0.0737221,None kPa,N/A,6214,['C'],A,Low Temp Calorimetry,"origin: commercial source,99.998 % (total),stated by supplier",99.998,Not Specified %,1949
15.07,4.84507,0.0484507,None kPa,N/A,6215,['C'],A,Low Temp Calorimetry,"origin: commercial source,99.998 % (total),stated by supplier",99.998,Not Specified %,1949
15.59,5.11703,0.0511703,None kPa,N/A,6215,['C'],A,Low Temp Calorimetry,"origin: commercial source,99.998 % (total),stated by supplier",99.998,Not Specified %,1949
16.26,5.45594,0.0545594,None kPa,N/A,6215,['C'],A,Low Temp Calorimetry,"origin: commercial source,99.998 % (total),stated by supplier",99.998,Not Specified %,1949
17.38,6.0668,0.060668,None kPa,N/A,6215,['C'],A,Low Temp Calorimetry,"origin: commercial source,99.998 % (total),stated by supplier",99.998,Not Specified %,1949
20.25,7.48518,0.0748518,None kPa,N/A,6215,['C'],A,Low Temp Calorimetry,"origin: commercial source,99.998 % (total),stated by supplier",99.998,Not Specified %,1949
20.59,7.71111,0.0771111,None kPa,N/A,6215,['C'],A,Low Temp Calorimetry,"origin: commercial source,99.998 % (total),stated by supplier",99.998,Not Specified %,1949
21.21,8.11278,0.0811278,None kPa,N/A,6215,['C'],A,Low Temp Calorimetry,"origin: commercial source,99.998 % (total),stated by supplier",99.998,Not Specified %,1949
21.64,8.33871,0.0833871,None kPa,N/A,6215,['C'],A,Low Temp Calorimetry,"origin: commercial source,99.998 % (total),stated by supplier",99.998,Not Specified %,1949
21.96,8.48097,0.0848097,None kPa,N/A,6215,['C'],A,Low Temp Calorimetry,"origin: commercial source,99.998 % (total),stated by supplier",99.998,Not Specified %,1949
22.25,8.70272,0.0870272,None kPa,N/A,6215,['C'],A,Low Temp Calorimetry,"origin: commercial source,99.998 % (total),stated by supplier",99.998,Not Specified %,1949
14.4,4.56474,0.0456474,None kPa,N/A,6216,['C'],A,Low Temp Calorimetry,"origin: commercial source,99.998 % (total),stated by supplier",99.998,Not Specified %,1949
15.09,4.7865,0.047865,None kPa,N/A,6216,['C'],A,Low Temp Calorimetry,"origin: commercial source,99.998 % (total),stated by supplier",99.998,Not Specified %,1949
15.62,5.07101,0.0507101,None kPa,N/A,6216,['C'],A,Low Temp Calorimetry,"origin: commercial source,99.998 % (total),stated by supplier",99.998,Not Specified %,1949
16.14,5.34297,0.0534297,None kPa,N/A,6216,['C'],A,Low Temp Calorimetry,"origin: commercial source,99.998 % (total),stated by supplier",99.998,Not Specified %,1949
17.04,5.76555,0.0576555,None kPa,N/A,6216,['C'],A,Low Temp Calorimetry,"origin: commercial source,99.998 % (total),stated by supplier",99.998,Not Specified %,1949
17.53,6.03751,0.0603751,None kPa,N/A,6216,['C'],A,Low Temp Calorimetry,"origin: commercial source,99.998 % (total),stated by supplier",99.998,Not Specified %,1949
17.99,6.25508,0.0625508,None kPa,N/A,6216,['C'],A,Low Temp Calorimetry,"origin: commercial source,99.998 % (total),stated by supplier",99.998,Not Specified %,1949
18.33,6.47265,0.0647265,None kPa,N/A,6216,['C'],A,Low Temp Calorimetry,"origin: commercial source,99.998 % (total),stated by supplier",99.998,Not Specified %,1949
18.72,6.64838,0.0664838,None kPa,N/A,6216,['C'],A,Low Temp Calorimetry,"origin: commercial source,99.998 % (total),stated by supplier",99.998,Not Specified %,1949
19.2,6.97473,0.0697473,None kPa,N/A,6216,['C'],A,Low Temp Calorimetry,"origin: commercial source,99.998 % (total),stated by supplier",99.998,Not Specified %,1949
19.62,7.14209,0.0714209,None kPa,N/A,6216,['C'],A,Low Temp Calorimetry,"origin: commercial source,99.998 % (total),stated by supplier",99.998,Not Specified %,1949
19.93,7.3471,0.073471,None kPa,N/A,6216,['C'],A,Low Temp Calorimetry,"origin: commercial source,99.998 % (total),stated by supplier",99.998,Not Specified %,1949
20.26,7.53957,0.0753957,None kPa,N/A,6216,['C'],A,Low Temp Calorimetry,"origin: commercial source,99.998 % (total),stated by supplier",99.998,Not Specified %,1949
20.58,7.78224,0.0778224,None kPa,N/A,6216,['C'],A,Low Temp Calorimetry,"origin: commercial source,99.998 % (total),stated by supplier",99.998,Not Specified %,1949
20.91,7.9496,0.079496,None kPa,N/A,6216,['C'],A,Low Temp Calorimetry,"origin: commercial source,99.998 % (total),stated by supplier",99.998,Not Specified %,1949
1.0004,0.00122918,6.14588e-05,None kPa,N/A,10305,['C'],A,Vacuum adiabatic calorimetry,"origin: commercial source,99.999 % (total),estimated by the compiler,rod",99.999,Not Specified %,1958
1.0405,0.00139181,6.95904e-05,None kPa,N/A,10305,['C'],A,Vacuum adiabatic calorimetry,"origin: commercial source,99.999 % (total),estimated by the compiler,rod",99.999,Not Specified %,1958
1.0916,0.00156607,7.83036e-05,None kPa,N/A,10305,['C'],A,Vacuum adiabatic calorimetry,"origin: commercial source,99.999 % (total),estimated by the compiler,rod",99.999,Not Specified %,1958
1.1656,0.00189263,9.46316e-05,None kPa,N/A,10305,['C'],A,Vacuum adiabatic calorimetry,"origin: commercial source,99.999 % (total),estimated by the compiler,rod",99.999,Not Specified %,1958
1.2286,0.00219104,0.000109552,None kPa,N/A,10305,['C'],A,Vacuum adiabatic calorimetry,"origin: commercial source,99.999 % (total),estimated by the compiler,rod",99.999,Not Specified %,1958
1.2696,0.00244588,0.000122294,None kPa,N/A,10305,['C'],A,Vacuum adiabatic calorimetry,"origin: commercial source,99.999 % (total),estimated by the compiler,rod",99.999,Not Specified %,1958
1.2701,0.00242387,0.000121194,None kPa,N/A,10305,['C'],A,Vacuum adiabatic calorimetry,"origin: commercial source,99.999 % (total),estimated by the compiler,rod",99.999,Not Specified %,1958
1.2968,0.00258659,0.00012933,None kPa,N/A,10305,['C'],A,Vacuum adiabatic calorimetry,"origin: commercial source,99.999 % (total),estimated by the compiler,rod",99.999,Not Specified %,1958
1.3168,0.0027065,0.000135325,None kPa,N/A,10305,['C'],A,Vacuum adiabatic calorimetry,"origin: commercial source,99.999 % (total),estimated by the compiler,rod",99.999,Not Specified %,1958
1.333,0.00282081,0.000141041,None kPa,N/A,10305,['C'],A,Vacuum adiabatic calorimetry,"origin: commercial source,99.999 % (total),estimated by the compiler,rod",99.999,Not Specified %,1958
1.3608,0.00300671,0.000150335,None kPa,N/A,10305,['C'],A,Vacuum adiabatic calorimetry,"origin: commercial source,99.999 % (total),estimated by the compiler,rod",99.999,Not Specified %,1958
1.3819,0.0031021,0.000155105,None kPa,N/A,10305,['C'],A,Vacuum adiabatic calorimetry,"origin: commercial source,99.999 % (total),estimated by the compiler,rod",99.999,Not Specified %,1958
1.4143,0.00336469,0.000168234,None kPa,N/A,10305,['C'],A,Vacuum adiabatic calorimetry,"origin: commercial source,99.999 % (total),estimated by the compiler,rod",99.999,Not Specified %,1958
1.4472,0.00356594,0.000178297,None kPa,N/A,10305,['C'],A,Vacuum adiabatic calorimetry,"origin: commercial source,99.999 % (total),estimated by the compiler,rod",99.999,Not Specified %,1958
1.4859,0.00389543,0.000194771,None kPa,N/A,10305,['C'],A,Vacuum adiabatic calorimetry,"origin: commercial source,99.999 % (total),estimated by the compiler,rod",99.999,Not Specified %,1958
1.5025,0.00400287,0.000200144,None kPa,N/A,10305,['C'],A,Vacuum adiabatic calorimetry,"origin: commercial source,99.999 % (total),estimated by the compiler,rod",99.999,Not Specified %,1958
0.2667,4.09417e-05,2.04708e-06,None kPa,N/A,10306,['C'],A,Vacuum adiabatic calorimetry,"origin: commercial source,99.999 % (total),estimated by the compiler,rod",99.999,Not Specified %,1958
0.2936,5.2095e-05,2.60475e-06,None kPa,N/A,10306,['C'],A,Vacuum adiabatic calorimetry,"origin: commercial source,99.999 % (total),estimated by the compiler,rod",99.999,Not Specified %,1958
0.3353,6.66428e-05,3.33214e-06,None kPa,N/A,10306,['C'],A,Vacuum adiabatic calorimetry,"origin: commercial source,99.999 % (total),estimated by the compiler,rod",99.999,Not Specified %,1958
0.3544,7.62367e-05,3.81183e-06,None kPa,N/A,10306,['C'],A,Vacuum adiabatic calorimetry,"origin: commercial source,99.999 % (total),estimated by the compiler,rod",99.999,Not Specified %,1958
0.3743,8.68347e-05,4.34174e-06,None kPa,N/A,10306,['C'],A,Vacuum adiabatic calorimetry,"origin: commercial source,99.999 % (total),estimated by the compiler,rod",99.999,Not Specified %,1958
0.3925,9.75625e-05,4.87813e-06,None kPa,N/A,10306,['C'],A,Vacuum adiabatic calorimetry,"origin: commercial source,99.999 % (total),estimated by the compiler,rod",99.999,Not Specified %,1958
0.4144,0.00010993,5.49652e-06,None kPa,N/A,10306,['C'],A,Vacuum adiabatic calorimetry,"origin: commercial source,99.999 % (total),estimated by the compiler,rod",99.999,Not Specified %,1958
0.4315,0.000122248,6.11241e-06,None kPa,N/A,10306,['C'],A,Vacuum adiabatic calorimetry,"origin: commercial source,99.999 % (total),estimated by the compiler,rod",99.999,Not Specified %,1958
0.4469,0.000137741,6.88707e-06,None kPa,N/A,10306,['C'],A,Vacuum adiabatic calorimetry,"origin: commercial source,99.999 % (total),estimated by the compiler,rod",99.999,Not Specified %,1958
0.4675,0.000145687,7.28434e-06,None kPa,N/A,10306,['C'],A,Vacuum adiabatic calorimetry,"origin: commercial source,99.999 % (total),estimated by the compiler,rod",99.999,Not Specified %,1958
0.5089,0.000189523,9.47613e-06,None kPa,N/A,10306,['C'],A,Vacuum adiabatic calorimetry,"origin: commercial source,99.999 % (total),estimated by the compiler,rod",99.999,Not Specified %,1958
0.5535,0.000236245,1.18123e-05,None kPa,N/A,10306,['C'],A,Vacuum adiabatic calorimetry,"origin: commercial source,99.999 % (total),estimated by the compiler,rod",99.999,Not Specified %,1958
0.5847,0.000269454,1.34727e-05,None kPa,N/A,10306,['C'],A,Vacuum adiabatic calorimetry,"origin: commercial source,99.999 % (total),estimated by the compiler,rod",99.999,Not Specified %,1958
0.6238,0.000327038,1.63519e-05,None kPa,N/A,10306,['C'],A,Vacuum adiabatic calorimetry,"origin: commercial source,99.999 % (total),estimated by the compiler,rod",99.999,Not Specified %,1958
0.6395,0.000349757,1.74879e-05,None kPa,N/A,10306,['C'],A,Vacuum adiabatic calorimetry,"origin: commercial source,99.999 % (total),estimated by the compiler,rod",99.999,Not Specified %,1958
0.6921,0.000442291,2.21145e-05,None kPa,N/A,10306,['C'],A,Vacuum adiabatic calorimetry,"origin: commercial source,99.999 % (total),estimated by the compiler,rod",99.999,Not Specified %,1958
0.7214,0.000479821,2.39911e-05,None kPa,N/A,10306,['C'],A,Vacuum adiabatic calorimetry,"origin: commercial source,99.999 % (total),estimated by the compiler,rod",99.999,Not Specified %,1958
0.7876,0.000613082,3.06541e-05,None kPa,N/A,10306,['C'],A,Vacuum adiabatic calorimetry,"origin: commercial source,99.999 % (total),estimated by the compiler,rod",99.999,Not Specified %,1958
0.814,0.000690778,3.45389e-05,None kPa,N/A,10306,['C'],A,Vacuum adiabatic calorimetry,"origin: commercial source,99.999 % (total),estimated by the compiler,rod",99.999,Not Specified %,1958
0.8852,0.000866925,4.33462e-05,None kPa,N/A,10306,['C'],A,Vacuum adiabatic calorimetry,"origin: commercial source,99.999 % (total),estimated by the compiler,rod",99.999,Not Specified %,1958
0.9185,0.000967466,4.83733e-05,None kPa,N/A,10306,['C'],A,Vacuum adiabatic calorimetry,"origin: commercial source,99.999 % (total),estimated by the compiler,rod",99.999,Not Specified %,1958
0.102,2.63e-05,3.92e-06,None kPa,N/A,11503,['C'],A,Vacuum adiabatic calorimetry,"not stated,99.999 % (total),",99.999,Not Specified %,1960
0.106,2.55e-05,3.73e-06,None kPa,N/A,11503,['C'],A,Vacuum adiabatic calorimetry,"not stated,99.999 % (total),",99.999,Not Specified %,1960
0.107,2.5e-05,3.65e-06,None kPa,N/A,11503,['C'],A,Vacuum adiabatic calorimetry,"not stated,99.999 % (total),",99.999,Not Specified %,1960
0.118,2.26e-05,3.14e-06,None kPa,N/A,11503,['C'],A,Vacuum adiabatic calorimetry,"not stated,99.999 % (total),",99.999,Not Specified %,1960
0.124,2.23e-05,3.03e-06,None kPa,N/A,11503,['C'],A,Vacuum adiabatic calorimetry,"not stated,99.999 % (total),",99.999,Not Specified %,1960
0.125,2.15e-05,2.9e-06,None kPa,N/A,11503,['C'],A,Vacuum adiabatic calorimetry,"not stated,99.999 % (total),",99.999,Not Specified %,1960
0.131,2.08e-05,2.73e-06,None kPa,N/A,11503,['C'],A,Vacuum adiabatic calorimetry,"not stated,99.999 % (total),",99.999,Not Specified %,1960
0.14,2.01e-05,2.54e-06,None kPa,N/A,11503,['C'],A,Vacuum adiabatic calorimetry,"not stated,99.999 % (total),",99.999,Not Specified %,1960
0.141,1.98e-05,2.48e-06,None kPa,N/A,11503,['C'],A,Vacuum adiabatic calorimetry,"not stated,99.999 % (total),",99.999,Not Specified %,1960
0.146,1.9e-05,2.32e-06,None kPa,N/A,11503,['C'],A,Vacuum adiabatic calorimetry,"not stated,99.999 % (total),",99.999,Not Specified %,1960
0.153,1.89e-05,2.23e-06,None kPa,N/A,11503,['C'],A,Vacuum adiabatic calorimetry,"not stated,99.999 % (total),",99.999,Not Specified %,1960
0.16,1.86e-05,2.13e-06,None kPa,N/A,11503,['C'],A,Vacuum adiabatic calorimetry,"not stated,99.999 % (total),",99.999,Not Specified %,1960
0.163,1.84e-05,2.07e-06,None kPa,N/A,11503,['C'],A,Vacuum adiabatic calorimetry,"not stated,99.999 % (total),",99.999,Not Specified %,1960
0.167,1.85e-05,2.03e-06,None kPa,N/A,11503,['C'],A,Vacuum adiabatic calorimetry,"not stated,99.999 % (total),",99.999,Not Specified %,1960
0.171,1.8e-05,1.93e-06,None kPa,N/A,11503,['C'],A,Vacuum adiabatic calorimetry,"not stated,99.999 % (total),",99.999,Not Specified %,1960
0.182,1.88e-05,1.89e-06,None kPa,N/A,11503,['C'],A,Vacuum adiabatic calorimetry,"not stated,99.999 % (total),",99.999,Not Specified %,1960
0.193,1.96e-05,1.84e-06,None kPa,N/A,11503,['C'],A,Vacuum adiabatic calorimetry,"not stated,99.999 % (total),",99.999,Not Specified %,1960
0.201,2e-05,1.78e-06,None kPa,N/A,11503,['C'],A,Vacuum adiabatic calorimetry,"not stated,99.999 % (total),",99.999,Not Specified %,1960
0.217,2.18e-05,1.73e-06,None kPa,N/A,11503,['C'],A,Vacuum adiabatic calorimetry,"not stated,99.999 % (total),",99.999,Not Specified %,1960
0.222,2.27e-05,1.73e-06,None kPa,N/A,11503,['C'],A,Vacuum adiabatic calorimetry,"not stated,99.999 % (total),",99.999,Not Specified %,1960
0.228,2.32e-05,1.7e-06,None kPa,N/A,11503,['C'],A,Vacuum adiabatic calorimetry,"not stated,99.999 % (total),",99.999,Not Specified %,1960
0.242,2.59e-05,1.67e-06,None kPa,N/A,11503,['C'],A,Vacuum adiabatic calorimetry,"not stated,99.999 % (total),",99.999,Not Specified %,1960
0.25,2.76e-05,1.65e-06,None kPa,N/A,11503,['C'],A,Vacuum adiabatic calorimetry,"not stated,99.999 % (total),",99.999,Not Specified %,1960
0.257,2.89e-05,1.62e-06,None kPa,N/A,11503,['C'],A,Vacuum adiabatic calorimetry,"not stated,99.999 % (total),",99.999,Not Specified %,1960
0.283,3.5e-05,1.42e-06,None kPa,N/A,11503,['C'],A,Vacuum adiabatic calorimetry,"not stated,99.999 % (total),",99.999,Not Specified %,1960
0.296,3.94e-05,1.28e-06,None kPa,N/A,11503,['C'],A,Vacuum adiabatic calorimetry,"not stated,99.999 % (total),",99.999,Not Specified %,1960
0.333,5.13e-05,5.4e-07,None kPa,N/A,11503,['C'],A,Vacuum adiabatic calorimetry,"not stated,99.999 % (total),",99.999,Not Specified %,1960
0.335,5.04e-05,4.5e-07,None kPa,N/A,11503,['C'],A,Vacuum adiabatic calorimetry,"not stated,99.999 % (total),",99.999,Not Specified %,1960
0.346,5.6e-05,1.5e-07,None kPa,N/A,11503,['C'],A,Vacuum adiabatic calorimetry,"not stated,99.999 % (total),",99.999,Not Specified %,1960
0.353,5.81e-05,9e-08,None kPa,N/A,11503,['C'],A,Vacuum adiabatic calorimetry,"not stated,99.999 % (total),",99.999,Not Specified %,1960
0.357,5.99e-05,2.5e-07,None kPa,N/A,11503,['C'],A,Vacuum adiabatic calorimetry,"not stated,99.999 % (total),",99.999,Not Specified %,1960
0.378,7.3e-05,1.25e-06,None kPa,N/A,11503,['C'],A,Vacuum adiabatic calorimetry,"not stated,99.999 % (total),",99.999,Not Specified %,1960
0.393,8.03e-05,2.05e-06,None kPa,N/A,11503,['C'],A,Vacuum adiabatic calorimetry,"not stated,99.999 % (total),",99.999,Not Specified %,1960
0.397,7.94e-05,2.25e-06,None kPa,N/A,11503,['C'],A,Vacuum adiabatic calorimetry,"not stated,99.999 % (total),",99.999,Not Specified %,1960
0.409,8.98e-05,3.18e-06,None kPa,N/A,11503,['C'],A,Vacuum adiabatic calorimetry,"not stated,99.999 % (total),",99.999,Not Specified %,1960
0.422,9.22e-05,4e-06,None kPa,N/A,11503,['C'],A,Vacuum adiabatic calorimetry,"not stated,99.999 % (total),",99.999,Not Specified %,1960
0.424,9.76e-05,4.3e-06,None kPa,N/A,11503,['C'],A,Vacuum adiabatic calorimetry,"not stated,99.999 % (total),",99.999,Not Specified %,1960
0.438,0.000106,5.59e-06,None kPa,N/A,11503,['C'],A,Vacuum adiabatic calorimetry,"not stated,99.999 % (total),",99.999,Not Specified %,1960
0.446,0.0001089,6.27e-06,None kPa,N/A,11503,['C'],A,Vacuum adiabatic calorimetry,"not stated,99.999 % (total),",99.999,Not Specified %,1960
0.447,0.0001141,6.64e-06,None kPa,N/A,11503,['C'],A,Vacuum adiabatic calorimetry,"not stated,99.999 % (total),",99.999,Not Specified %,1960
0.458,0.000122,7.89e-06,None kPa,N/A,11503,['C'],A,Vacuum adiabatic calorimetry,"not stated,99.999 % (total),",99.999,Not Specified %,1960
0.472,0.0001287,9.41e-06,None kPa,N/A,11503,['C'],A,Vacuum adiabatic calorimetry,"not stated,99.999 % (total),",99.999,Not Specified %,1960
0.493,0.0001469,1.257e-05,None kPa,N/A,11503,['C'],A,Vacuum adiabatic calorimetry,"not stated,99.999 % (total),",99.999,Not Specified %,1960
0.5,0.000152,1.367e-05,None kPa,N/A,11503,['C'],A,Vacuum adiabatic calorimetry,"not stated,99.999 % (total),",99.999,Not Specified %,1960
0.512,0.0001621,1.577e-05,None kPa,N/A,11503,['C'],A,Vacuum adiabatic calorimetry,"not stated,99.999 % (total),",99.999,Not Specified %,1960
0.541,0.0001877,2.147e-05,None kPa,N/A,11503,['C'],A,Vacuum adiabatic calorimetry,"not stated,99.999 % (total),",99.999,Not Specified %,1960
0.55,0.0001999,2.397e-05,None kPa,N/A,11503,['C'],A,Vacuum adiabatic calorimetry,"not stated,99.999 % (total),",99.999,Not Specified %,1960
0.594,0.0002438,3.564e-05,None kPa,N/A,11503,['C'],A,Vacuum adiabatic calorimetry,"not stated,99.999 % (total),",99.999,Not Specified %,1960
11.32,2.95432,0.0443086,None kPa,N/A,14433,['C'],A,Low temperature calorimetry set up,"origin: commercial source,99.9 % (total),stated by supplier,rod",99.9,Not Specified %,1964
11.59,3.07231,0.0460658,None kPa,N/A,14433,['C'],A,Low temperature calorimetry set up,"origin: commercial source,99.9 % (total),stated by supplier,rod",99.9,Not Specified %,1964
11.8,3.16436,0.0474466,None kPa,N/A,14433,['C'],A,Low temperature calorimetry set up,"origin: commercial source,99.9 % (total),stated by supplier,rod",99.9,Not Specified %,1964
11.82,3.18235,0.0477394,None kPa,N/A,14433,['C'],A,Low temperature calorimetry set up,"origin: commercial source,99.9 % (total),stated by supplier,rod",99.9,Not Specified %,1964
13.18,3.93882,0.0590781,None kPa,N/A,14433,['C'],A,Low temperature calorimetry set up,"origin: commercial source,99.9 % (total),stated by supplier,rod",99.9,Not Specified %,1964
13.29,3.99028,0.059873,None kPa,N/A,14433,['C'],A,Low temperature calorimetry set up,"origin: commercial source,99.9 % (total),stated by supplier,rod",99.9,Not Specified %,1964
13.36,3.99154,0.059873,None kPa,N/A,14433,['C'],A,Low temperature calorimetry set up,"origin: commercial source,99.9 % (total),stated by supplier,rod",99.9,Not Specified %,1964
15.26,5.04172,0.0756467,None kPa,N/A,14433,['C'],A,Low temperature calorimetry set up,"origin: commercial source,99.9 % (total),stated by supplier,rod",99.9,Not Specified %,1964
15.32,5.03754,0.075563,None kPa,N/A,14433,['C'],A,Low temperature calorimetry set up,"origin: commercial source,99.9 % (total),stated by supplier,rod",99.9,Not Specified %,1964
15.43,5.11285,0.0766927,None kPa,N/A,14433,['C'],A,Low temperature calorimetry set up,"origin: commercial source,99.9 % (total),stated by supplier,rod",99.9,Not Specified %,1964
15.51,5.07938,0.0761906,None kPa,N/A,14433,['C'],A,Low temperature calorimetry set up,"origin: commercial source,99.9 % (total),stated by supplier,rod",99.9,Not Specified %,1964
17.35,6.01241,0.090207,None kPa,N/A,14433,['C'],A,Low temperature calorimetry set up,"origin: commercial source,99.9 % (total),stated by supplier,rod",99.9,Not Specified %,1964
17.66,6.1714,0.0925919,None kPa,N/A,14433,['C'],A,Low temperature calorimetry set up,"origin: commercial source,99.9 % (total),stated by supplier,rod",99.9,Not Specified %,1964
17.67,6.16303,0.0924664,None kPa,N/A,14433,['C'],A,Low temperature calorimetry set up,"origin: commercial source,99.9 % (total),stated by supplier,rod",99.9,Not Specified %,1964
18.87,6.69858,0.1005,None kPa,N/A,14433,['C'],A,Low temperature calorimetry set up,"origin: commercial source,99.9 % (total),stated by supplier,rod",99.9,Not Specified %,1964
19.57,7.04586,0.105688,None kPa,N/A,14433,['C'],A,Low temperature calorimetry set up,"origin: commercial source,99.9 % (total),stated by supplier,rod",99.9,Not Specified %,1964
19.96,7.19648,0.107947,None kPa,N/A,14433,['C'],A,Low temperature calorimetry set up,"origin: commercial source,99.9 % (total),stated by supplier,rod",99.9,Not Specified %,1964
20.08,7.2174,0.0577392,None kPa,N/A,14433,['C'],A,Low temperature calorimetry set up,"origin: commercial source,99.9 % (total),stated by supplier,rod",99.9,Not Specified %,1964
21.7,7.99981,0.0640152,None kPa,N/A,14433,['C'],A,Low temperature calorimetry set up,"origin: commercial source,99.9 % (total),stated by supplier,rod",99.9,Not Specified %,1964
22.75,8.54791,0.0683666,None kPa,N/A,14433,['C'],A,Low temperature calorimetry set up,"origin: commercial source,99.9 % (total),stated by supplier,rod",99.9,Not Specified %,1964
25.89,10.1085,0.0808767,None kPa,N/A,14433,['C'],A,Low temperature calorimetry set up,"origin: commercial source,99.9 % (total),stated by supplier,rod",99.9,Not Specified %,1964
