Repository: amr8004/PureElementPRL

# Pure Element Thermodynamic modeling with 3rd generation CALPHAD models for multiple elements

## Description
Jupyter notebook for modeling pure elements with selected models via python tools pycalphad and ESPEI

## Running Tutorial
Creating a codespace should immediately open the desired notebook. Just change the element as desired (non-case sensitive) and set what SGTE structure (FCC_A1, BCC_A2, etc.) you would like to compare against.

## Further Resources

## Citation

File: CpCSV/Ca_CP_data.csv
Temperature: K,Heat capacity at constant pressure Cp: J/K/mol,Uncertainty,Pressure,Ref Temp,Data Set ID,State,Representation,Method,Description,Purity,Purity Units,Year
67.6,16.4431,0.164431,None kPa,N/A,1395,['C'],A,Vacuum adiabatic calorimetry,"not stated,97.75 % (total),chemical analysis",97.75,Not Specified %,1918
70.4,16.8197,0.168197,None kPa,N/A,1395,['C'],A,Vacuum adiabatic calorimetry,"not stated,97.75 % (total),chemical analysis",97.75,Not Specified %,1918
73.3,17.4054,0.174054,None kPa,N/A,1395,['C'],A,Vacuum adiabatic calorimetry,"not stated,97.75 % (total),chemical analysis",97.75,Not Specified %,1918
76.2,17.9075,0.179075,None kPa,N/A,1395,['C'],A,Vacuum adiabatic calorimetry,"not stated,97.75 % (total),chemical analysis",97.75,Not Specified %,1918
80.6,18.4933,0.184933,None kPa,N/A,1395,['C'],A,Vacuum adiabatic calorimetry,"not stated,97.75 % (total),chemical analysis",97.75,Not Specified %,1918
92.7,20.125,0.20125,None kPa,N/A,1395,['C'],A,Vacuum adiabatic calorimetry,"not stated,97.75 % (total),chemical analysis",97.75,Not Specified %,1918
94.9,20.5853,0.205853,None kPa,N/A,1395,['C'],A,Vacuum adiabatic calorimetry,"not stated,97.75 % (total),chemical analysis",97.75,Not Specified %,1918
103.4,21.2129,0.212129,None kPa,N/A,1395,['C'],A,Vacuum adiabatic calorimetry,"not stated,97.75 % (total),chemical analysis",97.75,Not Specified %,1918
141.4,23.8488,0.238488,None kPa,N/A,1395,['C'],A,Vacuum adiabatic calorimetry,"not stated,97.75 % (total),chemical analysis",97.75,Not Specified %,1918
143.3,23.7651,0.237651,None kPa,N/A,1395,['C'],A,Vacuum adiabatic calorimetry,"not stated,97.75 % (total),chemical analysis",97.75,Not Specified %,1918
145.2,23.9743,0.239743,None kPa,N/A,1395,['C'],A,Vacuum adiabatic calorimetry,"not stated,97.75 % (total),chemical analysis",97.75,Not Specified %,1918
163.2,24.9785,0.249785,None kPa,N/A,1395,['C'],A,Vacuum adiabatic calorimetry,"not stated,97.75 % (total),chemical analysis",97.75,Not Specified %,1918
198.5,26.6102,0.266102,None kPa,N/A,1395,['C'],A,Vacuum adiabatic calorimetry,"not stated,97.75 % (total),chemical analysis",97.75,Not Specified %,1918
200.0,26.6939,0.266939,None kPa,N/A,1395,['C'],A,Vacuum adiabatic calorimetry,"not stated,97.75 % (total),chemical analysis",97.75,Not Specified %,1918
230.3,27.0286,0.270286,None kPa,N/A,1395,['C'],A,Vacuum adiabatic calorimetry,"not stated,97.75 % (total),chemical analysis",97.75,Not Specified %,1918
287.2,28.2002,0.282002,None kPa,N/A,1395,['C'],A,Vacuum adiabatic calorimetry,"not stated,97.75 % (total),chemical analysis",97.75,Not Specified %,1918
293.5,28.242,0.28242,None kPa,N/A,1395,['C'],A,Vacuum adiabatic calorimetry,"not stated,97.75 % (total),chemical analysis",97.75,Not Specified %,1918
373.15,27.2378,0.272378,None kPa,N/A,1930,['C'],A,Drop calorimetry,"origin: commercial source,97.7 % (total),",97.7,Not Specified %,1924
473.15,28.9951,0.289951,None kPa,N/A,1930,['C'],A,Drop calorimetry,"origin: commercial source,97.7 % (total),",97.7,Not Specified %,1924
573.15,30.7106,0.307106,None kPa,N/A,1930,['C'],A,Drop calorimetry,"origin: commercial source,97.7 % (total),",97.7,Not Specified %,1924
673.15,32.4678,0.324678,None kPa,N/A,1930,['C'],A,Drop calorimetry,"origin: commercial source,97.7 % (total),",97.7,Not Specified %,1924
673.15,30.2085,0.302085,None kPa,N/A,1932,['C'],A,Drop calorimetry,"origin: commercial source,97.7 % (total),",97.7,Not Specified %,1924
773.15,30.6269,0.306269,None kPa,N/A,1932,['C'],A,Drop calorimetry,"origin: commercial source,97.7 % (total),",97.7,Not Specified %,1924
873.15,31.4637,0.314637,None kPa,N/A,1932,['C'],A,Drop calorimetry,"origin: commercial source,97.7 % (total),",97.7,Not Specified %,1924
10.16,0.184096,0.00276144,None kPa,N/A,3190,['C'],A,Vacuum adiabatic calorimetry,"origin: commercial source,99.5 % (total),estimated by the compiler,chunk",99.5,Not Specified %,1930
10.66,0.23012,0.00347272,None kPa,N/A,3190,['C'],A,Vacuum adiabatic calorimetry,"origin: commercial source,99.5 % (total),estimated by the compiler,chunk",99.5,Not Specified %,1930
11.72,0.297064,0.00447688,None kPa,N/A,3190,['C'],A,Vacuum adiabatic calorimetry,"origin: commercial source,99.5 % (total),estimated by the compiler,chunk",99.5,Not Specified %,1930
11.76,0.301248,0.00451872,None kPa,N/A,3190,['C'],A,Vacuum adiabatic calorimetry,"origin: commercial source,99.5 % (total),estimated by the compiler,chunk",99.5,Not Specified %,1930
13.02,0.405848,0.00610864,None kPa,N/A,3190,['C'],A,Vacuum adiabatic calorimetry,"origin: commercial source,99.5 % (total),estimated by the compiler,chunk",99.5,Not Specified %,1930
13.49,0.485344,0.00728016,None kPa,N/A,3190,['C'],A,Vacuum adiabatic calorimetry,"origin: commercial source,99.5 % (total),estimated by the compiler,chunk",99.5,Not Specified %,1930
15.34,0.677808,0.0101671,None kPa,N/A,3190,['C'],A,Vacuum adiabatic calorimetry,"origin: commercial source,99.5 % (total),estimated by the compiler,chunk",99.5,Not Specified %,1930
16.58,0.849352,0.0127612,None kPa,N/A,3190,['C'],A,Vacuum adiabatic calorimetry,"origin: commercial source,99.5 % (total),estimated by the compiler,chunk",99.5,Not Specified %,1930
17.43,0.974872,0.014644,None kPa,N/A,3190,['C'],A,Vacuum adiabatic calorimetry,"origin: commercial source,99.5 % (total),estimated by the compiler,chunk",99.5,Not Specified %,1930
18.73,1.21336,0.0182004,None kPa,N/A,3190,['C'],A,Vacuum adiabatic calorimetry,"origin: commercial source,99.5 % (total),estimated by the compiler,chunk",99.5,Not Specified %,1930
19.36,1.33888,0.0200832,None kPa,N/A,3190,['C'],A,Vacuum adiabatic calorimetry,"origin: commercial source,99.5 % (total),estimated by the compiler,chunk",99.5,Not Specified %,1930
21.4,1.69452,0.0135562,None kPa,N/A,3190,['C'],A,Vacuum adiabatic calorimetry,"origin: commercial source,99.5 % (total),estimated by the compiler,chunk",99.5,Not Specified %,1930
24.2,2.4309,0.0194556,None kPa,N/A,3190,['C'],A,Vacuum adiabatic calorimetry,"origin: commercial source,99.5 % (total),estimated by the compiler,chunk",99.5,Not Specified %,1930
27.6,3.48527,0.0278654,None kPa,N/A,3190,['C'],A,Vacuum adiabatic calorimetry,"origin: commercial source,99.5 % (total),estimated by the compiler,chunk",99.5,Not Specified %,1930
31.7,4.5773,0.03661,None kPa,N/A,3190,['C'],A,Vacuum adiabatic calorimetry,"origin: commercial source,99.5 % (total),estimated by the compiler,chunk",99.5,Not Specified %,1930
34.8,5.76555,0.0461077,None kPa,N/A,3190,['C'],A,Vacuum adiabatic calorimetry,"origin: commercial source,99.5 % (total),estimated by the compiler,chunk",99.5,Not Specified %,1930
38.8,7.12954,0.0570279,None kPa,N/A,3190,['C'],A,Vacuum adiabatic calorimetry,"origin: commercial source,99.5 % (total),estimated by the compiler,chunk",99.5,Not Specified %,1930
43.3,8.68598,0.0694962,None kPa,N/A,3190,['C'],A,Vacuum adiabatic calorimetry,"origin: commercial source,99.5 % (total),estimated by the compiler,chunk",99.5,Not Specified %,1930
52.2,11.4809,0.0918388,None kPa,N/A,3190,['C'],A,Vacuum adiabatic calorimetry,"origin: commercial source,99.5 % (total),estimated by the compiler,chunk",99.5,Not Specified %,1930
59.6,13.347,0.106776,None kPa,N/A,3190,['C'],A,Vacuum adiabatic calorimetry,"origin: commercial source,99.5 % (total),estimated by the compiler,chunk",99.5,Not Specified %,1930
67.7,14.8365,0.1187,None kPa,N/A,3190,['C'],A,Vacuum adiabatic calorimetry,"origin: commercial source,99.5 % (total),estimated by the compiler,chunk",99.5,Not Specified %,1930
75.7,16.2297,0.12983,None kPa,N/A,3190,['C'],A,Vacuum adiabatic calorimetry,"origin: commercial source,99.5 % (total),estimated by the compiler,chunk",99.5,Not Specified %,1930
83.5,17.5519,0.0526766,None kPa,N/A,3190,['C'],A,Vacuum adiabatic calorimetry,"origin: commercial source,99.5 % (total),estimated by the compiler,chunk",99.5,Not Specified %,1930
92.7,18.7025,0.0561074,None kPa,N/A,3190,['C'],A,Vacuum adiabatic calorimetry,"origin: commercial source,99.5 % (total),estimated by the compiler,chunk",99.5,Not Specified %,1930
102.2,19.6648,0.0589944,None kPa,N/A,3190,['C'],A,Vacuum adiabatic calorimetry,"origin: commercial source,99.5 % (total),estimated by the compiler,chunk",99.5,Not Specified %,1930
111.5,20.5644,0.061714,None kPa,N/A,3190,['C'],A,Vacuum adiabatic calorimetry,"origin: commercial source,99.5 % (total),estimated by the compiler,chunk",99.5,Not Specified %,1930
118.4,21.1418,0.0634294,None kPa,N/A,3190,['C'],A,Vacuum adiabatic calorimetry,"origin: commercial source,99.5 % (total),estimated by the compiler,chunk",99.5,Not Specified %,1930
128.6,21.8991,0.0656888,None kPa,N/A,3190,['C'],A,Vacuum adiabatic calorimetry,"origin: commercial source,99.5 % (total),estimated by the compiler,chunk",99.5,Not Specified %,1930
138.8,22.3718,0.0671114,None kPa,N/A,3190,['C'],A,Vacuum adiabatic calorimetry,"origin: commercial source,99.5 % (total),estimated by the compiler,chunk",99.5,Not Specified %,1930
147.2,22.9283,0.068785,None kPa,N/A,3190,['C'],A,Vacuum adiabatic calorimetry,"origin: commercial source,99.5 % (total),estimated by the compiler,chunk",99.5,Not Specified %,1930
157.0,23.3718,0.0701238,None kPa,N/A,3190,['C'],A,Vacuum adiabatic calorimetry,"origin: commercial source,99.5 % (total),estimated by the compiler,chunk",99.5,Not Specified %,1930
168.0,23.6522,0.0709606,None kPa,N/A,3190,['C'],A,Vacuum adiabatic calorimetry,"origin: commercial source,99.5 % (total),estimated by the compiler,chunk",99.5,Not Specified %,1930
178.0,24.1793,0.0725506,None kPa,N/A,3190,['C'],A,Vacuum adiabatic calorimetry,"origin: commercial source,99.5 % (total),estimated by the compiler,chunk",99.5,Not Specified %,1930
189.4,24.2798,0.0728434,None kPa,N/A,3190,['C'],A,Vacuum adiabatic calorimetry,"origin: commercial source,99.5 % (total),estimated by the compiler,chunk",99.5,Not Specified %,1930
200.8,24.8111,0.0744334,None kPa,N/A,3190,['C'],A,Vacuum adiabatic calorimetry,"origin: commercial source,99.5 % (total),estimated by the compiler,chunk",99.5,Not Specified %,1930
1.83,0.006538,0.000196,None kPa,N/A,9574,['C'],A,Vacuum adiabatic calorimetry,"origin: commercial source,99.9476 weight % (total),estimated by the compiler,powder",99.9476,Weight %,1957
1.98,0.007137,0.000214,None kPa,N/A,9574,['C'],A,Vacuum adiabatic calorimetry,"origin: commercial source,99.9476 weight % (total),estimated by the compiler,powder",99.9476,Weight %,1957
2.09,0.007606,0.000228,None kPa,N/A,9574,['C'],A,Vacuum adiabatic calorimetry,"origin: commercial source,99.9476 weight % (total),estimated by the compiler,powder",99.9476,Weight %,1957
2.18,0.008066,0.000242,None kPa,N/A,9574,['C'],A,Vacuum adiabatic calorimetry,"origin: commercial source,99.9476 weight % (total),estimated by the compiler,powder",99.9476,Weight %,1957
2.23,0.008455,0.000254,None kPa,N/A,9574,['C'],A,Vacuum adiabatic calorimetry,"origin: commercial source,99.9476 weight % (total),estimated by the compiler,powder",99.9476,Weight %,1957
2.32,0.009017,0.000271,None kPa,N/A,9574,['C'],A,Vacuum adiabatic calorimetry,"origin: commercial source,99.9476 weight % (total),estimated by the compiler,powder",99.9476,Weight %,1957
2.41,0.009557,0.000287,None kPa,N/A,9574,['C'],A,Vacuum adiabatic calorimetry,"origin: commercial source,99.9476 weight % (total),estimated by the compiler,powder",99.9476,Weight %,1957
2.5,0.009837,0.000295,None kPa,N/A,9574,['C'],A,Vacuum adiabatic calorimetry,"origin: commercial source,99.9476 weight % (total),estimated by the compiler,powder",99.9476,Weight %,1957
2.56,0.010274,0.000205,None kPa,N/A,9574,['C'],A,Vacuum adiabatic calorimetry,"origin: commercial source,99.9476 weight % (total),estimated by the compiler,powder",99.9476,Weight %,1957
2.62,0.010577,0.000212,None kPa,N/A,9574,['C'],A,Vacuum adiabatic calorimetry,"origin: commercial source,99.9476 weight % (total),estimated by the compiler,powder",99.9476,Weight %,1957
2.79,0.011762,0.000235,None kPa,N/A,9574,['C'],A,Vacuum adiabatic calorimetry,"origin: commercial source,99.9476 weight % (total),estimated by the compiler,powder",99.9476,Weight %,1957
2.95,0.012558,0.000251,None kPa,N/A,9574,['C'],A,Vacuum adiabatic calorimetry,"origin: commercial source,99.9476 weight % (total),estimated by the compiler,powder",99.9476,Weight %,1957
3.09,0.013388,0.000268,None kPa,N/A,9574,['C'],A,Vacuum adiabatic calorimetry,"origin: commercial source,99.9476 weight % (total),estimated by the compiler,powder",99.9476,Weight %,1957
3.24,0.014669,0.000293,None kPa,N/A,9574,['C'],A,Vacuum adiabatic calorimetry,"origin: commercial source,99.9476 weight % (total),estimated by the compiler,powder",99.9476,Weight %,1957
3.37,0.015795,0.000316,None kPa,N/A,9574,['C'],A,Vacuum adiabatic calorimetry,"origin: commercial source,99.9476 weight % (total),estimated by the compiler,powder",99.9476,Weight %,1957
3.51,0.016795,0.000336,None kPa,N/A,9574,['C'],A,Vacuum adiabatic calorimetry,"origin: commercial source,99.9476 weight % (total),estimated by the compiler,powder",99.9476,Weight %,1957
3.63,0.017866,0.000357,None kPa,N/A,9574,['C'],A,Vacuum adiabatic calorimetry,"origin: commercial source,99.9476 weight % (total),estimated by the compiler,powder",99.9476,Weight %,1957
3.78,0.019334,0.000387,None kPa,N/A,9574,['C'],A,Vacuum adiabatic calorimetry,"origin: commercial source,99.9476 weight % (total),estimated by the compiler,powder",99.9476,Weight %,1957
3.94,0.020959,0.000419,None kPa,N/A,9574,['C'],A,Vacuum adiabatic calorimetry,"origin: commercial source,99.9476 weight % (total),estimated by the compiler,powder",99.9476,Weight %,1957
4.1,0.02234,0.000447,None kPa,N/A,9574,['C'],A,Vacuum adiabatic calorimetry,"origin: commercial source,99.9476 weight % (total),estimated by the compiler,powder",99.9476,Weight %,1957
1.39187,0.00417096,8.34192e-05,0.0266645 kPa,N/A,9794,['C'],A,Vacuum adiabatic calorimetry,"origin: commercial source,99.5 % (total),spectroscopy",99.5,Not Specified %,1957
1.61285,0.00514257,0.000102851,None kPa,N/A,9794,['C'],A,Vacuum adiabatic calorimetry,"origin: commercial source,99.5 % (total),spectroscopy",99.5,Not Specified %,1957
1.71959,0.00565975,0.000113195,None kPa,N/A,9794,['C'],A,Vacuum adiabatic calorimetry,"origin: commercial source,99.5 % (total),spectroscopy",99.5,Not Specified %,1957
1.7951,0.00580497,0.000116099,None kPa,N/A,9794,['C'],A,Vacuum adiabatic calorimetry,"origin: commercial source,99.5 % (total),spectroscopy",99.5,Not Specified %,1957
1.94245,0.00671665,0.000134333,None kPa,N/A,9794,['C'],A,Vacuum adiabatic calorimetry,"origin: commercial source,99.5 % (total),spectroscopy",99.5,Not Specified %,1957
2.00282,0.00668941,0.000133788,None kPa,N/A,9794,['C'],A,Vacuum adiabatic calorimetry,"origin: commercial source,99.5 % (total),spectroscopy",99.5,Not Specified %,1957
2.15021,0.00755369,0.000151074,None kPa,N/A,9794,['C'],A,Vacuum adiabatic calorimetry,"origin: commercial source,99.5 % (total),spectroscopy",99.5,Not Specified %,1957
2.18986,0.00783621,0.000156724,None kPa,N/A,9794,['C'],A,Vacuum adiabatic calorimetry,"origin: commercial source,99.5 % (total),spectroscopy",99.5,Not Specified %,1957
2.33375,0.00863939,0.000172788,None kPa,N/A,9794,['C'],A,Vacuum adiabatic calorimetry,"origin: commercial source,99.5 % (total),spectroscopy",99.5,Not Specified %,1957
2.38311,0.00871131,0.000174226,None kPa,N/A,9794,['C'],A,Vacuum adiabatic calorimetry,"origin: commercial source,99.5 % (total),spectroscopy",99.5,Not Specified %,1957
2.53791,0.00960767,0.000192153,None kPa,N/A,9794,['C'],A,Vacuum adiabatic calorimetry,"origin: commercial source,99.5 % (total),spectroscopy",99.5,Not Specified %,1957
2.58161,0.00983985,0.000196797,None kPa,N/A,9794,['C'],A,Vacuum adiabatic calorimetry,"origin: commercial source,99.5 % (total),spectroscopy",99.5,Not Specified %,1957
2.83799,0.011451,0.00022902,None kPa,N/A,9794,['C'],A,Vacuum adiabatic calorimetry,"origin: commercial source,99.5 % (total),spectroscopy",99.5,Not Specified %,1957
2.97921,0.0124693,0.000249386,None kPa,N/A,9794,['C'],A,Vacuum adiabatic calorimetry,"origin: commercial source,99.5 % (total),spectroscopy",99.5,Not Specified %,1957
3.09885,0.0134496,0.000268992,None kPa,N/A,9794,['C'],A,Vacuum adiabatic calorimetry,"origin: commercial source,99.5 % (total),spectroscopy",99.5,Not Specified %,1957
3.24367,0.0145251,0.000290502,None kPa,N/A,9794,['C'],A,Vacuum adiabatic calorimetry,"origin: commercial source,99.5 % (total),spectroscopy",99.5,Not Specified %,1957
3.38299,0.0157299,0.000314597,None kPa,N/A,9794,['C'],A,Vacuum adiabatic calorimetry,"origin: commercial source,99.5 % (total),spectroscopy",99.5,Not Specified %,1957
3.59341,0.0174798,0.000349596,None kPa,N/A,9794,['C'],A,Vacuum adiabatic calorimetry,"origin: commercial source,99.5 % (total),spectroscopy",99.5,Not Specified %,1957
3.65833,0.0181032,0.000362064,None kPa,N/A,9794,['C'],A,Vacuum adiabatic calorimetry,"origin: commercial source,99.5 % (total),spectroscopy",99.5,Not Specified %,1957
3.8977,0.0202047,0.000404094,None kPa,N/A,9794,['C'],A,Vacuum adiabatic calorimetry,"origin: commercial source,99.5 % (total),spectroscopy",99.5,Not Specified %,1957
3.91139,0.0205107,0.000410214,None kPa,N/A,9794,['C'],A,Vacuum adiabatic calorimetry,"origin: commercial source,99.5 % (total),spectroscopy",99.5,Not Specified %,1957
4.18899,0.0232877,0.000465755,None kPa,N/A,9794,['C'],A,Vacuum adiabatic calorimetry,"origin: commercial source,99.5 % (total),spectroscopy",99.5,Not Specified %,1957
4.21757,0.0237154,0.000474309,None kPa,N/A,9794,['C'],A,Vacuum adiabatic calorimetry,"origin: commercial source,99.5 % (total),spectroscopy",99.5,Not Specified %,1957
4.46804,0.0267481,0.000534961,None kPa,N/A,9794,['C'],A,Vacuum adiabatic calorimetry,"origin: commercial source,99.5 % (total),spectroscopy",99.5,Not Specified %,1957
4.50482,0.0273374,0.000546748,None kPa,N/A,9794,['C'],A,Vacuum adiabatic calorimetry,"origin: commercial source,99.5 % (total),spectroscopy",99.5,Not Specified %,1957
4.78483,0.0309283,0.000618567,None kPa,N/A,9794,['C'],A,Vacuum adiabatic calorimetry,"origin: commercial source,99.5 % (total),spectroscopy",99.5,Not Specified %,1957
4.79283,0.0314022,0.000628044,None kPa,N/A,9794,['C'],A,Vacuum adiabatic calorimetry,"origin: commercial source,99.5 % (total),spectroscopy",99.5,Not Specified %,1957
1.5,0.00464,9.28e-05,None kPa,N/A,9795,['C'],A,Vacuum adiabatic calorimetry,"origin: commercial source,99.5 % (total),spectroscopy",99.5,Not Specified %,1957
2.0,0.00676,0.0001352,None kPa,N/A,9795,['C'],A,Vacuum adiabatic calorimetry,"origin: commercial source,99.5 % (total),spectroscopy",99.5,Not Specified %,1957
2.5,0.00935,0.000187,None kPa,N/A,9795,['C'],A,Vacuum adiabatic calorimetry,"origin: commercial source,99.5 % (total),spectroscopy",99.5,Not Specified %,1957
3.0,0.0126,0.000252,None kPa,N/A,9795,['C'],A,Vacuum adiabatic calorimetry,"origin: commercial source,99.5 % (total),spectroscopy",99.5,Not Specified %,1957
3.5,0.0165,0.00033,None kPa,N/A,9795,['C'],A,Vacuum adiabatic calorimetry,"origin: commercial source,99.5 % (total),spectroscopy",99.5,Not Specified %,1957
4.0,0.0213,0.000426,None kPa,N/A,9795,['C'],A,Vacuum adiabatic calorimetry,"origin: commercial source,99.5 % (total),spectroscopy",99.5,Not Specified %,1957
4.5,0.027,0.00054,None kPa,N/A,9795,['C'],A,Vacuum adiabatic calorimetry,"origin: commercial source,99.5 % (total),spectroscopy",99.5,Not Specified %,1957
5.0,0.0344,0.000688,None kPa,N/A,9795,['C'],A,Vacuum adiabatic calorimetry,"origin: commercial source,99.5 % (total),spectroscopy",99.5,Not Specified %,1957
6.0,0.054,0.00108,None kPa,N/A,9795,['C'],A,Vacuum adiabatic calorimetry,"origin: commercial source,99.5 % (total),spectroscopy",99.5,Not Specified %,1957
7.0,0.081,0.00162,None kPa,N/A,9795,['C'],A,Vacuum adiabatic calorimetry,"origin: commercial source,99.5 % (total),spectroscopy",99.5,Not Specified %,1957
8.0,0.118,0.00236,None kPa,N/A,9795,['C'],A,Vacuum adiabatic calorimetry,"origin: commercial source,99.5 % (total),spectroscopy",99.5,Not Specified %,1957
9.0,0.158,0.00316,None kPa,N/A,9795,['C'],A,Vacuum adiabatic calorimetry,"origin: commercial source,99.5 % (total),spectroscopy",99.5,Not Specified %,1957
10.0,0.205,0.0041,None kPa,N/A,9795,['C'],A,Vacuum adiabatic calorimetry,"origin: commercial source,99.5 % (total),spectroscopy",99.5,Not Specified %,1957
12.0,0.348,0.00696,None kPa,N/A,9795,['C'],A,Vacuum adiabatic calorimetry,"origin: commercial source,99.5 % (total),spectroscopy",99.5,Not Specified %,1957
14.0,0.55,0.011,None kPa,N/A,9795,['C'],A,Vacuum adiabatic calorimetry,"origin: commercial source,99.5 % (total),spectroscopy",99.5,Not Specified %,1957
16.0,0.833,0.01666,None kPa,N/A,9795,['C'],A,Vacuum adiabatic calorimetry,"origin: commercial source,99.5 % (total),spectroscopy",99.5,Not Specified %,1957
18.0,1.19,0.0238,None kPa,N/A,9795,['C'],A,Vacuum adiabatic calorimetry,"origin: commercial source,99.5 % (total),spectroscopy",99.5,Not Specified %,1957
20.0,1.63,0.0326,None kPa,N/A,9795,['C'],A,Vacuum adiabatic calorimetry,"origin: commercial source,99.5 % (total),spectroscopy",99.5,Not Specified %,1957

File: CpCSV/Cd_CP_data.csv (part 1 of 3)
Temperature: K,Heat capacity at constant pressure Cp: J/K/mol,Uncertainty,Pressure,Ref Temp,Data Set ID,State,Representation,Method,Description,Purity,Purity Units,Year
108.3,23.0957,0.69287,None kPa,N/A,1174,['C'],A,Low temperature calorimetry set up,not stated,,,1914
181.8,24.853,0.745589,None kPa,N/A,1174,['C'],A,Low temperature calorimetry set up,not stated,,,1914
273.1,25.7316,0.771948,None kPa,N/A,1174,['C'],A,Low temperature calorimetry set up,not stated,,,1914
301.5,26.1082,0.783245,None kPa,N/A,1174,['C'],A,Low temperature calorimetry set up,not stated,,,1914
327.6,26.401,0.792031,None kPa,N/A,1174,['C'],A,Low temperature calorimetry set up,not stated,,,1914
370.8,26.8613,0.805838,None kPa,N/A,1174,['C'],A,Low temperature calorimetry set up,not stated,,,1914
140.0,24.2254,1.21127,101.325 kPa,N/A,1181,['C'],A,Not Described,not stated,,,1914
200.0,25.0622,1.25311,None kPa,N/A,1181,['C'],A,Not Described,not stated,,,1914
260.0,25.6898,1.28449,None kPa,N/A,1181,['C'],A,Not Described,not stated,,,1914
300.0,26.1082,1.30541,None kPa,N/A,1181,['C'],A,Not Described,not stated,,,1914
340.0,26.4847,1.32424,None kPa,N/A,1181,['C'],A,Not Described,not stated,,,1914
380.0,26.945,1.34725,None kPa,N/A,1181,['C'],A,Not Described,not stated,,,1914
69.66,19.5393,0.976964,None kPa,N/A,1867,['C'],A,Low temperature calorimetry set up,not stated,,,1923
72.4,19.8322,0.991608,None kPa,N/A,1867,['C'],A,Low temperature calorimetry set up,not stated,,,1923
74.97,20.125,1.00625,None kPa,N/A,1867,['C'],A,Low temperature calorimetry set up,not stated,,,1923
77.56,20.4179,1.0209,None kPa,N/A,1867,['C'],A,Low temperature calorimetry set up,not stated,,,1923
80.09,20.7526,1.03763,None kPa,N/A,1867,['C'],A,Low temperature calorimetry set up,not stated,,,1923
82.59,20.8363,1.04182,None kPa,N/A,1867,['C'],A,Low temperature calorimetry set up,not stated,,,1923
85.06,21.0874,1.05437,None kPa,N/A,1867,['C'],A,Low temperature calorimetry set up,not stated,,,1923
87.7,21.3802,1.06901,None kPa,N/A,1867,['C'],A,Low temperature calorimetry set up,not stated,,,1923
89.91,21.5476,1.07738,None kPa,N/A,1867,['C'],A,Low temperature calorimetry set up,not stated,,,1923
92.39,21.7986,1.08993,None kPa,N/A,1867,['C'],A,Low temperature calorimetry set up,not stated,,,1923
94.7,21.8823,1.09412,None kPa,N/A,1867,['C'],A,Low temperature calorimetry set up,not stated,,,1923
97.08,22.0078,1.10039,None kPa,N/A,1867,['C'],A,Low temperature calorimetry set up,not stated,,,1923
99.37,22.217,1.11085,None kPa,N/A,1867,['C'],A,Low temperature calorimetry set up,not stated,,,1923
298.0,26.15,1.3075,None kPa,N/A,1867,['C'],A,Low temperature calorimetry set up,not stated,,,1923
10.3,0.974872,0.0489528,None kPa,N/A,2930,['C'],A,Low temperature calorimetry set up,origin: commercial source,,,1928
11.31,1.26357,0.0631784,None kPa,N/A,2930,['C'],A,Low temperature calorimetry set up,origin: commercial source,,,1928
12.11,1.52716,0.0765672,None kPa,N/A,2930,['C'],A,Low temperature calorimetry set up,origin: commercial source,,,1928
13.04,1.84514,0.147695,None kPa,N/A,2930,['C'],A,Low temperature calorimetry set up,origin: commercial source,,,1928
11.15,1.22591,0.0979056,None kPa,N/A,2930,['C'],A,Low temperature calorimetry set up,origin: commercial source,,,1928
12.65,1.84933,0.148114,None kPa,N/A,2930,['C'],A,Low temperature calorimetry set up,origin: commercial source,,,1928
23.6,6.21742,0.124348,None kPa,N/A,2931,['C'],A,Vacuum adiabatic calorimetry,origin: commercial source,,,1928
26.3,7.79898,0.15598,None kPa,N/A,2931,['C'],A,Vacuum adiabatic calorimetry,origin: commercial source,,,1928
27.3,8.368,0.16736,None kPa,N/A,2931,['C'],A,Vacuum adiabatic calorimetry,origin: commercial source,,,1928
29.1,9.2048,0.184096,None kPa,N/A,2931,['C'],A,Vacuum adiabatic calorimetry,origin: commercial source,,,1928
30.9,9.91608,0.198322,None kPa,N/A,2931,['C'],A,Vacuum adiabatic calorimetry,origin: commercial source,,,1928
33.5,10.9621,0.219242,None kPa,N/A,2931,['C'],A,Vacuum adiabatic calorimetry,origin: commercial source,,,1928
35.8,12.0081,0.240162,None kPa,N/A,2931,['C'],A,Vacuum adiabatic calorimetry,origin: commercial source,,,1928
39.0,12.9286,0.258571,None kPa,N/A,2931,['C'],A,Vacuum adiabatic calorimetry,origin: commercial source,,,1928
41.3,13.9746,0.279491,None kPa,N/A,2931,['C'],A,Vacuum adiabatic calorimetry,origin: commercial source,,,1928
43.6,14.5185,0.29037,None kPa,N/A,2931,['C'],A,Vacuum adiabatic calorimetry,origin: commercial source,,,1928
45.5,15.1042,0.302085,None kPa,N/A,2931,['C'],A,Vacuum adiabatic calorimetry,origin: commercial source,,,1928
48.0,15.7318,0.314637,None kPa,N/A,2931,['C'],A,Vacuum adiabatic calorimetry,origin: commercial source,,,1928
51.1,16.485,0.329699,None kPa,N/A,2931,['C'],A,Vacuum adiabatic calorimetry,origin: commercial source,,,1928
54.3,17.4891,0.349782,None kPa,N/A,2931,['C'],A,Vacuum adiabatic calorimetry,origin: commercial source,,,1928
61.6,18.577,0.371539,None kPa,N/A,2931,['C'],A,Vacuum adiabatic calorimetry,origin: commercial source,,,1928
67.4,19.1209,0.382418,None kPa,N/A,2931,['C'],A,Vacuum adiabatic calorimetry,origin: commercial source,,,1928
70.6,19.3301,0.386602,None kPa,N/A,2931,['C'],A,Vacuum adiabatic calorimetry,origin: commercial source,,,1928
73.5,19.9158,0.398317,None kPa,N/A,2931,['C'],A,Vacuum adiabatic calorimetry,origin: commercial source,,,1928
76.6,20.2924,0.405848,None kPa,N/A,2931,['C'],A,Vacuum adiabatic calorimetry,origin: commercial source,,,1928
79.7,20.4598,0.409195,None kPa,N/A,2931,['C'],A,Vacuum adiabatic calorimetry,origin: commercial source,,,1928
83.1,20.9618,0.419237,None kPa,N/A,2931,['C'],A,Vacuum adiabatic calorimetry,origin: commercial source,,,1928
86.6,20.92,0.4184,None kPa,N/A,2931,['C'],A,Vacuum adiabatic calorimetry,origin: commercial source,,,1928
90.0,21.4221,0.428442,None kPa,N/A,2931,['C'],A,Vacuum adiabatic calorimetry,origin: commercial source,,,1928
93.8,21.9242,0.438483,None kPa,N/A,2931,['C'],A,Vacuum adiabatic calorimetry,origin: commercial source,,,1928
10.0,0.89956,0.0179912,None kPa,N/A,2932,['C'],A,Vacuum adiabatic calorimetry,origin: commercial source,,,1928
20.0,4.8116,0.096232,None kPa,N/A,2932,['C'],A,Vacuum adiabatic calorimetry,origin: commercial source,,,1928
30.0,9.45584,0.189117,None kPa,N/A,2932,['C'],A,Vacuum adiabatic calorimetry,origin: commercial source,,,1928
40.0,13.3888,0.267776,None kPa,N/A,2932,['C'],A,Vacuum adiabatic calorimetry,origin: commercial source,,,1928
50.0,16.3176,0.326352,None kPa,N/A,2932,['C'],A,Vacuum adiabatic calorimetry,origin: commercial source,,,1928
60.0,18.2841,0.365682,None kPa,N/A,2932,['C'],A,Vacuum adiabatic calorimetry,origin: commercial source,,,1928
70.0,19.5393,0.390786,None kPa,N/A,2932,['C'],A,Vacuum adiabatic calorimetry,origin: commercial source,,,1928
80.0,20.6271,0.412542,None kPa,N/A,2932,['C'],A,Vacuum adiabatic calorimetry,origin: commercial source,,,1928
90.0,21.6313,0.432626,None kPa,N/A,2932,['C'],A,Vacuum adiabatic calorimetry,origin: commercial source,,,1928
100.0,22.2589,0.445178,None kPa,N/A,2932,['C'],A,Vacuum adiabatic calorimetry,origin: commercial source,,,1928
110.0,22.7191,0.454382,None kPa,N/A,2932,['C'],A,Vacuum adiabatic calorimetry,origin: commercial source,,,1928
120.0,23.0957,0.461914,None kPa,N/A,2932,['C'],A,Vacuum adiabatic calorimetry,origin: commercial source,,,1928
130.0,23.4304,0.468608,None kPa,N/A,2932,['C'],A,Vacuum adiabatic calorimetry,origin: commercial source,,,1928
140.0,23.7233,0.474466,None kPa,N/A,2932,['C'],A,Vacuum adiabatic calorimetry,origin: commercial source,,,1928
150.0,23.9743,0.479486,None kPa,N/A,2932,['C'],A,Vacuum adiabatic calorimetry,origin: commercial source,,,1928
160.0,24.1835,0.48367,None kPa,N/A,2932,['C'],A,Vacuum adiabatic calorimetry,origin: commercial source,,,1928
170.0,24.3509,0.487018,None kPa,N/A,2932,['C'],A,Vacuum adiabatic calorimetry,origin: commercial source,,,1928
180.0,24.5182,0.490365,None kPa,N/A,2932,['C'],A,Vacuum adiabatic calorimetry,origin: commercial source,,,1928
190.0,24.6856,0.493712,None kPa,N/A,2932,['C'],A,Vacuum adiabatic calorimetry,origin: commercial source,,,1928
200.0,24.8111,0.496222,None kPa,N/A,2932,['C'],A,Vacuum adiabatic calorimetry,origin: commercial source,,,1928
210.0,24.9785,0.49957,None kPa,N/A,2932,['C'],A,Vacuum adiabatic calorimetry,origin: commercial source,,,1928
220.0,25.104,0.50208,None kPa,N/A,2932,['C'],A,Vacuum adiabatic calorimetry,origin: commercial source,,,1928
230.0,25.2295,0.50459,None kPa,N/A,2932,['C'],A,Vacuum adiabatic calorimetry,origin: commercial source,,,1928
240.0,25.355,0.507101,None kPa,N/A,2932,['C'],A,Vacuum adiabatic calorimetry,origin: commercial source,,,1928
250.0,25.4387,0.508774,None kPa,N/A,2932,['C'],A,Vacuum adiabatic calorimetry,origin: commercial source,,,1928
260.0,25.5642,0.511285,None kPa,N/A,2932,['C'],A,Vacuum adiabatic calorimetry,origin: commercial source,,,1928
270.0,25.6479,0.512958,None kPa,N/A,2932,['C'],A,Vacuum adiabatic calorimetry,origin: commercial source,,,1928
280.0,25.7316,0.514632,None kPa,N/A,2932,['C'],A,Vacuum adiabatic calorimetry,origin: commercial source,,,1928
290.0,25.8153,0.516306,None kPa,N/A,2932,['C'],A,Vacuum adiabatic calorimetry,origin: commercial source,,,1928
300.0,25.9408,0.518816,None kPa,N/A,2932,['C'],A,Vacuum adiabatic calorimetry,origin: commercial source,,,1928
320.0,26.15,0.523,None kPa,N/A,2932,['C'],A,Vacuum adiabatic calorimetry,origin: commercial source,,,1928
340.0,26.3174,0.526347,None kPa,N/A,2932,['C'],A,Vacuum adiabatic calorimetry,origin: commercial source,,,1928
360.0,26.5266,0.530531,None kPa,N/A,2932,['C'],A,Vacuum adiabatic calorimetry,origin: commercial source,,,1928
380.0,26.7776,0.535552,None kPa,N/A,2932,['C'],A,Vacuum adiabatic calorimetry,origin: commercial source,,,1928
400.0,26.9031,0.538062,None kPa,N/A,2932,['C'],A,Vacuum adiabatic calorimetry,origin: commercial source,,,1928
450.0,27.3634,0.547267,None kPa,N/A,2932,['C'],A,Vacuum adiabatic calorimetry,origin: commercial source,,,1928
500.0,27.9073,0.558146,None kPa,N/A,2932,['C'],A,Vacuum adiabatic calorimetry,origin: commercial source,,,1928
550.0,28.4512,0.569024,None kPa,N/A,2932,['C'],A,Vacuum adiabatic calorimetry,origin: commercial source,,,1928
1.45063,0.00202209,0.000101104,None kPa,N/A,9292,['C'],A,Low temperature calorimetry set up,"origin: commercial source,99.99 % (total),,ingot",99.99,Not Specified %,1956
1.79101,0.0026355,0.000131775,None kPa,N/A,9292,['C'],A,Low temperature calorimetry set up,"origin: commercial source,99.99 % (total),,ingot",99.99,Not Specified %,1956
1.91436,0.00325218,0.000162609,None kPa,N/A,9292,['C'],A,Low temperature calorimetry set up,"origin: commercial source,99.99 % (total),,ingot",99.99,Not Specified %,1956
2.05767,0.0035192,0.00017596,None kPa,N/A,9292,['C'],A,Low temperature calorimetry set up,"origin: commercial source,99.99 % (total),,ingot",99.99,Not Specified %,1956
2.15476,0.00437169,0.000218585,None kPa,N/A,9292,['C'],A,Low temperature calorimetry set up,"origin: commercial source,99.99 % (total),,ingot",99.99,Not Specified %,1956
2.32435,0.00500139,0.000250069,None kPa,N/A,9292,['C'],A,Low temperature calorimetry set up,"origin: commercial source,99.99 % (total),,ingot",99.99,Not Specified %,1956
2.42964,0.00583074,0.000291537,None kPa,N/A,9292,['C'],A,Low temperature calorimetry set up,"origin: commercial source,99.99 % (total),,ingot",99.99,Not Specified %,1956
2.58334,0.00679406,0.000339703,None kPa,N/A,9292,['C'],A,Low temperature calorimetry set up,"origin: commercial source,99.99 % (total),,ingot",99.99,Not Specified %,1956
2.72811,0.00772417,0.000386208,None kPa,N/A,9292,['C'],A,Low temperature calorimetry set up,"origin: commercial source,99.99 % (total),,ingot",99.99,Not Specified %,1956
2.86399,0.00874393,0.000437195,None kPa,N/A,9292,['C'],A,Low temperature calorimetry set up,"origin: commercial source,99.99 % (total),,ingot",99.99,Not Specified %,1956
2.98422,0.00999348,0.000499674,None kPa,N/A,9292,['C'],A,Low temperature calorimetry set up,"origin: commercial source,99.99 % (total),,ingot",99.99,Not Specified %,1956
3.11505,0.0110535,0.000552677,None kPa,N/A,9292,['C'],A,Low temperature calorimetry set up,"origin: commercial source,99.99 % (total),,ingot",99.99,Not Specified %,1956
3.25865,0.0127697,0.000638483,None kPa,N/A,9292,['C'],A,Low temperature calorimetry set up,"origin: commercial source,99.99 % (total),,ingot",99.99,Not Specified %,1956
3.37405,0.0139749,0.000698745,None kPa,N/A,9292,['C'],A,Low temperature calorimetry set up,"origin: commercial source,99.99 % (total),,ingot",99.99,Not Specified %,1956
3.51188,0.0162896,0.000814483,None kPa,N/A,9292,['C'],A,Low temperature calorimetry set up,"origin: commercial source,99.99 % (total),,ingot",99.99,Not Specified %,1956
3.64007,0.0181579,0.000907895,None kPa,N/A,9292,['C'],A,Low temperature calorimetry set up,"origin: commercial source,99.99 % (total),,ingot",99.99,Not Specified %,1956
3.74754,0.0202257,0.00101129,None kPa,N/A,9292,['C'],A,Low temperature calorimetry set up,"origin: commercial source,99.99 % (total),,ingot",99.99,Not Specified %,1956
3.91212,0.0227743,0.00113871,None kPa,N/A,9292,['C'],A,Low temperature calorimetry set up,"origin: commercial source,99.99 % (total),,ingot",99.99,Not Specified %,1956
4.47197,0.0359071,0.00179535,None kPa,N/A,9292,['C'],A,Low temperature calorimetry set up,"origin: commercial source,99.99 % (total),,ingot",99.99,Not Specified %,1956
4.90658,0.0504256,0.00252128,None kPa,N/A,9292,['C'],A,Low temperature calorimetry set up,"origin: commercial source,99.99 % (total),,ingot",99.99,Not Specified %,1956
5.2835,0.0796675,0.00398338,None kPa,N/A,9292,['C'],A,Low temperature calorimetry set up,"origin: commercial source,99.99 % (total),,ingot",99.99,Not Specified %,1956
5.78156,0.126587,0.00632935,None kPa,N/A,9292,['C'],A,Low temperature calorimetry set up,"origin: commercial source,99.99 % (total),,ingot",99.99,Not Specified %,1956
6.32289,0.190757,0.00953785,None kPa,N/A,9292,['C'],A,Low temperature calorimetry set up,"origin: commercial source,99.99 % (total),,ingot",99.99,Not Specified %,1956
6.82288,0.260818,0.0130409,None kPa,N/A,9292,['C'],A,Low temperature calorimetry set up,"origin: commercial source,99.99 % (total),,ingot",99.99,Not Specified %,1956
7.31901,0.346866,0.0173433,None kPa,N/A,9292,['C'],A,Low temperature calorimetry set up,"origin: commercial source,99.99 % (total),,ingot",99.99,Not Specified %,1956
7.82668,0.457956,0.0228978,None kPa,N/A,9292,['C'],A,Low temperature calorimetry set up,"origin: commercial source,99.99 % (total),,ingot",99.99,Not Specified %,1956
8.39299,0.60186,0.030093,None kPa,N/A,9292,['C'],A,Low temperature calorimetry set up,"origin: commercial source,99.99 % (total),,ingot",99.99,Not Specified %,1956
8.93911,0.7464,0.03732,None kPa,N/A,9292,['C'],A,Low temperature calorimetry set up,"origin: commercial source,99.99 % (total),,ingot",99.99,Not Specified %,1956
9.47465,0.900828,0.0450416,None kPa,N/A,9292,['C'],A,Low temperature calorimetry set up,"origin: commercial source,99.99 % (total),,ingot",99.99,Not Specified %,1956
10.0515,1.0906,0.0545301,None kPa,N/A,9292,['C'],A,Low temperature calorimetry set up,"origin: commercial source,99.99 % (total),,ingot",99.99,Not Specified %,1956
10.6447,1.30752,0.0653758,None kPa,N/A,9292,['C'],A,Low temperature calorimetry set up,"origin: commercial source,99.99 % (total),,ingot",99.99,Not Specified %,1956
11.0918,1.42807,0.0714037,None kPa,N/A,9292,['C'],A,Low temperature calorimetry set up,"origin: commercial source,99.99 % (total),,ingot",99.99,Not Specified %,1956
11.7273,1.67781,0.0838905,None kPa,N/A,9292,['C'],A,Low temperature calorimetry set up,"origin: commercial source,99.99 % (total),,ingot",99.99,Not Specified %,1956
12.286,1.86737,0.0933685,None kPa,N/A,9292,['C'],A,Low temperature calorimetry set up,"origin: commercial source,99.99 % (total),,ingot",99.99,Not Specified %,1956
12.8407,2.12342,0.106171,None kPa,N/A,9292,['C'],A,Low temperature calorimetry set up,"origin: commercial source,99.99 % (total),,ingot",99.99,Not Specified %,1956
13.5031,2.36811,0.118406,None kPa,N/A,9292,['C'],A,Low temperature calorimetry set up,"origin: commercial source,99.99 % (total),,ingot",99.99,Not Specified %,1956
14.0935,2.65718,0.132859,None kPa,N/A,9292,['C'],A,Low temperature calorimetry set up,"origin: commercial source,99.99 % (total),,ingot",99.99,Not Specified %,1956
14.679,2.91975,0.145988,None kPa,N/A,9292,['C'],A,Low temperature calorimetry set up,"origin: commercial source,99.99 % (total),,ingot",99.99,Not Specified %,1956
15.1924,3.1596,0.15798,None kPa,N/A,9292,['C'],A,Low temperature calorimetry set up,"origin: commercial source,99.99 % (total),,ingot",99.99,Not Specified %,1956
15.7423,3.42554,0.171277,None kPa,N/A,9292,['C'],A,Low temperature calorimetry set up,"origin: commercial source,99.99 % (total),,ingot",99.99,Not Specified %,1956
16.3249,3.72997,0.186499,None kPa,N/A,9292,['C'],A,Low temperature calorimetry set up,"origin: commercial source,99.99 % (total),,ingot",99.99,Not Specified %,1956
16.9321,4.01201,0.200601,None kPa,N/A,9292,['C'],A,Low temperature calorimetry set up,"origin: commercial source,99.99 % (total),,ingot",99.99,Not Specified %,1956
17.4359,4.2914,0.214571,None kPa,N/A,9292,['C'],A,Low temperature calorimetry set up,"origin: commercial source,99.99 % (total),,ingot",99.99,Not Specified %,1956
18.0444,4.60562,0.230281,None kPa,N/A,9292,['C'],A,Low temperature calorimetry set up,"origin: commercial source,99.99 % (total),,ingot",99.99,Not Specified %,1956
18.5881,4.91867,0.245934,None kPa,N/A,9292,['C'],A,Low temperature calorimetry set up,"origin: commercial source,99.99 % (total),,ingot",99.99,Not Specified %,1956
19.1948,5.26142,0.263071,None kPa,N/A,9292,['C'],A,Low temperature calorimetry set up,"origin: commercial source,99.99 % (total),,ingot",99.99,Not Specified %,1956
1.74971,0.00133555,6.67775e-05,None kPa,N/A,12286,['C'],A,Vacuum adiabatic calorimetry,"origin: commercial source,99.9999 % (total),stated by supplier",99.9999,Not Specified %,1961
1.7636,0.00136751,6.83753e-05,None kPa,N/A,12286,['C'],A,Vacuum adiabatic calorimetry,"origin: commercial source,99.9999 % (total),stated by supplier",99.9999,Not Specified %,1961
1.78701,0.00134656,6.73281e-05,None kPa,N/A,12286,['C'],A,Vacuum adiabatic calorimetry,"origin: commercial source,99.9999 % (total),stated by supplier",99.9999,Not Specified %,1961
1.85205,0.00144402,7.22012e-05,None kPa,N/A,12286,['C'],A,Vacuum adiabatic calorimetry,"origin: commercial source,99.9999 % (total),stated by supplier",99.9999,Not Specified %,1961
1.87021,0.00148222,7.41108e-05,None kPa,N/A,12286,['C'],A,Vacuum adiabatic calorimetry,"origin: commercial source,99.9999 % (total),stated by supplier",99.9999,Not Specified %,1961
1.90654,0.00148937,7.44685e-05,None kPa,N/A,12286,['C'],A,Vacuum adiabatic calorimetry,"origin: commercial source,99.9999 % (total),stated by supplier",99.9999,Not Specified %,1961
1.96741,0.00155178,7.75889e-05,None kPa,N/A,12286,['C'],A,Vacuum adiabatic calorimetry,"origin: commercial source,99.9999 % (total),stated by supplier",99.9999,Not Specified %,1961
1.99404,0.00155101,7.75504e-05,None kPa,N/A,12286,['C'],A,Vacuum adiabatic calorimetry,"origin: commercial source,99.9999 % (total),stated by supplier",99.9999,Not Specified %,1961
2.00522,0.00160681,8.03403e-05,None kPa,N/A,12286,['C'],A,Vacuum adiabatic calorimetry,"origin: commercial source,99.9999 % (total),stated by supplier",99.9999,Not Specified %,1961
2.01507,0.0015914,7.95701e-05,None kPa,N/A,12286,['C'],A,Vacuum adiabatic calorimetry,"origin: commercial source,99.9999 % (total),stated by supplier",99.9999,Not Specified %,1961
2.06562,0.0016274,8.137e-05,None kPa,N/A,12286,['C'],A,Vacuum adiabatic calorimetry,"origin: commercial source,99.9999 % (total),stated by supplier",99.9999,Not Specified %,1961
2.10796,0.0016375,8.1875e-05,None kPa,N/A,12286,['C'],A,Vacuum adiabatic calorimetry,"origin: commercial source,99.9999 % (total),stated by supplier",99.9999,Not Specified %,1961
2.13843,0.00160387,8.01935e-05,None kPa,N/A,12286,['C'],A,Vacuum adiabatic calorimetry,"origin: commercial source,99.9999 % (total),stated by supplier",99.9999,Not Specified %,1961
2.1761,0.0017869,8.93451e-05,None kPa,N/A,12286,['C'],A,Vacuum adiabatic calorimetry,"origin: commercial source,99.9999 % (total),stated by supplier",99.9999,Not Specified %,1961
2.17943,0.00172644,8.63222e-05,None kPa,N/A,12286,['C'],A,Vacuum adiabatic calorimetry,"origin: commercial source,99.9999 % (total),stated by supplier",99.9999,Not Specified %,1961
2.2528,0.0018758,9.37902e-05,None kPa,N/A,12286,['C'],A,Vacuum adiabatic calorimetry,"origin: commercial source,99.9999 % (total),stated by supplier",99.9999,Not Specified %,1961
2.30829,0.0018284,9.142e-05,None kPa,N/A,12286,['C'],A,Vacuum adiabatic calorimetry,"origin: commercial source,99.9999 % (total),stated by supplier",99.9999,Not Specified %,1961
2.31467,0.00185459,9.27296e-05,None kPa,N/A,12286,['C'],A,Vacuum adiabatic calorimetry,"origin: commercial source,99.9999 % (total),stated by supplier",99.9999,Not Specified %,1961
2.36641,0.00189523,9.47617e-05,None kPa,N/A,12286,['C'],A,Vacuum adiabatic calorimetry,"origin: commercial source,99.9999 % (total),stated by supplier",99.9999,Not Specified %,1961
2.41986,0.00191449,9.57249e-05,None kPa,N/A,12286,['C'],A,Vacuum adiabatic calorimetry,"origin: commercial source,99.9999 % (total),stated by supplier",99.9999,Not Specified %,1961
2.48572,0.00203382,0.000101691,None kPa,N/A,12286,['C'],A,Vacuum adiabatic calorimetry,"origin: commercial source,99.9999 % (total),stated by supplier",99.9999,Not Specified %,1961
2.52323,0.00209892,0.000104946,None kPa,N/A,12286,['C'],A,Vacuum adiabatic calorimetry,"origin: commercial source,99.9999 % (total),stated by supplier",99.9999,Not Specified %,1961
2.53411,0.00205171,0.000102585,None kPa,N/A,12286,['C'],A,Vacuum adiabatic calorimetry,"origin: commercial source,99.9999 % (total),stated by supplier",99.9999,Not Specified %,1961
2.58956,0.00214021,0.00010701,None kPa,N/A,12286,['C'],A,Vacuum adiabatic calorimetry,"origin: commercial source,99.9999 % (total),stated by supplier",99.9999,Not Specified %,1961
2.64656,0.00215383,0.000107692,None kPa,N/A,12286,['C'],A,Vacuum adiabatic calorimetry,"origin: commercial source,99.9999 % (total),stated by supplier",99.9999,Not Specified %,1961
2.69957,0.00216036,0.000108018,None kPa,N/A,12286,['C'],A,Vacuum adiabatic calorimetry,"origin: commercial source,99.9999 % (total),stated by supplier",99.9999,Not Specified %,1961
2.71538,0.00229811,0.000114906,None kPa,N/A,12286,['C'],A,Vacuum adiabatic calorimetry,"origin: commercial source,99.9999 % (total),stated by supplier",99.9999,Not Specified %,1961
2.76514,0.00234821,0.00011741,None kPa,N/A,12286,['C'],A,Vacuum adiabatic calorimetry,"origin: commercial source,99.9999 % (total),stated by supplier",99.9999,Not Specified %,1961
2.8286,0.00244097,0.000122048,None kPa,N/A,12286,['C'],A,Vacuum adiabatic calorimetry,"origin: commercial source,99.9999 % (total),stated by supplier",99.9999,Not Specified %,1961
2.87228,0.00253852,0.000126926,None kPa,N/A,12286,['C'],A,Vacuum adiabatic calorimetry,"origin: commercial source,99.9999 % (total),stated by supplier",99.9999,Not Specified %,1961
2.93063,0.00248966,0.000124483,None kPa,N/A,12286,['C'],A,Vacuum adiabatic calorimetry,"origin: commercial source,99.9999 % (total),stated by supplier",99.9999,Not Specified %,1961
2.95818,0.00260282,0.000130141,None kPa,N/A,12286,['C'],A,Vacuum adiabatic calorimetry,"origin: commercial source,99.9999 % (total),stated by supplier",99.9999,Not Specified %,1961
3.03523,0.00278708,0.000139354,None kPa,N/A,12286,['C'],A,Vacuum adiabatic calorimetry,"origin: commercial source,99.9999 % (total),stated by supplier",99.9999,Not Specified %,1961
3.08172,0.00276955,0.000138477,None kPa,N/A,12286,['C'],A,Vacuum adiabatic calorimetry,"origin: commercial source,99.9999 % (total),stated by supplier",99.9999,Not Specified %,1961
3.15274,0.00282631,0.000141315,None kPa,N/A,12286,['C'],A,Vacuum adiabatic calorimetry,"origin: commercial source,99.9999 % (total),stated by supplier",99.9999,Not Specified %,1961
3.17838,0.00290693,0.000145346,None kPa,N/A,12286,['C'],A,Vacuum adiabatic calorimetry,"origin: commercial source,99.9999 % (total),stated by supplier",99.9999,Not Specified %,1961
3.26751,0.00298882,0.000149441,None kPa,N/A,12286,['C'],A,Vacuum adiabatic calorimetry,"origin: commercial source,99.9999 % (total),stated by supplier",99.9999,Not Specified %,1961
3.32644,0.00304058,0.000152029,None kPa,N/A,12286,['C'],A,Vacuum adiabatic calorimetry,"origin: commercial source,99.9999 % (total),stated by supplier",99.9999,Not Specified %,1961
3.43185,0.00324492,0.000162246,None kPa,N/A,12286,['C'],A,Vacuum adiabatic calorimetry,"origin: commercial source,99.9999 % (total),stated by supplier",99.9999,Not Specified %,1961
3.44928,0.00329763,0.000164882,None kPa,N/A,12286,['C'],A,Vacuum adiabatic calorimetry,"origin: commercial source,99.9999 % (total),stated by supplier",99.9999,Not Specified %,1961
3.51766,0.00355253,0.000177626,None kPa,N/A,12286,['C'],A,Vacuum adiabatic calorimetry,"origin: commercial source,99.9999 % (total),stated by supplier",99.9999,Not Specified %,1961
3.58184,0.00344484,0.000172242,None kPa,N/A,12286,['C'],A,Vacuum adiabatic calorimetry,"origin: commercial source,99.9999 % (total),stated by supplier",99.9999,Not Specified %,1961
3.69648,0.0037649,0.000188245,None kPa,N/A,12286,['C'],A,Vacuum adiabatic calorimetry,"origin: commercial source,99.9999 % (total),stated by supplier",99.9999,Not Specified %,1961
3.74617,0.00371635,0.000185817,None kPa,N/A,12286,['C'],A,Vacuum adiabatic calorimetry,"origin: commercial source,99.9999 % (total),stated by supplier",99.9999,Not Specified %,1961
3.84593,0.00398226,0.000199113,None kPa,N/A,12286,['C'],A,Vacuum adiabatic calorimetry,"origin: commercial source,99.9999 % (total),stated by supplier",99.9999,Not Specified %,1961
3.87624,0.00404679,0.000202339,None kPa,N/A,12286,['C'],A,Vacuum adiabatic calorimetry,"origin: commercial source,99.9999 % (total),stated by supplier",99.9999,Not Specified %,1961
3.97637,0.00398765,0.000199383,None kPa,N/A,12286,['C'],A,Vacuum adiabatic calorimetry,"origin: commercial source,99.9999 % (total),stated by supplier",99.9999,Not Specified %,1961
4.07697,0.00432471,0.000216235,None kPa,N/A,12286,['C'],A,Vacuum adiabatic calorimetry,"origin: commercial source,99.9999 % (total),stated by supplier",99.9999,Not Specified %,1961
4.14653,0.00448475,0.000224238,None kPa,N/A,12286,['C'],A,Vacuum adiabatic calorimetry,"origin: commercial source,99.9999 % (total),stated by supplier",99.9999,Not Specified %,1961
4.17848,0.00460947,0.000230474,None kPa,N/A,12286,['C'],A,Vacuum adiabatic calorimetry,"origin: commercial source,99.9999 % (total),stated by supplier",99.9999,Not Specified %,1961
4.30157,0.00479645,0.000239824,None kPa,N/A,12286,['C'],A,Vacuum adiabatic calorimetry,"origin: commercial source,99.9999 % (total),stated by supplier",99.9999,Not Specified %,1961
4.45057,0.00493754,0.000246877,None kPa,N/A,12286,['C'],A,Vacuum adiabatic calorimetry,"origin: commercial source,99.9999 % (total),stated by supplier",99.9999,Not Specified %,1961
4.46768,0.00497298,0.000248649,None kPa,N/A,12286,['C'],A,Vacuum adiabatic calorimetry,"origin: commercial source,99.9999 % (total),stated by supplier",99.9999,Not Specified %,1961
4.56435,0.00543133,0.000271566,None kPa,N/A,12286,['C'],A,Vacuum adiabatic calorimetry,"origin: commercial source,99.9999 % (total),stated by supplier",99.9999,Not Specified %,1961
4.69625,0.00574413,0.000287206,None kPa,N/A,12286,['C'],A,Vacuum adiabatic calorimetry,"origin: commercial source,99.9999 % (total),stated by supplier",99.9999,Not Specified %,1961
4.78553,0.00578183,0.000289092,None kPa,N/A,12286,['C'],A,Vacuum adiabatic calorimetry,"origin: commercial source,99.9999 % (total),stated by supplier",99.9999,Not Specified %,1961
4.82803,0.0059945,0.000299725,None kPa,N/A,12286,['C'],A,Vacuum adiabatic calorimetry,"origin: commercial source,99.9999 % (total),stated by supplier",99.9999,Not Specified %,1961
0.739796,0.000314654,1.57327e-05,None kPa,N/A,12287,['C'],A,Vacuum adiabatic calorimetry,"origin: commercial source,99.9999 % (total),stated by supplier",99.9999,Not Specified %,1961
0.744874,0.00031326,1.5663e-05,None kPa,N/A,12287,['C'],A,Vacuum adiabatic calorimetry,"origin: commercial source,99.9999 % (total),stated by supplier",99.9999,Not Specified %,1961
0.749695,0.000328045,1.64022e-05,None kPa,N/A,12287,['C'],A,Vacuum adiabatic calorimetry,"origin: commercial source,99.9999 % (total),stated by supplier",99.9999,Not Specified %,1961
0.765847,0.000351083,1.75541e-05,None kPa,N/A,12287,['C'],A,Vacuum adiabatic calorimetry,"origin: commercial source,99.9999 % (total),stated by supplier",99.9999,Not Specified %,1961
0.76886,0.000363643,1.81822e-05,None kPa,N/A,12287,['C'],A,Vacuum adiabatic calorimetry,"origin: commercial source,99.9999 % (total),stated by supplier",99.9999,Not Specified %,1961
0.771471,0.000373667,1.86834e-05,None kPa,N/A,12287,['C'],A,Vacuum adiabatic calorimetry,"origin: commercial source,99.9999 % (total),stated by supplier",99.9999,Not Specified %,1961
0.786227,0.000381531,1.90766e-05,None kPa,N/A,12287,['C'],A,Vacuum adiabatic calorimetry,"origin: commercial source,99.9999 % (total),stated by supplier",99.9999,Not Specified %,1961
0.791722,0.000396934,1.98467e-05,None kPa,N/A,12287,['C'],A,Vacuum adiabatic calorimetry,"origin: commercial source,99.9999 % (total),stated by supplier",99.9999,Not Specified %,1961
0.794084,0.000386636,1.93318e-05,None kPa,N/A,12287,['C'],A,Vacuum adiabatic calorimetry,"origin: commercial source,99.9999 % (total),stated by supplier",99.9999,Not Specified %,1961
0.807915,0.000414683,2.07342e-05,None kPa,N/A,12287,['C'],A,Vacuum adiabatic calorimetry,"origin: commercial source,99.9999 % (total),stated by supplier",99.9999,Not Specified %,1961
0.816507,0.000420417,2.10208e-05,None kPa,N/A,12287,['C'],A,Vacuum adiabatic calorimetry,"origin: commercial source,99.9999 % (total),stated by supplier",99.9999,Not Specified %,1961
0.819569,0.000412504,2.06252e-05,None kPa,N/A,12287,['C'],A,Vacuum adiabatic calorimetry,"origin: commercial source,99.9999 % (total),stated by supplier",99.9999,Not Specified %,1961
0.827922,0.000446625,2.23313e-05,None kPa,N/A,12287,['C'],A,Vacuum adiabatic calorimetry,"origin: commercial source,99.9999 % (total),stated by supplier",99.9999,Not Specified %,1961
0.828478,0.000465842,2.32921e-05,None kPa,N/A,12287,['C'],A,Vacuum adiabatic calorimetry,"origin: commercial source,99.9999 % (total),stated by supplier",99.9999,Not Specified %,1961
0.841872,0.000494913,2.47456e-05,None kPa,N/A,12287,['C'],A,Vacuum adiabatic calorimetry,"origin: commercial source,99.9999 % (total),stated by supplier",99.9999,Not Specified %,1961
0.856656,0.000503586,2.51793e-05,None kPa,N/A,12287,['C'],A,Vacuum adiabatic calorimetry,"origin: commercial source,99.9999 % (total),stated by supplier",99.9999,Not Specified %,1961
0.856671,0.000495503,2.47751e-05,None kPa,N/A,12287,['C'],A,Vacuum adiabatic calorimetry,"origin: commercial source,99.9999 % (total),stated by supplier",99.9999,Not Specified %,1961
0.863981,0.000516448,2.58224e-05,None kPa,N/A,12287,['C'],A,Vacuum adiabatic calorimetry,"origin: commercial source,99.9999 % (total),stated by supplier",99.9999,Not Specified %,1961
0.872534,0.000525372,2.62686e-05,None kPa,N/A,12287,['C'],A,Vacuum adiabatic calorimetry,"origin: commercial source,99.9999 % (total),stated by supplier",99.9999,Not Specified %,1961
0.884227,0.000568861,2.8443e-05,None kPa,N/A,12287,['C'],A,Vacuum adiabatic calorimetry,"origin: commercial source,99.9999 % (total),stated by supplier",99.9999,Not Specified %,1961
0.89262,0.000575819,2.87909e-05,None kPa,N/A,12287,['C'],A,Vacuum adiabatic calorimetry,"origin: commercial source,99.9999 % (total),stated by supplier",99.9999,Not Specified %,1961
0.893214,0.000595187,2.97593e-05,None kPa,N/A,12287,['C'],A,Vacuum adiabatic calorimetry,"origin: commercial source,99.9999 % (total),stated by supplier",99.9999,Not Specified %,1961
0.90423,0.000611793,3.05896e-05,None kPa,N/A,12287,['C'],A,Vacuum adiabatic calorimetry,"origin: commercial source,99.9999 % (total),stated by supplier",99.9999,Not Specified %,1961
0.914098,0.000623772,3.11886e-05,None kPa,N/A,12287,['C'],A,Vacuum adiabatic calorimetry,"origin: commercial source,99.9999 % (total),stated by supplier",99.9999,Not Specified %,1961
0.923526,0.000629746,3.14873e-05,None kPa,N/A,12287,['C'],A,Vacuum adiabatic calorimetry,"origin: commercial source,99.9999 % (total),stated by supplier",99.9999,Not Specified %,1961
0.924864,0.000667419,3.3371e-05,None kPa,N/A,12287,['C'],A,Vacuum adiabatic calorimetry,"origin: commercial source,99.9999 % (total),stated by supplier",99.9999,Not Specified %,1961
0.934633,0.00069387,3.46935e-05,None kPa,N/A,12287,['C'],A,Vacuum adiabatic calorimetry,"origin: commercial source,99.9999 % (total),stated by supplier",99.9999,Not Specified %,1961
0.94576,0.000729815,3.64908e-05,None kPa,N/A,12287,['C'],A,Vacuum adiabatic calorimetry,"origin: commercial source,99.9999 % (total),stated by supplier",99.9999,Not Specified %,1961
0.953295,0.000762572,3.81286e-05,None kPa,N/A,12287,['C'],A,Vacuum adiabatic calorimetry,"origin: commercial source,99.9999 % (total),stated by supplier",99.9999,Not Specified %,1961
0.96173,0.000754835,3.77418e-05,None kPa,N/A,12287,['C'],A,Vacuum adiabatic calorimetry,"origin: commercial source,99.9999 % (total),stated by supplier",99.9999,Not Specified %,1961
0.966244,0.000794722,3.97361e-05,None kPa,N/A,12287,['C'],A,Vacuum adiabatic calorimetry,"origin: commercial source,99.9999 % (total),stated by supplier",99.9999,Not Specified %,1961
0.9811,0.000865745,4.32872e-05,None kPa,N/A,12287,['C'],A,Vacuum adiabatic calorimetry,"origin: commercial source,99.9999 % (total),stated by supplier",99.9999,Not Specified %,1961
0.988798,0.000865699,4.32852e-05,None kPa,N/A,12287,['C'],A,Vacuum adiabatic calorimetry,"origin: commercial source,99.9999 % (total),stated by supplier",99.9999,Not Specified %,1961
1.00099,0.000898033,4.49019e-05,None kPa,N/A,12287,['C'],A,Vacuum adiabatic calorimetry,"origin: commercial source,99.9999 % (total),stated by supplier",99.9999,Not Specified %,1961
0.654401,0.000379547,1.89773e-05,None kPa,N/A,12289,['C'],A,Vacuum adiabatic calorimetry,"origin: commercial source,99.9999 % (total),stated by supplier",99.9999,Not Specified %,1961
0.659433,0.000402344,2.01172e-05,None kPa,N/A,12289,['C'],A,Vacuum adiabatic calorimetry,"origin: commercial source,99.9999 % (total),stated by supplier",99.9999,Not Specified %,1961
0.661681,0.000408134,2.04067e-05,None kPa,N/A,12289,['C'],A,Vacuum adiabatic calorimetry,"origin: commercial source,99.9999 % (total),stated by supplier",99.9999,Not Specified %,1961
0.668574,0.000431124,2.15562e-05,None kPa,N/A,12289,['C'],A,Vacuum adiabatic calorimetry,"origin: commercial source,99.9999 % (total),stated by supplier",99.9999,Not Specified %,1961
0.672947,0.000442931,2.21465e-05,None kPa,N/A,12289,['C'],A,Vacuum adiabatic calorimetry,"origin: commercial source,99.9999 % (total),stated by supplier",99.9999,Not Specified %,1961
0.680963,0.000486679,2.43339e-05,None kPa,N/A,12289,['C'],A,Vacuum adiabatic calorimetry,"origin: commercial source,99.9999 % (total),stated by supplier",99.9999,Not Specified %,1961
0.681203,0.000461194,2.30597e-05,None kPa,N/A,12289,['C'],A,Vacuum adiabatic calorimetry,"origin: commercial source,99.9999 % (total),stated by supplier",99.9999,Not Specified %,1961
0.686134,0.000493231,2.46615e-05,None kPa,N/A,12289,['C'],A,Vacuum adiabatic calorimetry,"origin: commercial source,99.9999 % (total),stated by supplier",99.9999,Not Specified %,1961
0.693029,0.000462399,2.31199e-05,None kPa,N/A,12289,['C'],A,Vacuum adiabatic calorimetry,"origin: commercial source,99.9999 % (total),stated by supplier",99.9999,Not Specified %,1961
0.697988,0.00053759,2.68795e-05,None kPa,N/A,12289,['C'],A,Vacuum adiabatic calorimetry,"origin: commercial source,99.9999 % (total),stated by supplier",99.9999,Not Specified %,1961
0.700443,0.00052669,2.63345e-05,None kPa,N/A,12289,['C'],A,Vacuum adiabatic calorimetry,"origin: commercial source,99.9999 % (total),stated by supplier",99.9999,Not Specified %,1961
0.705909,0.00054846,2.7423e-05,None kPa,N/A,12289,['C'],A,Vacuum adiabatic calorimetry,"origin: commercial source,99.9999 % (total),stated by supplier",99.9999,Not Specified %,1961
0.716226,0.000512235,2.56117e-05,None kPa,N/A,12289,['C'],A,Vacuum adiabatic calorimetry,"origin: commercial source,99.9999 % (total),stated by supplier",99.9999,Not Specified %,1961
0.717465,0.000462169,2.31084e-05,None kPa,N/A,12289,['C'],A,Vacuum adiabatic calorimetry,"origin: commercial source,99.9999 % (total),stated by supplier",99.9999,Not Specified %,1961
0.720853,0.000425542,2.12771e-05,None kPa,N/A,12289,['C'],A,Vacuum adiabatic calorimetry,"origin: commercial source,99.9999 % (total),stated by supplier",99.9999,Not Specified %,1961
0.726349,0.000367934,1.83967e-05,None kPa,N/A,12289,['C'],A,Vacuum adiabatic calorimetry,"origin: commercial source,99.9999 % (total),stated by supplier",99.9999,Not Specified %,1961
12.0,1.64013,0.0492038,None kPa,N/A,8146,['C'],A,Vacuum adiabatic calorimetry,"origin: commercial source,99.9 % (total),chemical analysis",99.9,Not Specified %,1954
14.0,2.47693,0.0743078,None kPa,N/A,8146,['C'],A,Vacuum adiabatic calorimetry,"origin: commercial source,99.9 % (total),chemical analysis",99.9,Not Specified %,1954
16.0,3.36394,0.100918,None kPa,N/A,8146,['C'],A,Vacuum adiabatic calorimetry,"origin: commercial source,99.9 % (total),chemical analysis",99.9,Not Specified %,1954
18.0,4.26768,0.12803,None kPa,N/A,8146,['C'],A,Vacuum adiabatic calorimetry,"origin: commercial source,99.9 % (total),chemical analysis",99.9,Not Specified %,1954
20.0,5.18816,0.155645,None kPa,N/A,8146,['C'],A,Vacuum adiabatic calorimetry,"origin: commercial source,99.9 % (total),chemical analysis",99.9,Not Specified %,1954
25.0,7.54375,0.226313,None kPa,N/A,8146,['C'],A,Vacuum adiabatic calorimetry,"origin: commercial source,99.9 % (total),chemical analysis",99.9,Not Specified %,1954
30.0,9.6483,0.289449,None kPa,N/A,8146,['C'],A,Vacuum adiabatic calorimetry,"origin: commercial source,99.9 % (total),chemical analysis",99.9,Not Specified %,1954
35.0,11.5478,0.230957,None kPa,N/A,8146,['C'],A,Vacuum adiabatic calorimetry,"origin: commercial source,99.9 % (total),chemical analysis",99.9,Not Specified %,1954
40.0,13.2131,0.264261,None kPa,N/A,8146,['C'],A,Vacuum adiabatic calorimetry,"origin: commercial source,99.9 % (total),chemical analysis",99.9,Not Specified %,1954
45.0,14.6566,0.293131,None kPa,N/A,8146,['C'],A,Vacuum adiabatic calorimetry,"origin: commercial source,99.9 % (total),chemical analysis",99.9,Not Specified %,1954
50.0,15.9118,0.318235,None kPa,N/A,8146,['C'],A,Vacuum adiabatic calorimetry,"origin: commercial source,99.9 % (total),chemical analysis",99.9,Not Specified %,1954
60.0,17.9201,0.358401,None kPa,N/A,8146,['C'],A,Vacuum adiabatic calorimetry,"origin: commercial source,99.9 % (total),chemical analysis",99.9,Not Specified %,1954
70.0,19.443,0.388861,None kPa,N/A,8146,['C'],A,Vacuum adiabatic calorimetry,"origin: commercial source,99.9 % (total),chemical analysis",99.9,Not Specified %,1954
80.0,20.5853,0.205853,None kPa,N/A,8146,['C'],A,Vacuum adiabatic calorimetry,"origin: commercial source,99.9 % (total),chemical analysis",99.9,Not Specified %,1954
90.0,21.4974,0.214974,None kPa,N/A,8146,['C'],A,Vacuum adiabatic calorimetry,"origin: commercial source,99.9 % (total),chemical analysis",99.9,Not Specified %,1954
100.0,22.1083,0.221083,None kPa,N/A,8146,['C'],A,Vacuum adiabatic calorimetry,"origin: commercial source,99.9 % (total),chemical analysis",99.9,Not Specified %,1954
