Repository: amr8004/PureElementPRL

# Pure Element Thermodynamic modeling with 3rd generation CALPHAD models for multiple elements

## Description
Jupyter notebook for modeling pure elements with selected models via python tools pycalphad and ESPEI

## Running Tutorial
Creating a codespace should immediately open the desired notebook. Just change the element as desired (non-case sensitive) and set what SGTE structure (FCC_A1, BCC_A2, etc.) you would like to compare against.

## Further Resources

## Citation

File: CpCSV/Cr_CP_data.csv (part 1 of 5)
Temperature: K,Heat capacity at constant pressure Cp: J/K/mol,Uncertainty,Pressure,Ref Temp,Data Set ID,State,Representation,Method,Description,Purity,Purity Units,Year
56.1,2.65266,0.0530531,None kPa,N/A,4789,['C'],A,Vacuum adiabatic calorimetry,"origin: commercial source,99.35 % (total),",99.35,Not Specified %,1937
59.5,3.14637,0.0629274,None kPa,N/A,4789,['C'],A,Vacuum adiabatic calorimetry,"origin: commercial source,99.35 % (total),",99.35,Not Specified %,1937
61.1,3.39322,0.0678645,None kPa,N/A,4789,['C'],A,Vacuum adiabatic calorimetry,"origin: commercial source,99.35 % (total),",99.35,Not Specified %,1937
63.5,3.56058,0.0712117,None kPa,N/A,4789,['C'],A,Vacuum adiabatic calorimetry,"origin: commercial source,99.35 % (total),",99.35,Not Specified %,1937
66.9,4.35973,0.0871946,None kPa,N/A,4789,['C'],A,Vacuum adiabatic calorimetry,"origin: commercial source,99.35 % (total),",99.35,Not Specified %,1937
68.0,4.54801,0.0909602,None kPa,N/A,4789,['C'],A,Vacuum adiabatic calorimetry,"origin: commercial source,99.35 % (total),",99.35,Not Specified %,1937
72.4,5.2551,0.105102,None kPa,N/A,4789,['C'],A,Vacuum adiabatic calorimetry,"origin: commercial source,99.35 % (total),",99.35,Not Specified %,1937
74.2,5.67769,0.113554,None kPa,N/A,4789,['C'],A,Vacuum adiabatic calorimetry,"origin: commercial source,99.35 % (total),",99.35,Not Specified %,1937
81.6,6.88686,0.137737,None kPa,N/A,4789,['C'],A,Vacuum adiabatic calorimetry,"origin: commercial source,99.35 % (total),",99.35,Not Specified %,1937
84.8,7.43078,0.148616,None kPa,N/A,4789,['C'],A,Vacuum adiabatic calorimetry,"origin: commercial source,99.35 % (total),",99.35,Not Specified %,1937
93.2,8.84498,0.1769,None kPa,N/A,4789,['C'],A,Vacuum adiabatic calorimetry,"origin: commercial source,99.35 % (total),",99.35,Not Specified %,1937
96.1,9.35961,0.187192,None kPa,N/A,4789,['C'],A,Vacuum adiabatic calorimetry,"origin: commercial source,99.35 % (total),",99.35,Not Specified %,1937
105.8,10.9746,0.219493,None kPa,N/A,4789,['C'],A,Vacuum adiabatic calorimetry,"origin: commercial source,99.35 % (total),",99.35,Not Specified %,1937
123.1,12.665,0.253299,None kPa,N/A,4789,['C'],A,Vacuum adiabatic calorimetry,"origin: commercial source,99.35 % (total),",99.35,Not Specified %,1937
141.6,15.5436,0.310871,None kPa,N/A,4789,['C'],A,Vacuum adiabatic calorimetry,"origin: commercial source,99.35 % (total),",99.35,Not Specified %,1937
162.9,17.4891,0.349782,None kPa,N/A,4789,['C'],A,Vacuum adiabatic calorimetry,"origin: commercial source,99.35 % (total),",99.35,Not Specified %,1937
181.6,18.8615,0.377229,None kPa,N/A,4789,['C'],A,Vacuum adiabatic calorimetry,"origin: commercial source,99.35 % (total),",99.35,Not Specified %,1937
200.1,20.1501,0.403003,None kPa,N/A,4789,['C'],A,Vacuum adiabatic calorimetry,"origin: commercial source,99.35 % (total),",99.35,Not Specified %,1937
222.1,21.0999,0.421998,None kPa,N/A,4789,['C'],A,Vacuum adiabatic calorimetry,"origin: commercial source,99.35 % (total),",99.35,Not Specified %,1937
244.1,21.9409,0.438818,None kPa,N/A,4789,['C'],A,Vacuum adiabatic calorimetry,"origin: commercial source,99.35 % (total),",99.35,Not Specified %,1937
274.0,22.7693,0.455387,None kPa,N/A,4789,['C'],A,Vacuum adiabatic calorimetry,"origin: commercial source,99.35 % (total),",99.35,Not Specified %,1937
281.5,22.9241,0.458483,None kPa,N/A,4789,['C'],A,Vacuum adiabatic calorimetry,"origin: commercial source,99.35 % (total),",99.35,Not Specified %,1937
291.1,23.1877,0.463755,None kPa,N/A,4789,['C'],A,Vacuum adiabatic calorimetry,"origin: commercial source,99.35 % (total),",99.35,Not Specified %,1937
305.61,23.4137,0.234137,101 kPa,N/A,6418,['C'],A,Vacuum adiabatic calorimetry,"origin: commercial source,99.9 % (total),estimated by the compiler,plate",99.9,Not Specified %,1950
320.51,23.853,0.23853,None kPa,N/A,6418,['C'],A,Vacuum adiabatic calorimetry,"origin: commercial source,99.9 % (total),estimated by the compiler,plate",99.9,Not Specified %,1950
338.83,24.0413,0.240413,None kPa,N/A,6418,['C'],A,Vacuum adiabatic calorimetry,"origin: commercial source,99.9 % (total),estimated by the compiler,plate",99.9,Not Specified %,1950
358.7,24.7023,0.247023,None kPa,N/A,6418,['C'],A,Vacuum adiabatic calorimetry,"origin: commercial source,99.9 % (total),estimated by the compiler,plate",99.9,Not Specified %,1950
383.05,25.4806,0.254806,None kPa,N/A,6418,['C'],A,Vacuum adiabatic calorimetry,"origin: commercial source,99.9 % (total),estimated by the compiler,plate",99.9,Not Specified %,1950
405.05,25.9952,0.259952,None kPa,N/A,6418,['C'],A,Vacuum adiabatic calorimetry,"origin: commercial source,99.9 % (total),estimated by the compiler,plate",99.9,Not Specified %,1950
443.45,26.1374,0.261374,None kPa,N/A,6418,['C'],A,Vacuum adiabatic calorimetry,"origin: commercial source,99.9 % (total),estimated by the compiler,plate",99.9,Not Specified %,1950
466.95,26.4931,0.264931,None kPa,N/A,6418,['C'],A,Vacuum adiabatic calorimetry,"origin: commercial source,99.9 % (total),estimated by the compiler,plate",99.9,Not Specified %,1950
478.45,26.7567,0.267567,None kPa,N/A,6418,['C'],A,Vacuum adiabatic calorimetry,"origin: commercial source,99.9 % (total),estimated by the compiler,plate",99.9,Not Specified %,1950
511.25,26.627,0.26627,None kPa,N/A,6418,['C'],A,Vacuum adiabatic calorimetry,"origin: commercial source,99.9 % (total),estimated by the compiler,plate",99.9,Not Specified %,1950
527.05,27.5516,0.275516,None kPa,N/A,6418,['C'],A,Vacuum adiabatic calorimetry,"origin: commercial source,99.9 % (total),estimated by the compiler,plate",99.9,Not Specified %,1950
544.75,27.6646,0.276646,None kPa,N/A,6418,['C'],A,Vacuum adiabatic calorimetry,"origin: commercial source,99.9 % (total),estimated by the compiler,plate",99.9,Not Specified %,1950
584.95,27.6479,0.276479,None kPa,N/A,6418,['C'],A,Vacuum adiabatic calorimetry,"origin: commercial source,99.9 % (total),estimated by the compiler,plate",99.9,Not Specified %,1950
624.75,27.7357,0.277357,None kPa,N/A,6418,['C'],A,Vacuum adiabatic calorimetry,"origin: commercial source,99.9 % (total),estimated by the compiler,plate",99.9,Not Specified %,1950
662.75,27.9533,0.279533,None kPa,N/A,6418,['C'],A,Vacuum adiabatic calorimetry,"origin: commercial source,99.9 % (total),estimated by the compiler,plate",99.9,Not Specified %,1950
699.35,28.3633,0.283633,None kPa,N/A,6418,['C'],A,Vacuum adiabatic calorimetry,"origin: commercial source,99.9 % (total),estimated by the compiler,plate",99.9,Not Specified %,1950
744.45,28.0579,0.280579,None kPa,N/A,6418,['C'],A,Vacuum adiabatic calorimetry,"origin: commercial source,99.9 % (total),estimated by the compiler,plate",99.9,Not Specified %,1950
771.75,28.4135,0.284135,None kPa,N/A,6418,['C'],A,Vacuum adiabatic calorimetry,"origin: commercial source,99.9 % (total),estimated by the compiler,plate",99.9,Not Specified %,1950
799.05,29.38,0.2938,None kPa,N/A,6418,['C'],A,Vacuum adiabatic calorimetry,"origin: commercial source,99.9 % (total),estimated by the compiler,plate",99.9,Not Specified %,1950
829.15,29.6604,0.296604,None kPa,N/A,6418,['C'],A,Vacuum adiabatic calorimetry,"origin: commercial source,99.9 % (total),estimated by the compiler,plate",99.9,Not Specified %,1950
863.05,29.6813,0.296813,None kPa,N/A,6418,['C'],A,Vacuum adiabatic calorimetry,"origin: commercial source,99.9 % (total),estimated by the compiler,plate",99.9,Not Specified %,1950
900.15,30.0955,0.300955,None kPa,N/A,6418,['C'],A,Vacuum adiabatic calorimetry,"origin: commercial source,99.9 % (total),estimated by the compiler,plate",99.9,Not Specified %,1950
948.75,30.9825,0.309825,None kPa,N/A,6418,['C'],A,Vacuum adiabatic calorimetry,"origin: commercial source,99.9 % (total),estimated by the compiler,plate",99.9,Not Specified %,1950
968.65,31.1415,0.311415,None kPa,N/A,6418,['C'],A,Vacuum adiabatic calorimetry,"origin: commercial source,99.9 % (total),estimated by the compiler,plate",99.9,Not Specified %,1950
998.95,30.9658,0.309658,None kPa,N/A,6418,['C'],A,Vacuum adiabatic calorimetry,"origin: commercial source,99.9 % (total),estimated by the compiler,plate",99.9,Not Specified %,1950
1028.75,31.7984,0.317984,None kPa,N/A,6418,['C'],A,Vacuum adiabatic calorimetry,"origin: commercial source,99.9 % (total),estimated by the compiler,plate",99.9,Not Specified %,1950
1070.15,32.6059,0.326059,None kPa,N/A,6418,['C'],A,Vacuum adiabatic calorimetry,"origin: commercial source,99.9 % (total),estimated by the compiler,plate",99.9,Not Specified %,1950
20.0,0.11757,0.0011757,None kPa,N/A,8962,['C'],A,Calculated from Debye's and Electronic Coefficient,"origin: commercial source,99.98 %",99.98,Not Specified %,1955
1.782,0.002544,2.544e-05,None kPa,N/A,9213,['C'],A,Vacuum adiabatic calorimetry,"origin: commercial source,99.998 % (total),stated by supplier,rod",99.998,Not Specified %,1956
1.866,0.002656,2.656e-05,None kPa,N/A,9213,['C'],A,Vacuum adiabatic calorimetry,"origin: commercial source,99.998 % (total),stated by supplier,rod",99.998,Not Specified %,1956
1.91,0.002752,2.752e-05,None kPa,N/A,9213,['C'],A,Vacuum adiabatic calorimetry,"origin: commercial source,99.998 % (total),stated by supplier,rod",99.998,Not Specified %,1956
1.999,0.002882,2.882e-05,None kPa,N/A,9213,['C'],A,Vacuum adiabatic calorimetry,"origin: commercial source,99.998 % (total),stated by supplier,rod",99.998,Not Specified %,1956
2.091,0.002991,2.991e-05,None kPa,N/A,9213,['C'],A,Vacuum adiabatic calorimetry,"origin: commercial source,99.998 % (total),stated by supplier,rod",99.998,Not Specified %,1956
2.198,0.003178,3.178e-05,None kPa,N/A,9213,['C'],A,Vacuum adiabatic calorimetry,"origin: commercial source,99.998 % (total),stated by supplier,rod",99.998,Not Specified %,1956
2.322,0.003367,3.367e-05,None kPa,N/A,9213,['C'],A,Vacuum adiabatic calorimetry,"origin: commercial source,99.998 % (total),stated by supplier,rod",99.998,Not Specified %,1956
2.47,0.003574,3.574e-05,None kPa,N/A,9213,['C'],A,Vacuum adiabatic calorimetry,"origin: commercial source,99.998 % (total),stated by supplier,rod",99.998,Not Specified %,1956
2.54,0.003711,3.711e-05,None kPa,N/A,9213,['C'],A,Vacuum adiabatic calorimetry,"origin: commercial source,99.998 % (total),stated by supplier,rod",99.998,Not Specified %,1956
2.639,0.003859,3.859e-05,None kPa,N/A,9213,['C'],A,Vacuum adiabatic calorimetry,"origin: commercial source,99.998 % (total),stated by supplier,rod",99.998,Not Specified %,1956
2.705,0.003977,3.977e-05,None kPa,N/A,9213,['C'],A,Vacuum adiabatic calorimetry,"origin: commercial source,99.998 % (total),stated by supplier,rod",99.998,Not Specified %,1956
2.829,0.004153,4.153e-05,None kPa,N/A,9213,['C'],A,Vacuum adiabatic calorimetry,"origin: commercial source,99.998 % (total),stated by supplier,rod",99.998,Not Specified %,1956
2.89,0.004209,4.209e-05,None kPa,N/A,9213,['C'],A,Vacuum adiabatic calorimetry,"origin: commercial source,99.998 % (total),stated by supplier,rod",99.998,Not Specified %,1956
3.022,0.004464,4.464e-05,None kPa,N/A,9213,['C'],A,Vacuum adiabatic calorimetry,"origin: commercial source,99.998 % (total),stated by supplier,rod",99.998,Not Specified %,1956
3.08,0.004542,4.542e-05,None kPa,N/A,9213,['C'],A,Vacuum adiabatic calorimetry,"origin: commercial source,99.998 % (total),stated by supplier,rod",99.998,Not Specified %,1956
3.227,0.004776,4.776e-05,None kPa,N/A,9213,['C'],A,Vacuum adiabatic calorimetry,"origin: commercial source,99.998 % (total),stated by supplier,rod",99.998,Not Specified %,1956
3.262,0.004836,4.836e-05,None kPa,N/A,9213,['C'],A,Vacuum adiabatic calorimetry,"origin: commercial source,99.998 % (total),stated by supplier,rod",99.998,Not Specified %,1956
3.338,0.004977,4.977e-05,None kPa,N/A,9213,['C'],A,Vacuum adiabatic calorimetry,"origin: commercial source,99.998 % (total),stated by supplier,rod",99.998,Not Specified %,1956
3.448,0.00513,5.13e-05,None kPa,N/A,9213,['C'],A,Vacuum adiabatic calorimetry,"origin: commercial source,99.998 % (total),stated by supplier,rod",99.998,Not Specified %,1956
3.493,0.005227,5.227e-05,None kPa,N/A,9213,['C'],A,Vacuum adiabatic calorimetry,"origin: commercial source,99.998 % (total),stated by supplier,rod",99.998,Not Specified %,1956
3.555,0.005294,5.294e-05,None kPa,N/A,9213,['C'],A,Vacuum adiabatic calorimetry,"origin: commercial source,99.998 % (total),stated by supplier,rod",99.998,Not Specified %,1956
3.682,0.005559,5.559e-05,None kPa,N/A,9213,['C'],A,Vacuum adiabatic calorimetry,"origin: commercial source,99.998 % (total),stated by supplier,rod",99.998,Not Specified %,1956
3.77,0.005739,5.739e-05,None kPa,N/A,9213,['C'],A,Vacuum adiabatic calorimetry,"origin: commercial source,99.998 % (total),stated by supplier,rod",99.998,Not Specified %,1956
3.927,0.006018,6.018e-05,None kPa,N/A,9213,['C'],A,Vacuum adiabatic calorimetry,"origin: commercial source,99.998 % (total),stated by supplier,rod",99.998,Not Specified %,1956
3.952,0.006059,6.059e-05,None kPa,N/A,9213,['C'],A,Vacuum adiabatic calorimetry,"origin: commercial source,99.998 % (total),stated by supplier,rod",99.998,Not Specified %,1956
4.006,0.006144,6.144e-05,None kPa,N/A,9213,['C'],A,Vacuum adiabatic calorimetry,"origin: commercial source,99.998 % (total),stated by supplier,rod",99.998,Not Specified %,1956
4.13,0.006331,6.331e-05,None kPa,N/A,9213,['C'],A,Vacuum adiabatic calorimetry,"origin: commercial source,99.998 % (total),stated by supplier,rod",99.998,Not Specified %,1956
4.157,0.006367,6.367e-05,None kPa,N/A,9213,['C'],A,Vacuum adiabatic calorimetry,"origin: commercial source,99.998 % (total),stated by supplier,rod",99.998,Not Specified %,1956
267.793,22.7412,0.227412,None kPa,N/A,11097,['C'],A,Vacuum adiabatic calorimetry,"not stated,99.998 % (total),,rod",99.998,Not Specified %,1960
269.407,22.7682,0.227682,None kPa,N/A,11097,['C'],A,Vacuum adiabatic calorimetry,"not stated,99.998 % (total),,rod",99.998,Not Specified %,1960
271.009,22.7769,0.227769,None kPa,N/A,11097,['C'],A,Vacuum adiabatic calorimetry,"not stated,99.998 % (total),,rod",99.998,Not Specified %,1960
272.593,22.888,0.22888,None kPa,N/A,11097,['C'],A,Vacuum adiabatic calorimetry,"not stated,99.998 % (total),,rod",99.998,Not Specified %,1960
274.221,22.9301,0.229301,None kPa,N/A,11097,['C'],A,Vacuum adiabatic calorimetry,"not stated,99.998 % (total),,rod",99.998,Not Specified %,1960
275.786,22.9933,0.229933,None kPa,N/A,11097,['C'],A,Vacuum adiabatic calorimetry,"not stated,99.998 % (total),,rod",99.998,Not Specified %,1960
277.356,23.0159,0.230159,None kPa,N/A,11097,['C'],A,Vacuum adiabatic calorimetry,"not stated,99.998 % (total),,rod",99.998,Not Specified %,1960
278.979,23.0302,0.230302,None kPa,N/A,11097,['C'],A,Vacuum adiabatic calorimetry,"not stated,99.998 % (total),,rod",99.998,Not Specified %,1960
280.586,23.1398,0.231398,None kPa,N/A,11097,['C'],A,Vacuum adiabatic calorimetry,"not stated,99.998 % (total),,rod",99.998,Not Specified %,1960
282.224,23.1585,0.231585,None kPa,N/A,11097,['C'],A,Vacuum adiabatic calorimetry,"not stated,99.998 % (total),,rod",99.998,Not Specified %,1960
283.802,23.1966,0.231966,None kPa,N/A,11097,['C'],A,Vacuum adiabatic calorimetry,"not stated,99.998 % (total),,rod",99.998,Not Specified %,1960
284.634,23.1964,0.231964,None kPa,N/A,11097,['C'],A,Vacuum adiabatic calorimetry,"not stated,99.998 % (total),,rod",99.998,Not Specified %,1960
286.622,23.3617,0.233617,None kPa,N/A,11097,['C'],A,Vacuum adiabatic calorimetry,"not stated,99.998 % (total),,rod",99.998,Not Specified %,1960
288.651,23.2905,0.232905,None kPa,N/A,11097,['C'],A,Vacuum adiabatic calorimetry,"not stated,99.998 % (total),,rod",99.998,Not Specified %,1960
290.822,23.3658,0.233658,None kPa,N/A,11097,['C'],A,Vacuum adiabatic calorimetry,"not stated,99.998 % (total),,rod",99.998,Not Specified %,1960
293.092,23.445,0.23445,None kPa,N/A,11097,['C'],A,Vacuum adiabatic calorimetry,"not stated,99.998 % (total),,rod",99.998,Not Specified %,1960
295.351,23.516,0.23516,None kPa,N/A,11097,['C'],A,Vacuum adiabatic calorimetry,"not stated,99.998 % (total),,rod",99.998,Not Specified %,1960
297.604,23.5994,0.235994,None kPa,N/A,11097,['C'],A,Vacuum adiabatic calorimetry,"not stated,99.998 % (total),,rod",99.998,Not Specified %,1960
297.882,23.575,0.23575,None kPa,N/A,11097,['C'],A,Vacuum adiabatic calorimetry,"not stated,99.998 % (total),,rod",99.998,Not Specified %,1960
299.254,23.6128,0.236128,None kPa,N/A,11097,['C'],A,Vacuum adiabatic calorimetry,"not stated,99.998 % (total),,rod",99.998,Not Specified %,1960
299.834,23.6735,0.236735,None kPa,N/A,11097,['C'],A,Vacuum adiabatic calorimetry,"not stated,99.998 % (total),,rod",99.998,Not Specified %,1960
300.659,23.6402,0.236402,None kPa,N/A,11097,['C'],A,Vacuum adiabatic calorimetry,"not stated,99.998 % (total),,rod",99.998,Not Specified %,1960
301.045,23.6165,0.236165,None kPa,N/A,11097,['C'],A,Vacuum adiabatic calorimetry,"not stated,99.998 % (total),,rod",99.998,Not Specified %,1960
302.059,23.7617,0.237617,None kPa,N/A,11097,['C'],A,Vacuum adiabatic calorimetry,"not stated,99.998 % (total),,rod",99.998,Not Specified %,1960
302.256,23.8386,0.238386,None kPa,N/A,11097,['C'],A,Vacuum adiabatic calorimetry,"not stated,99.998 % (total),,rod",99.998,Not Specified %,1960
303.366,23.8125,0.238125,None kPa,N/A,11097,['C'],A,Vacuum adiabatic calorimetry,"not stated,99.998 % (total),,rod",99.998,Not Specified %,1960
303.38,23.7663,0.237662,None kPa,N/A,11097,['C'],A,Vacuum adiabatic calorimetry,"not stated,99.998 % (total),,rod",99.998,Not Specified %,1960
304.558,23.8673,0.238673,None kPa,N/A,11097,['C'],A,Vacuum adiabatic calorimetry,"not stated,99.998 % (total),,rod",99.998,Not Specified %,1960
304.834,23.811,0.23811,None kPa,N/A,11097,['C'],A,Vacuum adiabatic calorimetry,"not stated,99.998 % (total),,rod",99.998,Not Specified %,1960
305.681,23.8887,0.238887,None kPa,N/A,11097,['C'],A,Vacuum adiabatic calorimetry,"not stated,99.998 % (total),,rod",99.998,Not Specified %,1960
306.056,23.9338,0.239338,None kPa,N/A,11097,['C'],A,Vacuum adiabatic calorimetry,"not stated,99.998 % (total),,rod",99.998,Not Specified %,1960
306.844,23.9954,0.239954,None kPa,N/A,11097,['C'],A,Vacuum adiabatic calorimetry,"not stated,99.998 % (total),,rod",99.998,Not Specified %,1960
308.473,24.0192,0.240192,None kPa,N/A,11097,['C'],A,Vacuum adiabatic calorimetry,"not stated,99.998 % (total),,rod",99.998,Not Specified %,1960
309.071,24.1395,0.241395,None kPa,N/A,11097,['C'],A,Vacuum adiabatic calorimetry,"not stated,99.998 % (total),,rod",99.998,Not Specified %,1960
309.623,24.1578,0.241578,None kPa,N/A,11097,['C'],A,Vacuum adiabatic calorimetry,"not stated,99.998 % (total),,rod",99.998,Not Specified %,1960
310.232,24.298,0.24298,None kPa,N/A,11097,['C'],A,Vacuum adiabatic calorimetry,"not stated,99.998 % (total),,rod",99.998,Not Specified %,1960
310.716,24.3132,0.243132,None kPa,N/A,11097,['C'],A,Vacuum adiabatic calorimetry,"not stated,99.998 % (total),,rod",99.998,Not Specified %,1960
311.326,24.3593,0.243593,None kPa,N/A,11097,['C'],A,Vacuum adiabatic calorimetry,"not stated,99.998 % (total),,rod",99.998,Not Specified %,1960
311.557,24.1852,0.241852,None kPa,N/A,11097,['C'],A,Vacuum adiabatic calorimetry,"not stated,99.998 % (total),,rod",99.998,Not Specified %,1960
311.863,24.0548,0.240548,None kPa,N/A,11097,['C'],A,Vacuum adiabatic calorimetry,"not stated,99.998 % (total),,rod",99.998,Not Specified %,1960
312.133,24.0102,0.240102,None kPa,N/A,11097,['C'],A,Vacuum adiabatic calorimetry,"not stated,99.998 % (total),,rod",99.998,Not Specified %,1960
312.51,23.9294,0.239294,None kPa,N/A,11097,['C'],A,Vacuum adiabatic calorimetry,"not stated,99.998 % (total),,rod",99.998,Not Specified %,1960
312.702,23.8412,0.238412,None kPa,N/A,11097,['C'],A,Vacuum adiabatic calorimetry,"not stated,99.998 % (total),,rod",99.998,Not Specified %,1960
313.032,23.8876,0.238876,None kPa,N/A,11097,['C'],A,Vacuum adiabatic calorimetry,"not stated,99.998 % (total),,rod",99.998,Not Specified %,1960
313.37,23.8247,0.238247,None kPa,N/A,11097,['C'],A,Vacuum adiabatic calorimetry,"not stated,99.998 % (total),,rod",99.998,Not Specified %,1960
313.542,23.7367,0.237367,None kPa,N/A,11097,['C'],A,Vacuum adiabatic calorimetry,"not stated,99.998 % (total),,rod",99.998,Not Specified %,1960
314.144,23.7509,0.237509,None kPa,N/A,11097,['C'],A,Vacuum adiabatic calorimetry,"not stated,99.998 % (total),,rod",99.998,Not Specified %,1960
314.729,23.7621,0.237621,None kPa,N/A,11097,['C'],A,Vacuum adiabatic calorimetry,"not stated,99.998 % (total),,rod",99.998,Not Specified %,1960
315.272,23.8563,0.238563,None kPa,N/A,11097,['C'],A,Vacuum adiabatic calorimetry,"not stated,99.998 % (total),,rod",99.998,Not Specified %,1960
315.907,23.792,0.23792,None kPa,N/A,11097,['C'],A,Vacuum adiabatic calorimetry,"not stated,99.998 % (total),,rod",99.998,Not Specified %,1960
316.528,23.8531,0.238531,None kPa,N/A,11097,['C'],A,Vacuum adiabatic calorimetry,"not stated,99.998 % (total),,rod",99.998,Not Specified %,1960
317.074,23.8278,0.238278,None kPa,N/A,11097,['C'],A,Vacuum adiabatic calorimetry,"not stated,99.998 % (total),,rod",99.998,Not Specified %,1960
317.635,23.8926,0.238926,None kPa,N/A,11097,['C'],A,Vacuum adiabatic calorimetry,"not stated,99.998 % (total),,rod",99.998,Not Specified %,1960
318.186,23.8742,0.238742,None kPa,N/A,11097,['C'],A,Vacuum adiabatic calorimetry,"not stated,99.998 % (total),,rod",99.998,Not Specified %,1960
318.778,23.8619,0.238619,None kPa,N/A,11097,['C'],A,Vacuum adiabatic calorimetry,"not stated,99.998 % (total),,rod",99.998,Not Specified %,1960
319.396,23.8021,0.238021,None kPa,N/A,11097,['C'],A,Vacuum adiabatic calorimetry,"not stated,99.998 % (total),,rod",99.998,Not Specified %,1960
320.474,23.8932,0.238932,None kPa,N/A,11097,['C'],A,Vacuum adiabatic calorimetry,"not stated,99.998 % (total),,rod",99.998,Not Specified %,1960
321.65,23.914,0.23914,None kPa,N/A,11097,['C'],A,Vacuum adiabatic calorimetry,"not stated,99.998 % (total),,rod",99.998,Not Specified %,1960
322.748,23.9721,0.239721,None kPa,N/A,11097,['C'],A,Vacuum adiabatic calorimetry,"not stated,99.998 % (total),,rod",99.998,Not Specified %,1960
323.939,23.9711,0.239711,None kPa,N/A,11097,['C'],A,Vacuum adiabatic calorimetry,"not stated,99.998 % (total),,rod",99.998,Not Specified %,1960
20.0,0.161921,0.00647683,None kPa,N/A,8204,['C'],A,Vacuum adiabatic calorimetry,"not stated,99.9 % (total),",99.9,Not Specified %,1954
25.0,0.270286,0.0108115,None kPa,N/A,8204,['C'],A,Vacuum adiabatic calorimetry,"not stated,99.9 % (total),",99.9,Not Specified %,1954
30.0,0.432207,0.0172883,None kPa,N/A,8204,['C'],A,Vacuum adiabatic calorimetry,"not stated,99.9 % (total),",99.9,Not Specified %,1954
35.0,0.661909,0.0264764,None kPa,N/A,8204,['C'],A,Vacuum adiabatic calorimetry,"not stated,99.9 % (total),",99.9,Not Specified %,1954
40.0,1.02634,0.0410534,None kPa,N/A,8204,['C'],A,Vacuum adiabatic calorimetry,"not stated,99.9 % (total),",99.9,Not Specified %,1954
45.0,1.47235,0.058894,None kPa,N/A,8204,['C'],A,Vacuum adiabatic calorimetry,"not stated,99.9 % (total),",99.9,Not Specified %,1954
50.0,2.0397,0.081588,None kPa,N/A,8204,['C'],A,Vacuum adiabatic calorimetry,"not stated,99.9 % (total),",99.9,Not Specified %,1954
55.0,2.76897,0.110759,None kPa,N/A,8204,['C'],A,Vacuum adiabatic calorimetry,"not stated,99.9 % (total),",99.9,Not Specified %,1954
60.0,3.57941,0.143176,None kPa,N/A,8204,['C'],A,Vacuum adiabatic calorimetry,"not stated,99.9 % (total),",99.9,Not Specified %,1954
65.0,4.38902,0.175561,None kPa,N/A,8204,['C'],A,Vacuum adiabatic calorimetry,"not stated,99.9 % (total),",99.9,Not Specified %,1954
70.0,5.2551,0.210204,None kPa,N/A,8204,['C'],A,Vacuum adiabatic calorimetry,"not stated,99.9 % (total),",99.9,Not Specified %,1954
75.0,6.11701,0.24468,None kPa,N/A,8204,['C'],A,Vacuum adiabatic calorimetry,"not stated,99.9 % (total),",99.9,Not Specified %,1954
80.0,7.02494,0.280997,None kPa,N/A,8204,['C'],A,Vacuum adiabatic calorimetry,"not stated,99.9 % (total),",99.9,Not Specified %,1954
85.0,7.95378,0.318151,None kPa,N/A,8204,['C'],A,Vacuum adiabatic calorimetry,"not stated,99.9 % (total),",99.9,Not Specified %,1954
90.0,8.81987,0.352795,None kPa,N/A,8204,['C'],A,Vacuum adiabatic calorimetry,"not stated,99.9 % (total),",99.9,Not Specified %,1954
95.0,9.66922,0.386769,None kPa,N/A,8204,['C'],A,Vacuum adiabatic calorimetry,"not stated,99.9 % (total),",99.9,Not Specified %,1954
100.0,10.5228,0.42091,None kPa,N/A,8204,['C'],A,Vacuum adiabatic calorimetry,"not stated,99.9 % (total),",99.9,Not Specified %,1954
105.0,11.2968,0.451872,None kPa,N/A,8204,['C'],A,Vacuum adiabatic calorimetry,"not stated,99.9 % (total),",99.9,Not Specified %,1954
110.0,11.9955,0.479821,None kPa,N/A,8204,['C'],A,Vacuum adiabatic calorimetry,"not stated,99.9 % (total),",99.9,Not Specified %,1954
115.0,12.6817,0.507268,None kPa,N/A,8204,['C'],A,Vacuum adiabatic calorimetry,"not stated,99.9 % (total),",99.9,Not Specified %,1954
120.0,13.3302,0.533209,None kPa,N/A,8204,['C'],A,Vacuum adiabatic calorimetry,"not stated,99.9 % (total),",99.9,Not Specified %,1954
125.0,13.9536,0.558146,None kPa,N/A,8204,['C'],A,Vacuum adiabatic calorimetry,"not stated,99.9 % (total),",99.9,Not Specified %,1954
130.0,14.5352,0.581409,None kPa,N/A,8204,['C'],A,Vacuum adiabatic calorimetry,"not stated,99.9 % (total),",99.9,Not Specified %,1954
135.0,15.1126,0.604504,None kPa,N/A,8204,['C'],A,Vacuum adiabatic calorimetry,"not stated,99.9 % (total),",99.9,Not Specified %,1954
140.0,15.6398,0.625592,None kPa,N/A,8204,['C'],A,Vacuum adiabatic calorimetry,"not stated,99.9 % (total),",99.9,Not Specified %,1954
145.0,16.1,0.644001,None kPa,N/A,8204,['C'],A,Vacuum adiabatic calorimetry,"not stated,99.9 % (total),",99.9,Not Specified %,1954
150.0,16.5728,0.662913,None kPa,N/A,8204,['C'],A,Vacuum adiabatic calorimetry,"not stated,99.9 % (total),",99.9,Not Specified %,1954
155.0,17.0205,0.68082,None kPa,N/A,8204,['C'],A,Vacuum adiabatic calorimetry,"not stated,99.9 % (total),",99.9,Not Specified %,1954
160.0,17.4389,0.697556,None kPa,N/A,8204,['C'],A,Vacuum adiabatic calorimetry,"not stated,99.9 % (total),",99.9,Not Specified %,1954
165.0,17.828,0.713121,None kPa,N/A,8204,['C'],A,Vacuum adiabatic calorimetry,"not stated,99.9 % (total),",99.9,Not Specified %,1954
170.0,18.2213,0.728853,None kPa,N/A,8204,['C'],A,Vacuum adiabatic calorimetry,"not stated,99.9 % (total),",99.9,Not Specified %,1954
175.0,18.5853,0.743413,None kPa,N/A,8204,['C'],A,Vacuum adiabatic calorimetry,"not stated,99.9 % (total),",99.9,Not Specified %,1954
180.0,18.8949,0.755798,None kPa,N/A,8204,['C'],A,Vacuum adiabatic calorimetry,"not stated,99.9 % (total),",99.9,Not Specified %,1954
185.0,19.192,0.76768,None kPa,N/A,8204,['C'],A,Vacuum adiabatic calorimetry,"not stated,99.9 % (total),",99.9,Not Specified %,1954
190.0,19.4514,0.778057,None kPa,N/A,8204,['C'],A,Vacuum adiabatic calorimetry,"not stated,99.9 % (total),",99.9,Not Specified %,1954
195.0,19.6397,0.785588,None kPa,N/A,8204,['C'],A,Vacuum adiabatic calorimetry,"not stated,99.9 % (total),",99.9,Not Specified %,1954
200.0,19.761,0.790441,None kPa,N/A,8204,['C'],A,Vacuum adiabatic calorimetry,"not stated,99.9 % (total),",99.9,Not Specified %,1954
20.0,0.11757,0.0011757,None kPa,N/A,8962,['C'],A,Calculated from Debye's and Electronic Coefficient,"origin: commercial source,99.98 %",99.98,Not Specified %,1955
1.2,0.0018828,3.7656e-05,None kPa,N/A,9342,['C'],A,not stated,12100,99.98,Not Specified %,1956
1.3,0.00205016,4.10032e-05,None kPa,N/A,9342,['C'],A,not stated,12100,99.98,Not Specified %,1956
1.4,0.00217568,4.35136e-05,None kPa,N/A,9342,['C'],A,not stated,12100,99.98,Not Specified %,1956
1.5,0.00234304,4.68608e-05,None kPa,N/A,9342,['C'],A,not stated,12100,99.98,Not Specified %,1956
1.6,0.0025104,5.0208e-05,None kPa,N/A,9342,['C'],A,not stated,12100,99.98,Not Specified %,1956
1.7,0.00267776,5.35552e-05,None kPa,N/A,9342,['C'],A,not stated,12100,99.98,Not Specified %,1956
1.8,0.00284512,5.69024e-05,None kPa,N/A,9342,['C'],A,not stated,12100,99.98,Not Specified %,1956
1.9,0.00301248,6.02496e-05,None kPa,N/A,9342,['C'],A,not stated,12100,99.98,Not Specified %,1956
2.0,0.00317984,6.35968e-05,None kPa,N/A,9342,['C'],A,not stated,12100,99.98,Not Specified %,1956
2.1,0.0033472,6.6944e-05,None kPa,N/A,9342,['C'],A,not stated,12100,99.98,Not Specified %,1956
2.2,0.00351456,7.02912e-05,None kPa,N/A,9342,['C'],A,not stated,12100,99.98,Not Specified %,1956
2.3,0.00368192,7.36384e-05,None kPa,N/A,9342,['C'],A,not stated,12100,99.98,Not Specified %,1956
2.4,0.00384928,7.69856e-05,None kPa,N/A,9342,['C'],A,not stated,12100,99.98,Not Specified %,1956
2.5,0.00401664,8.03328e-05,None kPa,N/A,9342,['C'],A,not stated,12100,99.98,Not Specified %,1956
2.6,0.004184,8.368e-05,None kPa,N/A,9342,['C'],A,not stated,12100,99.98,Not Specified %,1956
2.7,0.00435136,8.70272e-05,None kPa,N/A,9342,['C'],A,not stated,12100,99.98,Not Specified %,1956
2.8,0.00456056,9.12112e-05,None kPa,N/A,9342,['C'],A,not stated,12100,99.98,Not Specified %,1956
2.9,0.00472792,9.45584e-05,None kPa,N/A,9342,['C'],A,not stated,12100,99.98,Not Specified %,1956
3.0,0.00489528,9.79056e-05,None kPa,N/A,9342,['C'],A,not stated,12100,99.98,Not Specified %,1956
3.1,0.00510448,0.00010209,None kPa,N/A,9342,['C'],A,not stated,12100,99.98,Not Specified %,1956
3.2,0.00527184,0.000105437,None kPa,N/A,9342,['C'],A,not stated,12100,99.98,Not Specified %,1956
3.3,0.0054392,0.000108784,None kPa,N/A,9342,['C'],A,not stated,12100,99.98,Not Specified %,1956
3.4,0.0056484,0.000112968,None kPa,N/A,9342,['C'],A,not stated,12100,99.98,Not Specified %,1956
3.5,0.00581576,0.000116315,None kPa,N/A,9342,['C'],A,not stated,12100,99.98,Not Specified %,1956
3.6,0.00602496,0.000120499,None kPa,N/A,9342,['C'],A,not stated,12100,99.98,Not Specified %,1956
3.7,0.00623416,0.000124683,None kPa,N/A,9342,['C'],A,not stated,12100,99.98,Not Specified %,1956
3.8,0.00640152,0.00012803,None kPa,N/A,9342,['C'],A,not stated,12100,99.98,Not Specified %,1956
3.9,0.00661072,0.000132214,None kPa,N/A,9342,['C'],A,not stated,12100,99.98,Not Specified %,1956
4.0,0.00681992,0.000136398,None kPa,N/A,9342,['C'],A,not stated,12100,99.98,Not Specified %,1956
20.0,0.117529,0.00235057,None kPa,N/A,9342,['C'],A,not stated,12100,99.98,Not Specified %,1956
320.0,24.3,0.486,None kPa,N/A,15469,['C'],A,Vacuum adiabatic calorimetry,"origin: commercial source,99.4 %,stated by supplier",99.4,Not Specified %,1965
350.0,25.2,0.504,None kPa,N/A,15469,['C'],A,Vacuum adiabatic calorimetry,"origin: commercial source,99.4 %,stated by supplier",99.4,Not Specified %,1965
400.0,26.1,0.522,None kPa,N/A,15469,['C'],A,Vacuum adiabatic calorimetry,"origin: commercial source,99.4 %,stated by supplier",99.4,Not Specified %,1965
450.0,26.8,0.536,None kPa,N/A,15469,['C'],A,Vacuum adiabatic calorimetry,"origin: commercial source,99.4 %,stated by supplier",99.4,Not Specified %,1965
500.0,27.2,0.544,None kPa,N/A,15469,['C'],A,Vacuum adiabatic calorimetry,"origin: commercial source,99.4 %,stated by supplier",99.4,Not Specified %,1965
550.0,27.6,0.552,None kPa,N/A,15469,['C'],A,Vacuum adiabatic calorimetry,"origin: commercial source,99.4 %,stated by supplier",99.4,Not Specified %,1965
600.0,28.0,0.56,None kPa,N/A,15469,['C'],A,Vacuum adiabatic calorimetry,"origin: commercial source,99.4 %,stated by supplier",99.4,Not Specified %,1965
650.0,28.4,0.568,None kPa,N/A,15469,['C'],A,Vacuum adiabatic calorimetry,"origin: commercial source,99.4 %,stated by supplier",99.4,Not Specified %,1965
700.0,28.8,0.576,None kPa,N/A,15469,['C'],A,Vacuum adiabatic calorimetry,"origin: commercial source,99.4 %,stated by supplier",99.4,Not Specified %,1965
750.0,29.2,0.584,None kPa,N/A,15469,['C'],A,Vacuum adiabatic calorimetry,"origin: commercial source,99.4 %,stated by supplier",99.4,Not Specified %,1965
800.0,29.6,0.592,None kPa,N/A,15469,['C'],A,Vacuum adiabatic calorimetry,"origin: commercial source,99.4 %,stated by supplier",99.4,Not Specified %,1965
850.0,30.1,0.602,None kPa,N/A,15469,['C'],A,Vacuum adiabatic calorimetry,"origin: commercial source,99.4 %,stated by supplier",99.4,Not Specified %,1965
900.0,30.7,0.614,None kPa,N/A,15469,['C'],A,Vacuum adiabatic calorimetry,"origin: commercial source,99.4 %,stated by supplier",99.4,Not Specified %,1965
950.0,31.3,0.626,None kPa,N/A,15469,['C'],A,Vacuum adiabatic calorimetry,"origin: commercial source,99.4 %,stated by supplier",99.4,Not Specified %,1965
1000.0,32.1,0.642,None kPa,N/A,15469,['C'],A,Vacuum adiabatic calorimetry,"origin: commercial source,99.4 %,stated by supplier",99.4,Not Specified %,1965
1050.0,32.9,0.658,None kPa,N/A,15469,['C'],A,Vacuum adiabatic calorimetry,"origin: commercial source,99.4 %,stated by supplier",99.4,Not Specified %,1965
1100.0,33.8,0.676,None kPa,N/A,15469,['C'],A,Vacuum adiabatic calorimetry,"origin: commercial source,99.4 %,stated by supplier",99.4,Not Specified %,1965
1150.0,34.7,0.694,None kPa,N/A,15469,['C'],A,Vacuum adiabatic calorimetry,"origin: commercial source,99.4 %,stated by supplier",99.4,Not Specified %,1965
1200.0,35.7,0.714,None kPa,N/A,15469,['C'],A,Vacuum adiabatic calorimetry,"origin: commercial source,99.4 %,stated by supplier",99.4,Not Specified %,1965
1250.0,36.8,0.736,None kPa,N/A,15469,['C'],A,Vacuum adiabatic calorimetry,"origin: commercial source,99.4 %,stated by supplier",99.4,Not Specified %,1965
1300.0,37.9,0.758,None kPa,N/A,15469,['C'],A,Vacuum adiabatic calorimetry,"origin: commercial source,99.4 %,stated by supplier",99.4,Not Specified %,1965
1350.0,39.1,0.782,None kPa,N/A,15469,['C'],A,Vacuum adiabatic calorimetry,"origin: commercial source,99.4 %,stated by supplier",99.4,Not Specified %,1965
1400.0,40.2,0.804,None kPa,N/A,15469,['C'],A,Vacuum adiabatic calorimetry,"origin: commercial source,99.4 %,stated by supplier",99.4,Not Specified %,1965
1450.0,41.2,0.824,None kPa,N/A,15469,['C'],A,Vacuum adiabatic calorimetry,"origin: commercial source,99.4 %,stated by supplier",99.4,Not Specified %,1965
1500.0,42.1,0.842,None kPa,N/A,15469,['C'],A,Vacuum adiabatic calorimetry,"origin: commercial source,99.4 %,stated by supplier",99.4,Not Specified %,1965
1550.0,43.1,0.862,None kPa,N/A,15469,['C'],A,Vacuum adiabatic calorimetry,"origin: commercial source,99.4 %,stated by supplier",99.4,Not Specified %,1965
1600.0,44.1,0.882,None kPa,N/A,15469,['C'],A,Vacuum adiabatic calorimetry,"origin: commercial source,99.4 %,stated by supplier",99.4,Not Specified %,1965
1650.0,45.1,0.902,None kPa,N/A,15469,['C'],A,Vacuum adiabatic calorimetry,"origin: commercial source,99.4 %,stated by supplier",99.4,Not Specified %,1965
1700.0,46.2,0.924,None kPa,N/A,15469,['C'],A,Vacuum adiabatic calorimetry,"origin: commercial source,99.4 %,stated by supplier",99.4,Not Specified %,1965
1750.0,47.2,0.944,None kPa,N/A,15469,['C'],A,Vacuum adiabatic calorimetry,"origin: commercial source,99.4 %,stated by supplier",99.4,Not Specified %,1965
1800.0,48.2,0.964,None kPa,N/A,15469,['C'],A,Vacuum adiabatic calorimetry,"origin: commercial source,99.4 %,stated by supplier",99.4,Not Specified %,1965
0.445,0.002336,0.0004672,None kPa,N/A,15827,['C'],A,Vacuum adiabatic calorimetry,not stated,,,1965
0.593,0.00165,0.00033,None kPa,N/A,15827,['C'],A,Vacuum adiabatic calorimetry,not stated,,,1965
0.64,0.001611,0.0003222,None kPa,N/A,15827,['C'],A,Vacuum adiabatic calorimetry,not stated,,,1965
0.73,0.001435,0.000287,None kPa,N/A,15827,['C'],A,Vacuum adiabatic calorimetry,not stated,,,1965
0.744,0.001569,0.0003138,None kPa,N/A,15827,['C'],A,Vacuum adiabatic calorimetry,not stated,,,1965
0.797,0.001342,0.0002684,None kPa,N/A,15827,['C'],A,Vacuum adiabatic calorimetry,not stated,,,1965
0.842,0.00138,0.000276,None kPa,N/A,15827,['C'],A,Vacuum adiabatic calorimetry,not stated,,,1965
0.851,0.001199,0.0002398,None kPa,N/A,15827,['C'],A,Vacuum adiabatic calorimetry,not stated,,,1965
0.853,0.00128,0.000256,None kPa,N/A,15827,['C'],A,Vacuum adiabatic calorimetry,not stated,,,1965
0.939,0.001322,0.0002644,None kPa,N/A,15827,['C'],A,Vacuum adiabatic calorimetry,not stated,,,1965
0.986,0.001227,0.0002454,None kPa,N/A,15827,['C'],A,Vacuum adiabatic calorimetry,not stated,,,1965
1.045,0.001145,0.000229,None kPa,N/A,15827,['C'],A,Vacuum adiabatic calorimetry,not stated,,,1965
0.624,0.001117,0.0002234,None kPa,N/A,15827,['C'],A,Vacuum adiabatic calorimetry,not stated,,,1965
0.642,0.001195,0.000239,None kPa,N/A,15827,['C'],A,Vacuum adiabatic calorimetry,not stated,,,1965
0.731,0.001331,0.0002662,None kPa,N/A,15827,['C'],A,Vacuum adiabatic calorimetry,not stated,,,1965
0.879,0.001588,0.0003176,None kPa,N/A,15827,['C'],A,Vacuum adiabatic calorimetry,not stated,,,1965
0.992,0.001654,0.0003308,None kPa,N/A,15827,['C'],A,Vacuum adiabatic calorimetry,not stated,,,1965
1.153,0.0019,0.00038,None kPa,N/A,15827,['C'],A,Vacuum adiabatic calorimetry,not stated,,,1965
320.0,24.3,0.486,107.991 kPa,N/A,17734,['C'],A,High Temp Adiabatic Calorimetry,not stated,,,1968
335.9,24.93,0.4986,None kPa,N/A,17734,['C'],A,High Temp Adiabatic Calorimetry,not stated,,,1968
362.2,25.48,0.5096,None kPa,N/A,17734,['C'],A,High Temp Adiabatic Calorimetry,not stated,,,1968
389.6,25.97,0.5194,None kPa,N/A,17734,['C'],A,High Temp Adiabatic Calorimetry,not stated,,,1968
428.6,26.49,0.5298,None kPa,N/A,17734,['C'],A,High Temp Adiabatic Calorimetry,not stated,,,1968
467.7,26.94,0.5388,None kPa,N/A,17734,['C'],A,High Temp Adiabatic Calorimetry,not stated,,,1968
528.6,27.45,0.549,None kPa,N/A,17734,['C'],A,High Temp Adiabatic Calorimetry,not stated,,,1968
578.1,27.86,0.5572,None kPa,N/A,17734,['C'],A,High Temp Adiabatic Calorimetry,not stated,,,1968
621.8,28.2,0.564,None kPa,N/A,17734,['C'],A,High Temp Adiabatic Calorimetry,not stated,,,1968
673.5,28.62,0.5724,None kPa,N/A,17734,['C'],A,High Temp Adiabatic Calorimetry,not stated,,,1968
717.2,28.99,0.5798,None kPa,N/A,17734,['C'],A,High Temp Adiabatic Calorimetry,not stated,,,1968
763.2,29.41,0.5882,None kPa,N/A,17734,['C'],A,High Temp Adiabatic Calorimetry,not stated,,,1968
812.6,29.89,0.5978,None kPa,N/A,17734,['C'],A,High Temp Adiabatic Calorimetry,not stated,,,1968
860.8,30.43,0.6086,None kPa,N/A,17734,['C'],A,High Temp Adiabatic Calorimetry,not stated,,,1968
911.3,31.04,0.6208,None kPa,N/A,17734,['C'],A,High Temp Adiabatic Calorimetry,not stated,,,1968
946.9,31.5,0.63,None kPa,N/A,17734,['C'],A,High Temp Adiabatic Calorimetry,not stated,,,1968
981.3,32.0,0.64,None kPa,N/A,17734,['C'],A,High Temp Adiabatic Calorimetry,not stated,,,1968
1011.0,32.43,0.6486,None kPa,N/A,17734,['C'],A,High Temp Adiabatic Calorimetry,not stated,,,1968
1057.0,33.16,0.6632,None kPa,N/A,17734,['C'],A,High Temp Adiabatic Calorimetry,not stated,,,1968
1089.0,33.68,0.6736,None kPa,N/A,17734,['C'],A,High Temp Adiabatic Calorimetry,not stated,,,1968
1121.0,34.22,0.6844,None kPa,N/A,17734,['C'],A,High Temp Adiabatic Calorimetry,not stated,,,1968
1152.0,34.83,0.6966,None kPa,N/A,17734,['C'],A,High Temp Adiabatic Calorimetry,not stated,,,1968
1181.0,35.39,0.7078,None kPa,N/A,17734,['C'],A,High Temp Adiabatic Calorimetry,not stated,,,1968
1215.0,36.09,0.7218,None kPa,N/A,17734,['C'],A,High Temp Adiabatic Calorimetry,not stated,,,1968
1248.0,36.77,0.7354,None kPa,N/A,17734,['C'],A,High Temp Adiabatic Calorimetry,not stated,,,1968
1275.0,37.43,0.7486,None kPa,N/A,17734,['C'],A,High Temp Adiabatic Calorimetry,not stated,,,1968
1306.0,38.14,0.7628,None kPa,N/A,17734,['C'],A,High Temp Adiabatic Calorimetry,not stated,,,1968
1332.0,38.8,0.776,None kPa,N/A,17734,['C'],A,High Temp Adiabatic Calorimetry,not stated,,,1968
1361.0,39.47,0.7894,None kPa,N/A,17734,['C'],A,High Temp Adiabatic Calorimetry,not stated,,,1968
1396.0,40.23,0.8046,None kPa,N/A,17734,['C'],A,High Temp Adiabatic Calorimetry,not stated,,,1968
1428.0,40.97,0.8194,None kPa,N/A,17734,['C'],A,High Temp Adiabatic Calorimetry,not stated,,,1968
1455.0,41.53,0.8306,None kPa,N/A,17734,['C'],A,High Temp Adiabatic Calorimetry,not stated,,,1968
1488.0,42.21,0.8442,None kPa,N/A,17734,['C'],A,High Temp Adiabatic Calorimetry,not stated,,,1968
1522.0,42.95,0.859,None kPa,N/A,17734,['C'],A,High Temp Adiabatic Calorimetry,not stated,,,1968
