Repository: amr8004/PureElementPRL

# Pure Element Thermodynamic modeling with 3rd generation CALPHAD models for multiple elements

## Description
Jupyter notebook for modeling pure elements with selected models via python tools pycalphad and ESPEI

## Running Tutorial
Creating a codespace should immediately open the desired notebook. Just change the element as desired (non-case sensitive) and set what SGTE structure (FCC_A1, BCC_A2, etc.) you would like to compare against.

## Further Resources

## Citation

File: CpCSV/Ge_CP_data.csv (part 1 of 2)
Temperature: K,Heat capacity at constant pressure Cp: J/K/mol,Uncertainty,Pressure,Ref Temp,Data Set ID,State,Representation,Method,Description,Purity,Purity Units,Year
20.0,0.93889,0.00281667,None kPa,N/A,7177,['C'],A,Vacuum adiabatic calorimetry,not stated,,,1952
25.0,1.751,0.00525301,None kPa,N/A,7177,['C'],A,Vacuum adiabatic calorimetry,not stated,,,1952
30.0,2.67148,0.00801445,None kPa,N/A,7177,['C'],A,Vacuum adiabatic calorimetry,not stated,,,1952
35.0,3.59238,0.0107771,None kPa,N/A,7177,['C'],A,Vacuum adiabatic calorimetry,not stated,,,1952
40.0,4.49362,0.0134808,None kPa,N/A,7177,['C'],A,Vacuum adiabatic calorimetry,not stated,,,1952
45.0,5.3597,0.0160791,None kPa,N/A,7177,['C'],A,Vacuum adiabatic calorimetry,not stated,,,1952
50.0,6.26345,0.0187903,None kPa,N/A,7177,['C'],A,Vacuum adiabatic calorimetry,not stated,,,1952
52.5,6.67766,0.020033,None kPa,N/A,7177,['C'],A,Vacuum adiabatic calorimetry,not stated,,,1952
55.0,7.02075,0.0210623,None kPa,N/A,7177,['C'],A,Vacuum adiabatic calorimetry,not stated,,,1952
60.0,7.8701,0.0236103,None kPa,N/A,7177,['C'],A,Vacuum adiabatic calorimetry,not stated,,,1952
65.0,8.70272,0.0261082,None kPa,N/A,7177,['C'],A,Vacuum adiabatic calorimetry,not stated,,,1952
70.0,9.53115,0.0285935,None kPa,N/A,7177,['C'],A,Vacuum adiabatic calorimetry,not stated,,,1952
75.0,10.3428,0.0310285,None kPa,N/A,7177,['C'],A,Vacuum adiabatic calorimetry,not stated,,,1952
80.0,11.1378,0.0334134,None kPa,N/A,7177,['C'],A,Vacuum adiabatic calorimetry,not stated,,,1952
85.0,11.8784,0.0356351,None kPa,N/A,7177,['C'],A,Vacuum adiabatic calorimetry,not stated,,,1952
90.0,12.5478,0.0376434,None kPa,N/A,7177,['C'],A,Vacuum adiabatic calorimetry,not stated,,,1952
95.0,13.2131,0.0396392,None kPa,N/A,7177,['C'],A,Vacuum adiabatic calorimetry,not stated,,,1952
100.0,13.8449,0.0415346,None kPa,N/A,7177,['C'],A,Vacuum adiabatic calorimetry,not stated,,,1952
105.0,14.4976,0.0434927,None kPa,N/A,7177,['C'],A,Vacuum adiabatic calorimetry,not stated,,,1952
110.0,15.054,0.0451621,None kPa,N/A,7177,['C'],A,Vacuum adiabatic calorimetry,not stated,,,1952
115.0,15.6147,0.0468441,None kPa,N/A,7177,['C'],A,Vacuum adiabatic calorimetry,not stated,,,1952
120.0,16.1377,0.0484131,None kPa,N/A,7177,['C'],A,Vacuum adiabatic calorimetry,not stated,,,1952
125.0,16.644,0.0499319,None kPa,N/A,7177,['C'],A,Vacuum adiabatic calorimetry,not stated,,,1952
130.0,17.0958,0.0512875,None kPa,N/A,7177,['C'],A,Vacuum adiabatic calorimetry,not stated,,,1952
135.0,17.5268,0.0525803,None kPa,N/A,7177,['C'],A,Vacuum adiabatic calorimetry,not stated,,,1952
140.0,17.9619,0.0538857,None kPa,N/A,7177,['C'],A,Vacuum adiabatic calorimetry,not stated,,,1952
145.0,18.305,0.054915,None kPa,N/A,7177,['C'],A,Vacuum adiabatic calorimetry,not stated,,,1952
150.0,18.6314,0.0558941,None kPa,N/A,7177,['C'],A,Vacuum adiabatic calorimetry,not stated,,,1952
155.0,18.92,0.0567601,None kPa,N/A,7177,['C'],A,Vacuum adiabatic calorimetry,not stated,,,1952
160.0,19.1544,0.0574631,None kPa,N/A,7177,['C'],A,Vacuum adiabatic calorimetry,not stated,,,1952
165.0,19.4054,0.0582162,None kPa,N/A,7177,['C'],A,Vacuum adiabatic calorimetry,not stated,,,1952
170.0,19.6397,0.0589191,None kPa,N/A,7177,['C'],A,Vacuum adiabatic calorimetry,not stated,,,1952
175.0,19.8573,0.0595718,None kPa,N/A,7177,['C'],A,Vacuum adiabatic calorimetry,not stated,,,1952
180.0,20.0748,0.0602245,None kPa,N/A,7177,['C'],A,Vacuum adiabatic calorimetry,not stated,,,1952
185.0,20.2882,0.0608646,None kPa,N/A,7177,['C'],A,Vacuum adiabatic calorimetry,not stated,,,1952
190.0,20.4723,0.0614169,None kPa,N/A,7177,['C'],A,Vacuum adiabatic calorimetry,not stated,,,1952
195.0,20.6857,0.0620571,None kPa,N/A,7177,['C'],A,Vacuum adiabatic calorimetry,not stated,,,1952
200.0,20.8865,0.0626596,None kPa,N/A,7177,['C'],A,Vacuum adiabatic calorimetry,not stated,,,1952
20.0,0.93889,0.00281667,None kPa,N/A,7178,['C'],A,Vacuum adiabatic calorimetry,not stated,,,1952
25.0,1.751,0.00525301,None kPa,N/A,7178,['C'],A,Vacuum adiabatic calorimetry,not stated,,,1952
30.0,2.67148,0.00801445,None kPa,N/A,7178,['C'],A,Vacuum adiabatic calorimetry,not stated,,,1952
35.0,3.59238,0.0107771,None kPa,N/A,7178,['C'],A,Vacuum adiabatic calorimetry,not stated,,,1952
40.0,4.49362,0.0134808,None kPa,N/A,7178,['C'],A,Vacuum adiabatic calorimetry,not stated,,,1952
45.0,5.3597,0.0160791,None kPa,N/A,7178,['C'],A,Vacuum adiabatic calorimetry,not stated,,,1952
50.0,6.26345,0.0187903,None kPa,N/A,7178,['C'],A,Vacuum adiabatic calorimetry,not stated,,,1952
52.5,6.67766,0.020033,None kPa,N/A,7178,['C'],A,Vacuum adiabatic calorimetry,not stated,,,1952
55.0,7.04167,0.021125,None kPa,N/A,7178,['C'],A,Vacuum adiabatic calorimetry,not stated,,,1952
60.0,7.88684,0.0236605,None kPa,N/A,7178,['C'],A,Vacuum adiabatic calorimetry,not stated,,,1952
65.0,8.70272,0.0261082,None kPa,N/A,7178,['C'],A,Vacuum adiabatic calorimetry,not stated,,,1952
70.0,9.54789,0.0286437,None kPa,N/A,7178,['C'],A,Vacuum adiabatic calorimetry,not stated,,,1952
75.0,10.3638,0.0310913,None kPa,N/A,7178,['C'],A,Vacuum adiabatic calorimetry,not stated,,,1952
80.0,11.1755,0.0335264,None kPa,N/A,7178,['C'],A,Vacuum adiabatic calorimetry,not stated,,,1952
85.0,11.8951,0.0356853,None kPa,N/A,7178,['C'],A,Vacuum adiabatic calorimetry,not stated,,,1952
90.0,12.6022,0.0378066,None kPa,N/A,7178,['C'],A,Vacuum adiabatic calorimetry,not stated,,,1952
95.0,13.2507,0.0397522,None kPa,N/A,7178,['C'],A,Vacuum adiabatic calorimetry,not stated,,,1952
100.0,13.916,0.041748,None kPa,N/A,7178,['C'],A,Vacuum adiabatic calorimetry,not stated,,,1952
105.0,14.531,0.0435931,None kPa,N/A,7178,['C'],A,Vacuum adiabatic calorimetry,not stated,,,1952
110.0,15.1084,0.0453253,None kPa,N/A,7178,['C'],A,Vacuum adiabatic calorimetry,not stated,,,1952
115.0,15.6523,0.046957,None kPa,N/A,7178,['C'],A,Vacuum adiabatic calorimetry,not stated,,,1952
120.0,16.1921,0.0485762,None kPa,N/A,7178,['C'],A,Vacuum adiabatic calorimetry,not stated,,,1952
125.0,16.6983,0.050095,None kPa,N/A,7178,['C'],A,Vacuum adiabatic calorimetry,not stated,,,1952
130.0,17.1126,0.0513377,None kPa,N/A,7178,['C'],A,Vacuum adiabatic calorimetry,not stated,,,1952
135.0,17.5477,0.0526431,None kPa,N/A,7178,['C'],A,Vacuum adiabatic calorimetry,not stated,,,1952
140.0,17.9619,0.0538857,None kPa,N/A,7178,['C'],A,Vacuum adiabatic calorimetry,not stated,,,1952
145.0,18.305,0.054915,None kPa,N/A,7178,['C'],A,Vacuum adiabatic calorimetry,not stated,,,1952
150.0,18.6314,0.0558941,None kPa,N/A,7178,['C'],A,Vacuum adiabatic calorimetry,not stated,,,1952
155.0,18.92,0.0567601,None kPa,N/A,7178,['C'],A,Vacuum adiabatic calorimetry,not stated,,,1952
160.0,19.1544,0.0574631,None kPa,N/A,7178,['C'],A,Vacuum adiabatic calorimetry,not stated,,,1952
165.0,19.4054,0.0582162,None kPa,N/A,7178,['C'],A,Vacuum adiabatic calorimetry,not stated,,,1952
170.0,19.6397,0.0589191,None kPa,N/A,7178,['C'],A,Vacuum adiabatic calorimetry,not stated,,,1952
175.0,19.8573,0.0595718,None kPa,N/A,7178,['C'],A,Vacuum adiabatic calorimetry,not stated,,,1952
180.0,20.0748,0.0602245,None kPa,N/A,7178,['C'],A,Vacuum adiabatic calorimetry,not stated,,,1952
185.0,20.2882,0.0608646,None kPa,N/A,7178,['C'],A,Vacuum adiabatic calorimetry,not stated,,,1952
190.0,20.4723,0.0614169,None kPa,N/A,7178,['C'],A,Vacuum adiabatic calorimetry,not stated,,,1952
195.0,20.6857,0.0620571,None kPa,N/A,7178,['C'],A,Vacuum adiabatic calorimetry,not stated,,,1952
200.0,20.8865,0.0626596,None kPa,N/A,7178,['C'],A,Vacuum adiabatic calorimetry,not stated,,,1952
80.0,11.0876,0.55438,101.325 kPa,N/A,10726,['C'],A,Vacuum adiabatic calorimetry,"not stated,99.5 weight % (total),stated by supplier",99.5,Weight %,1959
90.0,12.4265,0.621324,None kPa,N/A,10726,['C'],A,Vacuum adiabatic calorimetry,"not stated,99.5 weight % (total),stated by supplier",99.5,Weight %,1959
100.0,13.6817,0.684084,None kPa,N/A,10726,['C'],A,Vacuum adiabatic calorimetry,"not stated,99.5 weight % (total),stated by supplier",99.5,Weight %,1959
110.0,14.8114,0.740568,None kPa,N/A,10726,['C'],A,Vacuum adiabatic calorimetry,"not stated,99.5 weight % (total),stated by supplier",99.5,Weight %,1959
120.0,15.7318,0.786592,None kPa,N/A,10726,['C'],A,Vacuum adiabatic calorimetry,"not stated,99.5 weight % (total),stated by supplier",99.5,Weight %,1959
130.0,16.6523,0.832616,None kPa,N/A,10726,['C'],A,Vacuum adiabatic calorimetry,"not stated,99.5 weight % (total),stated by supplier",99.5,Weight %,1959
140.0,17.4473,0.872364,None kPa,N/A,10726,['C'],A,Vacuum adiabatic calorimetry,"not stated,99.5 weight % (total),stated by supplier",99.5,Weight %,1959
150.0,18.2422,0.912112,None kPa,N/A,10726,['C'],A,Vacuum adiabatic calorimetry,"not stated,99.5 weight % (total),stated by supplier",99.5,Weight %,1959
160.0,18.9117,0.945584,None kPa,N/A,10726,['C'],A,Vacuum adiabatic calorimetry,"not stated,99.5 weight % (total),stated by supplier",99.5,Weight %,1959
170.0,19.5393,0.976964,None kPa,N/A,10726,['C'],A,Vacuum adiabatic calorimetry,"not stated,99.5 weight % (total),stated by supplier",99.5,Weight %,1959
180.0,20.0414,1.00207,None kPa,N/A,10726,['C'],A,Vacuum adiabatic calorimetry,"not stated,99.5 weight % (total),stated by supplier",99.5,Weight %,1959
190.0,20.4598,1.02299,None kPa,N/A,10726,['C'],A,Vacuum adiabatic calorimetry,"not stated,99.5 weight % (total),stated by supplier",99.5,Weight %,1959
200.0,20.8363,1.04182,None kPa,N/A,10726,['C'],A,Vacuum adiabatic calorimetry,"not stated,99.5 weight % (total),stated by supplier",99.5,Weight %,1959
210.0,21.171,1.05855,None kPa,N/A,10726,['C'],A,Vacuum adiabatic calorimetry,"not stated,99.5 weight % (total),stated by supplier",99.5,Weight %,1959
220.0,21.4221,1.0711,None kPa,N/A,10726,['C'],A,Vacuum adiabatic calorimetry,"not stated,99.5 weight % (total),stated by supplier",99.5,Weight %,1959
230.0,21.6731,1.08366,None kPa,N/A,10726,['C'],A,Vacuum adiabatic calorimetry,"not stated,99.5 weight % (total),stated by supplier",99.5,Weight %,1959
240.0,21.8823,1.09412,None kPa,N/A,10726,['C'],A,Vacuum adiabatic calorimetry,"not stated,99.5 weight % (total),stated by supplier",99.5,Weight %,1959
250.0,22.0915,1.10458,None kPa,N/A,10726,['C'],A,Vacuum adiabatic calorimetry,"not stated,99.5 weight % (total),stated by supplier",99.5,Weight %,1959
260.0,22.2589,1.11294,None kPa,N/A,10726,['C'],A,Vacuum adiabatic calorimetry,"not stated,99.5 weight % (total),stated by supplier",99.5,Weight %,1959
270.0,22.4681,1.1234,None kPa,N/A,10726,['C'],A,Vacuum adiabatic calorimetry,"not stated,99.5 weight % (total),stated by supplier",99.5,Weight %,1959
280.0,22.6354,1.13177,None kPa,N/A,10726,['C'],A,Vacuum adiabatic calorimetry,"not stated,99.5 weight % (total),stated by supplier",99.5,Weight %,1959
290.0,22.761,1.13805,None kPa,N/A,10726,['C'],A,Vacuum adiabatic calorimetry,"not stated,99.5 weight % (total),stated by supplier",99.5,Weight %,1959
300.0,22.8865,1.14432,None kPa,N/A,10726,['C'],A,Vacuum adiabatic calorimetry,"not stated,99.5 weight % (total),stated by supplier",99.5,Weight %,1959
0.3784,1.787e-06,3.95e-07,None kPa,N/A,11842,['C'],A,Low temperature calorimetry set up,not stated,,,1961
0.4483,3.16e-06,4.76e-07,None kPa,N/A,11842,['C'],A,Low temperature calorimetry set up,not stated,,,1961
0.5021,5.026e-06,5.42e-07,None kPa,N/A,11842,['C'],A,Low temperature calorimetry set up,not stated,,,1961
0.5355,5.465e-06,5.84e-07,None kPa,N/A,11842,['C'],A,Low temperature calorimetry set up,not stated,,,1961
0.5562,6.318e-06,6.11e-07,None kPa,N/A,11842,['C'],A,Low temperature calorimetry set up,not stated,,,1961
0.5967,7.229e-06,6.64e-07,None kPa,N/A,11842,['C'],A,Low temperature calorimetry set up,not stated,,,1961
0.6332,1.013e-05,7.2e-07,None kPa,N/A,11842,['C'],A,Low temperature calorimetry set up,not stated,,,1961
0.6494,1.044e-05,7.4e-07,None kPa,N/A,11842,['C'],A,Low temperature calorimetry set up,not stated,,,1961
0.7064,1.281e-05,8.2e-07,None kPa,N/A,11842,['C'],A,Low temperature calorimetry set up,not stated,,,1961
0.7413,1.61e-05,8.8e-07,None kPa,N/A,11842,['C'],A,Low temperature calorimetry set up,not stated,,,1961
0.773,1.71e-05,9.3e-07,None kPa,N/A,11842,['C'],A,Low temperature calorimetry set up,not stated,,,1961
0.8018,1.954e-05,9.8e-07,None kPa,N/A,11842,['C'],A,Low temperature calorimetry set up,not stated,,,1961
0.8358,2.181e-05,1.03e-06,None kPa,N/A,11842,['C'],A,Low temperature calorimetry set up,not stated,,,1961
0.8894,2.718e-05,1.13e-06,None kPa,N/A,11842,['C'],A,Low temperature calorimetry set up,not stated,,,1961
0.9057,2.908e-05,1.17e-06,None kPa,N/A,11842,['C'],A,Low temperature calorimetry set up,not stated,,,1961
0.959,3.381e-05,1.27e-06,None kPa,N/A,11842,['C'],A,Low temperature calorimetry set up,not stated,,,1961
1.012,3.953e-05,1.38e-06,None kPa,N/A,11842,['C'],A,Low temperature calorimetry set up,not stated,,,1961
1.07,4.708e-05,1.51e-06,None kPa,N/A,11842,['C'],A,Low temperature calorimetry set up,not stated,,,1961
1.127,5.592e-05,1.65e-06,None kPa,N/A,11842,['C'],A,Low temperature calorimetry set up,not stated,,,1961
1.17,6.211e-05,1.76e-06,None kPa,N/A,11842,['C'],A,Low temperature calorimetry set up,not stated,,,1961
1.207,6.848e-05,1.86e-06,None kPa,N/A,11842,['C'],A,Low temperature calorimetry set up,not stated,,,1961
1.283,8.258e-05,2.09e-06,None kPa,N/A,11842,['C'],A,Low temperature calorimetry set up,not stated,,,1961
1.477,0.00012819,2.76e-06,None kPa,N/A,11842,['C'],A,Low temperature calorimetry set up,not stated,,,1961
1.499,0.00013221,2.84e-06,None kPa,N/A,11842,['C'],A,Low temperature calorimetry set up,not stated,,,1961
1.553,0.00014578,3.05e-06,None kPa,N/A,11842,['C'],A,Low temperature calorimetry set up,not stated,,,1961
1.7,0.000187,3.68e-06,None kPa,N/A,11843,['C'],A,Low temperature calorimetry set up,not stated,,,1961
1.9,0.00026107,4.74e-06,None kPa,N/A,11843,['C'],A,Low temperature calorimetry set up,not stated,,,1961
2.1,0.0003525,6.02e-06,None kPa,N/A,11843,['C'],A,Low temperature calorimetry set up,not stated,,,1961
2.3,0.00046311,7.54e-06,None kPa,N/A,11843,['C'],A,Low temperature calorimetry set up,not stated,,,1961
2.5,0.00059473,9.33e-06,None kPa,N/A,11843,['C'],A,Low temperature calorimetry set up,not stated,,,1961
2.7,0.00074919,1.141e-05,None kPa,N/A,11843,['C'],A,Low temperature calorimetry set up,not stated,,,1961
2.9,0.00092831,1.38e-05,None kPa,N/A,11843,['C'],A,Low temperature calorimetry set up,not stated,,,1961
3.1,0.0011339,1.65e-05,None kPa,N/A,11843,['C'],A,Low temperature calorimetry set up,not stated,,,1961
3.3,0.0013679,1.96e-05,None kPa,N/A,11843,['C'],A,Low temperature calorimetry set up,not stated,,,1961
3.5,0.0016319,2.31e-05,None kPa,N/A,11843,['C'],A,Low temperature calorimetry set up,not stated,,,1961
3.7,0.001928,2.7e-05,None kPa,N/A,11843,['C'],A,Low temperature calorimetry set up,not stated,,,1961
3.9,0.0022578,3.13e-05,None kPa,N/A,11843,['C'],A,Low temperature calorimetry set up,not stated,,,1961
4.1,0.0026233,3.61e-05,None kPa,N/A,11843,['C'],A,Low temperature calorimetry set up,not stated,,,1961
4.3,0.0030262,4.13e-05,None kPa,N/A,11843,['C'],A,Low temperature calorimetry set up,not stated,,,1961
4.5,0.0034685,4.71e-05,None kPa,N/A,11843,['C'],A,Low temperature calorimetry set up,not stated,,,1961
0.4,8.398e-06,4.28e-07,None kPa,N/A,11844,['C'],A,Low temperature calorimetry set up,"not stated,99.997 mole % (total),,ingot",99.997,Mole %,1961
0.5,1.23e-05,5.5e-07,None kPa,N/A,11844,['C'],A,Low temperature calorimetry set up,"not stated,99.997 mole % (total),,ingot",99.997,Mole %,1961
0.6,1.739e-05,6.9e-07,None kPa,N/A,11844,['C'],A,Low temperature calorimetry set up,"not stated,99.997 mole % (total),,ingot",99.997,Mole %,1961
0.7,2.393e-05,8.4e-07,None kPa,N/A,11844,['C'],A,Low temperature calorimetry set up,"not stated,99.997 mole % (total),,ingot",99.997,Mole %,1961
0.8,3.214e-05,1.01e-06,None kPa,N/A,11844,['C'],A,Low temperature calorimetry set up,"not stated,99.997 mole % (total),,ingot",99.997,Mole %,1961
0.9,4.228e-05,1.2e-06,None kPa,N/A,11844,['C'],A,Low temperature calorimetry set up,"not stated,99.997 mole % (total),,ingot",99.997,Mole %,1961
1.0,5.457e-05,1.41e-06,None kPa,N/A,11844,['C'],A,Low temperature calorimetry set up,"not stated,99.997 mole % (total),,ingot",99.997,Mole %,1961
1.1,6.926e-05,1.65e-06,None kPa,N/A,11844,['C'],A,Low temperature calorimetry set up,"not stated,99.997 mole % (total),,ingot",99.997,Mole %,1961
1.2,8.659e-05,1.92e-06,None kPa,N/A,11844,['C'],A,Low temperature calorimetry set up,"not stated,99.997 mole % (total),,ingot",99.997,Mole %,1961
1.3,0.0001068,2.23e-06,None kPa,N/A,11844,['C'],A,Low temperature calorimetry set up,"not stated,99.997 mole % (total),,ingot",99.997,Mole %,1961
1.4,0.00013012,2.58e-06,None kPa,N/A,11844,['C'],A,Low temperature calorimetry set up,"not stated,99.997 mole % (total),,ingot",99.997,Mole %,1961
0.4,6.437e-06,4.24e-07,None kPa,N/A,11845,['C'],A,Low temperature calorimetry set up,"not stated,99.999 mole % (total),,ingot",99.999,Mole %,1961
0.45,7.993e-06,4.84e-07,None kPa,N/A,11845,['C'],A,Low temperature calorimetry set up,"not stated,99.999 mole % (total),,ingot",99.999,Mole %,1961
0.5,9.815e-06,5.46e-07,None kPa,N/A,11845,['C'],A,Low temperature calorimetry set up,"not stated,99.999 mole % (total),,ingot",99.999,Mole %,1961
0.55,1.193e-05,6.1e-07,None kPa,N/A,11845,['C'],A,Low temperature calorimetry set up,"not stated,99.999 mole % (total),,ingot",99.999,Mole %,1961
0.6,1.437e-05,6.8e-07,None kPa,N/A,11845,['C'],A,Low temperature calorimetry set up,"not stated,99.999 mole % (total),,ingot",99.999,Mole %,1961
0.65,1.717e-05,7.5e-07,None kPa,N/A,11845,['C'],A,Low temperature calorimetry set up,"not stated,99.999 mole % (total),,ingot",99.999,Mole %,1961
0.7,2.035e-05,8.3e-07,None kPa,N/A,11845,['C'],A,Low temperature calorimetry set up,"not stated,99.999 mole % (total),,ingot",99.999,Mole %,1961
0.75,2.394e-05,9.1e-07,None kPa,N/A,11845,['C'],A,Low temperature calorimetry set up,"not stated,99.999 mole % (total),,ingot",99.999,Mole %,1961
0.8,2.797e-05,9.9e-07,None kPa,N/A,11845,['C'],A,Low temperature calorimetry set up,"not stated,99.999 mole % (total),,ingot",99.999,Mole %,1961
0.85,3.248e-05,1.08e-06,None kPa,N/A,11845,['C'],A,Low temperature calorimetry set up,"not stated,99.999 mole % (total),,ingot",99.999,Mole %,1961
0.9,3.748e-05,1.18e-06,None kPa,N/A,11845,['C'],A,Low temperature calorimetry set up,"not stated,99.999 mole % (total),,ingot",99.999,Mole %,1961
0.95,4.302e-05,1.28e-06,None kPa,N/A,11845,['C'],A,Low temperature calorimetry set up,"not stated,99.999 mole % (total),,ingot",99.999,Mole %,1961
1.0,4.912e-05,1.39e-06,None kPa,N/A,11845,['C'],A,Low temperature calorimetry set up,"not stated,99.999 mole % (total),,ingot",99.999,Mole %,1961
1.05,5.581e-05,1.5e-06,None kPa,N/A,11845,['C'],A,Low temperature calorimetry set up,"not stated,99.999 mole % (total),,ingot",99.999,Mole %,1961
1.1,6.312e-05,1.63e-06,None kPa,N/A,11845,['C'],A,Low temperature calorimetry set up,"not stated,99.999 mole % (total),,ingot",99.999,Mole %,1961
0.5,4.875e-06,5.4e-07,None kPa,N/A,11846,['C'],A,Low temperature calorimetry set up,"not stated,99.93 mole % (total),estimation,ingot",99.93,Mole %,1961
0.7,1.338e-05,8.1e-07,None kPa,N/A,11846,['C'],A,Low temperature calorimetry set up,"not stated,99.93 mole % (total),estimation,ingot",99.93,Mole %,1961
0.9,2.843e-05,1.15e-06,None kPa,N/A,11846,['C'],A,Low temperature calorimetry set up,"not stated,99.93 mole % (total),estimation,ingot",99.93,Mole %,1961
1.1,5.191e-05,1.59e-06,None kPa,N/A,11846,['C'],A,Low temperature calorimetry set up,"not stated,99.93 mole % (total),estimation,ingot",99.93,Mole %,1961
1.3,8.569e-05,2.14e-06,None kPa,N/A,11846,['C'],A,Low temperature calorimetry set up,"not stated,99.93 mole % (total),estimation,ingot",99.93,Mole %,1961
1.5,0.00013163,2.84e-06,None kPa,N/A,11846,['C'],A,Low temperature calorimetry set up,"not stated,99.93 mole % (total),estimation,ingot",99.93,Mole %,1961
1.7,0.00019161,3.71e-06,None kPa,N/A,11846,['C'],A,Low temperature calorimetry set up,"not stated,99.93 mole % (total),estimation,ingot",99.93,Mole %,1961
1.9,0.00026751,4.78e-06,None kPa,N/A,11846,['C'],A,Low temperature calorimetry set up,"not stated,99.93 mole % (total),estimation,ingot",99.93,Mole %,1961
2.1,0.00036119,6.07e-06,None kPa,N/A,11846,['C'],A,Low temperature calorimetry set up,"not stated,99.93 mole % (total),estimation,ingot",99.93,Mole %,1961
2.3,0.00047453,7.61e-06,None kPa,N/A,11846,['C'],A,Low temperature calorimetry set up,"not stated,99.93 mole % (total),estimation,ingot",99.93,Mole %,1961
2.5,0.00060939,9.42e-06,None kPa,N/A,11846,['C'],A,Low temperature calorimetry set up,"not stated,99.93 mole % (total),estimation,ingot",99.93,Mole %,1961
2.7,0.00076766,1.153e-05,None kPa,N/A,11846,['C'],A,Low temperature calorimetry set up,"not stated,99.93 mole % (total),estimation,ingot",99.93,Mole %,1961
2.9,0.0009512,1.396e-05,None kPa,N/A,11846,['C'],A,Low temperature calorimetry set up,"not stated,99.93 mole % (total),estimation,ingot",99.93,Mole %,1961
3.1,0.0011619,1.67e-05,None kPa,N/A,11846,['C'],A,Low temperature calorimetry set up,"not stated,99.93 mole % (total),estimation,ingot",99.93,Mole %,1961
3.3,0.0014016,1.99e-05,None kPa,N/A,11846,['C'],A,Low temperature calorimetry set up,"not stated,99.93 mole % (total),estimation,ingot",99.93,Mole %,1961
3.5,0.0016722,2.34e-05,None kPa,N/A,11846,['C'],A,Low temperature calorimetry set up,"not stated,99.93 mole % (total),estimation,ingot",99.93,Mole %,1961
3.7,0.0019755,2.73e-05,None kPa,N/A,11846,['C'],A,Low temperature calorimetry set up,"not stated,99.93 mole % (total),estimation,ingot",99.93,Mole %,1961
3.9,0.0023135,3.17e-05,None kPa,N/A,11846,['C'],A,Low temperature calorimetry set up,"not stated,99.93 mole % (total),estimation,ingot",99.93,Mole %,1961
4.1,0.002688,3.66e-05,None kPa,N/A,11846,['C'],A,Low temperature calorimetry set up,"not stated,99.93 mole % (total),estimation,ingot",99.93,Mole %,1961
4.2,0.0028895,3.92e-05,None kPa,N/A,11846,['C'],A,Low temperature calorimetry set up,"not stated,99.93 mole % (total),estimation,ingot",99.93,Mole %,1961
9.23,0.16736,0.008368,None kPa,N/A,3988,['C'],A,Low temperature calorimetry set up,not stated,,,1934
10.35,0.297064,0.0148532,None kPa,N/A,3988,['C'],A,Low temperature calorimetry set up,not stated,,,1934
10.38,0.012552,0.0006276,None kPa,N/A,3988,['C'],A,Low temperature calorimetry set up,not stated,,,1934
11.85,0.623416,0.0311708,None kPa,N/A,3988,['C'],A,Low temperature calorimetry set up,not stated,,,1934
13.45,0.874456,0.0437228,None kPa,N/A,3988,['C'],A,Low temperature calorimetry set up,not stated,,,1934
14.2,1.00416,0.050208,None kPa,N/A,3988,['C'],A,Low temperature calorimetry set up,not stated,,,1934
16.23,1.48114,0.0740568,None kPa,N/A,3988,['C'],A,Low temperature calorimetry set up,not stated,,,1934
18.49,2.08363,0.104182,None kPa,N/A,3988,['C'],A,Low temperature calorimetry set up,not stated,,,1934
20.43,2.7196,0.13598,None kPa,N/A,3988,['C'],A,Low temperature calorimetry set up,not stated,,,1934
21.3,3.36394,0.168197,None kPa,N/A,3988,['C'],A,Low temperature calorimetry set up,not stated,,,1934
23.0,3.97062,0.198531,None kPa,N/A,3988,['C'],A,Low temperature calorimetry set up,not stated,,,1934
25.24,4.81997,0.240998,None kPa,N/A,3988,['C'],A,Low temperature calorimetry set up,not stated,,,1934
26.84,5.29276,0.264638,None kPa,N/A,3988,['C'],A,Low temperature calorimetry set up,not stated,,,1934
27.05,5.49359,0.27468,None kPa,N/A,3988,['C'],A,Low temperature calorimetry set up,not stated,,,1934
29.69,6.48102,0.324051,None kPa,N/A,3988,['C'],A,Low temperature calorimetry set up,not stated,,,1934
34.26,7.71111,0.385556,None kPa,N/A,3988,['C'],A,Low temperature calorimetry set up,not stated,,,1934
37.04,9.07091,0.453546,None kPa,N/A,3988,['C'],A,Low temperature calorimetry set up,not stated,,,1934
39.71,9.94955,0.497478,None kPa,N/A,3988,['C'],A,Low temperature calorimetry set up,not stated,,,1934
50.44,12.3051,0.615257,None kPa,N/A,3988,['C'],A,Low temperature calorimetry set up,not stated,,,1934
51.63,13.1043,0.655214,None kPa,N/A,3988,['C'],A,Low temperature calorimetry set up,not stated,,,1934
52.79,13.1419,0.657097,None kPa,N/A,3988,['C'],A,Low temperature calorimetry set up,not stated,,,1934
54.71,13.4557,0.672787,None kPa,N/A,3988,['C'],A,Low temperature calorimetry set up,not stated,,,1934
55.79,13.5394,0.676971,None kPa,N/A,3988,['C'],A,Low temperature calorimetry set up,not stated,,,1934
55.83,14.2549,0.712744,None kPa,N/A,3988,['C'],A,Low temperature calorimetry set up,not stated,,,1934
57.08,13.7528,0.68764,None kPa,N/A,3988,['C'],A,Low temperature calorimetry set up,not stated,,,1934
57.7,14.1419,0.707096,None kPa,N/A,3988,['C'],A,Low temperature calorimetry set up,not stated,,,1934
57.85,13.5101,0.675507,None kPa,N/A,3988,['C'],A,Low temperature calorimetry set up,not stated,,,1934
58.11,13.1963,0.659817,None kPa,N/A,3988,['C'],A,Low temperature calorimetry set up,not stated,,,1934
58.79,14.0038,0.700192,None kPa,N/A,3988,['C'],A,Low temperature calorimetry set up,not stated,,,1934
60.72,14.1754,0.70877,None kPa,N/A,3988,['C'],A,Low temperature calorimetry set up,not stated,,,1934
61.92,14.3553,0.717765,None kPa,N/A,3988,['C'],A,Low temperature calorimetry set up,not stated,,,1934
62.85,14.28,0.714,None kPa,N/A,3988,['C'],A,Low temperature calorimetry set up,not stated,,,1934
63.59,14.5603,0.728016,None kPa,N/A,3988,['C'],A,Low temperature calorimetry set up,not stated,,,1934
63.83,15.2632,0.763162,None kPa,N/A,3988,['C'],A,Low temperature calorimetry set up,not stated,,,1934
64.15,14.4264,0.721322,None kPa,N/A,3988,['C'],A,Low temperature calorimetry set up,not stated,,,1934
64.77,14.6147,0.730736,None kPa,N/A,3988,['C'],A,Low temperature calorimetry set up,not stated,,,1934
65.77,14.3051,0.715255,None kPa,N/A,3988,['C'],A,Low temperature calorimetry set up,not stated,,,1934
66.55,14.8197,0.740986,None kPa,N/A,3988,['C'],A,Low temperature calorimetry set up,not stated,,,1934
67.3,16.0456,0.802282,None kPa,N/A,3988,['C'],A,Low temperature calorimetry set up,not stated,,,1934
67.38,14.1419,0.707096,None kPa,N/A,3988,['C'],A,Low temperature calorimetry set up,not stated,,,1934
68.0,14.9327,0.746635,None kPa,N/A,3988,['C'],A,Low temperature calorimetry set up,not stated,,,1934
68.37,14.3971,0.719857,None kPa,N/A,3988,['C'],A,Low temperature calorimetry set up,not stated,,,1934
69.52,14.0415,0.702075,None kPa,N/A,3988,['C'],A,Low temperature calorimetry set up,not stated,,,1934
69.94,15.3846,0.769228,None kPa,N/A,3988,['C'],A,Low temperature calorimetry set up,not stated,,,1934
70.41,15.962,0.798098,None kPa,N/A,3988,['C'],A,Low temperature calorimetry set up,not stated,,,1934
70.42,15.531,0.77655,None kPa,N/A,3988,['C'],A,Low temperature calorimetry set up,not stated,,,1934
71.26,16.2507,0.812533,None kPa,N/A,3988,['C'],A,Low temperature calorimetry set up,not stated,,,1934
71.35,16.4096,0.820482,None kPa,N/A,3988,['C'],A,Low temperature calorimetry set up,not stated,,,1934
73.01,15.9912,0.799562,None kPa,N/A,3988,['C'],A,Low temperature calorimetry set up,not stated,,,1934
73.44,18.305,0.91525,None kPa,N/A,3988,['C'],A,Low temperature calorimetry set up,not stated,,,1934
73.53,19.351,0.96755,None kPa,N/A,3988,['C'],A,Low temperature calorimetry set up,not stated,,,1934
73.54,17.1628,0.858138,None kPa,N/A,3988,['C'],A,Low temperature calorimetry set up,not stated,,,1934
74.67,18.9452,0.947258,None kPa,N/A,3988,['C'],A,Low temperature calorimetry set up,not stated,,,1934
74.73,21.0748,1.05374,None kPa,N/A,3988,['C'],A,Low temperature calorimetry set up,not stated,,,1934
74.78,19.3343,0.966713,None kPa,N/A,3988,['C'],A,Low temperature calorimetry set up,not stated,,,1934
74.96,19.4974,0.974872,None kPa,N/A,3988,['C'],A,Low temperature calorimetry set up,not stated,,,1934
75.53,19.5016,0.975081,None kPa,N/A,3988,['C'],A,Low temperature calorimetry set up,not stated,,,1934
75.64,19.8238,0.99119,None kPa,N/A,3988,['C'],A,Low temperature calorimetry set up,not stated,,,1934
76.78,20.1543,1.00772,None kPa,N/A,3988,['C'],A,Low temperature calorimetry set up,not stated,,,1934
77.67,21.3468,1.06734,None kPa,N/A,3988,['C'],A,Low temperature calorimetry set up,not stated,,,1934
78.5,20.0455,1.00228,None kPa,N/A,3988,['C'],A,Low temperature calorimetry set up,not stated,,,1934
80.22,19.6774,0.983868,None kPa,N/A,3988,['C'],A,Low temperature calorimetry set up,not stated,,,1934
80.39,20.4137,1.02069,None kPa,N/A,3988,['C'],A,Low temperature calorimetry set up,not stated,,,1934
81.73,18.7192,0.935961,None kPa,N/A,3988,['C'],A,Low temperature calorimetry set up,not stated,,,1934
83.62,17.7109,0.885544,None kPa,N/A,3988,['C'],A,Low temperature calorimetry set up,not stated,,,1934
86.07,14.2382,0.711908,None kPa,N/A,3988,['C'],A,Low temperature calorimetry set up,not stated,,,1934
86.96,14.8532,0.74266,None kPa,N/A,3988,['C'],A,Low temperature calorimetry set up,not stated,,,1934
87.34,13.8114,0.690569,None kPa,N/A,3988,['C'],A,Low temperature calorimetry set up,not stated,,,1934
88.83,15.3385,0.766927,None kPa,N/A,3988,['C'],A,Low temperature calorimetry set up,not stated,,,1934
89.51,15.6523,0.782617,None kPa,N/A,3988,['C'],A,Low temperature calorimetry set up,not stated,,,1934
89.9,15.1168,0.75584,None kPa,N/A,3988,['C'],A,Low temperature calorimetry set up,not stated,,,1934
90.81,14.7946,0.739731,None kPa,N/A,3988,['C'],A,Low temperature calorimetry set up,not stated,,,1934
91.94,15.2005,0.760024,None kPa,N/A,3988,['C'],A,Low temperature calorimetry set up,not stated,,,1934
92.92,15.9494,0.79747,None kPa,N/A,3988,['C'],A,Low temperature calorimetry set up,not stated,,,1934
93.46,15.3176,0.765881,None kPa,N/A,3988,['C'],A,Low temperature calorimetry set up,not stated,,,1934
93.74,15.1377,0.756886,None kPa,N/A,3988,['C'],A,Low temperature calorimetry set up,not stated,,,1934
94.45,16.1586,0.80793,None kPa,N/A,3988,['C'],A,Low temperature calorimetry set up,not stated,,,1934
96.03,15.4431,0.772157,None kPa,N/A,3988,['C'],A,Low temperature calorimetry set up,not stated,,,1934
96.18,16.0917,0.804583,None kPa,N/A,3988,['C'],A,Low temperature calorimetry set up,not stated,,,1934
97.94,16.2841,0.814206,None kPa,N/A,3988,['C'],A,Low temperature calorimetry set up,not stated,,,1934
98.47,15.5226,0.776132,None kPa,N/A,3988,['C'],A,Low temperature calorimetry set up,not stated,,,1934
100.46,16.5645,0.828223,None kPa,N/A,3988,['C'],A,Low temperature calorimetry set up,not stated,,,1934
101.89,16.4348,0.821738,None kPa,N/A,3988,['C'],A,Low temperature calorimetry set up,not stated,,,1934
102.75,17.2172,0.860858,None kPa,N/A,3988,['C'],A,Low temperature calorimetry set up,not stated,,,1934
105.21,17.0121,0.850607,None kPa,N/A,3988,['C'],A,Low temperature calorimetry set up,not stated,,,1934
105.87,17.4389,0.871946,None kPa,N/A,3988,['C'],A,Low temperature calorimetry set up,not stated,,,1934
105.98,16.4933,0.824666,None kPa,N/A,3988,['C'],A,Low temperature calorimetry set up,not stated,,,1934
107.37,17.3469,0.867343,None kPa,N/A,3988,['C'],A,Low temperature calorimetry set up,not stated,,,1934
108.62,17.4849,0.874247,None kPa,N/A,3988,['C'],A,Low temperature calorimetry set up,not stated,,,1934
156.54,22.8823,1.14411,None kPa,N/A,3988,['C'],A,Low temperature calorimetry set up,not stated,,,1934
167.3,22.4137,1.12068,None kPa,N/A,3988,['C'],A,Low temperature calorimetry set up,not stated,,,1934
170.61,20.8614,1.04307,None kPa,N/A,3988,['C'],A,Low temperature calorimetry set up,not stated,,,1934
172.59,21.5894,1.07947,None kPa,N/A,3988,['C'],A,Low temperature calorimetry set up,not stated,,,1934
173.98,21.5476,1.07738,None kPa,N/A,3988,['C'],A,Low temperature calorimetry set up,not stated,,,1934
174.23,21.6899,1.08449,None kPa,N/A,3988,['C'],A,Low temperature calorimetry set up,not stated,,,1934
175.91,21.4723,1.07361,None kPa,N/A,3988,['C'],A,Low temperature calorimetry set up,not stated,,,1934
177.42,21.5978,1.07989,None kPa,N/A,3988,['C'],A,Low temperature calorimetry set up,not stated,,,1934
178.44,21.6731,1.08366,None kPa,N/A,3988,['C'],A,Low temperature calorimetry set up,not stated,,,1934
200.3,22.648,1.1324,None kPa,N/A,3988,['C'],A,Low temperature calorimetry set up,not stated,,,1934
202.53,23.0538,1.15269,None kPa,N/A,3988,['C'],A,Low temperature calorimetry set up,not stated,,,1934
204.8,22.6522,1.13261,None kPa,N/A,3988,['C'],A,Low temperature calorimetry set up,not stated,,,1934
207.25,22.5099,1.1255,None kPa,N/A,3988,['C'],A,Low temperature calorimetry set up,not stated,,,1934
10.0,0.37656,0.018828,None kPa,N/A,3989,['C'],A,Low temperature calorimetry set up,not stated,,,1934
20.0,2.63592,0.131796,None kPa,N/A,3989,['C'],A,Low temperature calorimetry set up,not stated,,,1934
30.0,6.81992,0.340996,None kPa,N/A,3989,['C'],A,Low temperature calorimetry set up,not stated,,,1934
40.0,10.1671,0.508356,None kPa,N/A,3989,['C'],A,Low temperature calorimetry set up,not stated,,,1934
50.0,12.6357,0.631784,None kPa,N/A,3989,['C'],A,Low temperature calorimetry set up,not stated,,,1934
60.0,14.2256,0.71128,None kPa,N/A,3989,['C'],A,Low temperature calorimetry set up,not stated,,,1934
70.0,15.3971,0.769856,None kPa,N/A,3989,['C'],A,Low temperature calorimetry set up,not stated,,,1934
75.0,21.3384,1.06692,None kPa,N/A,3989,['C'],A,Low temperature calorimetry set up,not stated,,,1934
80.0,20.5016,1.02508,None kPa,N/A,3989,['C'],A,Low temperature calorimetry set up,not stated,,,1934
90.0,15.7318,0.786592,None kPa,N/A,3989,['C'],A,Low temperature calorimetry set up,not stated,,,1934
100.0,16.5268,0.82634,None kPa,N/A,3989,['C'],A,Low temperature calorimetry set up,not stated,,,1934
110.0,17.4473,0.872364,None kPa,N/A,3989,['C'],A,Low temperature calorimetry set up,not stated,,,1934
170.0,21.3384,1.06692,None kPa,N/A,3989,['C'],A,Low temperature calorimetry set up,not stated,,,1934
180.0,21.8823,1.09412,None kPa,N/A,3989,['C'],A,Low temperature calorimetry set up,not stated,,,1934
200.0,22.8028,1.14014,None kPa,N/A,3989,['C'],A,Low temperature calorimetry set up,not stated,,,1934
4.535,0.0150708,0.00301415,None kPa,N/A,7259,['C'],A,Low temperature calorimetry set up,origin: commercial source,,,1952
6.334,0.0215727,0.00431454,None kPa,N/A,7259,['C'],A,Low temperature calorimetry set up,origin: commercial source,,,1952
7.305,0.0400116,0.00800232,None kPa,N/A,7259,['C'],A,Low temperature calorimetry set up,origin: commercial source,,,1952
8.451,0.045183,0.0090366,None kPa,N/A,7259,['C'],A,Low temperature calorimetry set up,origin: commercial source,,,1952
9.952,0.0769605,0.0153921,None kPa,N/A,7259,['C'],A,Low temperature calorimetry set up,origin: commercial source,,,1952
10.72,0.114361,0.00114349,None kPa,N/A,7259,['C'],A,Low temperature calorimetry set up,origin: commercial source,,,1952
11.965,0.163825,0.00163845,None kPa,N/A,7259,['C'],A,Low temperature calorimetry set up,origin: commercial source,,,1952
13.315,0.239873,0.00239869,None kPa,N/A,7259,['C'],A,Low temperature calorimetry set up,origin: commercial source,,,1952
14.321,0.286784,0.00286771,None kPa,N/A,7259,['C'],A,Low temperature calorimetry set up,origin: commercial source,,,1952
15.418,0.412781,0.00412793,None kPa,N/A,7259,['C'],A,Low temperature calorimetry set up,origin: commercial source,,,1952
17.053,0.595768,0.0059576,None kPa,N/A,7259,['C'],A,Low temperature calorimetry set up,origin: commercial source,,,1952
18.614,0.742685,0.00742702,None kPa,N/A,7259,['C'],A,Low temperature calorimetry set up,origin: commercial source,,,1952
19.429,0.874351,0.00874372,None kPa,N/A,7259,['C'],A,Low temperature calorimetry set up,origin: commercial source,,,1952
20.393,0.977562,0.0097755,None kPa,N/A,7259,['C'],A,Low temperature calorimetry set up,origin: commercial source,,,1952
21.035,1.06746,0.0106746,None kPa,N/A,7259,['C'],A,Low temperature calorimetry set up,origin: commercial source,,,1952
21.965,1.2004,0.0120039,None kPa,N/A,7259,['C'],A,Low temperature calorimetry set up,origin: commercial source,,,1952
22.697,1.30612,0.0130612,None kPa,N/A,7259,['C'],A,Low temperature calorimetry set up,origin: commercial source,,,1952
23.657,1.44665,0.0144666,None kPa,N/A,7259,['C'],A,Low temperature calorimetry set up,origin: commercial source,,,1952
24.928,1.63024,0.0163025,None kPa,N/A,7259,['C'],A,Low temperature calorimetry set up,origin: commercial source,,,1952
26.174,1.8328,0.018328,None kPa,N/A,7259,['C'],A,Low temperature calorimetry set up,origin: commercial source,,,1952
27.493,2.04359,0.0204359,None kPa,N/A,7259,['C'],A,Low temperature calorimetry set up,origin: commercial source,,,1952
28.516,2.26067,0.0226066,None kPa,N/A,7259,['C'],A,Low temperature calorimetry set up,origin: commercial source,,,1952
29.669,2.47208,0.0247207,None kPa,N/A,7259,['C'],A,Low temperature calorimetry set up,origin: commercial source,,,1952
30.858,2.67211,0.0267211,None kPa,N/A,7259,['C'],A,Low temperature calorimetry set up,origin: commercial source,,,1952
32.092,2.89111,0.028911,None kPa,N/A,7259,['C'],A,Low temperature calorimetry set up,origin: commercial source,,,1952
33.293,3.10632,0.0310633,None kPa,N/A,7259,['C'],A,Low temperature calorimetry set up,origin: commercial source,,,1952
34.391,3.29305,0.0329306,None kPa,N/A,7259,['C'],A,Low temperature calorimetry set up,origin: commercial source,,,1952
38.613,4.02074,0.0402082,None kPa,N/A,7259,['C'],A,Low temperature calorimetry set up,origin: commercial source,,,1952
42.449,4.83854,0.048367,None kPa,N/A,7259,['C'],A,Low temperature calorimetry set up,origin: commercial source,,,1952
45.611,5.30489,0.0530531,None kPa,N/A,7259,['C'],A,Low temperature calorimetry set up,origin: commercial source,,,1952
48.627,5.86978,0.0587015,None kPa,N/A,7259,['C'],A,Low temperature calorimetry set up,origin: commercial source,,,1952
51.973,6.47445,0.0647265,None kPa,N/A,7259,['C'],A,Low temperature calorimetry set up,origin: commercial source,,,1952
55.313,7.02506,0.0702494,None kPa,N/A,7259,['C'],A,Low temperature calorimetry set up,origin: commercial source,,,1952
60.118,7.9114,0.0791194,None kPa,N/A,7259,['C'],A,Low temperature calorimetry set up,origin: commercial source,,,1952
64.006,8.53047,0.0853118,None kPa,N/A,7259,['C'],A,Low temperature calorimetry set up,origin: commercial source,,,1952
68.066,9.17024,0.0917133,None kPa,N/A,7259,['C'],A,Low temperature calorimetry set up,origin: commercial source,,,1952
71.443,9.73362,0.0973198,None kPa,N/A,7259,['C'],A,Low temperature calorimetry set up,origin: commercial source,,,1952
75.753,10.3512,0.103512,None kPa,N/A,7259,['C'],A,Low temperature calorimetry set up,origin: commercial source,,,1952
80.102,10.9433,0.109453,None kPa,N/A,7259,['C'],A,Low temperature calorimetry set up,origin: commercial source,,,1952
84.157,11.5179,0.115186,None kPa,N/A,7259,['C'],A,Low temperature calorimetry set up,origin: commercial source,,,1952
88.121,12.1132,0.121127,None kPa,N/A,7259,['C'],A,Low temperature calorimetry set up,origin: commercial source,,,1952
93.337,12.6912,0.126901,None kPa,N/A,7259,['C'],A,Low temperature calorimetry set up,origin: commercial source,,,1952
99.752,13.4268,0.134265,None kPa,N/A,7259,['C'],A,Low temperature calorimetry set up,origin: commercial source,,,1952
102.653,13.8311,0.138323,None kPa,N/A,7259,['C'],A,Low temperature calorimetry set up,origin: commercial source,,,1952
106.037,14.2132,0.14213,None kPa,N/A,7259,['C'],A,Low temperature calorimetry set up,origin: commercial source,,,1952
109.272,14.5731,0.145729,None kPa,N/A,7259,['C'],A,Low temperature calorimetry set up,origin: commercial source,,,1952
115.383,15.3849,0.153846,None kPa,N/A,7259,['C'],A,Low temperature calorimetry set up,origin: commercial source,,,1952
120.826,15.9328,0.159327,None kPa,N/A,7259,['C'],A,Low temperature calorimetry set up,origin: commercial source,,,1952
125.187,16.3914,0.163929,None kPa,N/A,7259,['C'],A,Low temperature calorimetry set up,origin: commercial source,,,1952
129.854,16.9136,0.169117,None kPa,N/A,7259,['C'],A,Low temperature calorimetry set up,origin: commercial source,,,1952
136.037,17.4218,0.174222,None kPa,N/A,7259,['C'],A,Low temperature calorimetry set up,origin: commercial source,,,1952
