Repository: amr8004/PureElementPRL

# Pure Element Thermodynamic modeling with 3rd generation CALPHAD models for multiple elements

## Description
Jupyter notebook for modeling pure elements with selected models via python tools pycalphad and ESPEI

## Running Tutorial
Creating a codespace should immediately open the desired notebook. Just change the element as desired (non-case sensitive) and set what SGTE structure (FCC_A1, BCC_A2, etc.) you would like to compare against.

## Further Resources

## Citation

File: CpCSV/Hf_CP_datav0.csv (part 1 of 2)
Temperature: K,Heat capacity at constant pressure Cp: J/K/mol,Uncertainty,Pressure,Ref Temp,Data Set ID,State,Representation,Method,Description,Purity,Purity Units,Year
14.67,0.25104,0.012552,None kPa,N/A,3990,['C'],A,Low temperature calorimetry set up,not stated,,,1934
20.84,0.71128,0.035564,None kPa,N/A,3990,['C'],A,Low temperature calorimetry set up,not stated,,,1934
22.46,0.96232,0.048116,None kPa,N/A,3990,['C'],A,Low temperature calorimetry set up,not stated,,,1934
24.18,1.08784,0.054392,None kPa,N/A,3990,['C'],A,Low temperature calorimetry set up,not stated,,,1934
27.12,1.54808,0.077404,None kPa,N/A,3990,['C'],A,Low temperature calorimetry set up,not stated,,,1934
31.35,2.25936,0.112968,None kPa,N/A,3990,['C'],A,Low temperature calorimetry set up,not stated,,,1934
34.49,4.01664,0.200832,None kPa,N/A,3990,['C'],A,Low temperature calorimetry set up,not stated,,,1934
35.84,4.35136,0.217568,None kPa,N/A,3990,['C'],A,Low temperature calorimetry set up,not stated,,,1934
36.85,4.76976,0.238488,None kPa,N/A,3990,['C'],A,Low temperature calorimetry set up,not stated,,,1934
38.68,6.02496,0.301248,None kPa,N/A,3990,['C'],A,Low temperature calorimetry set up,not stated,,,1934
40.92,6.23416,0.311708,None kPa,N/A,3990,['C'],A,Low temperature calorimetry set up,not stated,,,1934
43.15,11.1294,0.556472,None kPa,N/A,3990,['C'],A,Low temperature calorimetry set up,not stated,,,1934
45.18,10.7947,0.539736,None kPa,N/A,3990,['C'],A,Low temperature calorimetry set up,not stated,,,1934
46.17,13.9746,0.698728,None kPa,N/A,3990,['C'],A,Low temperature calorimetry set up,not stated,,,1934
50.09,16.4013,0.820064,None kPa,N/A,3990,['C'],A,Low temperature calorimetry set up,not stated,,,1934
50.28,17.4473,0.872364,None kPa,N/A,3990,['C'],A,Low temperature calorimetry set up,not stated,,,1934
52.18,19.1209,0.956044,None kPa,N/A,3990,['C'],A,Low temperature calorimetry set up,not stated,,,1934
52.32,18.577,0.928848,None kPa,N/A,3990,['C'],A,Low temperature calorimetry set up,not stated,,,1934
54.74,21.5894,1.07947,None kPa,N/A,3990,['C'],A,Low temperature calorimetry set up,not stated,,,1934
56.56,23.5141,1.1757,None kPa,N/A,3990,['C'],A,Low temperature calorimetry set up,not stated,,,1934
58.57,31.2545,1.56272,None kPa,N/A,3990,['C'],A,Low temperature calorimetry set up,not stated,,,1934
60.87,32.1331,1.60666,None kPa,N/A,3990,['C'],A,Low temperature calorimetry set up,not stated,,,1934
62.95,35.313,1.76565,None kPa,N/A,3990,['C'],A,Low temperature calorimetry set up,not stated,,,1934
64.83,36.5263,1.82632,None kPa,N/A,3990,['C'],A,Low temperature calorimetry set up,not stated,,,1934
66.85,36.9447,1.84724,None kPa,N/A,3990,['C'],A,Low temperature calorimetry set up,not stated,,,1934
72.93,44.0994,2.20497,None kPa,N/A,3990,['C'],A,Low temperature calorimetry set up,not stated,,,1934
74.19,46.4842,2.32421,None kPa,N/A,3990,['C'],A,Low temperature calorimetry set up,not stated,,,1934
77.0,46.5679,2.3284,None kPa,N/A,3990,['C'],A,Low temperature calorimetry set up,not stated,,,1934
78.23,44.4759,2.2238,None kPa,N/A,3990,['C'],A,Low temperature calorimetry set up,not stated,,,1934
90.89,22.2589,1.11294,None kPa,N/A,3990,['C'],A,Low temperature calorimetry set up,not stated,,,1934
94.28,22.4681,1.1234,None kPa,N/A,3990,['C'],A,Low temperature calorimetry set up,not stated,,,1934
97.95,21.8405,1.09202,None kPa,N/A,3990,['C'],A,Low temperature calorimetry set up,not stated,,,1934
101.03,22.4681,1.1234,None kPa,N/A,3990,['C'],A,Low temperature calorimetry set up,not stated,,,1934
104.19,22.5936,1.12968,None kPa,N/A,3990,['C'],A,Low temperature calorimetry set up,not stated,,,1934
106.29,23.0538,1.15269,None kPa,N/A,3990,['C'],A,Low temperature calorimetry set up,not stated,,,1934
109.2,22.5518,1.12759,None kPa,N/A,3990,['C'],A,Low temperature calorimetry set up,not stated,,,1934
195.6,24.8948,1.24474,None kPa,N/A,3990,['C'],A,Low temperature calorimetry set up,not stated,,,1934
198.53,24.1835,1.20918,None kPa,N/A,3990,['C'],A,Low temperature calorimetry set up,not stated,,,1934
199.49,24.7274,1.23637,None kPa,N/A,3990,['C'],A,Low temperature calorimetry set up,not stated,,,1934
200.72,25.0622,1.25311,None kPa,N/A,3990,['C'],A,Low temperature calorimetry set up,not stated,,,1934
202.81,24.8111,1.24056,None kPa,N/A,3990,['C'],A,Low temperature calorimetry set up,not stated,,,1934
205.52,25.0203,1.25102,None kPa,N/A,3990,['C'],A,Low temperature calorimetry set up,not stated,,,1934
207.3,24.7693,1.23846,None kPa,N/A,3990,['C'],A,Low temperature calorimetry set up,not stated,,,1934
209.52,25.0203,1.25102,None kPa,N/A,3990,['C'],A,Low temperature calorimetry set up,not stated,,,1934
213.32,25.0203,1.25102,None kPa,N/A,3990,['C'],A,Low temperature calorimetry set up,not stated,,,1934
13.0,0.14644,0.007322,None kPa,N/A,3991,['C'],A,Low temperature calorimetry set up,not stated,,,1934
20.0,0.54392,0.027196,None kPa,N/A,3991,['C'],A,Low temperature calorimetry set up,not stated,,,1934
30.0,2.5104,0.12552,None kPa,N/A,3991,['C'],A,Low temperature calorimetry set up,not stated,,,1934
40.0,7.02912,0.351456,None kPa,N/A,3991,['C'],A,Low temperature calorimetry set up,not stated,,,1934
50.0,16.3176,0.81588,None kPa,N/A,3991,['C'],A,Low temperature calorimetry set up,not stated,,,1934
60.0,30.334,1.5167,None kPa,N/A,3991,['C'],A,Low temperature calorimetry set up,not stated,,,1934
70.0,42.6768,2.13384,None kPa,N/A,3991,['C'],A,Low temperature calorimetry set up,not stated,,,1934
75.0,47.2792,2.36396,None kPa,N/A,3991,['C'],A,Low temperature calorimetry set up,not stated,,,1934
90.0,22.5936,1.12968,None kPa,N/A,3991,['C'],A,Low temperature calorimetry set up,not stated,,,1934
100.0,22.5936,1.12968,None kPa,N/A,3991,['C'],A,Low temperature calorimetry set up,not stated,,,1934
110.0,23.012,1.1506,None kPa,N/A,3991,['C'],A,Low temperature calorimetry set up,not stated,,,1934
200.0,25.104,1.2552,None kPa,N/A,3991,['C'],A,Low temperature calorimetry set up,not stated,,,1934
210.0,25.1877,1.25938,None kPa,N/A,3991,['C'],A,Low temperature calorimetry set up,not stated,,,1934
20.0,1.8556,0.018556,None kPa,N/A,8959,['C'],A,Calculated from Debye's and Electronic Coefficient,"origin: commercial source,99.98 %",99.98,Not Specified %,1955
1.2,0.0033472,6.6944e-05,None kPa,N/A,9339,['C'],A,not stated,12097,99.98,Not Specified %,1956
1.3,0.00368192,7.36384e-05,None kPa,N/A,9339,['C'],A,not stated,12097,99.98,Not Specified %,1956
1.4,0.0039748,7.9496e-05,None kPa,N/A,9339,['C'],A,not stated,12097,99.98,Not Specified %,1956
1.5,0.00430952,8.61904e-05,None kPa,N/A,9339,['C'],A,not stated,12097,99.98,Not Specified %,1956
1.6,0.00464424,9.28848e-05,None kPa,N/A,9339,['C'],A,not stated,12097,99.98,Not Specified %,1956
1.7,0.0050208,0.000100416,None kPa,N/A,9339,['C'],A,not stated,12097,99.98,Not Specified %,1956
1.8,0.00539736,0.000107947,None kPa,N/A,9339,['C'],A,not stated,12097,99.98,Not Specified %,1956
1.9,0.00577392,0.000115478,None kPa,N/A,9339,['C'],A,not stated,12097,99.98,Not Specified %,1956
2.0,0.00615048,0.00012301,None kPa,N/A,9339,['C'],A,not stated,12097,99.98,Not Specified %,1956
2.1,0.00652704,0.000130541,None kPa,N/A,9339,['C'],A,not stated,12097,99.98,Not Specified %,1956
2.2,0.00694544,0.000138909,None kPa,N/A,9339,['C'],A,not stated,12097,99.98,Not Specified %,1956
2.3,0.00740568,0.000148114,None kPa,N/A,9339,['C'],A,not stated,12097,99.98,Not Specified %,1956
2.4,0.00782408,0.000156482,None kPa,N/A,9339,['C'],A,not stated,12097,99.98,Not Specified %,1956
2.5,0.00828432,0.000165686,None kPa,N/A,9339,['C'],A,not stated,12097,99.98,Not Specified %,1956
2.6,0.0087864,0.000175728,None kPa,N/A,9339,['C'],A,not stated,12097,99.98,Not Specified %,1956
2.7,0.00924664,0.000184933,None kPa,N/A,9339,['C'],A,not stated,12097,99.98,Not Specified %,1956
2.8,0.00979056,0.000195811,None kPa,N/A,9339,['C'],A,not stated,12097,99.98,Not Specified %,1956
2.9,0.0102926,0.000205853,None kPa,N/A,9339,['C'],A,not stated,12097,99.98,Not Specified %,1956
3.0,0.0108366,0.000216731,None kPa,N/A,9339,['C'],A,not stated,12097,99.98,Not Specified %,1956
3.1,0.0114223,0.000228446,None kPa,N/A,9339,['C'],A,not stated,12097,99.98,Not Specified %,1956
3.2,0.0120081,0.000240162,None kPa,N/A,9339,['C'],A,not stated,12097,99.98,Not Specified %,1956
3.3,0.0126357,0.000252714,None kPa,N/A,9339,['C'],A,not stated,12097,99.98,Not Specified %,1956
3.4,0.0132633,0.000265266,None kPa,N/A,9339,['C'],A,not stated,12097,99.98,Not Specified %,1956
3.5,0.0138909,0.000277818,None kPa,N/A,9339,['C'],A,not stated,12097,99.98,Not Specified %,1956
3.6,0.0146022,0.000292043,None kPa,N/A,9339,['C'],A,not stated,12097,99.98,Not Specified %,1956
3.7,0.0152716,0.000305432,None kPa,N/A,9339,['C'],A,not stated,12097,99.98,Not Specified %,1956
3.8,0.0160247,0.000320494,None kPa,N/A,9339,['C'],A,not stated,12097,99.98,Not Specified %,1956
3.9,0.0167778,0.000335557,None kPa,N/A,9339,['C'],A,not stated,12097,99.98,Not Specified %,1956
4.0,0.017531,0.000350619,None kPa,N/A,9339,['C'],A,not stated,12097,99.98,Not Specified %,1956
20.0,1.85548,0.0371096,None kPa,N/A,9339,['C'],A,not stated,12097,99.98,Not Specified %,1956
11.3,0.25104,0.0025104,None kPa,N/A,10128,['C'],A,Vacuum adiabatic calorimetry,"not stated,98 % (total),,rod",98.0,Not Specified %,1958
12.9,0.4184,0.004184,None kPa,N/A,10128,['C'],A,Vacuum adiabatic calorimetry,"not stated,98 % (total),,rod",98.0,Not Specified %,1958
14.8,0.66944,0.0066944,None kPa,N/A,10128,['C'],A,Vacuum adiabatic calorimetry,"not stated,98 % (total),,rod",98.0,Not Specified %,1958
17.0,1.12968,0.0112968,None kPa,N/A,10128,['C'],A,Vacuum adiabatic calorimetry,"not stated,98 % (total),,rod",98.0,Not Specified %,1958
18.4,1.38072,0.0138072,None kPa,N/A,10128,['C'],A,Vacuum adiabatic calorimetry,"not stated,98 % (total),,rod",98.0,Not Specified %,1958
19.8,1.63176,0.0163176,None kPa,N/A,10128,['C'],A,Vacuum adiabatic calorimetry,"not stated,98 % (total),,rod",98.0,Not Specified %,1958
20.9,2.00832,0.0200832,None kPa,N/A,10128,['C'],A,Vacuum adiabatic calorimetry,"not stated,98 % (total),,rod",98.0,Not Specified %,1958
23.2,2.9288,0.029288,None kPa,N/A,10128,['C'],A,Vacuum adiabatic calorimetry,"not stated,98 % (total),,rod",98.0,Not Specified %,1958
24.5,3.22168,0.0322168,None kPa,N/A,10128,['C'],A,Vacuum adiabatic calorimetry,"not stated,98 % (total),,rod",98.0,Not Specified %,1958
26.3,3.89112,0.0389112,None kPa,N/A,10128,['C'],A,Vacuum adiabatic calorimetry,"not stated,98 % (total),,rod",98.0,Not Specified %,1958
27.5,4.26768,0.0426768,None kPa,N/A,10128,['C'],A,Vacuum adiabatic calorimetry,"not stated,98 % (total),,rod",98.0,Not Specified %,1958
28.4,4.76976,0.0476976,None kPa,N/A,10128,['C'],A,Vacuum adiabatic calorimetry,"not stated,98 % (total),,rod",98.0,Not Specified %,1958
29.8,5.18816,0.0518816,None kPa,N/A,10128,['C'],A,Vacuum adiabatic calorimetry,"not stated,98 % (total),,rod",98.0,Not Specified %,1958
31.2,5.81576,0.0581576,None kPa,N/A,10128,['C'],A,Vacuum adiabatic calorimetry,"not stated,98 % (total),,rod",98.0,Not Specified %,1958
32.2,6.35968,0.0635968,None kPa,N/A,10128,['C'],A,Vacuum adiabatic calorimetry,"not stated,98 % (total),,rod",98.0,Not Specified %,1958
33.3,6.81992,0.0681992,None kPa,N/A,10128,['C'],A,Vacuum adiabatic calorimetry,"not stated,98 % (total),,rod",98.0,Not Specified %,1958
34.6,7.07096,0.0707096,None kPa,N/A,10128,['C'],A,Vacuum adiabatic calorimetry,"not stated,98 % (total),,rod",98.0,Not Specified %,1958
35.4,7.36384,0.0736384,None kPa,N/A,10128,['C'],A,Vacuum adiabatic calorimetry,"not stated,98 % (total),,rod",98.0,Not Specified %,1958
36.0,7.82408,0.0782408,None kPa,N/A,10128,['C'],A,Vacuum adiabatic calorimetry,"not stated,98 % (total),,rod",98.0,Not Specified %,1958
37.5,8.28432,0.0828432,None kPa,N/A,10128,['C'],A,Vacuum adiabatic calorimetry,"not stated,98 % (total),,rod",98.0,Not Specified %,1958
38.6,8.82824,0.0882824,None kPa,N/A,10128,['C'],A,Vacuum adiabatic calorimetry,"not stated,98 % (total),,rod",98.0,Not Specified %,1958
39.5,9.2048,0.092048,None kPa,N/A,10128,['C'],A,Vacuum adiabatic calorimetry,"not stated,98 % (total),,rod",98.0,Not Specified %,1958
40.7,9.58136,0.0958136,None kPa,N/A,10128,['C'],A,Vacuum adiabatic calorimetry,"not stated,98 % (total),,rod",98.0,Not Specified %,1958
42.9,10.2926,0.102926,None kPa,N/A,10128,['C'],A,Vacuum adiabatic calorimetry,"not stated,98 % (total),,rod",98.0,Not Specified %,1958
44.4,10.7529,0.107529,None kPa,N/A,10128,['C'],A,Vacuum adiabatic calorimetry,"not stated,98 % (total),,rod",98.0,Not Specified %,1958
45.6,11.3386,0.113386,None kPa,N/A,10128,['C'],A,Vacuum adiabatic calorimetry,"not stated,98 % (total),,rod",98.0,Not Specified %,1958
47.0,11.6734,0.116734,None kPa,N/A,10128,['C'],A,Vacuum adiabatic calorimetry,"not stated,98 % (total),,rod",98.0,Not Specified %,1958
48.0,12.0918,0.120918,None kPa,N/A,10128,['C'],A,Vacuum adiabatic calorimetry,"not stated,98 % (total),,rod",98.0,Not Specified %,1958
49.3,12.3428,0.123428,None kPa,N/A,10128,['C'],A,Vacuum adiabatic calorimetry,"not stated,98 % (total),,rod",98.0,Not Specified %,1958
50.7,12.9704,0.129704,None kPa,N/A,10128,['C'],A,Vacuum adiabatic calorimetry,"not stated,98 % (total),,rod",98.0,Not Specified %,1958
55.6,14.4348,0.144348,None kPa,N/A,10128,['C'],A,Vacuum adiabatic calorimetry,"not stated,98 % (total),,rod",98.0,Not Specified %,1958
57.4,14.8532,0.148532,None kPa,N/A,10128,['C'],A,Vacuum adiabatic calorimetry,"not stated,98 % (total),,rod",98.0,Not Specified %,1958
59.1,15.1879,0.151879,None kPa,N/A,10128,['C'],A,Vacuum adiabatic calorimetry,"not stated,98 % (total),,rod",98.0,Not Specified %,1958
61.1,15.6482,0.156482,None kPa,N/A,10128,['C'],A,Vacuum adiabatic calorimetry,"not stated,98 % (total),,rod",98.0,Not Specified %,1958
63.0,16.1084,0.161084,None kPa,N/A,10128,['C'],A,Vacuum adiabatic calorimetry,"not stated,98 % (total),,rod",98.0,Not Specified %,1958
64.5,16.485,0.16485,None kPa,N/A,10128,['C'],A,Vacuum adiabatic calorimetry,"not stated,98 % (total),,rod",98.0,Not Specified %,1958
66.5,16.987,0.16987,None kPa,N/A,10128,['C'],A,Vacuum adiabatic calorimetry,"not stated,98 % (total),,rod",98.0,Not Specified %,1958
68.6,17.4054,0.174054,None kPa,N/A,10128,['C'],A,Vacuum adiabatic calorimetry,"not stated,98 % (total),,rod",98.0,Not Specified %,1958
70.2,17.6565,0.176565,None kPa,N/A,10128,['C'],A,Vacuum adiabatic calorimetry,"not stated,98 % (total),,rod",98.0,Not Specified %,1958
72.1,18.033,0.18033,None kPa,N/A,10128,['C'],A,Vacuum adiabatic calorimetry,"not stated,98 % (total),,rod",98.0,Not Specified %,1958
74.7,18.4933,0.184933,None kPa,N/A,10128,['C'],A,Vacuum adiabatic calorimetry,"not stated,98 % (total),,rod",98.0,Not Specified %,1958
76.8,18.7862,0.187862,None kPa,N/A,10128,['C'],A,Vacuum adiabatic calorimetry,"not stated,98 % (total),,rod",98.0,Not Specified %,1958
79.5,19.1209,0.191209,None kPa,N/A,10128,['C'],A,Vacuum adiabatic calorimetry,"not stated,98 % (total),,rod",98.0,Not Specified %,1958
83.0,19.6648,0.196648,None kPa,N/A,10128,['C'],A,Vacuum adiabatic calorimetry,"not stated,98 % (total),,rod",98.0,Not Specified %,1958
84.7,19.9577,0.199577,None kPa,N/A,10128,['C'],A,Vacuum adiabatic calorimetry,"not stated,98 % (total),,rod",98.0,Not Specified %,1958
88.1,20.5016,0.205016,None kPa,N/A,10128,['C'],A,Vacuum adiabatic calorimetry,"not stated,98 % (total),,rod",98.0,Not Specified %,1958
90.1,20.7108,0.207108,None kPa,N/A,10128,['C'],A,Vacuum adiabatic calorimetry,"not stated,98 % (total),,rod",98.0,Not Specified %,1958
91.7,20.8782,0.208782,None kPa,N/A,10128,['C'],A,Vacuum adiabatic calorimetry,"not stated,98 % (total),,rod",98.0,Not Specified %,1958
93.8,21.1292,0.211292,None kPa,N/A,10128,['C'],A,Vacuum adiabatic calorimetry,"not stated,98 % (total),,rod",98.0,Not Specified %,1958
94.6,21.3384,0.213384,None kPa,N/A,10128,['C'],A,Vacuum adiabatic calorimetry,"not stated,98 % (total),,rod",98.0,Not Specified %,1958
10.0,0.176983,0.00884916,None kPa,N/A,10129,['C'],A,Vacuum adiabatic calorimetry,"not stated,98 % (total),,rod",98.0,Not Specified %,1958
15.0,0.692034,0.0346017,None kPa,N/A,10129,['C'],A,Vacuum adiabatic calorimetry,"not stated,98 % (total),,rod",98.0,Not Specified %,1958
20.0,1.69034,0.0845168,None kPa,N/A,10129,['C'],A,Vacuum adiabatic calorimetry,"not stated,98 % (total),,rod",98.0,Not Specified %,1958
25.0,3.23549,0.161774,None kPa,N/A,10129,['C'],A,Vacuum adiabatic calorimetry,"not stated,98 % (total),,rod",98.0,Not Specified %,1958
30.0,5.16724,0.258362,None kPa,N/A,10129,['C'],A,Vacuum adiabatic calorimetry,"not stated,98 % (total),,rod",98.0,Not Specified %,1958
35.0,7.14627,0.357314,None kPa,N/A,10129,['C'],A,Vacuum adiabatic calorimetry,"not stated,98 % (total),,rod",98.0,Not Specified %,1958
40.0,9.14204,0.457102,None kPa,N/A,10129,['C'],A,Vacuum adiabatic calorimetry,"not stated,98 % (total),,rod",98.0,Not Specified %,1958
45.0,10.9621,0.548104,None kPa,N/A,10129,['C'],A,Vacuum adiabatic calorimetry,"not stated,98 % (total),,rod",98.0,Not Specified %,1958
50.0,12.6022,0.63011,None kPa,N/A,10129,['C'],A,Vacuum adiabatic calorimetry,"not stated,98 % (total),,rod",98.0,Not Specified %,1958
55.0,14.1168,0.705841,None kPa,N/A,10129,['C'],A,Vacuum adiabatic calorimetry,"not stated,98 % (total),,rod",98.0,Not Specified %,1958
60.0,15.4055,0.770274,None kPa,N/A,10129,['C'],A,Vacuum adiabatic calorimetry,"not stated,98 % (total),,rod",98.0,Not Specified %,1958
65.0,16.485,0.824248,None kPa,N/A,10129,['C'],A,Vacuum adiabatic calorimetry,"not stated,98 % (total),,rod",98.0,Not Specified %,1958
70.0,17.464,0.873201,None kPa,N/A,10129,['C'],A,Vacuum adiabatic calorimetry,"not stated,98 % (total),,rod",98.0,Not Specified %,1958
75.0,18.3343,0.916714,None kPa,N/A,10129,['C'],A,Vacuum adiabatic calorimetry,"not stated,98 % (total),,rod",98.0,Not Specified %,1958
80.0,19.1711,0.958554,None kPa,N/A,10129,['C'],A,Vacuum adiabatic calorimetry,"not stated,98 % (total),,rod",98.0,Not Specified %,1958
85.0,19.9451,0.997256,None kPa,N/A,10129,['C'],A,Vacuum adiabatic calorimetry,"not stated,98 % (total),,rod",98.0,Not Specified %,1958
90.0,20.6355,1.03177,None kPa,N/A,10129,['C'],A,Vacuum adiabatic calorimetry,"not stated,98 % (total),,rod",98.0,Not Specified %,1958
95.0,21.2338,1.06169,None kPa,N/A,10129,['C'],A,Vacuum adiabatic calorimetry,"not stated,98 % (total),,rod",98.0,Not Specified %,1958
100.0,21.6982,1.08491,None kPa,N/A,10129,['C'],A,Vacuum adiabatic calorimetry,"not stated,98 % (total),,rod",98.0,Not Specified %,1958
105.0,22.0371,1.10186,None kPa,N/A,10129,['C'],A,Vacuum adiabatic calorimetry,"not stated,98 % (total),,rod",98.0,Not Specified %,1958
110.0,22.3593,1.11796,None kPa,N/A,10129,['C'],A,Vacuum adiabatic calorimetry,"not stated,98 % (total),,rod",98.0,Not Specified %,1958
115.0,22.648,1.1324,None kPa,N/A,10129,['C'],A,Vacuum adiabatic calorimetry,"not stated,98 % (total),,rod",98.0,Not Specified %,1958
120.0,22.8739,1.1437,None kPa,N/A,10129,['C'],A,Vacuum adiabatic calorimetry,"not stated,98 % (total),,rod",98.0,Not Specified %,1958
125.0,23.0538,1.15269,None kPa,N/A,10129,['C'],A,Vacuum adiabatic calorimetry,"not stated,98 % (total),,rod",98.0,Not Specified %,1958
130.0,23.2128,1.16064,None kPa,N/A,10129,['C'],A,Vacuum adiabatic calorimetry,"not stated,98 % (total),,rod",98.0,Not Specified %,1958
135.0,23.3593,1.16796,None kPa,N/A,10129,['C'],A,Vacuum adiabatic calorimetry,"not stated,98 % (total),,rod",98.0,Not Specified %,1958
140.0,23.5015,1.17508,None kPa,N/A,10129,['C'],A,Vacuum adiabatic calorimetry,"not stated,98 % (total),,rod",98.0,Not Specified %,1958
145.0,23.5852,1.17926,None kPa,N/A,10129,['C'],A,Vacuum adiabatic calorimetry,"not stated,98 % (total),,rod",98.0,Not Specified %,1958
150.0,23.7107,1.18554,None kPa,N/A,10129,['C'],A,Vacuum adiabatic calorimetry,"not stated,98 % (total),,rod",98.0,Not Specified %,1958
155.0,23.8237,1.19118,None kPa,N/A,10129,['C'],A,Vacuum adiabatic calorimetry,"not stated,98 % (total),,rod",98.0,Not Specified %,1958
160.0,23.9199,1.196,None kPa,N/A,10129,['C'],A,Vacuum adiabatic calorimetry,"not stated,98 % (total),,rod",98.0,Not Specified %,1958
165.0,24.0162,1.20081,None kPa,N/A,10129,['C'],A,Vacuum adiabatic calorimetry,"not stated,98 % (total),,rod",98.0,Not Specified %,1958
170.0,24.1291,1.20646,None kPa,N/A,10129,['C'],A,Vacuum adiabatic calorimetry,"not stated,98 % (total),,rod",98.0,Not Specified %,1958
175.0,24.2128,1.21064,None kPa,N/A,10129,['C'],A,Vacuum adiabatic calorimetry,"not stated,98 % (total),,rod",98.0,Not Specified %,1958
180.0,24.3383,1.21692,None kPa,N/A,10129,['C'],A,Vacuum adiabatic calorimetry,"not stated,98 % (total),,rod",98.0,Not Specified %,1958
185.0,24.4513,1.22256,None kPa,N/A,10129,['C'],A,Vacuum adiabatic calorimetry,"not stated,98 % (total),,rod",98.0,Not Specified %,1958
190.0,24.5182,1.22591,None kPa,N/A,10129,['C'],A,Vacuum adiabatic calorimetry,"not stated,98 % (total),,rod",98.0,Not Specified %,1958
195.0,24.6145,1.23072,None kPa,N/A,10129,['C'],A,Vacuum adiabatic calorimetry,"not stated,98 % (total),,rod",98.0,Not Specified %,1958
200.0,24.7107,1.23554,None kPa,N/A,10129,['C'],A,Vacuum adiabatic calorimetry,"not stated,98 % (total),,rod",98.0,Not Specified %,1958
101.6,21.8823,1.09412,None kPa,N/A,10130,['C'],A,Vacuum adiabatic calorimetry,"not stated,98 % (total),,rod",98.0,Not Specified %,1958
103.4,22.217,1.11085,None kPa,N/A,10130,['C'],A,Vacuum adiabatic calorimetry,"not stated,98 % (total),,rod",98.0,Not Specified %,1958
105.0,22.1752,1.10876,None kPa,N/A,10130,['C'],A,Vacuum adiabatic calorimetry,"not stated,98 % (total),,rod",98.0,Not Specified %,1958
106.7,22.3007,1.11504,None kPa,N/A,10130,['C'],A,Vacuum adiabatic calorimetry,"not stated,98 % (total),,rod",98.0,Not Specified %,1958
108.3,22.217,1.11085,None kPa,N/A,10130,['C'],A,Vacuum adiabatic calorimetry,"not stated,98 % (total),,rod",98.0,Not Specified %,1958
110.0,22.3007,1.11504,None kPa,N/A,10130,['C'],A,Vacuum adiabatic calorimetry,"not stated,98 % (total),,rod",98.0,Not Specified %,1958
111.3,22.4262,1.12131,None kPa,N/A,10130,['C'],A,Vacuum adiabatic calorimetry,"not stated,98 % (total),,rod",98.0,Not Specified %,1958
145.8,23.3467,1.16734,None kPa,N/A,10130,['C'],A,Vacuum adiabatic calorimetry,"not stated,98 % (total),,rod",98.0,Not Specified %,1958
144.4,23.5141,1.1757,None kPa,N/A,10130,['C'],A,Vacuum adiabatic calorimetry,"not stated,98 % (total),,rod",98.0,Not Specified %,1958
144.7,24.0998,1.20499,None kPa,N/A,10130,['C'],A,Vacuum adiabatic calorimetry,"not stated,98 % (total),,rod",98.0,Not Specified %,1958
147.4,23.8906,1.19453,None kPa,N/A,10130,['C'],A,Vacuum adiabatic calorimetry,"not stated,98 % (total),,rod",98.0,Not Specified %,1958
148.4,23.5978,1.17989,None kPa,N/A,10130,['C'],A,Vacuum adiabatic calorimetry,"not stated,98 % (total),,rod",98.0,Not Specified %,1958
149.6,23.8906,1.19453,None kPa,N/A,10130,['C'],A,Vacuum adiabatic calorimetry,"not stated,98 % (total),,rod",98.0,Not Specified %,1958
150.7,23.5559,1.1778,None kPa,N/A,10130,['C'],A,Vacuum adiabatic calorimetry,"not stated,98 % (total),,rod",98.0,Not Specified %,1958
198.9,23.7651,1.18826,None kPa,N/A,10130,['C'],A,Vacuum adiabatic calorimetry,"not stated,98 % (total),,rod",98.0,Not Specified %,1958
194.9,24.3927,1.21964,None kPa,N/A,10130,['C'],A,Vacuum adiabatic calorimetry,"not stated,98 % (total),,rod",98.0,Not Specified %,1958
194.7,25.104,1.2552,None kPa,N/A,10130,['C'],A,Vacuum adiabatic calorimetry,"not stated,98 % (total),,rod",98.0,Not Specified %,1958
196.3,24.9366,1.24683,None kPa,N/A,10130,['C'],A,Vacuum adiabatic calorimetry,"not stated,98 % (total),,rod",98.0,Not Specified %,1958
197.0,24.7274,1.23637,None kPa,N/A,10130,['C'],A,Vacuum adiabatic calorimetry,"not stated,98 % (total),,rod",98.0,Not Specified %,1958
198.3,24.8948,1.24474,None kPa,N/A,10130,['C'],A,Vacuum adiabatic calorimetry,"not stated,98 % (total),,rod",98.0,Not Specified %,1958
197.3,25.3132,1.26566,None kPa,N/A,10130,['C'],A,Vacuum adiabatic calorimetry,"not stated,98 % (total),,rod",98.0,Not Specified %,1958
199.7,25.2295,1.26148,None kPa,N/A,10130,['C'],A,Vacuum adiabatic calorimetry,"not stated,98 % (total),,rod",98.0,Not Specified %,1958
1.1515,0.00272416,2.72416e-05,None kPa,N/A,13849,['C'],A,Vacuum adiabatic calorimetry,"not stated,99.9027 weight %",99.9027,Weight %,1963
1.25815,0.00300752,3.00752e-05,None kPa,N/A,13849,['C'],A,Vacuum adiabatic calorimetry,"not stated,99.9027 weight %",99.9027,Weight %,1963
1.38058,0.00333873,3.33873e-05,None kPa,N/A,13849,['C'],A,Vacuum adiabatic calorimetry,"not stated,99.9027 weight %",99.9027,Weight %,1963
1.45564,0.00358243,3.58243e-05,None kPa,N/A,13849,['C'],A,Vacuum adiabatic calorimetry,"not stated,99.9027 weight %",99.9027,Weight %,1963
1.56254,0.00387457,3.87457e-05,None kPa,N/A,13849,['C'],A,Vacuum adiabatic calorimetry,"not stated,99.9027 weight %",99.9027,Weight %,1963
1.62136,0.00406356,4.06356e-05,None kPa,N/A,13849,['C'],A,Vacuum adiabatic calorimetry,"not stated,99.9027 weight %",99.9027,Weight %,1963
1.71058,0.00431506,4.31506e-05,None kPa,N/A,13849,['C'],A,Vacuum adiabatic calorimetry,"not stated,99.9027 weight %",99.9027,Weight %,1963
1.76664,0.00450381,4.50381e-05,None kPa,N/A,13849,['C'],A,Vacuum adiabatic calorimetry,"not stated,99.9027 weight %",99.9027,Weight %,1963
1.85715,0.00479251,4.79251e-05,None kPa,N/A,13849,['C'],A,Vacuum adiabatic calorimetry,"not stated,99.9027 weight %",99.9027,Weight %,1963
1.92727,0.00502671,5.02671e-05,None kPa,N/A,13849,['C'],A,Vacuum adiabatic calorimetry,"not stated,99.9027 weight %",99.9027,Weight %,1963
1.99347,0.00524722,5.24722e-05,None kPa,N/A,13849,['C'],A,Vacuum adiabatic calorimetry,"not stated,99.9027 weight %",99.9027,Weight %,1963
2.11324,0.00571044,5.71044e-05,None kPa,N/A,13849,['C'],A,Vacuum adiabatic calorimetry,"not stated,99.9027 weight %",99.9027,Weight %,1963
2.23068,0.00616019,6.16019e-05,None kPa,N/A,13849,['C'],A,Vacuum adiabatic calorimetry,"not stated,99.9027 weight %",99.9027,Weight %,1963
2.33474,0.00659808,6.59808e-05,None kPa,N/A,13849,['C'],A,Vacuum adiabatic calorimetry,"not stated,99.9027 weight %",99.9027,Weight %,1963
2.44418,0.00704492,7.04492e-05,None kPa,N/A,13849,['C'],A,Vacuum adiabatic calorimetry,"not stated,99.9027 weight %",99.9027,Weight %,1963
2.54477,0.00747575,7.47575e-05,None kPa,N/A,13849,['C'],A,Vacuum adiabatic calorimetry,"not stated,99.9027 weight %",99.9027,Weight %,1963
2.63738,0.00788508,7.88508e-05,None kPa,N/A,13849,['C'],A,Vacuum adiabatic calorimetry,"not stated,99.9027 weight %",99.9027,Weight %,1963
2.73165,0.00836631,8.36631e-05,None kPa,N/A,13849,['C'],A,Vacuum adiabatic calorimetry,"not stated,99.9027 weight %",99.9027,Weight %,1963
2.82577,0.00881067,8.81067e-05,None kPa,N/A,13849,['C'],A,Vacuum adiabatic calorimetry,"not stated,99.9027 weight %",99.9027,Weight %,1963
2.90911,0.00924,9.24e-05,None kPa,N/A,13849,['C'],A,Vacuum adiabatic calorimetry,"not stated,99.9027 weight %",99.9027,Weight %,1963
2.9954,0.00973222,9.73222e-05,None kPa,N/A,13849,['C'],A,Vacuum adiabatic calorimetry,"not stated,99.9027 weight %",99.9027,Weight %,1963
3.0805,0.0101868,0.000101868,None kPa,N/A,13849,['C'],A,Vacuum adiabatic calorimetry,"not stated,99.9027 weight %",99.9027,Weight %,1963
3.15527,0.0106009,0.000106009,None kPa,N/A,13849,['C'],A,Vacuum adiabatic calorimetry,"not stated,99.9027 weight %",99.9027,Weight %,1963
3.23811,0.0110771,0.000110771,None kPa,N/A,13849,['C'],A,Vacuum adiabatic calorimetry,"not stated,99.9027 weight %",99.9027,Weight %,1963
3.32839,0.0116192,0.000116192,None kPa,N/A,13849,['C'],A,Vacuum adiabatic calorimetry,"not stated,99.9027 weight %",99.9027,Weight %,1963
3.40383,0.0121263,0.000121263,None kPa,N/A,13849,['C'],A,Vacuum adiabatic calorimetry,"not stated,99.9027 weight %",99.9027,Weight %,1963
3.47241,0.0125416,0.000125417,None kPa,N/A,13849,['C'],A,Vacuum adiabatic calorimetry,"not stated,99.9027 weight %",99.9027,Weight %,1963
3.54171,0.0130252,0.000130252,None kPa,N/A,13849,['C'],A,Vacuum adiabatic calorimetry,"not stated,99.9027 weight %",99.9027,Weight %,1963
3.6209,0.0135143,0.000135143,None kPa,N/A,13849,['C'],A,Vacuum adiabatic calorimetry,"not stated,99.9027 weight %",99.9027,Weight %,1963
3.68145,0.0139691,0.000139691,None kPa,N/A,13849,['C'],A,Vacuum adiabatic calorimetry,"not stated,99.9027 weight %",99.9027,Weight %,1963
3.74768,0.0144616,0.000144616,None kPa,N/A,13849,['C'],A,Vacuum adiabatic calorimetry,"not stated,99.9027 weight %",99.9027,Weight %,1963
3.81269,0.0149372,0.000149373,None kPa,N/A,13849,['C'],A,Vacuum adiabatic calorimetry,"not stated,99.9027 weight %",99.9027,Weight %,1963
3.8778,0.0154305,0.000154305,None kPa,N/A,13849,['C'],A,Vacuum adiabatic calorimetry,"not stated,99.9027 weight %",99.9027,Weight %,1963
3.94588,0.015901,0.00015901,None kPa,N/A,13849,['C'],A,Vacuum adiabatic calorimetry,"not stated,99.9027 weight %",99.9027,Weight %,1963
4.00968,0.016475,0.00016475,None kPa,N/A,13849,['C'],A,Vacuum adiabatic calorimetry,"not stated,99.9027 weight %",99.9027,Weight %,1963
4.07067,0.016998,0.00016998,None kPa,N/A,13849,['C'],A,Vacuum adiabatic calorimetry,"not stated,99.9027 weight %",99.9027,Weight %,1963
4.13157,0.0174547,0.000174547,None kPa,N/A,13849,['C'],A,Vacuum adiabatic calorimetry,"not stated,99.9027 weight %",99.9027,Weight %,1963
4.19639,0.0179801,0.000179801,None kPa,N/A,13849,['C'],A,Vacuum adiabatic calorimetry,"not stated,99.9027 weight %",99.9027,Weight %,1963
4.2536,0.0185171,0.000185171,None kPa,N/A,13849,['C'],A,Vacuum adiabatic calorimetry,"not stated,99.9027 weight %",99.9027,Weight %,1963
4.31639,0.0190521,0.000190521,None kPa,N/A,13849,['C'],A,Vacuum adiabatic calorimetry,"not stated,99.9027 weight %",99.9027,Weight %,1963
4.36772,0.019523,0.00019523,None kPa,N/A,13849,['C'],A,Vacuum adiabatic calorimetry,"not stated,99.9027 weight %",99.9027,Weight %,1963
4.4094,0.0199713,0.000199713,None kPa,N/A,13849,['C'],A,Vacuum adiabatic calorimetry,"not stated,99.9027 weight %",99.9027,Weight %,1963
4.46982,0.0205931,0.000205931,None kPa,N/A,13849,['C'],A,Vacuum adiabatic calorimetry,"not stated,99.9027 weight %",99.9027,Weight %,1963
1.5,0.00364698,3.73715e-05,None kPa,N/A,13850,['C'],A,Vacuum adiabatic calorimetry,"not stated,99.9027 weight %",99.9027,Weight %,1963
1.7,0.00426492,4.37637e-05,None kPa,N/A,13850,['C'],A,Vacuum adiabatic calorimetry,"not stated,99.9027 weight %",99.9027,Weight %,1963
1.9,0.00493225,5.06843e-05,None kPa,N/A,13850,['C'],A,Vacuum adiabatic calorimetry,"not stated,99.9027 weight %",99.9027,Weight %,1963
2.1,0.00565476,5.81955e-05,None kPa,N/A,13850,['C'],A,Vacuum adiabatic calorimetry,"not stated,99.9027 weight %",99.9027,Weight %,1963
2.3,0.00643828,6.63595e-05,None kPa,N/A,13850,['C'],A,Vacuum adiabatic calorimetry,"not stated,99.9027 weight %",99.9027,Weight %,1963
2.5,0.0072886,7.52386e-05,None kPa,N/A,13850,['C'],A,Vacuum adiabatic calorimetry,"not stated,99.9027 weight %",99.9027,Weight %,1963
2.7,0.00821155,8.48948e-05,None kPa,N/A,13850,['C'],A,Vacuum adiabatic calorimetry,"not stated,99.9027 weight %",99.9027,Weight %,1963
2.9,0.00921292,9.53903e-05,None kPa,N/A,13850,['C'],A,Vacuum adiabatic calorimetry,"not stated,99.9027 weight %",99.9027,Weight %,1963
3.1,0.0102985,0.000106787,None kPa,N/A,13850,['C'],A,Vacuum adiabatic calorimetry,"not stated,99.9027 weight %",99.9027,Weight %,1963
3.3,0.0114742,0.000119148,None kPa,N/A,13850,['C'],A,Vacuum adiabatic calorimetry,"not stated,99.9027 weight %",99.9027,Weight %,1963
3.5,0.0127457,0.000132535,None kPa,N/A,13850,['C'],A,Vacuum adiabatic calorimetry,"not stated,99.9027 weight %",99.9027,Weight %,1963
3.7,0.0141189,0.000147009,None kPa,N/A,13850,['C'],A,Vacuum adiabatic calorimetry,"not stated,99.9027 weight %",99.9027,Weight %,1963
3.9,0.0155995,0.000162634,None kPa,N/A,13850,['C'],A,Vacuum adiabatic calorimetry,"not stated,99.9027 weight %",99.9027,Weight %,1963
4.1,0.0171934,0.000179471,None kPa,N/A,13850,['C'],A,Vacuum adiabatic calorimetry,"not stated,99.9027 weight %",99.9027,Weight %,1963
4.3,0.0189065,0.000197583,None kPa,N/A,13850,['C'],A,Vacuum adiabatic calorimetry,"not stated,99.9027 weight %",99.9027,Weight %,1963
4.5,0.0207444,0.000217031,None kPa,N/A,13850,['C'],A,Vacuum adiabatic calorimetry,"not stated,99.9027 weight %",99.9027,Weight %,1963
1.5,0.00366289,4.79034e-05,None kPa,N/A,13851,['C'],A,Vacuum adiabatic calorimetry,"not stated,99.9027 weight %",99.9027,Weight %,1963
1.7,0.00428422,5.61936e-05,None kPa,N/A,13851,['C'],A,Vacuum adiabatic calorimetry,"not stated,99.9027 weight %",99.9027,Weight %,1963
1.9,0.0049554,6.51975e-05,None kPa,N/A,13851,['C'],A,Vacuum adiabatic calorimetry,"not stated,99.9027 weight %",99.9027,Weight %,1963
2.1,0.00568229,7.4999e-05,None kPa,N/A,13851,['C'],A,Vacuum adiabatic calorimetry,"not stated,99.9027 weight %",99.9027,Weight %,1963
2.3,0.00647078,8.56821e-05,None kPa,N/A,13851,['C'],A,Vacuum adiabatic calorimetry,"not stated,99.9027 weight %",99.9027,Weight %,1963
2.5,0.00732671,9.73307e-05,None kPa,N/A,13851,['C'],A,Vacuum adiabatic calorimetry,"not stated,99.9027 weight %",99.9027,Weight %,1963
2.7,0.00825595,0.000110029,None kPa,N/A,13851,['C'],A,Vacuum adiabatic calorimetry,"not stated,99.9027 weight %",99.9027,Weight %,1963
2.9,0.00926437,0.00012386,None kPa,N/A,13851,['C'],A,Vacuum adiabatic calorimetry,"not stated,99.9027 weight %",99.9027,Weight %,1963
3.1,0.0103578,0.000138909,None kPa,N/A,13851,['C'],A,Vacuum adiabatic calorimetry,"not stated,99.9027 weight %",99.9027,Weight %,1963
3.3,0.0115422,0.00015526,None kPa,N/A,13851,['C'],A,Vacuum adiabatic calorimetry,"not stated,99.9027 weight %",99.9027,Weight %,1963
3.5,0.0128234,0.000172995,None kPa,N/A,13851,['C'],A,Vacuum adiabatic calorimetry,"not stated,99.9027 weight %",99.9027,Weight %,1963
3.7,0.0142072,0.0001922,None kPa,N/A,13851,['C'],A,Vacuum adiabatic calorimetry,"not stated,99.9027 weight %",99.9027,Weight %,1963
3.9,0.0156994,0.000212959,None kPa,N/A,13851,['C'],A,Vacuum adiabatic calorimetry,"not stated,99.9027 weight %",99.9027,Weight %,1963
4.1,0.0173061,0.000235354,None kPa,N/A,13851,['C'],A,Vacuum adiabatic calorimetry,"not stated,99.9027 weight %",99.9027,Weight %,1963
4.3,0.019033,0.000259471,None kPa,N/A,13851,['C'],A,Vacuum adiabatic calorimetry,"not stated,99.9027 weight %",99.9027,Weight %,1963
4.5,0.020886,0.000285393,None kPa,N/A,13851,['C'],A,Vacuum adiabatic calorimetry,"not stated,99.9027 weight %",99.9027,Weight %,1963
1.5,0.00432898,4.32898e-05,None kPa,N/A,13852,['C'],A,Vacuum adiabatic calorimetry,"not stated,99.9027 weight %",99.9027,Weight %,1963
1.7,0.00502512,5.02512e-05,None kPa,N/A,13852,['C'],A,Vacuum adiabatic calorimetry,"not stated,99.9027 weight %",99.9027,Weight %,1963
1.9,0.00576587,5.76587e-05,None kPa,N/A,13852,['C'],A,Vacuum adiabatic calorimetry,"not stated,99.9027 weight %",99.9027,Weight %,1963
2.1,0.00655647,6.55647e-05,None kPa,N/A,13852,['C'],A,Vacuum adiabatic calorimetry,"not stated,99.9027 weight %",99.9027,Weight %,1963
2.3,0.00740218,7.40218e-05,None kPa,N/A,13852,['C'],A,Vacuum adiabatic calorimetry,"not stated,99.9027 weight %",99.9027,Weight %,1963
2.5,0.00830823,8.30823e-05,None kPa,N/A,13852,['C'],A,Vacuum adiabatic calorimetry,"not stated,99.9027 weight %",99.9027,Weight %,1963
2.7,0.00927987,9.27987e-05,None kPa,N/A,13852,['C'],A,Vacuum adiabatic calorimetry,"not stated,99.9027 weight %",99.9027,Weight %,1963
2.9,0.0103224,0.000103224,None kPa,N/A,13852,['C'],A,Vacuum adiabatic calorimetry,"not stated,99.9027 weight %",99.9027,Weight %,1963
3.1,0.0114409,0.000114409,None kPa,N/A,13852,['C'],A,Vacuum adiabatic calorimetry,"not stated,99.9027 weight %",99.9027,Weight %,1963
3.3,0.0126409,0.000126409,None kPa,N/A,13852,['C'],A,Vacuum adiabatic calorimetry,"not stated,99.9027 weight %",99.9027,Weight %,1963
3.5,0.0139274,0.000139274,None kPa,N/A,13852,['C'],A,Vacuum adiabatic calorimetry,"not stated,99.9027 weight %",99.9027,Weight %,1963
3.7,0.0153057,0.000153057,None kPa,N/A,13852,['C'],A,Vacuum adiabatic calorimetry,"not stated,99.9027 weight %",99.9027,Weight %,1963
3.9,0.0167811,0.000167811,None kPa,N/A,13852,['C'],A,Vacuum adiabatic calorimetry,"not stated,99.9027 weight %",99.9027,Weight %,1963
4.1,0.0183589,0.000183589,None kPa,N/A,13852,['C'],A,Vacuum adiabatic calorimetry,"not stated,99.9027 weight %",99.9027,Weight %,1963
4.3,0.0200442,0.000200442,None kPa,N/A,13852,['C'],A,Vacuum adiabatic calorimetry,"not stated,99.9027 weight %",99.9027,Weight %,1963
4.5,0.0218424,0.000218424,None kPa,N/A,13852,['C'],A,Vacuum adiabatic calorimetry,"not stated,99.9027 weight %",99.9027,Weight %,1963
10.0,0.176983,0.00707933,None kPa,N/A,8203,['C'],A,Vacuum adiabatic calorimetry,"not stated,98 % (total),",98.0,Not Specified %,1954
15.0,0.692034,0.0276813,None kPa,N/A,8203,['C'],A,Vacuum adiabatic calorimetry,"not stated,98 % (total),",98.0,Not Specified %,1954
20.0,1.69034,0.0676134,None kPa,N/A,8203,['C'],A,Vacuum adiabatic calorimetry,"not stated,98 % (total),",98.0,Not Specified %,1954
25.0,3.23549,0.129419,None kPa,N/A,8203,['C'],A,Vacuum adiabatic calorimetry,"not stated,98 % (total),",98.0,Not Specified %,1954
30.0,5.16724,0.20669,None kPa,N/A,8203,['C'],A,Vacuum adiabatic calorimetry,"not stated,98 % (total),",98.0,Not Specified %,1954
35.0,7.14627,0.285851,None kPa,N/A,8203,['C'],A,Vacuum adiabatic calorimetry,"not stated,98 % (total),",98.0,Not Specified %,1954
40.0,9.14204,0.365682,None kPa,N/A,8203,['C'],A,Vacuum adiabatic calorimetry,"not stated,98 % (total),",98.0,Not Specified %,1954
45.0,10.9621,0.438483,None kPa,N/A,8203,['C'],A,Vacuum adiabatic calorimetry,"not stated,98 % (total),",98.0,Not Specified %,1954
50.0,12.6022,0.504088,None kPa,N/A,8203,['C'],A,Vacuum adiabatic calorimetry,"not stated,98 % (total),",98.0,Not Specified %,1954
55.0,14.1168,0.564673,None kPa,N/A,8203,['C'],A,Vacuum adiabatic calorimetry,"not stated,98 % (total),",98.0,Not Specified %,1954
60.0,15.4055,0.61622,None kPa,N/A,8203,['C'],A,Vacuum adiabatic calorimetry,"not stated,98 % (total),",98.0,Not Specified %,1954
65.0,16.485,0.659398,None kPa,N/A,8203,['C'],A,Vacuum adiabatic calorimetry,"not stated,98 % (total),",98.0,Not Specified %,1954
70.0,17.464,0.698561,None kPa,N/A,8203,['C'],A,Vacuum adiabatic calorimetry,"not stated,98 % (total),",98.0,Not Specified %,1954
75.0,18.3343,0.733371,None kPa,N/A,8203,['C'],A,Vacuum adiabatic calorimetry,"not stated,98 % (total),",98.0,Not Specified %,1954
80.0,19.1711,0.766843,None kPa,N/A,8203,['C'],A,Vacuum adiabatic calorimetry,"not stated,98 % (total),",98.0,Not Specified %,1954
85.0,19.9451,0.797805,None kPa,N/A,8203,['C'],A,Vacuum adiabatic calorimetry,"not stated,98 % (total),",98.0,Not Specified %,1954
90.0,20.6355,0.82542,None kPa,N/A,8203,['C'],A,Vacuum adiabatic calorimetry,"not stated,98 % (total),",98.0,Not Specified %,1954
95.0,21.2338,0.849352,None kPa,N/A,8203,['C'],A,Vacuum adiabatic calorimetry,"not stated,98 % (total),",98.0,Not Specified %,1954
100.0,21.6982,0.867929,None kPa,N/A,8203,['C'],A,Vacuum adiabatic calorimetry,"not stated,98 % (total),",98.0,Not Specified %,1954
105.0,22.0371,0.881485,None kPa,N/A,8203,['C'],A,Vacuum adiabatic calorimetry,"not stated,98 % (total),",98.0,Not Specified %,1954
110.0,22.3593,0.894372,None kPa,N/A,8203,['C'],A,Vacuum adiabatic calorimetry,"not stated,98 % (total),",98.0,Not Specified %,1954
115.0,22.648,0.90592,None kPa,N/A,8203,['C'],A,Vacuum adiabatic calorimetry,"not stated,98 % (total),",98.0,Not Specified %,1954
120.0,22.8739,0.914957,None kPa,N/A,8203,['C'],A,Vacuum adiabatic calorimetry,"not stated,98 % (total),",98.0,Not Specified %,1954
125.0,23.0538,0.922154,None kPa,N/A,8203,['C'],A,Vacuum adiabatic calorimetry,"not stated,98 % (total),",98.0,Not Specified %,1954
130.0,23.2128,0.928513,None kPa,N/A,8203,['C'],A,Vacuum adiabatic calorimetry,"not stated,98 % (total),",98.0,Not Specified %,1954
135.0,23.3593,0.934371,None kPa,N/A,8203,['C'],A,Vacuum adiabatic calorimetry,"not stated,98 % (total),",98.0,Not Specified %,1954
140.0,23.5015,0.940061,None kPa,N/A,8203,['C'],A,Vacuum adiabatic calorimetry,"not stated,98 % (total),",98.0,Not Specified %,1954
