Repository: amr8004/PureElementPRL

# Pure Element Thermodynamic modeling with 3rd generation CALPHAD models for multiple elements

## Description
Jupyter notebook for modeling pure elements with selected models via python tools pycalphad and ESPEI

## Running Tutorial
Creating a codespace should immediately open the desired notebook. Just change the element as desired (non-case sensitive) and set what SGTE structure (FCC_A1, BCC_A2, etc.) you would like to compare against.

## Further Resources

## Citation

File: CpCSV/Ir_CP_data.csv
Temperature: K,Heat capacity at constant pressure Cp: J/K/mol,Uncertainty,Pressure,Ref Temp,Data Set ID,State,Representation,Method,Description,Purity,Purity Units,Year
406.28,26.9868,0.269868,None kPa,N/A,3902,['C'],A,Drop calorimetry,not stated,,,1933
431.15,27.1123,0.271123,None kPa,N/A,3902,['C'],A,Drop calorimetry,not stated,,,1933
481.08,27.6981,0.276981,None kPa,N/A,3902,['C'],A,Drop calorimetry,not stated,,,1933
531.11,28.242,0.28242,None kPa,N/A,3902,['C'],A,Drop calorimetry,not stated,,,1933
579.91,28.7441,0.287441,None kPa,N/A,3902,['C'],A,Drop calorimetry,not stated,,,1933
630.57,29.3298,0.293298,None kPa,N/A,3902,['C'],A,Drop calorimetry,not stated,,,1933
681.2,29.7901,0.297901,None kPa,N/A,3902,['C'],A,Drop calorimetry,not stated,,,1933
731.39,30.3758,0.303758,None kPa,N/A,3902,['C'],A,Drop calorimetry,not stated,,,1933
781.33,31.0034,0.310034,None kPa,N/A,3902,['C'],A,Drop calorimetry,not stated,,,1933
11.13,0.07322,0.00108784,None kPa,N/A,8480,['C'],A,Vacuum adiabatic calorimetry,"origin: commercial source,99.9 % (total),stated by supplier,rod",99.9,Not Specified %,1955
11.45,0.0765672,0.00112968,None kPa,N/A,8480,['C'],A,Vacuum adiabatic calorimetry,"origin: commercial source,99.9 % (total),stated by supplier,rod",99.9,Not Specified %,1955
12.58,0.0912112,0.00138072,None kPa,N/A,8480,['C'],A,Vacuum adiabatic calorimetry,"origin: commercial source,99.9 % (total),stated by supplier,rod",99.9,Not Specified %,1955
13.06,0.11506,0.00171544,None kPa,N/A,8480,['C'],A,Vacuum adiabatic calorimetry,"origin: commercial source,99.9 % (total),stated by supplier,rod",99.9,Not Specified %,1955
13.86,0.127194,0.00192464,None kPa,N/A,8480,['C'],A,Vacuum adiabatic calorimetry,"origin: commercial source,99.9 % (total),stated by supplier,rod",99.9,Not Specified %,1955
15.04,0.169034,0.00255224,None kPa,N/A,8480,['C'],A,Vacuum adiabatic calorimetry,"origin: commercial source,99.9 % (total),stated by supplier,rod",99.9,Not Specified %,1955
15.24,0.165686,0.00246856,None kPa,N/A,8480,['C'],A,Vacuum adiabatic calorimetry,"origin: commercial source,99.9 % (total),stated by supplier,rod",99.9,Not Specified %,1955
16.37,0.205434,0.00309616,None kPa,N/A,8480,['C'],A,Vacuum adiabatic calorimetry,"origin: commercial source,99.9 % (total),stated by supplier,rod",99.9,Not Specified %,1955
17.1,0.235141,0.00351456,None kPa,N/A,8480,['C'],A,Vacuum adiabatic calorimetry,"origin: commercial source,99.9 % (total),stated by supplier,rod",99.9,Not Specified %,1955
17.38,0.248111,0.00372376,None kPa,N/A,8480,['C'],A,Vacuum adiabatic calorimetry,"origin: commercial source,99.9 % (total),stated by supplier,rod",99.9,Not Specified %,1955
18.46,0.302085,0.00451872,None kPa,N/A,8480,['C'],A,Vacuum adiabatic calorimetry,"origin: commercial source,99.9 % (total),stated by supplier,rod",99.9,Not Specified %,1955
19.58,0.369866,0.00556472,None kPa,N/A,8480,['C'],A,Vacuum adiabatic calorimetry,"origin: commercial source,99.9 % (total),stated by supplier,rod",99.9,Not Specified %,1955
19.67,0.374468,0.00560656,None kPa,N/A,8480,['C'],A,Vacuum adiabatic calorimetry,"origin: commercial source,99.9 % (total),stated by supplier,rod",99.9,Not Specified %,1955
21.04,0.475302,0.00380744,None kPa,N/A,8480,['C'],A,Vacuum adiabatic calorimetry,"origin: commercial source,99.9 % (total),stated by supplier,rod",99.9,Not Specified %,1955
22.22,0.587852,0.00468608,None kPa,N/A,8480,['C'],A,Vacuum adiabatic calorimetry,"origin: commercial source,99.9 % (total),stated by supplier,rod",99.9,Not Specified %,1955
22.25,0.563585,0.00451872,None kPa,N/A,8480,['C'],A,Vacuum adiabatic calorimetry,"origin: commercial source,99.9 % (total),stated by supplier,rod",99.9,Not Specified %,1955
22.57,0.616303,0.00493712,None kPa,N/A,8480,['C'],A,Vacuum adiabatic calorimetry,"origin: commercial source,99.9 % (total),stated by supplier,rod",99.9,Not Specified %,1955
23.42,0.723414,0.00577392,None kPa,N/A,8480,['C'],A,Vacuum adiabatic calorimetry,"origin: commercial source,99.9 % (total),stated by supplier,rod",99.9,Not Specified %,1955
24.55,0.858975,0.00686176,None kPa,N/A,8480,['C'],A,Vacuum adiabatic calorimetry,"origin: commercial source,99.9 % (total),stated by supplier,rod",99.9,Not Specified %,1955
24.92,0.910438,0.00728016,None kPa,N/A,8480,['C'],A,Vacuum adiabatic calorimetry,"origin: commercial source,99.9 % (total),stated by supplier,rod",99.9,Not Specified %,1955
25.69,1.03387,0.00828432,None kPa,N/A,8480,['C'],A,Vacuum adiabatic calorimetry,"origin: commercial source,99.9 % (total),stated by supplier,rod",99.9,Not Specified %,1955
29.08,1.62423,0.0130122,None kPa,N/A,8480,['C'],A,Vacuum adiabatic calorimetry,"origin: commercial source,99.9 % (total),stated by supplier,rod",99.9,Not Specified %,1955
32.82,2.36061,0.0188698,None kPa,N/A,8480,['C'],A,Vacuum adiabatic calorimetry,"origin: commercial source,99.9 % (total),stated by supplier,rod",99.9,Not Specified %,1955
36.97,3.48318,0.0278654,None kPa,N/A,8480,['C'],A,Vacuum adiabatic calorimetry,"origin: commercial source,99.9 % (total),stated by supplier,rod",99.9,Not Specified %,1955
41.57,4.79905,0.0384928,None kPa,N/A,8480,['C'],A,Vacuum adiabatic calorimetry,"origin: commercial source,99.9 % (total),stated by supplier,rod",99.9,Not Specified %,1955
46.8,6.37642,0.0510448,None kPa,N/A,8480,['C'],A,Vacuum adiabatic calorimetry,"origin: commercial source,99.9 % (total),stated by supplier,rod",99.9,Not Specified %,1955
51.99,7.89102,0.0631784,None kPa,N/A,8480,['C'],A,Vacuum adiabatic calorimetry,"origin: commercial source,99.9 % (total),stated by supplier,rod",99.9,Not Specified %,1955
55.49,8.84498,0.0707096,None kPa,N/A,8480,['C'],A,Vacuum adiabatic calorimetry,"origin: commercial source,99.9 % (total),stated by supplier,rod",99.9,Not Specified %,1955
56.81,9.23827,0.0740568,None kPa,N/A,8480,['C'],A,Vacuum adiabatic calorimetry,"origin: commercial source,99.9 % (total),stated by supplier,rod",99.9,Not Specified %,1955
58.75,9.76964,0.0782408,None kPa,N/A,8480,['C'],A,Vacuum adiabatic calorimetry,"origin: commercial source,99.9 % (total),stated by supplier,rod",99.9,Not Specified %,1955
61.77,10.8784,0.0870272,None kPa,N/A,8480,['C'],A,Vacuum adiabatic calorimetry,"origin: commercial source,99.9 % (total),stated by supplier,rod",99.9,Not Specified %,1955
61.94,10.4809,0.08368,None kPa,N/A,8480,['C'],A,Vacuum adiabatic calorimetry,"origin: commercial source,99.9 % (total),stated by supplier,rod",99.9,Not Specified %,1955
64.9,11.3094,0.0903744,None kPa,N/A,8480,['C'],A,Vacuum adiabatic calorimetry,"origin: commercial source,99.9 % (total),stated by supplier,rod",99.9,Not Specified %,1955
66.99,12.0123,0.096232,None kPa,N/A,8480,['C'],A,Vacuum adiabatic calorimetry,"origin: commercial source,99.9 % (total),stated by supplier,rod",99.9,Not Specified %,1955
67.92,11.9872,0.0958136,None kPa,N/A,8480,['C'],A,Vacuum adiabatic calorimetry,"origin: commercial source,99.9 % (total),stated by supplier,rod",99.9,Not Specified %,1955
71.16,12.7026,0.101671,None kPa,N/A,8480,['C'],A,Vacuum adiabatic calorimetry,"origin: commercial source,99.9 % (total),stated by supplier,rod",99.9,Not Specified %,1955
74.38,13.3972,0.10711,None kPa,N/A,8480,['C'],A,Vacuum adiabatic calorimetry,"origin: commercial source,99.9 % (total),stated by supplier,rod",99.9,Not Specified %,1955
77.54,13.9997,0.112131,None kPa,N/A,8480,['C'],A,Vacuum adiabatic calorimetry,"origin: commercial source,99.9 % (total),stated by supplier,rod",99.9,Not Specified %,1955
82.15,14.6524,0.043932,None kPa,N/A,8480,['C'],A,Vacuum adiabatic calorimetry,"origin: commercial source,99.9 % (total),stated by supplier,rod",99.9,Not Specified %,1955
85.91,15.3134,0.046024,None kPa,N/A,8480,['C'],A,Vacuum adiabatic calorimetry,"origin: commercial source,99.9 % (total),stated by supplier,rod",99.9,Not Specified %,1955
89.98,15.9829,0.048116,None kPa,N/A,8480,['C'],A,Vacuum adiabatic calorimetry,"origin: commercial source,99.9 % (total),stated by supplier,rod",99.9,Not Specified %,1955
94.01,16.485,0.0493712,None kPa,N/A,8480,['C'],A,Vacuum adiabatic calorimetry,"origin: commercial source,99.9 % (total),stated by supplier,rod",99.9,Not Specified %,1955
98.74,17.3176,0.0518816,None kPa,N/A,8480,['C'],A,Vacuum adiabatic calorimetry,"origin: commercial source,99.9 % (total),stated by supplier,rod",99.9,Not Specified %,1955
103.55,17.8364,0.0535552,None kPa,N/A,8480,['C'],A,Vacuum adiabatic calorimetry,"origin: commercial source,99.9 % (total),stated by supplier,rod",99.9,Not Specified %,1955
108.42,18.2673,0.0548104,None kPa,N/A,8480,['C'],A,Vacuum adiabatic calorimetry,"origin: commercial source,99.9 % (total),stated by supplier,rod",99.9,Not Specified %,1955
113.33,18.9242,0.0569024,None kPa,N/A,8480,['C'],A,Vacuum adiabatic calorimetry,"origin: commercial source,99.9 % (total),stated by supplier,rod",99.9,Not Specified %,1955
118.19,19.3343,0.0581576,None kPa,N/A,8480,['C'],A,Vacuum adiabatic calorimetry,"origin: commercial source,99.9 % (total),stated by supplier,rod",99.9,Not Specified %,1955
123.04,19.6481,0.0589944,None kPa,N/A,8480,['C'],A,Vacuum adiabatic calorimetry,"origin: commercial source,99.9 % (total),stated by supplier,rod",99.9,Not Specified %,1955
129.05,20.2213,0.060668,None kPa,N/A,8480,['C'],A,Vacuum adiabatic calorimetry,"origin: commercial source,99.9 % (total),stated by supplier,rod",99.9,Not Specified %,1955
134.09,20.6606,0.0619232,None kPa,N/A,8480,['C'],A,Vacuum adiabatic calorimetry,"origin: commercial source,99.9 % (total),stated by supplier,rod",99.9,Not Specified %,1955
139.19,21.0539,0.0631784,None kPa,N/A,8480,['C'],A,Vacuum adiabatic calorimetry,"origin: commercial source,99.9 % (total),stated by supplier,rod",99.9,Not Specified %,1955
143.62,21.1669,0.0635968,None kPa,N/A,8480,['C'],A,Vacuum adiabatic calorimetry,"origin: commercial source,99.9 % (total),stated by supplier,rod",99.9,Not Specified %,1955
149.52,21.6104,0.064852,None kPa,N/A,8480,['C'],A,Vacuum adiabatic calorimetry,"origin: commercial source,99.9 % (total),stated by supplier,rod",99.9,Not Specified %,1955
155.1,21.7317,0.0652704,None kPa,N/A,8480,['C'],A,Vacuum adiabatic calorimetry,"origin: commercial source,99.9 % (total),stated by supplier,rod",99.9,Not Specified %,1955
160.95,22.0497,0.0661072,None kPa,N/A,8480,['C'],A,Vacuum adiabatic calorimetry,"origin: commercial source,99.9 % (total),stated by supplier,rod",99.9,Not Specified %,1955
166.22,22.1919,0.0665256,None kPa,N/A,8480,['C'],A,Vacuum adiabatic calorimetry,"origin: commercial source,99.9 % (total),stated by supplier,rod",99.9,Not Specified %,1955
172.32,22.4764,0.0673624,None kPa,N/A,8480,['C'],A,Vacuum adiabatic calorimetry,"origin: commercial source,99.9 % (total),stated by supplier,rod",99.9,Not Specified %,1955
177.71,22.7108,0.0681992,None kPa,N/A,8480,['C'],A,Vacuum adiabatic calorimetry,"origin: commercial source,99.9 % (total),stated by supplier,rod",99.9,Not Specified %,1955
184.22,22.9451,0.069036,None kPa,N/A,8480,['C'],A,Vacuum adiabatic calorimetry,"origin: commercial source,99.9 % (total),stated by supplier,rod",99.9,Not Specified %,1955
189.67,23.2379,0.0698728,None kPa,N/A,8480,['C'],A,Vacuum adiabatic calorimetry,"origin: commercial source,99.9 % (total),stated by supplier,rod",99.9,Not Specified %,1955
196.51,23.4053,0.0702912,None kPa,N/A,8480,['C'],A,Vacuum adiabatic calorimetry,"origin: commercial source,99.9 % (total),stated by supplier,rod",99.9,Not Specified %,1955
199.45,23.3509,0.0698728,None kPa,N/A,8480,['C'],A,Vacuum adiabatic calorimetry,"origin: commercial source,99.9 % (total),stated by supplier,rod",99.9,Not Specified %,1955
199.87,23.4973,0.0702912,None kPa,N/A,8480,['C'],A,Vacuum adiabatic calorimetry,"origin: commercial source,99.9 % (total),stated by supplier,rod",99.9,Not Specified %,1955
202.04,23.5099,0.0707096,None kPa,N/A,8480,['C'],A,Vacuum adiabatic calorimetry,"origin: commercial source,99.9 % (total),stated by supplier,rod",99.9,Not Specified %,1955
205.45,23.5559,0.0707096,None kPa,N/A,8480,['C'],A,Vacuum adiabatic calorimetry,"origin: commercial source,99.9 % (total),stated by supplier,rod",99.9,Not Specified %,1955
207.6,23.4388,0.0702912,None kPa,N/A,8480,['C'],A,Vacuum adiabatic calorimetry,"origin: commercial source,99.9 % (total),stated by supplier,rod",99.9,Not Specified %,1955
208.29,23.6689,0.071128,None kPa,N/A,8480,['C'],A,Vacuum adiabatic calorimetry,"origin: commercial source,99.9 % (total),stated by supplier,rod",99.9,Not Specified %,1955
212.15,23.6312,0.0707096,None kPa,N/A,8480,['C'],A,Vacuum adiabatic calorimetry,"origin: commercial source,99.9 % (total),stated by supplier,rod",99.9,Not Specified %,1955
213.83,23.6773,0.071128,None kPa,N/A,8480,['C'],A,Vacuum adiabatic calorimetry,"origin: commercial source,99.9 % (total),stated by supplier,rod",99.9,Not Specified %,1955
218.19,23.7819,0.0715464,None kPa,N/A,8480,['C'],A,Vacuum adiabatic calorimetry,"origin: commercial source,99.9 % (total),stated by supplier,rod",99.9,Not Specified %,1955
219.17,23.7065,0.071128,None kPa,N/A,8480,['C'],A,Vacuum adiabatic calorimetry,"origin: commercial source,99.9 % (total),stated by supplier,rod",99.9,Not Specified %,1955
223.96,23.966,0.0719648,None kPa,N/A,8480,['C'],A,Vacuum adiabatic calorimetry,"origin: commercial source,99.9 % (total),stated by supplier,rod",99.9,Not Specified %,1955
226.03,23.9701,0.0719648,None kPa,N/A,8480,['C'],A,Vacuum adiabatic calorimetry,"origin: commercial source,99.9 % (total),stated by supplier,rod",99.9,Not Specified %,1955
230.72,24.1375,0.0723832,None kPa,N/A,8480,['C'],A,Vacuum adiabatic calorimetry,"origin: commercial source,99.9 % (total),stated by supplier,rod",99.9,Not Specified %,1955
232.93,24.2588,0.0728016,None kPa,N/A,8480,['C'],A,Vacuum adiabatic calorimetry,"origin: commercial source,99.9 % (total),stated by supplier,rod",99.9,Not Specified %,1955
236.71,24.2337,0.0728016,None kPa,N/A,8480,['C'],A,Vacuum adiabatic calorimetry,"origin: commercial source,99.9 % (total),stated by supplier,rod",99.9,Not Specified %,1955
240.27,24.3383,0.07322,None kPa,N/A,8480,['C'],A,Vacuum adiabatic calorimetry,"origin: commercial source,99.9 % (total),stated by supplier,rod",99.9,Not Specified %,1955
243.47,24.3383,0.07322,None kPa,N/A,8480,['C'],A,Vacuum adiabatic calorimetry,"origin: commercial source,99.9 % (total),stated by supplier,rod",99.9,Not Specified %,1955
247.35,24.5266,0.0736384,None kPa,N/A,8480,['C'],A,Vacuum adiabatic calorimetry,"origin: commercial source,99.9 % (total),stated by supplier,rod",99.9,Not Specified %,1955
249.53,24.5726,0.0736384,None kPa,N/A,8480,['C'],A,Vacuum adiabatic calorimetry,"origin: commercial source,99.9 % (total),stated by supplier,rod",99.9,Not Specified %,1955
253.43,24.5684,0.0736384,None kPa,N/A,8480,['C'],A,Vacuum adiabatic calorimetry,"origin: commercial source,99.9 % (total),stated by supplier,rod",99.9,Not Specified %,1955
256.62,24.8237,0.0744752,None kPa,N/A,8480,['C'],A,Vacuum adiabatic calorimetry,"origin: commercial source,99.9 % (total),stated by supplier,rod",99.9,Not Specified %,1955
260.68,24.6019,0.0736384,None kPa,N/A,8480,['C'],A,Vacuum adiabatic calorimetry,"origin: commercial source,99.9 % (total),stated by supplier,rod",99.9,Not Specified %,1955
262.76,25.0789,0.075312,None kPa,N/A,8480,['C'],A,Vacuum adiabatic calorimetry,"origin: commercial source,99.9 % (total),stated by supplier,rod",99.9,Not Specified %,1955
266.73,24.899,0.0748936,None kPa,N/A,8480,['C'],A,Vacuum adiabatic calorimetry,"origin: commercial source,99.9 % (total),stated by supplier,rod",99.9,Not Specified %,1955
269.48,24.7735,0.0744752,None kPa,N/A,8480,['C'],A,Vacuum adiabatic calorimetry,"origin: commercial source,99.9 % (total),stated by supplier,rod",99.9,Not Specified %,1955
273.45,25.1751,0.0757304,None kPa,N/A,8480,['C'],A,Vacuum adiabatic calorimetry,"origin: commercial source,99.9 % (total),stated by supplier,rod",99.9,Not Specified %,1955
276.02,25.1375,0.075312,None kPa,N/A,8480,['C'],A,Vacuum adiabatic calorimetry,"origin: commercial source,99.9 % (total),stated by supplier,rod",99.9,Not Specified %,1955
20.0,0.425094,0.00425094,None kPa,N/A,8970,['C'],A,Calculated from Debye's and Electronic Coefficient,"origin: commercial source,99.98 %",99.98,Not Specified %,1955
1.2,0.00380744,7.61488e-05,None kPa,N/A,9350,['C'],A,not stated,"origin: commercial source,99.98 %",99.98,Not Specified %,1956
1.3,0.00414216,8.28432e-05,None kPa,N/A,9350,['C'],A,not stated,"origin: commercial source,99.98 %",99.98,Not Specified %,1956
1.4,0.00447688,8.95376e-05,None kPa,N/A,9350,['C'],A,not stated,"origin: commercial source,99.98 %",99.98,Not Specified %,1956
1.5,0.0048116,9.6232e-05,None kPa,N/A,9350,['C'],A,not stated,"origin: commercial source,99.98 %",99.98,Not Specified %,1956
1.6,0.00514632,0.000102926,None kPa,N/A,9350,['C'],A,not stated,"origin: commercial source,99.98 %",99.98,Not Specified %,1956
1.7,0.00548104,0.000109621,None kPa,N/A,9350,['C'],A,not stated,"origin: commercial source,99.98 %",99.98,Not Specified %,1956
1.8,0.00581576,0.000116315,None kPa,N/A,9350,['C'],A,not stated,"origin: commercial source,99.98 %",99.98,Not Specified %,1956
1.9,0.00615048,0.00012301,None kPa,N/A,9350,['C'],A,not stated,"origin: commercial source,99.98 %",99.98,Not Specified %,1956
2.0,0.0064852,0.000129704,None kPa,N/A,9350,['C'],A,not stated,"origin: commercial source,99.98 %",99.98,Not Specified %,1956
2.1,0.00681992,0.000136398,None kPa,N/A,9350,['C'],A,not stated,"origin: commercial source,99.98 %",99.98,Not Specified %,1956
2.2,0.00719648,0.00014393,None kPa,N/A,9350,['C'],A,not stated,"origin: commercial source,99.98 %",99.98,Not Specified %,1956
2.3,0.0075312,0.000150624,None kPa,N/A,9350,['C'],A,not stated,"origin: commercial source,99.98 %",99.98,Not Specified %,1956
2.4,0.00790776,0.000158155,None kPa,N/A,9350,['C'],A,not stated,"origin: commercial source,99.98 %",99.98,Not Specified %,1956
2.5,0.00824248,0.00016485,None kPa,N/A,9350,['C'],A,not stated,"origin: commercial source,99.98 %",99.98,Not Specified %,1956
2.6,0.00861904,0.000172381,None kPa,N/A,9350,['C'],A,not stated,"origin: commercial source,99.98 %",99.98,Not Specified %,1956
2.7,0.0089956,0.000179912,None kPa,N/A,9350,['C'],A,not stated,"origin: commercial source,99.98 %",99.98,Not Specified %,1956
2.8,0.00937216,0.000187443,None kPa,N/A,9350,['C'],A,not stated,"origin: commercial source,99.98 %",99.98,Not Specified %,1956
2.9,0.00974872,0.000194974,None kPa,N/A,9350,['C'],A,not stated,"origin: commercial source,99.98 %",99.98,Not Specified %,1956
3.0,0.0101253,0.000202506,None kPa,N/A,9350,['C'],A,not stated,"origin: commercial source,99.98 %",99.98,Not Specified %,1956
3.1,0.0105018,0.000210037,None kPa,N/A,9350,['C'],A,not stated,"origin: commercial source,99.98 %",99.98,Not Specified %,1956
3.2,0.0109202,0.000218405,None kPa,N/A,9350,['C'],A,not stated,"origin: commercial source,99.98 %",99.98,Not Specified %,1956
3.3,0.0112968,0.000225936,None kPa,N/A,9350,['C'],A,not stated,"origin: commercial source,99.98 %",99.98,Not Specified %,1956
3.4,0.0117152,0.000234304,None kPa,N/A,9350,['C'],A,not stated,"origin: commercial source,99.98 %",99.98,Not Specified %,1956
3.5,0.0120918,0.000241835,None kPa,N/A,9350,['C'],A,not stated,"origin: commercial source,99.98 %",99.98,Not Specified %,1956
3.6,0.0125102,0.000250203,None kPa,N/A,9350,['C'],A,not stated,"origin: commercial source,99.98 %",99.98,Not Specified %,1956
3.7,0.0129286,0.000258571,None kPa,N/A,9350,['C'],A,not stated,"origin: commercial source,99.98 %",99.98,Not Specified %,1956
3.8,0.013347,0.000266939,None kPa,N/A,9350,['C'],A,not stated,"origin: commercial source,99.98 %",99.98,Not Specified %,1956
3.9,0.0138072,0.000276144,None kPa,N/A,9350,['C'],A,not stated,"origin: commercial source,99.98 %",99.98,Not Specified %,1956
4.0,0.0142256,0.000284512,None kPa,N/A,9350,['C'],A,not stated,"origin: commercial source,99.98 %",99.98,Not Specified %,1956
20.0,0.425011,0.00850021,None kPa,N/A,9350,['C'],A,not stated,"origin: commercial source,99.98 %",99.98,Not Specified %,1956
406.28,26.9868,0.269868,None kPa,N/A,3902,['C'],A,Drop calorimetry,not stated,,,1933
431.15,27.1123,0.271123,None kPa,N/A,3902,['C'],A,Drop calorimetry,not stated,,,1933
481.08,27.6981,0.276981,None kPa,N/A,3902,['C'],A,Drop calorimetry,not stated,,,1933
531.11,28.242,0.28242,None kPa,N/A,3902,['C'],A,Drop calorimetry,not stated,,,1933
579.91,28.7441,0.287441,None kPa,N/A,3902,['C'],A,Drop calorimetry,not stated,,,1933
630.57,29.3298,0.293298,None kPa,N/A,3902,['C'],A,Drop calorimetry,not stated,,,1933
681.2,29.7901,0.297901,None kPa,N/A,3902,['C'],A,Drop calorimetry,not stated,,,1933
731.39,30.3758,0.303758,None kPa,N/A,3902,['C'],A,Drop calorimetry,not stated,,,1933
781.33,31.0034,0.310034,None kPa,N/A,3902,['C'],A,Drop calorimetry,not stated,,,1933
20.0,0.425094,0.00425094,None kPa,N/A,8970,['C'],A,Calculated from Debye's and Electronic Coefficient,"origin: commercial source,99.98 %",99.98,Not Specified %,1955
1.87537,0.0062004,0.000124008,None kPa,N/A,16215,['C'],A,Vacuum adiabatic calorimetry,none used,,,1966
2.79088,0.00962466,0.000192494,None kPa,N/A,16215,['C'],A,Vacuum adiabatic calorimetry,none used,,,1966
3.78748,0.0139189,0.000278378,None kPa,N/A,16215,['C'],A,Vacuum adiabatic calorimetry,none used,,,1966
5.19644,0.0209462,0.000418923,None kPa,N/A,16215,['C'],A,Vacuum adiabatic calorimetry,none used,,,1966
6.10639,0.0268455,0.000536912,None kPa,N/A,16215,['C'],A,Vacuum adiabatic calorimetry,none used,,,1966
6.50031,0.0295926,0.000591852,None kPa,N/A,16215,['C'],A,Vacuum adiabatic calorimetry,none used,,,1966
6.84901,0.0316698,0.000633395,None kPa,N/A,16215,['C'],A,Vacuum adiabatic calorimetry,none used,,,1966
8.2382,0.0431203,0.000862406,None kPa,N/A,16215,['C'],A,Vacuum adiabatic calorimetry,none used,,,1966
8.51669,0.0462545,0.000925091,None kPa,N/A,16215,['C'],A,Vacuum adiabatic calorimetry,none used,,,1966
9.2872,0.0552911,0.00110583,None kPa,N/A,16215,['C'],A,Vacuum adiabatic calorimetry,none used,,,1966
10.4223,0.0707288,0.00141458,None kPa,N/A,16215,['C'],A,Vacuum adiabatic calorimetry,none used,,,1966
11.5632,0.0875385,0.00175077,None kPa,N/A,16215,['C'],A,Vacuum adiabatic calorimetry,none used,,,1966
12.6768,0.107336,0.00214672,None kPa,N/A,16215,['C'],A,Vacuum adiabatic calorimetry,none used,,,1966
13.3837,0.122687,0.00245373,None kPa,N/A,16215,['C'],A,Vacuum adiabatic calorimetry,none used,,,1966
14.5839,0.151345,0.0030269,None kPa,N/A,16215,['C'],A,Vacuum adiabatic calorimetry,none used,,,1966
15.7938,0.196089,0.00392177,None kPa,N/A,16215,['C'],A,Vacuum adiabatic calorimetry,none used,,,1966
16.7226,0.234382,0.00468763,None kPa,N/A,16215,['C'],A,Vacuum adiabatic calorimetry,none used,,,1966
17.2819,0.259405,0.00518812,None kPa,N/A,16215,['C'],A,Vacuum adiabatic calorimetry,none used,,,1966
18.6825,0.330549,0.00661097,None kPa,N/A,16215,['C'],A,Vacuum adiabatic calorimetry,none used,,,1966
19.9695,0.411019,0.00822039,None kPa,N/A,16215,['C'],A,Vacuum adiabatic calorimetry,none used,,,1966
1500.0,31.7566,3.17566,None kPa,N/A,21040,['C'],A,Modulated Laser Heating,"not stated,99.99 % (total),,wire",99.99,Not Specified %,1973
1600.0,32.3423,3.23423,None kPa,N/A,21040,['C'],A,Modulated Laser Heating,"not stated,99.99 % (total),,wire",99.99,Not Specified %,1973
1700.0,32.9699,3.29699,None kPa,N/A,21040,['C'],A,Modulated Laser Heating,"not stated,99.99 % (total),,wire",99.99,Not Specified %,1973
1800.0,33.5975,3.35975,None kPa,N/A,21040,['C'],A,Modulated Laser Heating,"not stated,99.99 % (total),,wire",99.99,Not Specified %,1973
1900.0,34.1833,3.41833,None kPa,N/A,21040,['C'],A,Modulated Laser Heating,"not stated,99.99 % (total),,wire",99.99,Not Specified %,1973
2000.0,34.8109,3.48109,None kPa,N/A,21040,['C'],A,Modulated Laser Heating,"not stated,99.99 % (total),,wire",99.99,Not Specified %,1973
2100.0,35.4385,3.54385,None kPa,N/A,21040,['C'],A,Modulated Laser Heating,"not stated,99.99 % (total),,wire",99.99,Not Specified %,1973
2200.0,36.0242,3.60242,None kPa,N/A,21040,['C'],A,Modulated Laser Heating,"not stated,99.99 % (total),,wire",99.99,Not Specified %,1973
2300.0,36.6518,3.66518,None kPa,N/A,21040,['C'],A,Modulated Laser Heating,"not stated,99.99 % (total),,wire",99.99,Not Specified %,1973
2400.0,37.2376,3.72376,None kPa,N/A,21040,['C'],A,Modulated Laser Heating,"not stated,99.99 % (total),,wire",99.99,Not Specified %,1973
2500.0,37.8652,3.78652,None kPa,N/A,21040,['C'],A,Modulated Laser Heating,"not stated,99.99 % (total),,wire",99.99,Not Specified %,1973
1500.0,31.7566,,None kPa,N/A,19629,['C'],A,resistive self-heating,"not stated,99.99 % (total),,wire",99.99,Not Specified %,1970
1600.0,32.3423,,None kPa,N/A,19629,['C'],A,resistive self-heating,"not stated,99.99 % (total),,wire",99.99,Not Specified %,1970
1700.0,32.9699,,None kPa,N/A,19629,['C'],A,resistive self-heating,"not stated,99.99 % (total),,wire",99.99,Not Specified %,1970
1800.0,33.5975,,None kPa,N/A,19629,['C'],A,resistive self-heating,"not stated,99.99 % (total),,wire",99.99,Not Specified %,1970
1900.0,34.1833,,None kPa,N/A,19629,['C'],A,resistive self-heating,"not stated,99.99 % (total),,wire",99.99,Not Specified %,1970
2000.0,34.8109,,None kPa,N/A,19629,['C'],A,resistive self-heating,"not stated,99.99 % (total),,wire",99.99,Not Specified %,1970
2100.0,35.4385,,None kPa,N/A,19629,['C'],A,resistive self-heating,"not stated,99.99 % (total),,wire",99.99,Not Specified %,1970
2200.0,36.0242,,None kPa,N/A,19629,['C'],A,resistive self-heating,"not stated,99.99 % (total),,wire",99.99,Not Specified %,1970
2300.0,36.6518,,None kPa,N/A,19629,['C'],A,resistive self-heating,"not stated,99.99 % (total),,wire",99.99,Not Specified %,1970
2400.0,37.2376,,None kPa,N/A,19629,['C'],A,resistive self-heating,"not stated,99.99 % (total),,wire",99.99,Not Specified %,1970
2500.0,37.8652,,None kPa,N/A,19629,['C'],A,resistive self-heating,"not stated,99.99 % (total),,wire",99.99,Not Specified %,1970
1500.0,31.7566,3.17566,None kPa,N/A,21040,['C'],A,Modulated Laser Heating,"not stated,99.99 % (total),,wire",99.99,Not Specified %,1973
1600.0,32.3423,3.23423,None kPa,N/A,21040,['C'],A,Modulated Laser Heating,"not stated,99.99 % (total),,wire",99.99,Not Specified %,1973
1700.0,32.9699,3.29699,None kPa,N/A,21040,['C'],A,Modulated Laser Heating,"not stated,99.99 % (total),,wire",99.99,Not Specified %,1973
1800.0,33.5975,3.35975,None kPa,N/A,21040,['C'],A,Modulated Laser Heating,"not stated,99.99 % (total),,wire",99.99,Not Specified %,1973
1900.0,34.1833,3.41833,None kPa,N/A,21040,['C'],A,Modulated Laser Heating,"not stated,99.99 % (total),,wire",99.99,Not Specified %,1973
2000.0,34.8109,3.48109,None kPa,N/A,21040,['C'],A,Modulated Laser Heating,"not stated,99.99 % (total),,wire",99.99,Not Specified %,1973
2100.0,35.4385,3.54385,None kPa,N/A,21040,['C'],A,Modulated Laser Heating,"not stated,99.99 % (total),,wire",99.99,Not Specified %,1973
2200.0,36.0242,3.60242,None kPa,N/A,21040,['C'],A,Modulated Laser Heating,"not stated,99.99 % (total),,wire",99.99,Not Specified %,1973
2300.0,36.6518,3.66518,None kPa,N/A,21040,['C'],A,Modulated Laser Heating,"not stated,99.99 % (total),,wire",99.99,Not Specified %,1973
2400.0,37.2376,3.72376,None kPa,N/A,21040,['C'],A,Modulated Laser Heating,"not stated,99.99 % (total),,wire",99.99,Not Specified %,1973
2500.0,37.8652,3.78652,None kPa,N/A,21040,['C'],A,Modulated Laser Heating,"not stated,99.99 % (total),,wire",99.99,Not Specified %,1973
