Repository: amr8004/PureElementPRL

# Pure Element Thermodynamic modeling with 3rd generation CALPHAD models for multiple elements

## Description
Jupyter notebook for modeling pure elements with selected models via python tools pycalphad and ESPEI

## Running Tutorial
Creating a codespace should immediately open the desired notebook. Just change the element as desired (non-case sensitive) and set what SGTE structure (FCC_A1, BCC_A2, etc.) you would like to compare against.

## Further Resources

## Citation

File: CpCSV/K_CP_data.csv (part 1 of 3)
Temperature: K,Heat capacity at constant pressure Cp: J/K/mol,Uncertainty,Pressure,Ref Temp,Data Set ID,State,Representation,Method,Description,Purity,Purity Units,Year
273.15,28.242,0.84726,None kPa,N/A,1072,['C'],A,Drop calorimetry,not stated,,,1913
14.71,5.14632,0.102926,None kPa,N/A,2366,['C'],A,Vacuum adiabatic calorimetry,"origin: commercial source,99.9 % (total),,rod",99.9,Not Specified %,1926
17.3,7.48936,0.149787,None kPa,N/A,2366,['C'],A,Vacuum adiabatic calorimetry,"origin: commercial source,99.9 % (total),,rod",99.9,Not Specified %,1926
19,8.53536,0.170707,None kPa,N/A,2366,['C'],A,Vacuum adiabatic calorimetry,"origin: commercial source,99.9 % (total),,rod",99.9,Not Specified %,1926
22.83,11.255,0.225099,None kPa,N/A,2366,['C'],A,Vacuum adiabatic calorimetry,"origin: commercial source,99.9 % (total),,rod",99.9,Not Specified %,1926
24.21,12.1336,0.242672,None kPa,N/A,2366,['C'],A,Vacuum adiabatic calorimetry,"origin: commercial source,99.9 % (total),,rod",99.9,Not Specified %,1926
31.05,15.69,0.3138,None kPa,N/A,2366,['C'],A,Vacuum adiabatic calorimetry,"origin: commercial source,99.9 % (total),,rod",99.9,Not Specified %,1926
36,17.4891,0.349782,None kPa,N/A,2366,['C'],A,Vacuum adiabatic calorimetry,"origin: commercial source,99.9 % (total),,rod",99.9,Not Specified %,1926
41.2,19.0372,0.380744,None kPa,N/A,2366,['C'],A,Vacuum adiabatic calorimetry,"origin: commercial source,99.9 % (total),,rod",99.9,Not Specified %,1926
47.2,20.5016,0.410032,None kPa,N/A,2366,['C'],A,Vacuum adiabatic calorimetry,"origin: commercial source,99.9 % (total),,rod",99.9,Not Specified %,1926
54,21.7568,0.435136,None kPa,N/A,2366,['C'],A,Vacuum adiabatic calorimetry,"origin: commercial source,99.9 % (total),,rod",99.9,Not Specified %,1926
64.1,22.5099,0.450198,None kPa,N/A,2366,['C'],A,Vacuum adiabatic calorimetry,"origin: commercial source,99.9 % (total),,rod",99.9,Not Specified %,1926
71.8,23.012,0.46024,None kPa,N/A,2366,['C'],A,Vacuum adiabatic calorimetry,"origin: commercial source,99.9 % (total),,rod",99.9,Not Specified %,1926
92.5,24.4346,0.488691,None kPa,N/A,2366,['C'],A,Vacuum adiabatic calorimetry,"origin: commercial source,99.9 % (total),,rod",99.9,Not Specified %,1926
98.3,24.5182,0.490365,None kPa,N/A,2366,['C'],A,Vacuum adiabatic calorimetry,"origin: commercial source,99.9 % (total),,rod",99.9,Not Specified %,1926
140.4,25.8153,0.516306,None kPa,N/A,2366,['C'],A,Vacuum adiabatic calorimetry,"origin: commercial source,99.9 % (total),,rod",99.9,Not Specified %,1926
201.1,27.1332,0.542665,None kPa,N/A,2366,['C'],A,Vacuum adiabatic calorimetry,"origin: commercial source,99.9 % (total),,rod",99.9,Not Specified %,1926
207.8,27.196,0.54392,None kPa,N/A,2366,['C'],A,Vacuum adiabatic calorimetry,"origin: commercial source,99.9 % (total),,rod",99.9,Not Specified %,1926
214.5,27.196,0.54392,None kPa,N/A,2366,['C'],A,Vacuum adiabatic calorimetry,"origin: commercial source,99.9 % (total),,rod",99.9,Not Specified %,1926
220,28.0328,0.560656,None kPa,N/A,2366,['C'],A,Vacuum adiabatic calorimetry,"origin: commercial source,99.9 % (total),,rod",99.9,Not Specified %,1926
225.5,27.5726,0.551451,None kPa,N/A,2366,['C'],A,Vacuum adiabatic calorimetry,"origin: commercial source,99.9 % (total),,rod",99.9,Not Specified %,1926
232.1,27.8027,0.556054,None kPa,N/A,2366,['C'],A,Vacuum adiabatic calorimetry,"origin: commercial source,99.9 % (total),,rod",99.9,Not Specified %,1926
276.5,28.8696,0.577392,None kPa,N/A,2366,['C'],A,Vacuum adiabatic calorimetry,"origin: commercial source,99.9 % (total),,rod",99.9,Not Specified %,1926
,,,,,,,,,,,,
,,,,,,,,,,,,
,,,,,,,,,,,,
30.712,15.9471,0.0159471,None kPa,N/A,8493,['C'],A,Vacuum adiabatic calorimetry,"origin: commercial source,99.99 % (total),spectroscopy",99.99,Not Specified %,1955
31.8573,16.4349,0.0164349,None kPa,N/A,8493,['C'],A,Vacuum adiabatic calorimetry,"origin: commercial source,99.99 % (total),spectroscopy",99.99,Not Specified %,1955
33.1153,16.9417,0.0169417,None kPa,N/A,8493,['C'],A,Vacuum adiabatic calorimetry,"origin: commercial source,99.99 % (total),spectroscopy",99.99,Not Specified %,1955
34.3165,17.1476,0.0171476,None kPa,N/A,8493,['C'],A,Vacuum adiabatic calorimetry,"origin: commercial source,99.99 % (total),spectroscopy",99.99,Not Specified %,1955
36.0475,17.9712,0.0179712,None kPa,N/A,8493,['C'],A,Vacuum adiabatic calorimetry,"origin: commercial source,99.99 % (total),spectroscopy",99.99,Not Specified %,1955
38.1339,18.5794,0.0185794,None kPa,N/A,8493,['C'],A,Vacuum adiabatic calorimetry,"origin: commercial source,99.99 % (total),spectroscopy",99.99,Not Specified %,1955
40.3302,19.2478,0.0192478,None kPa,N/A,8493,['C'],A,Vacuum adiabatic calorimetry,"origin: commercial source,99.99 % (total),spectroscopy",99.99,Not Specified %,1955
45.7659,20.2964,0.0202964,None kPa,N/A,8493,['C'],A,Vacuum adiabatic calorimetry,"origin: commercial source,99.99 % (total),spectroscopy",99.99,Not Specified %,1955
47.6801,20.629,0.020629,None kPa,N/A,8493,['C'],A,Vacuum adiabatic calorimetry,"origin: commercial source,99.99 % (total),spectroscopy",99.99,Not Specified %,1955
49.7083,20.9585,0.0209585,None kPa,N/A,8493,['C'],A,Vacuum adiabatic calorimetry,"origin: commercial source,99.99 % (total),spectroscopy",99.99,Not Specified %,1955
52.2617,21.3831,0.0213831,None kPa,N/A,8493,['C'],A,Vacuum adiabatic calorimetry,"origin: commercial source,99.99 % (total),spectroscopy",99.99,Not Specified %,1955
55.4203,21.8393,0.0218394,None kPa,N/A,8493,['C'],A,Vacuum adiabatic calorimetry,"origin: commercial source,99.99 % (total),spectroscopy",99.99,Not Specified %,1955
58.7345,22.2354,0.0222354,None kPa,N/A,8493,['C'],A,Vacuum adiabatic calorimetry,"origin: commercial source,99.99 % (total),spectroscopy",99.99,Not Specified %,1955
62.8463,22.6221,0.0226221,None kPa,N/A,8493,['C'],A,Vacuum adiabatic calorimetry,"origin: commercial source,99.99 % (total),spectroscopy",99.99,Not Specified %,1955
66.8488,22.9359,0.0229359,None kPa,N/A,8493,['C'],A,Vacuum adiabatic calorimetry,"origin: commercial source,99.99 % (total),spectroscopy",99.99,Not Specified %,1955
70.7739,23.275,0.023275,None kPa,N/A,8493,['C'],A,Vacuum adiabatic calorimetry,"origin: commercial source,99.99 % (total),spectroscopy",99.99,Not Specified %,1955
74.662,23.5983,0.0235983,None kPa,N/A,8493,['C'],A,Vacuum adiabatic calorimetry,"origin: commercial source,99.99 % (total),spectroscopy",99.99,Not Specified %,1955
77.6464,23.8107,0.0238107,None kPa,N/A,8493,['C'],A,Vacuum adiabatic calorimetry,"origin: commercial source,99.99 % (total),spectroscopy",99.99,Not Specified %,1955
80.7426,24.0547,0.0240547,None kPa,N/A,8493,['C'],A,Vacuum adiabatic calorimetry,"origin: commercial source,99.99 % (total),spectroscopy",99.99,Not Specified %,1955
84.6757,24.2672,0.0242672,None kPa,N/A,8493,['C'],A,Vacuum adiabatic calorimetry,"origin: commercial source,99.99 % (total),spectroscopy",99.99,Not Specified %,1955
88.1926,24.4606,0.0244606,None kPa,N/A,8493,['C'],A,Vacuum adiabatic calorimetry,"origin: commercial source,99.99 % (total),spectroscopy",99.99,Not Specified %,1955
91.7521,24.5811,0.0245811,None kPa,N/A,8493,['C'],A,Vacuum adiabatic calorimetry,"origin: commercial source,99.99 % (total),spectroscopy",99.99,Not Specified %,1955
95.7286,24.7081,0.0247081,None kPa,N/A,8493,['C'],A,Vacuum adiabatic calorimetry,"origin: commercial source,99.99 % (total),spectroscopy",99.99,Not Specified %,1955
97.3614,24.6924,0.0246924,None kPa,N/A,8493,['C'],A,Vacuum adiabatic calorimetry,"origin: commercial source,99.99 % (total),spectroscopy",99.99,Not Specified %,1955
97.7364,24.762,0.024762,None kPa,N/A,8493,['C'],A,Vacuum adiabatic calorimetry,"origin: commercial source,99.99 % (total),spectroscopy",99.99,Not Specified %,1955
100.698,24.7401,0.0247401,None kPa,N/A,8493,['C'],A,Vacuum adiabatic calorimetry,"origin: commercial source,99.99 % (total),spectroscopy",99.99,Not Specified %,1955
104.219,24.8701,0.0248701,None kPa,N/A,8493,['C'],A,Vacuum adiabatic calorimetry,"origin: commercial source,99.99 % (total),spectroscopy",99.99,Not Specified %,1955
108.308,25.0224,0.0250224,None kPa,N/A,8493,['C'],A,Vacuum adiabatic calorimetry,"origin: commercial source,99.99 % (total),spectroscopy",99.99,Not Specified %,1955
112.134,25.1145,0.0251145,None kPa,N/A,8493,['C'],A,Vacuum adiabatic calorimetry,"origin: commercial source,99.99 % (total),spectroscopy",99.99,Not Specified %,1955
116.34,25.2129,0.0252129,None kPa,N/A,8493,['C'],A,Vacuum adiabatic calorimetry,"origin: commercial source,99.99 % (total),spectroscopy",99.99,Not Specified %,1955
117.935,25.2035,0.0252035,None kPa,N/A,8493,['C'],A,Vacuum adiabatic calorimetry,"origin: commercial source,99.99 % (total),spectroscopy",99.99,Not Specified %,1955
118.73,25.2321,0.0252321,None kPa,N/A,8493,['C'],A,Vacuum adiabatic calorimetry,"origin: commercial source,99.99 % (total),spectroscopy",99.99,Not Specified %,1955
122.709,25.3274,0.0253274,None kPa,N/A,8493,['C'],A,Vacuum adiabatic calorimetry,"origin: commercial source,99.99 % (total),spectroscopy",99.99,Not Specified %,1955
125.513,25.3782,0.0253782,None kPa,N/A,8493,['C'],A,Vacuum adiabatic calorimetry,"origin: commercial source,99.99 % (total),spectroscopy",99.99,Not Specified %,1955
131.045,25.5242,0.0255242,None kPa,N/A,8493,['C'],A,Vacuum adiabatic calorimetry,"origin: commercial source,99.99 % (total),spectroscopy",99.99,Not Specified %,1955
136.192,25.7399,0.0257399,None kPa,N/A,8493,['C'],A,Vacuum adiabatic calorimetry,"origin: commercial source,99.99 % (total),spectroscopy",99.99,Not Specified %,1955
141.263,25.9556,0.0259556,None kPa,N/A,8493,['C'],A,Vacuum adiabatic calorimetry,"origin: commercial source,99.99 % (total),spectroscopy",99.99,Not Specified %,1955
145.511,25.9939,0.0259939,None kPa,N/A,8493,['C'],A,Vacuum adiabatic calorimetry,"origin: commercial source,99.99 % (total),spectroscopy",99.99,Not Specified %,1955
150.396,26.1525,0.0261525,None kPa,N/A,8493,['C'],A,Vacuum adiabatic calorimetry,"origin: commercial source,99.99 % (total),spectroscopy",99.99,Not Specified %,1955
155.17,26.27,0.02627,None kPa,N/A,8493,['C'],A,Vacuum adiabatic calorimetry,"origin: commercial source,99.99 % (total),spectroscopy",99.99,Not Specified %,1955
159.301,26.3653,0.0263653,None kPa,N/A,8493,['C'],A,Vacuum adiabatic calorimetry,"origin: commercial source,99.99 % (total),spectroscopy",99.99,Not Specified %,1955
164.342,26.4543,0.0264543,None kPa,N/A,8493,['C'],A,Vacuum adiabatic calorimetry,"origin: commercial source,99.99 % (total),spectroscopy",99.99,Not Specified %,1955
168.55,26.5274,0.0265274,None kPa,N/A,8493,['C'],A,Vacuum adiabatic calorimetry,"origin: commercial source,99.99 % (total),spectroscopy",99.99,Not Specified %,1955
173.516,26.6037,0.0266037,None kPa,N/A,8493,['C'],A,Vacuum adiabatic calorimetry,"origin: commercial source,99.99 % (total),spectroscopy",99.99,Not Specified %,1955
179.392,26.6959,0.0266959,None kPa,N/A,8493,['C'],A,Vacuum adiabatic calorimetry,"origin: commercial source,99.99 % (total),spectroscopy",99.99,Not Specified %,1955
184.322,26.7501,0.0267501,None kPa,N/A,8493,['C'],A,Vacuum adiabatic calorimetry,"origin: commercial source,99.99 % (total),spectroscopy",99.99,Not Specified %,1955
190.118,26.9183,0.0269183,None kPa,N/A,8493,['C'],A,Vacuum adiabatic calorimetry,"origin: commercial source,99.99 % (total),spectroscopy",99.99,Not Specified %,1955
195.159,27.0168,0.0270168,None kPa,N/A,8493,['C'],A,Vacuum adiabatic calorimetry,"origin: commercial source,99.99 % (total),spectroscopy",99.99,Not Specified %,1955
200.197,27.147,0.027147,None kPa,N/A,8493,['C'],A,Vacuum adiabatic calorimetry,"origin: commercial source,99.99 % (total),spectroscopy",99.99,Not Specified %,1955
205.396,27.1536,0.0271536,None kPa,N/A,8493,['C'],A,Vacuum adiabatic calorimetry,"origin: commercial source,99.99 % (total),spectroscopy",99.99,Not Specified %,1955
211.686,27.2997,0.0272997,None kPa,N/A,8493,['C'],A,Vacuum adiabatic calorimetry,"origin: commercial source,99.99 % (total),spectroscopy",99.99,Not Specified %,1955
216.807,27.3349,0.0273349,None kPa,N/A,8493,['C'],A,Vacuum adiabatic calorimetry,"origin: commercial source,99.99 % (total),spectroscopy",99.99,Not Specified %,1955
222.567,27.4683,0.0274683,None kPa,N/A,8493,['C'],A,Vacuum adiabatic calorimetry,"origin: commercial source,99.99 % (total),spectroscopy",99.99,Not Specified %,1955
228.434,27.6998,0.0276998,None kPa,N/A,8493,['C'],A,Vacuum adiabatic calorimetry,"origin: commercial source,99.99 % (total),spectroscopy",99.99,Not Specified %,1955
235.029,27.8301,0.0278301,None kPa,N/A,8493,['C'],A,Vacuum adiabatic calorimetry,"origin: commercial source,99.99 % (total),spectroscopy",99.99,Not Specified %,1955
241.248,27.9002,0.0279002,None kPa,N/A,8493,['C'],A,Vacuum adiabatic calorimetry,"origin: commercial source,99.99 % (total),spectroscopy",99.99,Not Specified %,1955
246.327,27.9955,0.0279955,None kPa,N/A,8493,['C'],A,Vacuum adiabatic calorimetry,"origin: commercial source,99.99 % (total),spectroscopy",99.99,Not Specified %,1955
252.916,28.2081,0.0282081,None kPa,N/A,8493,['C'],A,Vacuum adiabatic calorimetry,"origin: commercial source,99.99 % (total),spectroscopy",99.99,Not Specified %,1955
259.545,28.4017,0.0284017,None kPa,N/A,8493,['C'],A,Vacuum adiabatic calorimetry,"origin: commercial source,99.99 % (total),spectroscopy",99.99,Not Specified %,1955
265.264,28.5763,0.0285763,None kPa,N/A,8493,['C'],A,Vacuum adiabatic calorimetry,"origin: commercial source,99.99 % (total),spectroscopy",99.99,Not Specified %,1955
270.983,28.7477,0.0287476,None kPa,N/A,8493,['C'],A,Vacuum adiabatic calorimetry,"origin: commercial source,99.99 % (total),spectroscopy",99.99,Not Specified %,1955
273.036,28.6971,0.0286971,None kPa,N/A,8493,['C'],A,Vacuum adiabatic calorimetry,"origin: commercial source,99.99 % (total),spectroscopy",99.99,Not Specified %,1955
274.087,28.8714,0.0288714,None kPa,N/A,8493,['C'],A,Vacuum adiabatic calorimetry,"origin: commercial source,99.99 % (total),spectroscopy",99.99,Not Specified %,1955
277.884,28.8368,0.0288368,None kPa,N/A,8493,['C'],A,Vacuum adiabatic calorimetry,"origin: commercial source,99.99 % (total),spectroscopy",99.99,Not Specified %,1955
282.956,29.0493,0.0290493,None kPa,N/A,8493,['C'],A,Vacuum adiabatic calorimetry,"origin: commercial source,99.99 % (total),spectroscopy",99.99,Not Specified %,1955
287.839,29.2396,0.0292396,None kPa,N/A,8493,['C'],A,Vacuum adiabatic calorimetry,"origin: commercial source,99.99 % (total),spectroscopy",99.99,Not Specified %,1955
293.213,29.4775,0.0294775,None kPa,N/A,8493,['C'],A,Vacuum adiabatic calorimetry,"origin: commercial source,99.99 % (total),spectroscopy",99.99,Not Specified %,1955
298.212,29.6393,0.0296393,None kPa,N/A,8493,['C'],A,Vacuum adiabatic calorimetry,"origin: commercial source,99.99 % (total),spectroscopy",99.99,Not Specified %,1955
303.581,29.9342,0.0299342,None kPa,N/A,8493,['C'],A,Vacuum adiabatic calorimetry,"origin: commercial source,99.99 % (total),spectroscopy",99.99,Not Specified %,1955
308.651,30.1784,0.0301784,None kPa,N/A,8493,['C'],A,Vacuum adiabatic calorimetry,"origin: commercial source,99.99 % (total),spectroscopy",99.99,Not Specified %,1955
313.832,30.4606,0.0304606,None kPa,N/A,8493,['C'],A,Vacuum adiabatic calorimetry,"origin: commercial source,99.99 % (total),spectroscopy",99.99,Not Specified %,1955
319.956,30.8347,0.0308347,None kPa,N/A,8493,['C'],A,Vacuum adiabatic calorimetry,"origin: commercial source,99.99 % (total),spectroscopy",99.99,Not Specified %,1955
325.574,31.4019,0.0314019,None kPa,N/A,8493,['C'],A,Vacuum adiabatic calorimetry,"origin: commercial source,99.99 % (total),spectroscopy",99.99,Not Specified %,1955
328.978,31.5827,0.0315827,None kPa,N/A,8493,['C'],A,Vacuum adiabatic calorimetry,"origin: commercial source,99.99 % (total),spectroscopy",99.99,Not Specified %,1955
30,15.4882,0.0154882,None kPa,N/A,8494,['C'],A,Vacuum adiabatic calorimetry,"origin: commercial source,99.99 % (total),spectroscopy",99.99,Not Specified %,1955
35,17.4138,0.0174138,None kPa,N/A,8494,['C'],A,Vacuum adiabatic calorimetry,"origin: commercial source,99.99 % (total),spectroscopy",99.99,Not Specified %,1955
40,18.9207,0.0189207,None kPa,N/A,8494,['C'],A,Vacuum adiabatic calorimetry,"origin: commercial source,99.99 % (total),spectroscopy",99.99,Not Specified %,1955
45,19.9672,0.0199672,None kPa,N/A,8494,['C'],A,Vacuum adiabatic calorimetry,"origin: commercial source,99.99 % (total),spectroscopy",99.99,Not Specified %,1955
50,20.8463,0.0208463,None kPa,N/A,8494,['C'],A,Vacuum adiabatic calorimetry,"origin: commercial source,99.99 % (total),spectroscopy",99.99,Not Specified %,1955
55,21.5998,0.0215998,None kPa,N/A,8494,['C'],A,Vacuum adiabatic calorimetry,"origin: commercial source,99.99 % (total),spectroscopy",99.99,Not Specified %,1955
60,22.1858,0.0221858,None kPa,N/A,8494,['C'],A,Vacuum adiabatic calorimetry,"origin: commercial source,99.99 % (total),spectroscopy",99.99,Not Specified %,1955
70,23.1486,0.0231486,None kPa,N/A,8494,['C'],A,Vacuum adiabatic calorimetry,"origin: commercial source,99.99 % (total),spectroscopy",99.99,Not Specified %,1955
80,23.8602,0.0238602,None kPa,N/A,8494,['C'],A,Vacuum adiabatic calorimetry,"origin: commercial source,99.99 % (total),spectroscopy",99.99,Not Specified %,1955
90,24.4044,0.0244044,None kPa,N/A,8494,['C'],A,Vacuum adiabatic calorimetry,"origin: commercial source,99.99 % (total),spectroscopy",99.99,Not Specified %,1955
100,24.6555,0.0246555,None kPa,N/A,8494,['C'],A,Vacuum adiabatic calorimetry,"origin: commercial source,99.99 % (total),spectroscopy",99.99,Not Specified %,1955
110,24.9486,0.0249486,None kPa,N/A,8494,['C'],A,Vacuum adiabatic calorimetry,"origin: commercial source,99.99 % (total),spectroscopy",99.99,Not Specified %,1955
120,25.1997,0.0251997,None kPa,N/A,8494,['C'],A,Vacuum adiabatic calorimetry,"origin: commercial source,99.99 % (total),spectroscopy",99.99,Not Specified %,1955
130,25.4509,0.0254509,None kPa,N/A,8494,['C'],A,Vacuum adiabatic calorimetry,"origin: commercial source,99.99 % (total),spectroscopy",99.99,Not Specified %,1955
140,25.7858,0.0257858,None kPa,N/A,8494,['C'],A,Vacuum adiabatic calorimetry,"origin: commercial source,99.99 % (total),spectroscopy",99.99,Not Specified %,1955
150,26.0369,0.0260369,None kPa,N/A,8494,['C'],A,Vacuum adiabatic calorimetry,"origin: commercial source,99.99 % (total),spectroscopy",99.99,Not Specified %,1955
160,26.2881,0.0262881,None kPa,N/A,8494,['C'],A,Vacuum adiabatic calorimetry,"origin: commercial source,99.99 % (total),spectroscopy",99.99,Not Specified %,1955
170,26.4974,0.0264974,None kPa,N/A,8494,['C'],A,Vacuum adiabatic calorimetry,"origin: commercial source,99.99 % (total),spectroscopy",99.99,Not Specified %,1955
180,26.7067,0.0267067,None kPa,N/A,8494,['C'],A,Vacuum adiabatic calorimetry,"origin: commercial source,99.99 % (total),spectroscopy",99.99,Not Specified %,1955
190,26.8741,0.0268741,None kPa,N/A,8494,['C'],A,Vacuum adiabatic calorimetry,"origin: commercial source,99.99 % (total),spectroscopy",99.99,Not Specified %,1955
200,27.0416,0.0270416,None kPa,N/A,8494,['C'],A,Vacuum adiabatic calorimetry,"origin: commercial source,99.99 % (total),spectroscopy",99.99,Not Specified %,1955
210,27.209,0.027209,None kPa,N/A,8494,['C'],A,Vacuum adiabatic calorimetry,"origin: commercial source,99.99 % (total),spectroscopy",99.99,Not Specified %,1955
220,27.4183,0.0274183,None kPa,N/A,8494,['C'],A,Vacuum adiabatic calorimetry,"origin: commercial source,99.99 % (total),spectroscopy",99.99,Not Specified %,1955
230,27.6276,0.0276276,None kPa,N/A,8494,['C'],A,Vacuum adiabatic calorimetry,"origin: commercial source,99.99 % (total),spectroscopy",99.99,Not Specified %,1955
240,27.8369,0.0278369,None kPa,N/A,8494,['C'],A,Vacuum adiabatic calorimetry,"origin: commercial source,99.99 % (total),spectroscopy",99.99,Not Specified %,1955
250,28.0462,0.0280462,None kPa,N/A,8494,['C'],A,Vacuum adiabatic calorimetry,"origin: commercial source,99.99 % (total),spectroscopy",99.99,Not Specified %,1955
260,28.2974,0.0282974,None kPa,N/A,8494,['C'],A,Vacuum adiabatic calorimetry,"origin: commercial source,99.99 % (total),spectroscopy",99.99,Not Specified %,1955
270,28.5485,0.0285485,None kPa,N/A,8494,['C'],A,Vacuum adiabatic calorimetry,"origin: commercial source,99.99 % (total),spectroscopy",99.99,Not Specified %,1955
273.15,28.6741,0.0286741,None kPa,N/A,8494,['C'],A,Vacuum adiabatic calorimetry,"origin: commercial source,99.99 % (total),spectroscopy",99.99,Not Specified %,1955
280,28.8834,0.0288834,None kPa,N/A,8494,['C'],A,Vacuum adiabatic calorimetry,"origin: commercial source,99.99 % (total),spectroscopy",99.99,Not Specified %,1955
290,29.2601,0.0292601,None kPa,N/A,8494,['C'],A,Vacuum adiabatic calorimetry,"origin: commercial source,99.99 % (total),spectroscopy",99.99,Not Specified %,1955
298.15,29.595,0.029595,None kPa,N/A,8494,['C'],A,Vacuum adiabatic calorimetry,"origin: commercial source,99.99 % (total),spectroscopy",99.99,Not Specified %,1955
300,29.6787,0.0296787,None kPa,N/A,8494,['C'],A,Vacuum adiabatic calorimetry,"origin: commercial source,99.99 % (total),spectroscopy",99.99,Not Specified %,1955
310,30.1811,0.0301811,None kPa,N/A,8494,['C'],A,Vacuum adiabatic calorimetry,"origin: commercial source,99.99 % (total),spectroscopy",99.99,Not Specified %,1955
320,30.809,0.030809,None kPa,N/A,8494,['C'],A,Vacuum adiabatic calorimetry,"origin: commercial source,99.99 % (total),spectroscopy",99.99,Not Specified %,1955
330,31.688,0.031688,None kPa,N/A,8494,['C'],A,Vacuum adiabatic calorimetry,"origin: commercial source,99.99 % (total),spectroscopy",99.99,Not Specified %,1955
1.5,0.0126775,0.00025355,0.266645 kPa,N/A,9803,['C'],A,Adiabatic calorimeter (non-vacuum) ,"origin: commercial source,99.995 % (total)",99.995,Not Specified %,1957
2,0.0263592,0.000527184,None kPa,N/A,9803,['C'],A,Adiabatic calorimeter (non-vacuum) ,"origin: commercial source,99.995 % (total)",99.995,Not Specified %,1957
2.5,0.050208,0.00050208,None kPa,N/A,9803,['C'],A,Adiabatic calorimeter (non-vacuum) ,"origin: commercial source,99.995 % (total)",99.995,Not Specified %,1957
3,0.0866088,0.000866088,None kPa,N/A,9803,['C'],A,Adiabatic calorimeter (non-vacuum) ,"origin: commercial source,99.995 % (total)",99.995,Not Specified %,1957
3.5,0.141419,0.00141419,None kPa,N/A,9803,['C'],A,Adiabatic calorimeter (non-vacuum) ,"origin: commercial source,99.995 % (total)",99.995,Not Specified %,1957
4,0.214639,0.00214639,None kPa,N/A,9803,['C'],A,Adiabatic calorimeter (non-vacuum) ,"origin: commercial source,99.995 % (total)",99.995,Not Specified %,1957
5,0.456056,0.00456056,None kPa,N/A,9803,['C'],A,Adiabatic calorimeter (non-vacuum) ,"origin: commercial source,99.995 % (total)",99.995,Not Specified %,1957
6,0.748936,0.00748936,None kPa,N/A,9803,['C'],A,Adiabatic calorimeter (non-vacuum) ,"origin: commercial source,99.995 % (total)",99.995,Not Specified %,1957
7,1.15478,0.0115478,None kPa,N/A,9803,['C'],A,Adiabatic calorimeter (non-vacuum) ,"origin: commercial source,99.995 % (total)",99.995,Not Specified %,1957
8,1.62758,0.0162758,None kPa,N/A,9803,['C'],A,Adiabatic calorimeter (non-vacuum) ,"origin: commercial source,99.995 % (total)",99.995,Not Specified %,1957
9,2.17568,0.0217568,None kPa,N/A,9803,['C'],A,Adiabatic calorimeter (non-vacuum) ,"origin: commercial source,99.995 % (total)",99.995,Not Specified %,1957
10,2.76144,0.0276144,None kPa,N/A,9803,['C'],A,Adiabatic calorimeter (non-vacuum) ,"origin: commercial source,99.995 % (total)",99.995,Not Specified %,1957
12,4.14216,0.0414216,None kPa,N/A,9803,['C'],A,Adiabatic calorimeter (non-vacuum) ,"origin: commercial source,99.995 % (total)",99.995,Not Specified %,1957
14,5.52288,0.0552288,None kPa,N/A,9803,['C'],A,Adiabatic calorimeter (non-vacuum) ,"origin: commercial source,99.995 % (total)",99.995,Not Specified %,1957
16,6.9036,0.069036,None kPa,N/A,9803,['C'],A,Adiabatic calorimeter (non-vacuum) ,"origin: commercial source,99.995 % (total)",99.995,Not Specified %,1957
18,8.368,0.08368,None kPa,N/A,9803,['C'],A,Adiabatic calorimeter (non-vacuum) ,"origin: commercial source,99.995 % (total)",99.995,Not Specified %,1957
20,9.87424,0.0987424,None kPa,N/A,9803,['C'],A,Adiabatic calorimeter (non-vacuum) ,"origin: commercial source,99.995 % (total)",99.995,Not Specified %,1957
1.33,0.00967341,0.000193468,0.266645 kPa,N/A,9804,['C'],A,Adiabatic calorimeter (non-vacuum) ,"origin: commercial source,99.995 % (total)",99.995,Not Specified %,1957
1.38,0.010778,0.00021556,None kPa,N/A,9804,['C'],A,Adiabatic calorimeter (non-vacuum) ,"origin: commercial source,99.995 % (total)",99.995,Not Specified %,1957
1.483,0.0124307,0.000248613,None kPa,N/A,9804,['C'],A,Adiabatic calorimeter (non-vacuum) ,"origin: commercial source,99.995 % (total)",99.995,Not Specified %,1957
1.512,0.0132884,0.000265768,None kPa,N/A,9804,['C'],A,Adiabatic calorimeter (non-vacuum) ,"origin: commercial source,99.995 % (total)",99.995,Not Specified %,1957
1.591,0.0153636,0.000307273,None kPa,N/A,9804,['C'],A,Adiabatic calorimeter (non-vacuum) ,"origin: commercial source,99.995 % (total)",99.995,Not Specified %,1957
1.653,0.0168197,0.000336394,None kPa,N/A,9804,['C'],A,Adiabatic calorimeter (non-vacuum) ,"origin: commercial source,99.995 % (total)",99.995,Not Specified %,1957
1.808,0.0203426,0.000406852,None kPa,N/A,9804,['C'],A,Adiabatic calorimeter (non-vacuum) ,"origin: commercial source,99.995 % (total)",99.995,Not Specified %,1957
1.844,0.0212924,0.000425848,None kPa,N/A,9804,['C'],A,Adiabatic calorimeter (non-vacuum) ,"origin: commercial source,99.995 % (total)",99.995,Not Specified %,1957
1.894,0.0225016,0.000450031,None kPa,N/A,9804,['C'],A,Adiabatic calorimeter (non-vacuum) ,"origin: commercial source,99.995 % (total)",99.995,Not Specified %,1957
2.001,0.0268487,0.000536975,None kPa,N/A,9804,['C'],A,Adiabatic calorimeter (non-vacuum) ,"origin: commercial source,99.995 % (total)",99.995,Not Specified %,1957
2.035,0.0280286,0.000560572,None kPa,N/A,9804,['C'],A,Adiabatic calorimeter (non-vacuum) ,"origin: commercial source,99.995 % (total)",99.995,Not Specified %,1957
2.18,0.0354343,0.000708686,None kPa,N/A,9804,['C'],A,Adiabatic calorimeter (non-vacuum) ,"origin: commercial source,99.995 % (total)",99.995,Not Specified %,1957
2.203,0.0365221,0.000730443,None kPa,N/A,9804,['C'],A,Adiabatic calorimeter (non-vacuum) ,"origin: commercial source,99.995 % (total)",99.995,Not Specified %,1957
2.359,0.0435471,0.000870941,None kPa,N/A,9804,['C'],A,Adiabatic calorimeter (non-vacuum) ,"origin: commercial source,99.995 % (total)",99.995,Not Specified %,1957
2.397,0.0453838,0.000907677,None kPa,N/A,9804,['C'],A,Adiabatic calorimeter (non-vacuum) ,"origin: commercial source,99.995 % (total)",99.995,Not Specified %,1957
2.555,0.0539318,0.00107864,None kPa,N/A,9804,['C'],A,Adiabatic calorimeter (non-vacuum) ,"origin: commercial source,99.995 % (total)",99.995,Not Specified %,1957
2.592,0.0559861,0.00111972,None kPa,N/A,9804,['C'],A,Adiabatic calorimeter (non-vacuum) ,"origin: commercial source,99.995 % (total)",99.995,Not Specified %,1957
2.754,0.0675005,0.00135001,None kPa,N/A,9804,['C'],A,Adiabatic calorimeter (non-vacuum) ,"origin: commercial source,99.995 % (total)",99.995,Not Specified %,1957
2.788,0.069605,0.0013921,None kPa,N/A,9804,['C'],A,Adiabatic calorimeter (non-vacuum) ,"origin: commercial source,99.995 % (total)",99.995,Not Specified %,1957
2.873,0.0772325,0.00154465,None kPa,N/A,9804,['C'],A,Adiabatic calorimeter (non-vacuum) ,"origin: commercial source,99.995 % (total)",99.995,Not Specified %,1957
2.955,0.0834792,0.00166958,None kPa,N/A,9804,['C'],A,Adiabatic calorimeter (non-vacuum) ,"origin: commercial source,99.995 % (total)",99.995,Not Specified %,1957
2.983,0.0865419,0.00173084,None kPa,N/A,9804,['C'],A,Adiabatic calorimeter (non-vacuum) ,"origin: commercial source,99.995 % (total)",99.995,Not Specified %,1957
3.063,0.0937467,0.00187493,None kPa,N/A,9804,['C'],A,Adiabatic calorimeter (non-vacuum) ,"origin: commercial source,99.995 % (total)",99.995,Not Specified %,1957
3.16,0.103893,0.00207786,None kPa,N/A,9804,['C'],A,Adiabatic calorimeter (non-vacuum) ,"origin: commercial source,99.995 % (total)",99.995,Not Specified %,1957
3.182,0.105855,0.0021171,None kPa,N/A,9804,['C'],A,Adiabatic calorimeter (non-vacuum) ,"origin: commercial source,99.995 % (total)",99.995,Not Specified %,1957
3.229,0.11001,0.0022002,None kPa,N/A,9804,['C'],A,Adiabatic calorimeter (non-vacuum) ,"origin: commercial source,99.995 % (total)",99.995,Not Specified %,1957
3.393,0.127976,0.00255952,None kPa,N/A,9804,['C'],A,Adiabatic calorimeter (non-vacuum) ,"origin: commercial source,99.995 % (total)",99.995,Not Specified %,1957
3.404,0.131683,0.00263366,None kPa,N/A,9804,['C'],A,Adiabatic calorimeter (non-vacuum) ,"origin: commercial source,99.995 % (total)",99.995,Not Specified %,1957
0.2604,0.0005852,7.01E-06,None kPa,N/A,14667,['C'],A,Low temperature calorimetry set up,"origin: commercial source,99.99 % (total),stated by supplier",99.99,Not Specified %,1964
0.2781,0.0006306,7.00E-06,None kPa,N/A,14667,['C'],A,Low temperature calorimetry set up,"origin: commercial source,99.99 % (total),stated by supplier",99.99,Not Specified %,1964
0.2953,0.0006786,6.95E-06,None kPa,N/A,14667,['C'],A,Low temperature calorimetry set up,"origin: commercial source,99.99 % (total),stated by supplier",99.99,Not Specified %,1964
0.2501,0.0005592,6.99E-06,None kPa,N/A,14667,['C'],A,Low temperature calorimetry set up,"origin: commercial source,99.99 % (total),stated by supplier",99.99,Not Specified %,1964
0.2698,0.0006066,6.98E-06,None kPa,N/A,14667,['C'],A,Low temperature calorimetry set up,"origin: commercial source,99.99 % (total),stated by supplier",99.99,Not Specified %,1964
0.2894,0.0006657,7.01E-06,None kPa,N/A,14667,['C'],A,Low temperature calorimetry set up,"origin: commercial source,99.99 % (total),stated by supplier",99.99,Not Specified %,1964
0.3067,0.0007104,7.09E-06,None kPa,N/A,14667,['C'],A,Low temperature calorimetry set up,"origin: commercial source,99.99 % (total),stated by supplier",99.99,Not Specified %,1964
0.327,0.0007687,7.65E-06,None kPa,N/A,14667,['C'],A,Low temperature calorimetry set up,"origin: commercial source,99.99 % (total),stated by supplier",99.99,Not Specified %,1964
0.3478,0.0008362,8.29E-06,None kPa,N/A,14667,['C'],A,Low temperature calorimetry set up,"origin: commercial source,99.99 % (total),stated by supplier",99.99,Not Specified %,1964
0.3734,0.000918,9.05E-06,None kPa,N/A,14667,['C'],A,Low temperature calorimetry set up,"origin: commercial source,99.99 % (total),stated by supplier",99.99,Not Specified %,1964
0.3994,0.001003,9.84E-06,None kPa,N/A,14667,['C'],A,Low temperature calorimetry set up,"origin: commercial source,99.99 % (total),stated by supplier",99.99,Not Specified %,1964
0.4274,0.001102,1.08E-05,None kPa,N/A,14667,['C'],A,Low temperature calorimetry set up,"origin: commercial source,99.99 % (total),stated by supplier",99.99,Not Specified %,1964
0.4578,0.001208,1.17E-05,None kPa,N/A,14667,['C'],A,Low temperature calorimetry set up,"origin: commercial source,99.99 % (total),stated by supplier",99.99,Not Specified %,1964
0.265,0.0005969,7.01E-06,None kPa,N/A,14667,['C'],A,Low temperature calorimetry set up,"origin: commercial source,99.99 % (total),stated by supplier",99.99,Not Specified %,1964
0.2885,0.0006578,6.96E-06,None kPa,N/A,14667,['C'],A,Low temperature calorimetry set up,"origin: commercial source,99.99 % (total),stated by supplier",99.99,Not Specified %,1964
0.3379,0.0007962,7.90E-06,None kPa,N/A,14667,['C'],A,Low temperature calorimetry set up,"origin: commercial source,99.99 % (total),stated by supplier",99.99,Not Specified %,1964
0.3644,0.0008858,8.75E-06,None kPa,N/A,14667,['C'],A,Low temperature calorimetry set up,"origin: commercial source,99.99 % (total),stated by supplier",99.99,Not Specified %,1964
0.3935,0.0009733,9.56E-06,None kPa,N/A,14667,['C'],A,Low temperature calorimetry set up,"origin: commercial source,99.99 % (total),stated by supplier",99.99,Not Specified %,1964
0.4231,0.001021,9.97E-06,None kPa,N/A,14667,['C'],A,Low temperature calorimetry set up,"origin: commercial source,99.99 % (total),stated by supplier",99.99,Not Specified %,1964
0.4515,0.001177,1.14E-05,None kPa,N/A,14667,['C'],A,Low temperature calorimetry set up,"origin: commercial source,99.99 % (total),stated by supplier",99.99,Not Specified %,1964
0.4835,0.001302,1.26E-05,None kPa,N/A,14667,['C'],A,Low temperature calorimetry set up,"origin: commercial source,99.99 % (total),stated by supplier",99.99,Not Specified %,1964
0.4969,0.001353,1.30E-05,None kPa,N/A,14667,['C'],A,Low temperature calorimetry set up,"origin: commercial source,99.99 % (total),stated by supplier",99.99,Not Specified %,1964
0.5435,0.001551,1.48E-05,None kPa,N/A,14667,['C'],A,Low temperature calorimetry set up,"origin: commercial source,99.99 % (total),stated by supplier",99.99,Not Specified %,1964
0.5944,0.001786,1.69E-05,None kPa,N/A,14667,['C'],A,Low temperature calorimetry set up,"origin: commercial source,99.99 % (total),stated by supplier",99.99,Not Specified %,1964
0.6414,0.002027,1.90E-05,None kPa,N/A,14667,['C'],A,Low temperature calorimetry set up,"origin: commercial source,99.99 % (total),stated by supplier",99.99,Not Specified %,1964
0.6901,0.002303,2.13E-05,None kPa,N/A,14667,['C'],A,Low temperature calorimetry set up,"origin: commercial source,99.99 % (total),stated by supplier",99.99,Not Specified %,1964
0.4805,0.001292,1.25E-05,None kPa,N/A,14667,['C'],A,Low temperature calorimetry set up,"origin: commercial source,99.99 % (total),stated by supplier",99.99,Not Specified %,1964
0.5259,0.001471,1.41E-05,None kPa,N/A,14667,['C'],A,Low temperature calorimetry set up,"origin: commercial source,99.99 % (total),stated by supplier",99.99,Not Specified %,1964
0.5661,0.001659,1.58E-05,None kPa,N/A,14667,['C'],A,Low temperature calorimetry set up,"origin: commercial source,99.99 % (total),stated by supplier",99.99,Not Specified %,1964
0.6122,0.001882,1.77E-05,None kPa,N/A,14667,['C'],A,Low temperature calorimetry set up,"origin: commercial source,99.99 % (total),stated by supplier",99.99,Not Specified %,1964
0.6614,0.002143,2.00E-05,None kPa,N/A,14667,['C'],A,Low temperature calorimetry set up,"origin: commercial source,99.99 % (total),stated by supplier",99.99,Not Specified %,1964
0.7155,0.002458,2.26E-05,None kPa,N/A,14667,['C'],A,Low temperature calorimetry set up,"origin: commercial source,99.99 % (total),stated by supplier",99.99,Not Specified %,1964
0.7697,0.002798,2.55E-05,None kPa,N/A,14667,['C'],A,Low temperature calorimetry set up,"origin: commercial source,99.99 % (total),stated by supplier",99.99,Not Specified %,1964
0.8296,0.003242,2.92E-05,None kPa,N/A,14667,['C'],A,Low temperature calorimetry set up,"origin: commercial source,99.99 % (total),stated by supplier",99.99,Not Specified %,1964
0.8922,0.003765,3.34E-05,None kPa,N/A,14667,['C'],A,Low temperature calorimetry set up,"origin: commercial source,99.99 % (total),stated by supplier",99.99,Not Specified %,1964
0.7236,0.002511,2.31E-05,None kPa,N/A,14667,['C'],A,Low temperature calorimetry set up,"origin: commercial source,99.99 % (total),stated by supplier",99.99,Not Specified %,1964
0.7785,0.002877,2.62E-05,None kPa,N/A,14667,['C'],A,Low temperature calorimetry set up,"origin: commercial source,99.99 % (total),stated by supplier",99.99,Not Specified %,1964
0.8332,0.00331,2.98E-05,None kPa,N/A,14667,['C'],A,Low temperature calorimetry set up,"origin: commercial source,99.99 % (total),stated by supplier",99.99,Not Specified %,1964
0.8902,0.003757,3.34E-05,None kPa,N/A,14667,['C'],A,Low temperature calorimetry set up,"origin: commercial source,99.99 % (total),stated by supplier",99.99,Not Specified %,1964
0.871,0.003617,3.23E-05,None kPa,N/A,14667,['C'],A,Low temperature calorimetry set up,"origin: commercial source,99.99 % (total),stated by supplier",99.99,Not Specified %,1964
0.9334,0.004083,3.59E-05,None kPa,N/A,14667,['C'],A,Low temperature calorimetry set up,"origin: commercial source,99.99 % (total),stated by supplier",99.99,Not Specified %,1964
1.013,0.004899,4.24E-05,None kPa,N/A,14667,['C'],A,Low temperature calorimetry set up,"origin: commercial source,99.99 % (total),stated by supplier",99.99,Not Specified %,1964
1.101,0.005884,4.99E-05,None kPa,N/A,14667,['C'],A,Low temperature calorimetry set up,"origin: commercial source,99.99 % (total),stated by supplier",99.99,Not Specified %,1964
1.18,0.006874,5.73E-05,None kPa,N/A,14667,['C'],A,Low temperature calorimetry set up,"origin: commercial source,99.99 % (total),stated by supplier",99.99,Not Specified %,1964
1.218,0.00739,6.11E-05,None kPa,N/A,14667,['C'],A,Low temperature calorimetry set up,"origin: commercial source,99.99 % (total),stated by supplier",99.99,Not Specified %,1964
1.238,0.007696,6.33E-05,None kPa,N/A,14667,['C'],A,Low temperature calorimetry set up,"origin: commercial source,99.99 % (total),stated by supplier",99.99,Not Specified %,1964
1.1606,0.006519,5.46E-05,None kPa,N/A,14668,['C'],A,Low temperature calorimetry set up,"origin: commercial source,99.99 % (total),stated by supplier",99.99,Not Specified %,1964
1.2392,0.007585,6.24E-05,None kPa,N/A,14668,['C'],A,Low temperature calorimetry set up,"origin: commercial source,99.99 % (total),stated by supplier",99.99,Not Specified %,1964
1.3243,0.008898,7.17E-05,None kPa,N/A,14668,['C'],A,Low temperature calorimetry set up,"origin: commercial source,99.99 % (total),stated by supplier",99.99,Not Specified %,1964
1.4162,0.01049,8.27E-05,None kPa,N/A,14668,['C'],A,Low temperature calorimetry set up,"origin: commercial source,99.99 % (total),stated by supplier",99.99,Not Specified %,1964
1.5274,0.01275,9.79E-05,None kPa,N/A,14668,['C'],A,Low temperature calorimetry set up,"origin: commercial source,99.99 % (total),stated by supplier",99.99,Not Specified %,1964
1.6458,0.0155,0.000116,None kPa,N/A,14668,['C'],A,Low temperature calorimetry set up,"origin: commercial source,99.99 % (total),stated by supplier",99.99,Not Specified %,1964
1.7582,0.0184,0.000133,None kPa,N/A,14668,['C'],A,Low temperature calorimetry set up,"origin: commercial source,99.99 % (total),stated by supplier",99.99,Not Specified %,1964
1.8741,0.0219,0.000154,None kPa,N/A,14668,['C'],A,Low temperature calorimetry set up,"origin: commercial source,99.99 % (total),stated by supplier",99.99,Not Specified %,1964
1.9978,0.02614,0.000177,None kPa,N/A,14668,['C'],A,Low temperature calorimetry set up,"origin: commercial source,99.99 % (total),stated by supplier",99.99,Not Specified %,1964
2.13,0.03136,0.000205,None kPa,N/A,14668,['C'],A,Low temperature calorimetry set up,"origin: commercial source,99.99 % (total),stated by supplier",99.99,Not Specified %,1964
2.2725,0.03781,0.000237,None kPa,N/A,14668,['C'],A,Low temperature calorimetry set up,"origin: commercial source,99.99 % (total),stated by supplier",99.99,Not Specified %,1964
2.4205,0.04544,0.000272,None kPa,N/A,14668,['C'],A,Low temperature calorimetry set up,"origin: commercial source,99.99 % (total),stated by supplier",99.99,Not Specified %,1964
2.5738,0.05467,0.000312,None kPa,N/A,14668,['C'],A,Low temperature calorimetry set up,"origin: commercial source,99.99 % (total),stated by supplier",99.99,Not Specified %,1964
2.7357,0.06588,0.000355,None kPa,N/A,14668,['C'],A,Low temperature calorimetry set up,"origin: commercial source,99.99 % (total),stated by supplier",99.99,Not Specified %,1964
2.914,0.07998,0.000404,None kPa,N/A,14668,['C'],A,Low temperature calorimetry set up,"origin: commercial source,99.99 % (total),stated by supplier",99.99,Not Specified %,1964
3.1103,0.09809,0.000459,None kPa,N/A,14668,['C'],A,Low temperature calorimetry set up,"origin: commercial source,99.99 % (total),stated by supplier",99.99,Not Specified %,1964
3.314,0.1199,0.000515,None kPa,N/A,14668,['C'],A,Low temperature calorimetry set up,"origin: commercial source,99.99 % (total),stated by supplier",99.99,Not Specified %,1964
