Repository: amr8004/PureElementPRL

# Pure Element Thermodynamic modeling with 3rd generation CALPHAD models for multiple elements

## Description
Jupyter notebook for modeling pure elements with selected models via python tools pycalphad and ESPEI

## Running Tutorial
Creating a codespace should immediately open the desired notebook. Just change the element as desired (non-case sensitive) and set what SGTE structure (FCC_A1, BCC_A2, etc.) you would like to compare against.

## Further Resources

## Citation

File: CpCSV/Nb_CP_data.csv (part 1 of 13)
Temperature: K,Heat capacity at constant pressure Cp: J/K/mol,Uncertainty,Pressure,Ref Temp,Data Set ID,State,Representation,Method,Description,Purity,Purity Units,Year
2.563,0.00488691,,None kPa,N/A,7543,['C'],A,Vacuum adiabatic calorimetry,"origin: commercial source,99.8 weight % (total),stated by supplier,rod",99.8,Weight %,1953
3.11,0.0101002,,None kPa,N/A,7543,['C'],A,Vacuum adiabatic calorimetry,"origin: commercial source,99.8 weight % (total),stated by supplier,rod",99.8,Weight %,1953
4.282,0.0356477,,None kPa,N/A,7543,['C'],A,Vacuum adiabatic calorimetry,"origin: commercial source,99.8 weight % (total),stated by supplier,rod",99.8,Weight %,1953
4.675,0.0446014,,None kPa,N/A,7543,['C'],A,Vacuum adiabatic calorimetry,"origin: commercial source,99.8 weight % (total),stated by supplier,rod",99.8,Weight %,1953
5.228,0.0702912,,None kPa,N/A,7543,['C'],A,Vacuum adiabatic calorimetry,"origin: commercial source,99.8 weight % (total),stated by supplier,rod",99.8,Weight %,1953
7.42,0.1851,,None kPa,N/A,7543,['C'],A,Vacuum adiabatic calorimetry,"origin: commercial source,99.8 weight % (total),stated by supplier,rod",99.8,Weight %,1953
3.233,0.029083,,None kPa,N/A,7543,['C'],A,Vacuum adiabatic calorimetry,"origin: commercial source,99.8 weight % (total),stated by supplier,rod",99.8,Weight %,1953
3.996,0.043137,,None kPa,N/A,7543,['C'],A,Vacuum adiabatic calorimetry,"origin: commercial source,99.8 weight % (total),stated by supplier,rod",99.8,Weight %,1953
6.144,0.0799144,,None kPa,N/A,7543,['C'],A,Vacuum adiabatic calorimetry,"origin: commercial source,99.8 weight % (total),stated by supplier,rod",99.8,Weight %,1953
8.63,0.156733,,None kPa,N/A,7543,['C'],A,Vacuum adiabatic calorimetry,"origin: commercial source,99.8 weight % (total),stated by supplier,rod",99.8,Weight %,1953
10.475,0.227568,,None kPa,N/A,7543,['C'],A,Vacuum adiabatic calorimetry,"origin: commercial source,99.8 weight % (total),stated by supplier,rod",99.8,Weight %,1953
2.55,0.00442249,0.000132675,None kPa,N/A,7544,['C'],A,Vacuum adiabatic calorimetry,"origin: commercial source,99.8 weight % (total),stated by supplier,rod",99.8,Weight %,1953
2.673,0.00607098,0.00018213,None kPa,N/A,7544,['C'],A,Vacuum adiabatic calorimetry,"origin: commercial source,99.8 weight % (total),stated by supplier,rod",99.8,Weight %,1953
2.964,0.00836382,0.000250914,None kPa,N/A,7544,['C'],A,Vacuum adiabatic calorimetry,"origin: commercial source,99.8 weight % (total),stated by supplier,rod",99.8,Weight %,1953
3.106,0.0103972,0.000311917,None kPa,N/A,7544,['C'],A,Vacuum adiabatic calorimetry,"origin: commercial source,99.8 weight % (total),stated by supplier,rod",99.8,Weight %,1953
3.137,0.00904162,0.000271249,None kPa,N/A,7544,['C'],A,Vacuum adiabatic calorimetry,"origin: commercial source,99.8 weight % (total),stated by supplier,rod",99.8,Weight %,1953
3.257,0.014552,0.000436559,None kPa,N/A,7544,['C'],A,Vacuum adiabatic calorimetry,"origin: commercial source,99.8 weight % (total),stated by supplier,rod",99.8,Weight %,1953
3.412,0.0161879,0.000485637,None kPa,N/A,7544,['C'],A,Vacuum adiabatic calorimetry,"origin: commercial source,99.8 weight % (total),stated by supplier,rod",99.8,Weight %,1953
3.465,0.0165394,0.000496181,None kPa,N/A,7544,['C'],A,Vacuum adiabatic calorimetry,"origin: commercial source,99.8 weight % (total),stated by supplier,rod",99.8,Weight %,1953
3.539,0.0181084,0.000543251,None kPa,N/A,7544,['C'],A,Vacuum adiabatic calorimetry,"origin: commercial source,99.8 weight % (total),stated by supplier,rod",99.8,Weight %,1953
3.597,0.0197778,0.000593333,None kPa,N/A,7544,['C'],A,Vacuum adiabatic calorimetry,"origin: commercial source,99.8 weight % (total),stated by supplier,rod",99.8,Weight %,1953
3.65,0.0201836,0.000605508,None kPa,N/A,7544,['C'],A,Vacuum adiabatic calorimetry,"origin: commercial source,99.8 weight % (total),stated by supplier,rod",99.8,Weight %,1953
3.697,0.0210539,0.000631617,None kPa,N/A,7544,['C'],A,Vacuum adiabatic calorimetry,"origin: commercial source,99.8 weight % (total),stated by supplier,rod",99.8,Weight %,1953
3.752,0.0221124,0.000663373,None kPa,N/A,7544,['C'],A,Vacuum adiabatic calorimetry,"origin: commercial source,99.8 weight % (total),stated by supplier,rod",99.8,Weight %,1953
3.794,0.0240957,0.00072287,None kPa,N/A,7544,['C'],A,Vacuum adiabatic calorimetry,"origin: commercial source,99.8 weight % (total),stated by supplier,rod",99.8,Weight %,1953
3.795,0.0228697,0.000686092,None kPa,N/A,7544,['C'],A,Vacuum adiabatic calorimetry,"origin: commercial source,99.8 weight % (total),stated by supplier,rod",99.8,Weight %,1953
3.835,0.0250831,0.000752492,None kPa,N/A,7544,['C'],A,Vacuum adiabatic calorimetry,"origin: commercial source,99.8 weight % (total),stated by supplier,rod",99.8,Weight %,1953
3.882,0.0253509,0.000760526,None kPa,N/A,7544,['C'],A,Vacuum adiabatic calorimetry,"origin: commercial source,99.8 weight % (total),stated by supplier,rod",99.8,Weight %,1953
3.947,0.0272964,0.000818892,None kPa,N/A,7544,['C'],A,Vacuum adiabatic calorimetry,"origin: commercial source,99.8 weight % (total),stated by supplier,rod",99.8,Weight %,1953
3.979,0.0296353,0.000889058,None kPa,N/A,7544,['C'],A,Vacuum adiabatic calorimetry,"origin: commercial source,99.8 weight % (total),stated by supplier,rod",99.8,Weight %,1953
4.042,0.0294554,0.000883661,None kPa,N/A,7544,['C'],A,Vacuum adiabatic calorimetry,"origin: commercial source,99.8 weight % (total),stated by supplier,rod",99.8,Weight %,1953
4.101,0.030698,0.00092094,None kPa,N/A,7544,['C'],A,Vacuum adiabatic calorimetry,"origin: commercial source,99.8 weight % (total),stated by supplier,rod",99.8,Weight %,1953
4.137,0.0319448,0.000958345,None kPa,N/A,7544,['C'],A,Vacuum adiabatic calorimetry,"origin: commercial source,99.8 weight % (total),stated by supplier,rod",99.8,Weight %,1953
4.163,0.0314051,0.000942153,None kPa,N/A,7544,['C'],A,Vacuum adiabatic calorimetry,"origin: commercial source,99.8 weight % (total),stated by supplier,rod",99.8,Weight %,1953
4.215,0.0338067,0.0010142,None kPa,N/A,7544,['C'],A,Vacuum adiabatic calorimetry,"origin: commercial source,99.8 weight % (total),stated by supplier,rod",99.8,Weight %,1953
4.277,0.032677,0.000980311,None kPa,N/A,7544,['C'],A,Vacuum adiabatic calorimetry,"origin: commercial source,99.8 weight % (total),stated by supplier,rod",99.8,Weight %,1953
4.286,0.0357481,0.00107244,None kPa,N/A,7544,['C'],A,Vacuum adiabatic calorimetry,"origin: commercial source,99.8 weight % (total),stated by supplier,rod",99.8,Weight %,1953
4.353,0.037543,0.00112629,None kPa,N/A,7544,['C'],A,Vacuum adiabatic calorimetry,"origin: commercial source,99.8 weight % (total),stated by supplier,rod",99.8,Weight %,1953
4.417,0.0411915,0.00123574,None kPa,N/A,7544,['C'],A,Vacuum adiabatic calorimetry,"origin: commercial source,99.8 weight % (total),stated by supplier,rod",99.8,Weight %,1953
4.417,0.0376016,0.00112805,None kPa,N/A,7544,['C'],A,Vacuum adiabatic calorimetry,"origin: commercial source,99.8 weight % (total),stated by supplier,rod",99.8,Weight %,1953
4.449,0.040066,0.00120198,None kPa,N/A,7544,['C'],A,Vacuum adiabatic calorimetry,"origin: commercial source,99.8 weight % (total),stated by supplier,rod",99.8,Weight %,1953
4.499,0.0451035,0.00135311,None kPa,N/A,7544,['C'],A,Vacuum adiabatic calorimetry,"origin: commercial source,99.8 weight % (total),stated by supplier,rod",99.8,Weight %,1953
4.577,0.0448525,0.00134557,None kPa,N/A,7544,['C'],A,Vacuum adiabatic calorimetry,"origin: commercial source,99.8 weight % (total),stated by supplier,rod",99.8,Weight %,1953
4.668,0.0449362,0.00134808,None kPa,N/A,7544,['C'],A,Vacuum adiabatic calorimetry,"origin: commercial source,99.8 weight % (total),stated by supplier,rod",99.8,Weight %,1953
4.7,0.0496222,0.00148867,None kPa,N/A,7544,['C'],A,Vacuum adiabatic calorimetry,"origin: commercial source,99.8 weight % (total),stated by supplier,rod",99.8,Weight %,1953
4.769,0.0534297,0.00160289,None kPa,N/A,7544,['C'],A,Vacuum adiabatic calorimetry,"origin: commercial source,99.8 weight % (total),stated by supplier,rod",99.8,Weight %,1953
4.788,0.0488273,0.00146482,None kPa,N/A,7544,['C'],A,Vacuum adiabatic calorimetry,"origin: commercial source,99.8 weight % (total),stated by supplier,rod",99.8,Weight %,1953
4.795,0.0556472,0.00166942,None kPa,N/A,7544,['C'],A,Vacuum adiabatic calorimetry,"origin: commercial source,99.8 weight % (total),stated by supplier,rod",99.8,Weight %,1953
4.809,0.0538481,0.00161544,None kPa,N/A,7544,['C'],A,Vacuum adiabatic calorimetry,"origin: commercial source,99.8 weight % (total),stated by supplier,rod",99.8,Weight %,1953
4.81,0.0509611,0.00152883,None kPa,N/A,7544,['C'],A,Vacuum adiabatic calorimetry,"origin: commercial source,99.8 weight % (total),stated by supplier,rod",99.8,Weight %,1953
4.866,0.0539736,0.00161921,None kPa,N/A,7544,['C'],A,Vacuum adiabatic calorimetry,"origin: commercial source,99.8 weight % (total),stated by supplier,rod",99.8,Weight %,1953
4.952,0.0582831,0.00174849,None kPa,N/A,7544,['C'],A,Vacuum adiabatic calorimetry,"origin: commercial source,99.8 weight % (total),stated by supplier,rod",99.8,Weight %,1953
5.04,0.0584923,0.00175477,None kPa,N/A,7544,['C'],A,Vacuum adiabatic calorimetry,"origin: commercial source,99.8 weight % (total),stated by supplier,rod",99.8,Weight %,1953
5.041,0.0606262,0.00181878,None kPa,N/A,7544,['C'],A,Vacuum adiabatic calorimetry,"origin: commercial source,99.8 weight % (total),stated by supplier,rod",99.8,Weight %,1953
5.045,0.0641826,0.00192548,None kPa,N/A,7544,['C'],A,Vacuum adiabatic calorimetry,"origin: commercial source,99.8 weight % (total),stated by supplier,rod",99.8,Weight %,1953
5.082,0.0628855,0.00188657,None kPa,N/A,7544,['C'],A,Vacuum adiabatic calorimetry,"origin: commercial source,99.8 weight % (total),stated by supplier,rod",99.8,Weight %,1953
5.116,0.060668,0.00182004,None kPa,N/A,7544,['C'],A,Vacuum adiabatic calorimetry,"origin: commercial source,99.8 weight % (total),stated by supplier,rod",99.8,Weight %,1953
5.121,0.0661909,0.00198573,None kPa,N/A,7544,['C'],A,Vacuum adiabatic calorimetry,"origin: commercial source,99.8 weight % (total),stated by supplier,rod",99.8,Weight %,1953
5.201,0.069287,0.00207861,None kPa,N/A,7544,['C'],A,Vacuum adiabatic calorimetry,"origin: commercial source,99.8 weight % (total),stated by supplier,rod",99.8,Weight %,1953
5.221,0.0654796,0.00196439,None kPa,N/A,7544,['C'],A,Vacuum adiabatic calorimetry,"origin: commercial source,99.8 weight % (total),stated by supplier,rod",99.8,Weight %,1953
5.224,0.0702494,0.00210748,None kPa,N/A,7544,['C'],A,Vacuum adiabatic calorimetry,"origin: commercial source,99.8 weight % (total),stated by supplier,rod",99.8,Weight %,1953
5.299,0.0714209,0.00214263,None kPa,N/A,7544,['C'],A,Vacuum adiabatic calorimetry,"origin: commercial source,99.8 weight % (total),stated by supplier,rod",99.8,Weight %,1953
5.394,0.0717974,0.00215392,None kPa,N/A,7544,['C'],A,Vacuum adiabatic calorimetry,"origin: commercial source,99.8 weight % (total),stated by supplier,rod",99.8,Weight %,1953
5.435,0.0736802,0.00221041,None kPa,N/A,7544,['C'],A,Vacuum adiabatic calorimetry,"origin: commercial source,99.8 weight % (total),stated by supplier,rod",99.8,Weight %,1953
5.466,0.081588,0.00244764,None kPa,N/A,7544,['C'],A,Vacuum adiabatic calorimetry,"origin: commercial source,99.8 weight % (total),stated by supplier,rod",99.8,Weight %,1953
5.505,0.0789521,0.00236856,None kPa,N/A,7544,['C'],A,Vacuum adiabatic calorimetry,"origin: commercial source,99.8 weight % (total),stated by supplier,rod",99.8,Weight %,1953
5.534,0.0801654,0.00240496,None kPa,N/A,7544,['C'],A,Vacuum adiabatic calorimetry,"origin: commercial source,99.8 weight % (total),stated by supplier,rod",99.8,Weight %,1953
5.582,0.0838892,0.00251668,None kPa,N/A,7544,['C'],A,Vacuum adiabatic calorimetry,"origin: commercial source,99.8 weight % (total),stated by supplier,rod",99.8,Weight %,1953
5.622,0.0869435,0.00260831,None kPa,N/A,7544,['C'],A,Vacuum adiabatic calorimetry,"origin: commercial source,99.8 weight % (total),stated by supplier,rod",99.8,Weight %,1953
5.625,0.0771948,0.00231584,None kPa,N/A,7544,['C'],A,Vacuum adiabatic calorimetry,"origin: commercial source,99.8 weight % (total),stated by supplier,rod",99.8,Weight %,1953
5.753,0.0898723,0.00269617,None kPa,N/A,7544,['C'],A,Vacuum adiabatic calorimetry,"origin: commercial source,99.8 weight % (total),stated by supplier,rod",99.8,Weight %,1953
5.772,0.0919643,0.00275893,None kPa,N/A,7544,['C'],A,Vacuum adiabatic calorimetry,"origin: commercial source,99.8 weight % (total),stated by supplier,rod",99.8,Weight %,1953
5.837,0.100249,0.00300746,None kPa,N/A,7544,['C'],A,Vacuum adiabatic calorimetry,"origin: commercial source,99.8 weight % (total),stated by supplier,rod",99.8,Weight %,1953
5.87,0.0986587,0.00295976,None kPa,N/A,7544,['C'],A,Vacuum adiabatic calorimetry,"origin: commercial source,99.8 weight % (total),stated by supplier,rod",99.8,Weight %,1953
6.42,0.126817,0.00380451,None kPa,N/A,7544,['C'],A,Vacuum adiabatic calorimetry,"origin: commercial source,99.8 weight % (total),stated by supplier,rod",99.8,Weight %,1953
6.45,0.120374,0.00361121,None kPa,N/A,7544,['C'],A,Vacuum adiabatic calorimetry,"origin: commercial source,99.8 weight % (total),stated by supplier,rod",99.8,Weight %,1953
6.576,0.128156,0.00384468,None kPa,N/A,7544,['C'],A,Vacuum adiabatic calorimetry,"origin: commercial source,99.8 weight % (total),stated by supplier,rod",99.8,Weight %,1953
6.601,0.141461,0.00424383,None kPa,N/A,7544,['C'],A,Vacuum adiabatic calorimetry,"origin: commercial source,99.8 weight % (total),stated by supplier,rod",99.8,Weight %,1953
6.846,0.163092,0.00489277,None kPa,N/A,7544,['C'],A,Vacuum adiabatic calorimetry,"origin: commercial source,99.8 weight % (total),stated by supplier,rod",99.8,Weight %,1953
7.399,0.189744,0.00569233,None kPa,N/A,7544,['C'],A,Vacuum adiabatic calorimetry,"origin: commercial source,99.8 weight % (total),stated by supplier,rod",99.8,Weight %,1953
7.416,0.1851,0.005553,None kPa,N/A,7544,['C'],A,Vacuum adiabatic calorimetry,"origin: commercial source,99.8 weight % (total),stated by supplier,rod",99.8,Weight %,1953
7.822,0.212673,0.00638018,None kPa,N/A,7544,['C'],A,Vacuum adiabatic calorimetry,"origin: commercial source,99.8 weight % (total),stated by supplier,rod",99.8,Weight %,1953
7.835,0.236605,0.00709816,None kPa,N/A,7544,['C'],A,Vacuum adiabatic calorimetry,"origin: commercial source,99.8 weight % (total),stated by supplier,rod",99.8,Weight %,1953
7.839,0.215058,0.00645173,None kPa,N/A,7544,['C'],A,Vacuum adiabatic calorimetry,"origin: commercial source,99.8 weight % (total),stated by supplier,rod",99.8,Weight %,1953
8.055,0.233091,0.00699272,None kPa,N/A,7544,['C'],A,Vacuum adiabatic calorimetry,"origin: commercial source,99.8 weight % (total),stated by supplier,rod",99.8,Weight %,1953
8.16,0.261542,0.00784625,None kPa,N/A,7544,['C'],A,Vacuum adiabatic calorimetry,"origin: commercial source,99.8 weight % (total),stated by supplier,rod",99.8,Weight %,1953
8.313,0.266981,0.00800943,None kPa,N/A,7544,['C'],A,Vacuum adiabatic calorimetry,"origin: commercial source,99.8 weight % (total),stated by supplier,rod",99.8,Weight %,1953
8.344,0.276562,0.00829687,None kPa,N/A,7544,['C'],A,Vacuum adiabatic calorimetry,"origin: commercial source,99.8 weight % (total),stated by supplier,rod",99.8,Weight %,1953
8.344,0.268111,0.00804332,None kPa,N/A,7544,['C'],A,Vacuum adiabatic calorimetry,"origin: commercial source,99.8 weight % (total),stated by supplier,rod",99.8,Weight %,1953
8.499,0.270872,0.00812616,None kPa,N/A,7544,['C'],A,Vacuum adiabatic calorimetry,"origin: commercial source,99.8 weight % (total),stated by supplier,rod",99.8,Weight %,1953
8.802,0.222547,0.00667641,None kPa,N/A,7544,['C'],A,Vacuum adiabatic calorimetry,"origin: commercial source,99.8 weight % (total),stated by supplier,rod",99.8,Weight %,1953
8.822,0.226229,0.00678687,None kPa,N/A,7544,['C'],A,Vacuum adiabatic calorimetry,"origin: commercial source,99.8 weight % (total),stated by supplier,rod",99.8,Weight %,1953
8.966,0.16326,0.00489779,None kPa,N/A,7544,['C'],A,Vacuum adiabatic calorimetry,"origin: commercial source,99.8 weight % (total),stated by supplier,rod",99.8,Weight %,1953
9.025,0.167276,0.00501829,None kPa,N/A,7544,['C'],A,Vacuum adiabatic calorimetry,"origin: commercial source,99.8 weight % (total),stated by supplier,rod",99.8,Weight %,1953
9.137,0.16828,0.00504841,None kPa,N/A,7544,['C'],A,Vacuum adiabatic calorimetry,"origin: commercial source,99.8 weight % (total),stated by supplier,rod",99.8,Weight %,1953
9.374,0.175602,0.00526807,None kPa,N/A,7544,['C'],A,Vacuum adiabatic calorimetry,"origin: commercial source,99.8 weight % (total),stated by supplier,rod",99.8,Weight %,1953
9.474,0.192464,0.00577392,None kPa,N/A,7544,['C'],A,Vacuum adiabatic calorimetry,"origin: commercial source,99.8 weight % (total),stated by supplier,rod",99.8,Weight %,1953
9.801,0.217484,0.00652453,None kPa,N/A,7544,['C'],A,Vacuum adiabatic calorimetry,"origin: commercial source,99.8 weight % (total),stated by supplier,rod",99.8,Weight %,1953
9.992,0.184765,0.00554296,None kPa,N/A,7544,['C'],A,Vacuum adiabatic calorimetry,"origin: commercial source,99.8 weight % (total),stated by supplier,rod",99.8,Weight %,1953
10.162,0.213258,0.00639775,None kPa,N/A,7544,['C'],A,Vacuum adiabatic calorimetry,"origin: commercial source,99.8 weight % (total),stated by supplier,rod",99.8,Weight %,1953
10.477,0.222045,0.00666135,None kPa,N/A,7544,['C'],A,Vacuum adiabatic calorimetry,"origin: commercial source,99.8 weight % (total),stated by supplier,rod",99.8,Weight %,1953
10.502,0.213886,0.00641658,None kPa,N/A,7544,['C'],A,Vacuum adiabatic calorimetry,"origin: commercial source,99.8 weight % (total),stated by supplier,rod",99.8,Weight %,1953
10.545,0.2515,0.00754501,None kPa,N/A,7544,['C'],A,Vacuum adiabatic calorimetry,"origin: commercial source,99.8 weight % (total),stated by supplier,rod",99.8,Weight %,1953
10.957,0.242379,0.00727137,None kPa,N/A,7544,['C'],A,Vacuum adiabatic calorimetry,"origin: commercial source,99.8 weight % (total),stated by supplier,rod",99.8,Weight %,1953
2.857,0.0280328,0.000840984,None kPa,N/A,7544,['C'],A,Vacuum adiabatic calorimetry,"origin: commercial source,99.8 weight % (total),stated by supplier,rod",99.8,Weight %,1953
3.232,0.0310034,0.000930103,None kPa,N/A,7544,['C'],A,Vacuum adiabatic calorimetry,"origin: commercial source,99.8 weight % (total),stated by supplier,rod",99.8,Weight %,1953
3.275,0.0315641,0.000946923,None kPa,N/A,7544,['C'],A,Vacuum adiabatic calorimetry,"origin: commercial source,99.8 weight % (total),stated by supplier,rod",99.8,Weight %,1953
3.413,0.035405,0.00106215,None kPa,N/A,7544,['C'],A,Vacuum adiabatic calorimetry,"origin: commercial source,99.8 weight % (total),stated by supplier,rod",99.8,Weight %,1953
3.664,0.0383045,0.00114914,None kPa,N/A,7544,['C'],A,Vacuum adiabatic calorimetry,"origin: commercial source,99.8 weight % (total),stated by supplier,rod",99.8,Weight %,1953
3.742,0.039112,0.00117336,None kPa,N/A,7544,['C'],A,Vacuum adiabatic calorimetry,"origin: commercial source,99.8 weight % (total),stated by supplier,rod",99.8,Weight %,1953
3.791,0.0404216,0.00121265,None kPa,N/A,7544,['C'],A,Vacuum adiabatic calorimetry,"origin: commercial source,99.8 weight % (total),stated by supplier,rod",99.8,Weight %,1953
3.846,0.0398777,0.00119633,None kPa,N/A,7544,['C'],A,Vacuum adiabatic calorimetry,"origin: commercial source,99.8 weight % (total),stated by supplier,rod",99.8,Weight %,1953
3.889,0.0406894,0.00122068,None kPa,N/A,7544,['C'],A,Vacuum adiabatic calorimetry,"origin: commercial source,99.8 weight % (total),stated by supplier,rod",99.8,Weight %,1953
4.003,0.0428442,0.00128532,None kPa,N/A,7544,['C'],A,Vacuum adiabatic calorimetry,"origin: commercial source,99.8 weight % (total),stated by supplier,rod",99.8,Weight %,1953
4.066,0.0400534,0.0012016,None kPa,N/A,7544,['C'],A,Vacuum adiabatic calorimetry,"origin: commercial source,99.8 weight % (total),stated by supplier,rod",99.8,Weight %,1953
4.149,0.044978,0.00134934,None kPa,N/A,7544,['C'],A,Vacuum adiabatic calorimetry,"origin: commercial source,99.8 weight % (total),stated by supplier,rod",99.8,Weight %,1953
4.348,0.0477813,0.00143344,None kPa,N/A,7544,['C'],A,Vacuum adiabatic calorimetry,"origin: commercial source,99.8 weight % (total),stated by supplier,rod",99.8,Weight %,1953
4.451,0.0486181,0.00145854,None kPa,N/A,7544,['C'],A,Vacuum adiabatic calorimetry,"origin: commercial source,99.8 weight % (total),stated by supplier,rod",99.8,Weight %,1953
4.734,0.0523,0.001569,None kPa,N/A,7544,['C'],A,Vacuum adiabatic calorimetry,"origin: commercial source,99.8 weight % (total),stated by supplier,rod",99.8,Weight %,1953
4.749,0.0507938,0.00152381,None kPa,N/A,7544,['C'],A,Vacuum adiabatic calorimetry,"origin: commercial source,99.8 weight % (total),stated by supplier,rod",99.8,Weight %,1953
4.969,0.0555217,0.00166565,None kPa,N/A,7544,['C'],A,Vacuum adiabatic calorimetry,"origin: commercial source,99.8 weight % (total),stated by supplier,rod",99.8,Weight %,1953
5.23,0.0636386,0.00190916,None kPa,N/A,7544,['C'],A,Vacuum adiabatic calorimetry,"origin: commercial source,99.8 weight % (total),stated by supplier,rod",99.8,Weight %,1953
5.725,0.0692034,0.0020761,None kPa,N/A,7544,['C'],A,Vacuum adiabatic calorimetry,"origin: commercial source,99.8 weight % (total),stated by supplier,rod",99.8,Weight %,1953
5.765,0.0751865,0.00225559,None kPa,N/A,7544,['C'],A,Vacuum adiabatic calorimetry,"origin: commercial source,99.8 weight % (total),stated by supplier,rod",99.8,Weight %,1953
5.834,0.075563,0.00226689,None kPa,N/A,7544,['C'],A,Vacuum adiabatic calorimetry,"origin: commercial source,99.8 weight % (total),stated by supplier,rod",99.8,Weight %,1953
5.905,0.0753957,0.00226187,None kPa,N/A,7544,['C'],A,Vacuum adiabatic calorimetry,"origin: commercial source,99.8 weight % (total),stated by supplier,rod",99.8,Weight %,1953
5.966,0.072425,0.00217275,None kPa,N/A,7544,['C'],A,Vacuum adiabatic calorimetry,"origin: commercial source,99.8 weight % (total),stated by supplier,rod",99.8,Weight %,1953
6.143,0.080291,0.00240873,None kPa,N/A,7544,['C'],A,Vacuum adiabatic calorimetry,"origin: commercial source,99.8 weight % (total),stated by supplier,rod",99.8,Weight %,1953
6.332,0.0880732,0.0026422,None kPa,N/A,7544,['C'],A,Vacuum adiabatic calorimetry,"origin: commercial source,99.8 weight % (total),stated by supplier,rod",99.8,Weight %,1953
7.142,0.111462,0.00334385,None kPa,N/A,7544,['C'],A,Vacuum adiabatic calorimetry,"origin: commercial source,99.8 weight % (total),stated by supplier,rod",99.8,Weight %,1953
7.402,0.112048,0.00336143,None kPa,N/A,7544,['C'],A,Vacuum adiabatic calorimetry,"origin: commercial source,99.8 weight % (total),stated by supplier,rod",99.8,Weight %,1953
7.964,0.131461,0.00394384,None kPa,N/A,7544,['C'],A,Vacuum adiabatic calorimetry,"origin: commercial source,99.8 weight % (total),stated by supplier,rod",99.8,Weight %,1953
8.273,0.139829,0.00419488,None kPa,N/A,7544,['C'],A,Vacuum adiabatic calorimetry,"origin: commercial source,99.8 weight % (total),stated by supplier,rod",99.8,Weight %,1953
8.632,0.156816,0.00470449,None kPa,N/A,7544,['C'],A,Vacuum adiabatic calorimetry,"origin: commercial source,99.8 weight % (total),stated by supplier,rod",99.8,Weight %,1953
8.876,0.155185,0.00465554,None kPa,N/A,7544,['C'],A,Vacuum adiabatic calorimetry,"origin: commercial source,99.8 weight % (total),stated by supplier,rod",99.8,Weight %,1953
9.236,0.176648,0.00529945,None kPa,N/A,7544,['C'],A,Vacuum adiabatic calorimetry,"origin: commercial source,99.8 weight % (total),stated by supplier,rod",99.8,Weight %,1953
9.463,0.188406,0.00565217,None kPa,N/A,7544,['C'],A,Vacuum adiabatic calorimetry,"origin: commercial source,99.8 weight % (total),stated by supplier,rod",99.8,Weight %,1953
9.677,0.199242,0.00597726,None kPa,N/A,7544,['C'],A,Vacuum adiabatic calorimetry,"origin: commercial source,99.8 weight % (total),stated by supplier,rod",99.8,Weight %,1953
2.039,0.00161084,4.83252e-05,None kPa,N/A,10137,['C'],A,Vacuum adiabatic calorimetry,"origin: commercial source,99.8 % (total),,rod",99.8,Not Specified %,1958
2.297,0.00277818,8.33453e-05,None kPa,N/A,10137,['C'],A,Vacuum adiabatic calorimetry,"origin: commercial source,99.8 % (total),,rod",99.8,Not Specified %,1958
2.425,0.00312126,9.36379e-05,None kPa,N/A,10137,['C'],A,Vacuum adiabatic calorimetry,"origin: commercial source,99.8 % (total),,rod",99.8,Not Specified %,1958
2.481,0.00360242,0.000108073,None kPa,N/A,10137,['C'],A,Vacuum adiabatic calorimetry,"origin: commercial source,99.8 % (total),,rod",99.8,Not Specified %,1958
2.725,0.00602496,0.000180749,None kPa,N/A,10137,['C'],A,Vacuum adiabatic calorimetry,"origin: commercial source,99.8 % (total),,rod",99.8,Not Specified %,1958
2.821,0.0071128,0.000213384,None kPa,N/A,10137,['C'],A,Vacuum adiabatic calorimetry,"origin: commercial source,99.8 % (total),,rod",99.8,Not Specified %,1958
3.045,0.00912112,0.000273634,None kPa,N/A,10137,['C'],A,Vacuum adiabatic calorimetry,"origin: commercial source,99.8 % (total),,rod",99.8,Not Specified %,1958
3.69,0.0202506,0.000607517,None kPa,N/A,10137,['C'],A,Vacuum adiabatic calorimetry,"origin: commercial source,99.8 % (total),,rod",99.8,Not Specified %,1958
4.009,0.0259826,0.000779479,None kPa,N/A,10137,['C'],A,Vacuum adiabatic calorimetry,"origin: commercial source,99.8 % (total),,rod",99.8,Not Specified %,1958
4.31,0.032677,0.000980311,None kPa,N/A,10137,['C'],A,Vacuum adiabatic calorimetry,"origin: commercial source,99.8 % (total),,rod",99.8,Not Specified %,1958
4.74,0.0443504,0.00133051,None kPa,N/A,10137,['C'],A,Vacuum adiabatic calorimetry,"origin: commercial source,99.8 % (total),,rod",99.8,Not Specified %,1958
5.212,0.058576,0.00175728,None kPa,N/A,10137,['C'],A,Vacuum adiabatic calorimetry,"origin: commercial source,99.8 % (total),,rod",99.8,Not Specified %,1958
5.788,0.0808349,0.00242505,None kPa,N/A,10137,['C'],A,Vacuum adiabatic calorimetry,"origin: commercial source,99.8 % (total),,rod",99.8,Not Specified %,1958
6.383,0.106441,0.00319323,None kPa,N/A,10137,['C'],A,Vacuum adiabatic calorimetry,"origin: commercial source,99.8 % (total),,rod",99.8,Not Specified %,1958
7.012,0.140415,0.00421245,None kPa,N/A,10137,['C'],A,Vacuum adiabatic calorimetry,"origin: commercial source,99.8 % (total),,rod",99.8,Not Specified %,1958
7.637,0.183008,0.00549024,None kPa,N/A,10137,['C'],A,Vacuum adiabatic calorimetry,"origin: commercial source,99.8 % (total),,rod",99.8,Not Specified %,1958
8.202,0.222714,0.00668143,None kPa,N/A,10137,['C'],A,Vacuum adiabatic calorimetry,"origin: commercial source,99.8 % (total),,rod",99.8,Not Specified %,1958
10.081,0.212631,0.00425262,None kPa,N/A,10138,['C'],A,Vacuum adiabatic calorimetry,"origin: commercial source,99.8 % (total),,rod",99.8,Not Specified %,1958
10.875,0.251166,0.00502331,None kPa,N/A,10138,['C'],A,Vacuum adiabatic calorimetry,"origin: commercial source,99.8 % (total),,rod",99.8,Not Specified %,1958
8.804,0.274178,0.00822533,None kPa,N/A,10139,['C'],A,Vacuum adiabatic calorimetry,"origin: commercial source,99.8 % (total),,rod",99.8,Not Specified %,1958
8.932,0.297692,0.00893075,None kPa,N/A,10139,['C'],A,Vacuum adiabatic calorimetry,"origin: commercial source,99.8 % (total),,rod",99.8,Not Specified %,1958
9.03,0.261165,0.00783496,None kPa,N/A,10139,['C'],A,Vacuum adiabatic calorimetry,"origin: commercial source,99.8 % (total),,rod",99.8,Not Specified %,1958
9.712,0.193636,0.00387271,None kPa,N/A,10140,['C'],A,Vacuum adiabatic calorimetry,"origin: commercial source,99.8 % (total),,rod",99.8,Not Specified %,1958
9.951,0.204054,0.00408107,None kPa,N/A,10140,['C'],A,Vacuum adiabatic calorimetry,"origin: commercial source,99.8 % (total),,rod",99.8,Not Specified %,1958
10.3,0.22079,0.00441579,None kPa,N/A,10140,['C'],A,Vacuum adiabatic calorimetry,"origin: commercial source,99.8 % (total),,rod",99.8,Not Specified %,1958
10.757,0.242003,0.00484005,None kPa,N/A,10140,['C'],A,Vacuum adiabatic calorimetry,"origin: commercial source,99.8 % (total),,rod",99.8,Not Specified %,1958
11.406,0.277148,0.00554296,None kPa,N/A,10140,['C'],A,Vacuum adiabatic calorimetry,"origin: commercial source,99.8 % (total),,rod",99.8,Not Specified %,1958
12.034,0.313842,0.00627684,None kPa,N/A,10140,['C'],A,Vacuum adiabatic calorimetry,"origin: commercial source,99.8 % (total),,rod",99.8,Not Specified %,1958
12.74,0.354134,0.00708268,None kPa,N/A,10140,['C'],A,Vacuum adiabatic calorimetry,"origin: commercial source,99.8 % (total),,rod",99.8,Not Specified %,1958
13.538,0.408442,0.00816884,None kPa,N/A,10140,['C'],A,Vacuum adiabatic calorimetry,"origin: commercial source,99.8 % (total),,rod",99.8,Not Specified %,1958
14.594,0.484549,0.00969098,None kPa,N/A,10140,['C'],A,Vacuum adiabatic calorimetry,"origin: commercial source,99.8 % (total),,rod",99.8,Not Specified %,1958
15.648,0.57279,0.0114558,None kPa,N/A,10140,['C'],A,Vacuum adiabatic calorimetry,"origin: commercial source,99.8 % (total),,rod",99.8,Not Specified %,1958
16.654,0.654712,0.0130942,None kPa,N/A,10140,['C'],A,Vacuum adiabatic calorimetry,"origin: commercial source,99.8 % (total),,rod",99.8,Not Specified %,1958
17.68,0.750108,0.0150022,None kPa,N/A,10140,['C'],A,Vacuum adiabatic calorimetry,"origin: commercial source,99.8 % (total),,rod",99.8,Not Specified %,1958
18.903,0.894874,0.0178975,None kPa,N/A,10140,['C'],A,Vacuum adiabatic calorimetry,"origin: commercial source,99.8 % (total),,rod",99.8,Not Specified %,1958
20.138,1.09495,0.0218991,None kPa,N/A,10140,['C'],A,Vacuum adiabatic calorimetry,"origin: commercial source,99.8 % (total),,rod",99.8,Not Specified %,1958
21.574,1.25319,0.0250638,None kPa,N/A,10140,['C'],A,Vacuum adiabatic calorimetry,"origin: commercial source,99.8 % (total),,rod",99.8,Not Specified %,1958
22.979,1.51921,0.0303842,None kPa,N/A,10140,['C'],A,Vacuum adiabatic calorimetry,"origin: commercial source,99.8 % (total),,rod",99.8,Not Specified %,1958
24.323,1.77121,0.0354243,None kPa,N/A,10140,['C'],A,Vacuum adiabatic calorimetry,"origin: commercial source,99.8 % (total),,rod",99.8,Not Specified %,1958
25.859,2.14689,0.0429379,None kPa,N/A,10140,['C'],A,Vacuum adiabatic calorimetry,"origin: commercial source,99.8 % (total),,rod",99.8,Not Specified %,1958
27.724,2.58362,0.0516724,None kPa,N/A,10140,['C'],A,Vacuum adiabatic calorimetry,"origin: commercial source,99.8 % (total),,rod",99.8,Not Specified %,1958
29.45,3.10666,0.0621332,None kPa,N/A,10140,['C'],A,Vacuum adiabatic calorimetry,"origin: commercial source,99.8 % (total),,rod",99.8,Not Specified %,1958
5.078,0.080542,0.00241626,None kPa,N/A,10141,['C'],A,Vacuum adiabatic calorimetry,"origin: commercial source,99.8 % (total),,rod",99.8,Not Specified %,1958
5.125,0.0736802,0.00221041,None kPa,N/A,10141,['C'],A,Vacuum adiabatic calorimetry,"origin: commercial source,99.8 % (total),,rod",99.8,Not Specified %,1958
6.44,0.0827177,0.00165435,None kPa,N/A,10142,['C'],A,Vacuum adiabatic calorimetry,"origin: commercial source,99.8 % (total),,rod",99.8,Not Specified %,1958
7.061,0.0992863,0.00198573,None kPa,N/A,10142,['C'],A,Vacuum adiabatic calorimetry,"origin: commercial source,99.8 % (total),,rod",99.8,Not Specified %,1958
7.734,0.125646,0.00251291,None kPa,N/A,10142,['C'],A,Vacuum adiabatic calorimetry,"origin: commercial source,99.8 % (total),,rod",99.8,Not Specified %,1958
8.469,0.148323,0.00296646,None kPa,N/A,10142,['C'],A,Vacuum adiabatic calorimetry,"origin: commercial source,99.8 % (total),,rod",99.8,Not Specified %,1958
9.138,0.174013,0.00348025,None kPa,N/A,10142,['C'],A,Vacuum adiabatic calorimetry,"origin: commercial source,99.8 % (total),,rod",99.8,Not Specified %,1958
10.121,0.217694,0.00435387,None kPa,N/A,10142,['C'],A,Vacuum adiabatic calorimetry,"origin: commercial source,99.8 % (total),,rod",99.8,Not Specified %,1958
10.944,0.255977,0.00511954,None kPa,N/A,10142,['C'],A,Vacuum adiabatic calorimetry,"origin: commercial source,99.8 % (total),,rod",99.8,Not Specified %,1958
5.267,0.0710025,0.00142005,None kPa,N/A,10143,['C'],A,Vacuum adiabatic calorimetry,"origin: commercial source,99.8 % (total),,rod",99.8,Not Specified %,1958
7.313,0.110248,0.00220497,None kPa,N/A,10143,['C'],A,Vacuum adiabatic calorimetry,"origin: commercial source,99.8 % (total),,rod",99.8,Not Specified %,1958
9.001,0.166732,0.00333465,None kPa,N/A,10143,['C'],A,Vacuum adiabatic calorimetry,"origin: commercial source,99.8 % (total),,rod",99.8,Not Specified %,1958
9.853,0.201585,0.0040317,None kPa,N/A,10143,['C'],A,Vacuum adiabatic calorimetry,"origin: commercial source,99.8 % (total),,rod",99.8,Not Specified %,1958
10.744,0.244513,0.00489026,None kPa,N/A,10143,['C'],A,Vacuum adiabatic calorimetry,"origin: commercial source,99.8 % (total),,rod",99.8,Not Specified %,1958
1.467,0.000276144,1.65686e-05,None kPa,N/A,10144,['C'],A,Vacuum adiabatic calorimetry,"origin: commercial source,99.8 % (total),,rod",99.8,Not Specified %,1958
1.732,0.000523,2.40998e-05,None kPa,N/A,10144,['C'],A,Vacuum adiabatic calorimetry,"origin: commercial source,99.8 % (total),,rod",99.8,Not Specified %,1958
1.863,0.000979056,3.74195e-05,None kPa,N/A,10144,['C'],A,Vacuum adiabatic calorimetry,"origin: commercial source,99.8 % (total),,rod",99.8,Not Specified %,1958
2.081,0.00166105,4.98314e-05,None kPa,N/A,10144,['C'],A,Vacuum adiabatic calorimetry,"origin: commercial source,99.8 % (total),,rod",99.8,Not Specified %,1958
2.314,0.00278236,8.34708e-05,None kPa,N/A,10144,['C'],A,Vacuum adiabatic calorimetry,"origin: commercial source,99.8 % (total),,rod",99.8,Not Specified %,1958
2.519,0.00394133,0.00011824,None kPa,N/A,10144,['C'],A,Vacuum adiabatic calorimetry,"origin: commercial source,99.8 % (total),,rod",99.8,Not Specified %,1958
2.788,0.00619232,0.00018577,None kPa,N/A,10144,['C'],A,Vacuum adiabatic calorimetry,"origin: commercial source,99.8 % (total),,rod",99.8,Not Specified %,1958
3.146,0.0101253,0.000303758,None kPa,N/A,10144,['C'],A,Vacuum adiabatic calorimetry,"origin: commercial source,99.8 % (total),,rod",99.8,Not Specified %,1958
3.602,0.016485,0.000494549,None kPa,N/A,10144,['C'],A,Vacuum adiabatic calorimetry,"origin: commercial source,99.8 % (total),,rod",99.8,Not Specified %,1958
3.929,0.0233886,0.000701657,None kPa,N/A,10144,['C'],A,Vacuum adiabatic calorimetry,"origin: commercial source,99.8 % (total),,rod",99.8,Not Specified %,1958
4.348,0.0328026,0.000984077,None kPa,N/A,10144,['C'],A,Vacuum adiabatic calorimetry,"origin: commercial source,99.8 % (total),,rod",99.8,Not Specified %,1958
4.809,0.0466934,0.0014008,None kPa,N/A,10144,['C'],A,Vacuum adiabatic calorimetry,"origin: commercial source,99.8 % (total),,rod",99.8,Not Specified %,1958
5.305,0.0630529,0.00189159,None kPa,N/A,10144,['C'],A,Vacuum adiabatic calorimetry,"origin: commercial source,99.8 % (total),,rod",99.8,Not Specified %,1958
6.017,0.092048,0.00276144,None kPa,N/A,10144,['C'],A,Vacuum adiabatic calorimetry,"origin: commercial source,99.8 % (total),,rod",99.8,Not Specified %,1958
6.923,0.139746,0.00419237,None kPa,N/A,10144,['C'],A,Vacuum adiabatic calorimetry,"origin: commercial source,99.8 % (total),,rod",99.8,Not Specified %,1958
7.857,0.19761,0.00592831,None kPa,N/A,10144,['C'],A,Vacuum adiabatic calorimetry,"origin: commercial source,99.8 % (total),,rod",99.8,Not Specified %,1958
8.468,0.243132,0.00729397,None kPa,N/A,10144,['C'],A,Vacuum adiabatic calorimetry,"origin: commercial source,99.8 % (total),,rod",99.8,Not Specified %,1958
8.763,0.272002,0.00816006,None kPa,N/A,10144,['C'],A,Vacuum adiabatic calorimetry,"origin: commercial source,99.8 % (total),,rod",99.8,Not Specified %,1958
9.927,0.203552,0.00407103,None kPa,N/A,10145,['C'],A,Vacuum adiabatic calorimetry,"origin: commercial source,99.8 % (total),,rod",99.8,Not Specified %,1958
10.015,0.20648,0.00412961,None kPa,N/A,10145,['C'],A,Vacuum adiabatic calorimetry,"origin: commercial source,99.8 % (total),,rod",99.8,Not Specified %,1958
11.132,0.269617,0.00539234,None kPa,N/A,10145,['C'],A,Vacuum adiabatic calorimetry,"origin: commercial source,99.8 % (total),,rod",99.8,Not Specified %,1958
1.353,0.0112968,0.000677808,None kPa,N/A,10146,['C'],A,Vacuum adiabatic calorimetry,"origin: commercial source,99.8 % (total),,rod",99.8,Not Specified %,1958
1.466,0.0105018,0.00063011,None kPa,N/A,10146,['C'],A,Vacuum adiabatic calorimetry,"origin: commercial source,99.8 % (total),,rod",99.8,Not Specified %,1958
1.62,0.0133888,0.000706929,None kPa,N/A,10146,['C'],A,Vacuum adiabatic calorimetry,"origin: commercial source,99.8 % (total),,rod",99.8,Not Specified %,1958
1.77,0.0140582,0.000615751,None kPa,N/A,10146,['C'],A,Vacuum adiabatic calorimetry,"origin: commercial source,99.8 % (total),,rod",99.8,Not Specified %,1958
1.961,0.0160666,0.000384282,None kPa,N/A,10146,['C'],A,Vacuum adiabatic calorimetry,"origin: commercial source,99.8 % (total),,rod",99.8,Not Specified %,1958
2.217,0.0184933,0.000554798,None kPa,N/A,10146,['C'],A,Vacuum adiabatic calorimetry,"origin: commercial source,99.8 % (total),,rod",99.8,Not Specified %,1958
2.402,0.0204598,0.000613793,None kPa,N/A,10146,['C'],A,Vacuum adiabatic calorimetry,"origin: commercial source,99.8 % (total),,rod",99.8,Not Specified %,1958
2.596,0.0212129,0.000636386,None kPa,N/A,10146,['C'],A,Vacuum adiabatic calorimetry,"origin: commercial source,99.8 % (total),,rod",99.8,Not Specified %,1958
2.94,0.0248948,0.000746844,None kPa,N/A,10146,['C'],A,Vacuum adiabatic calorimetry,"origin: commercial source,99.8 % (total),,rod",99.8,Not Specified %,1958
3.25,0.0273215,0.000819646,None kPa,N/A,10146,['C'],A,Vacuum adiabatic calorimetry,"origin: commercial source,99.8 % (total),,rod",99.8,Not Specified %,1958
3.579,0.0319658,0.000958973,None kPa,N/A,10146,['C'],A,Vacuum adiabatic calorimetry,"origin: commercial source,99.8 % (total),,rod",99.8,Not Specified %,1958
3.929,0.0359824,0.00107947,None kPa,N/A,10146,['C'],A,Vacuum adiabatic calorimetry,"origin: commercial source,99.8 % (total),,rod",99.8,Not Specified %,1958
4.36,0.0416308,0.00124892,None kPa,N/A,10146,['C'],A,Vacuum adiabatic calorimetry,"origin: commercial source,99.8 % (total),,rod",99.8,Not Specified %,1958
4.877,0.0505846,0.00151754,None kPa,N/A,10146,['C'],A,Vacuum adiabatic calorimetry,"origin: commercial source,99.8 % (total),,rod",99.8,Not Specified %,1958
5.392,0.0582831,0.00174849,None kPa,N/A,10146,['C'],A,Vacuum adiabatic calorimetry,"origin: commercial source,99.8 % (total),,rod",99.8,Not Specified %,1958
6.059,0.0736384,0.00220915,None kPa,N/A,10146,['C'],A,Vacuum adiabatic calorimetry,"origin: commercial source,99.8 % (total),,rod",99.8,Not Specified %,1958
6.887,0.0930103,0.00279031,None kPa,N/A,10146,['C'],A,Vacuum adiabatic calorimetry,"origin: commercial source,99.8 % (total),,rod",99.8,Not Specified %,1958
7.921,0.122131,0.00366393,None kPa,N/A,10146,['C'],A,Vacuum adiabatic calorimetry,"origin: commercial source,99.8 % (total),,rod",99.8,Not Specified %,1958
9.11,0.163427,0.00490281,None kPa,N/A,10146,['C'],A,Vacuum adiabatic calorimetry,"origin: commercial source,99.8 % (total),,rod",99.8,Not Specified %,1958
1.585,0.00050208,2.75642e-05,None kPa,N/A,10147,['C'],A,Vacuum adiabatic calorimetry,"origin: commercial source,99.8 % (total),,rod",99.8,Not Specified %,1958
1.699,0.00060668,2.9157e-05,None kPa,N/A,10147,['C'],A,Vacuum adiabatic calorimetry,"origin: commercial source,99.8 % (total),,rod",99.8,Not Specified %,1958
1.789,0.000736384,3.14141e-05,None kPa,N/A,10147,['C'],A,Vacuum adiabatic calorimetry,"origin: commercial source,99.8 % (total),,rod",99.8,Not Specified %,1958
1.863,0.000953952,3.646e-05,None kPa,N/A,10147,['C'],A,Vacuum adiabatic calorimetry,"origin: commercial source,99.8 % (total),,rod",99.8,Not Specified %,1958
10.98,0.259408,0.00389112,None kPa,N/A,11235,['C'],A,Vacuum adiabatic calorimetry,"origin: commercial source,99.7 % (total),chemical analysis,rod",99.7,Not Specified %,1960
