Repository: amr8004/PureElementPRL

# Pure Element Thermodynamic modeling with 3rd generation CALPHAD models for multiple elements

## Description
Jupyter notebook for modeling pure elements with selected models via python tools pycalphad and ESPEI

## Running Tutorial
Creating a codespace should immediately open the desired notebook. Just change the element as desired (non-case sensitive) and set what SGTE structure (FCC_A1, BCC_A2, etc.) you would like to compare against.

## Further Resources

## Citation

File: CpCSV/Nd_CP_data.csv (part 1 of 2)
Temperature: K,Heat capacity at constant pressure Cp: J/K/mol,Uncertainty,Pressure,Ref Temp,Data Set ID,State,Representation,Method,Description,Purity,Purity Units,Year
12.5,6.0668,0.060668,None kPa,N/A,6879,['C'],A,Vacuum adiabatic calorimetry,"not stated,99.9 % (total),estimated by the compiler",99.9,Not Specified %,1951
14.1,7.1128,0.071128,None kPa,N/A,6879,['C'],A,Vacuum adiabatic calorimetry,"not stated,99.9 % (total),estimated by the compiler",99.9,Not Specified %,1951
14.9,7.82408,0.0782408,None kPa,N/A,6879,['C'],A,Vacuum adiabatic calorimetry,"not stated,99.9 % (total),estimated by the compiler",99.9,Not Specified %,1951
15.7,8.368,0.08368,None kPa,N/A,6879,['C'],A,Vacuum adiabatic calorimetry,"not stated,99.9 % (total),estimated by the compiler",99.9,Not Specified %,1951
16.8,9.16296,0.0916296,None kPa,N/A,6879,['C'],A,Vacuum adiabatic calorimetry,"not stated,99.9 % (total),estimated by the compiler",99.9,Not Specified %,1951
17.4,9.70688,0.0970688,None kPa,N/A,6879,['C'],A,Vacuum adiabatic calorimetry,"not stated,99.9 % (total),estimated by the compiler",99.9,Not Specified %,1951
17.3,9.87424,0.0987424,None kPa,N/A,6879,['C'],A,Vacuum adiabatic calorimetry,"not stated,99.9 % (total),estimated by the compiler",99.9,Not Specified %,1951
17.6,10.0416,0.100416,None kPa,N/A,6879,['C'],A,Vacuum adiabatic calorimetry,"not stated,99.9 % (total),estimated by the compiler",99.9,Not Specified %,1951
18.0,10.0834,0.100834,None kPa,N/A,6879,['C'],A,Vacuum adiabatic calorimetry,"not stated,99.9 % (total),estimated by the compiler",99.9,Not Specified %,1951
18.2,10.46,0.1046,None kPa,N/A,6879,['C'],A,Vacuum adiabatic calorimetry,"not stated,99.9 % (total),estimated by the compiler",99.9,Not Specified %,1951
18.6,10.8784,0.108784,None kPa,N/A,6879,['C'],A,Vacuum adiabatic calorimetry,"not stated,99.9 % (total),estimated by the compiler",99.9,Not Specified %,1951
18.9,11.0039,0.110039,None kPa,N/A,6879,['C'],A,Vacuum adiabatic calorimetry,"not stated,99.9 % (total),estimated by the compiler",99.9,Not Specified %,1951
19.3,10.711,0.10711,None kPa,N/A,6879,['C'],A,Vacuum adiabatic calorimetry,"not stated,99.9 % (total),estimated by the compiler",99.9,Not Specified %,1951
19.6,10.5855,0.105855,None kPa,N/A,6879,['C'],A,Vacuum adiabatic calorimetry,"not stated,99.9 % (total),estimated by the compiler",99.9,Not Specified %,1951
19.5,10.4182,0.104182,None kPa,N/A,6879,['C'],A,Vacuum adiabatic calorimetry,"not stated,99.9 % (total),estimated by the compiler",99.9,Not Specified %,1951
19.8,10.209,0.10209,None kPa,N/A,6879,['C'],A,Vacuum adiabatic calorimetry,"not stated,99.9 % (total),estimated by the compiler",99.9,Not Specified %,1951
20.2,10.2508,0.102508,None kPa,N/A,6879,['C'],A,Vacuum adiabatic calorimetry,"not stated,99.9 % (total),estimated by the compiler",99.9,Not Specified %,1951
20.3,10.0834,0.100834,None kPa,N/A,6879,['C'],A,Vacuum adiabatic calorimetry,"not stated,99.9 % (total),estimated by the compiler",99.9,Not Specified %,1951
20.6,10.1671,0.101671,None kPa,N/A,6879,['C'],A,Vacuum adiabatic calorimetry,"not stated,99.9 % (total),estimated by the compiler",99.9,Not Specified %,1951
20.8,10.2508,0.102508,None kPa,N/A,6879,['C'],A,Vacuum adiabatic calorimetry,"not stated,99.9 % (total),estimated by the compiler",99.9,Not Specified %,1951
21.0,10.3345,0.103345,None kPa,N/A,6879,['C'],A,Vacuum adiabatic calorimetry,"not stated,99.9 % (total),estimated by the compiler",99.9,Not Specified %,1951
21.3,10.46,0.1046,None kPa,N/A,6879,['C'],A,Vacuum adiabatic calorimetry,"not stated,99.9 % (total),estimated by the compiler",99.9,Not Specified %,1951
21.5,10.6692,0.106692,None kPa,N/A,6879,['C'],A,Vacuum adiabatic calorimetry,"not stated,99.9 % (total),estimated by the compiler",99.9,Not Specified %,1951
21.9,10.5437,0.105437,None kPa,N/A,6879,['C'],A,Vacuum adiabatic calorimetry,"not stated,99.9 % (total),estimated by the compiler",99.9,Not Specified %,1951
22.9,11.2968,0.112968,None kPa,N/A,6879,['C'],A,Vacuum adiabatic calorimetry,"not stated,99.9 % (total),estimated by the compiler",99.9,Not Specified %,1951
24.0,11.8407,0.118407,None kPa,N/A,6879,['C'],A,Vacuum adiabatic calorimetry,"not stated,99.9 % (total),estimated by the compiler",99.9,Not Specified %,1951
25.1,12.1754,0.121754,None kPa,N/A,6879,['C'],A,Vacuum adiabatic calorimetry,"not stated,99.9 % (total),estimated by the compiler",99.9,Not Specified %,1951
26.4,12.9286,0.129286,None kPa,N/A,6879,['C'],A,Vacuum adiabatic calorimetry,"not stated,99.9 % (total),estimated by the compiler",99.9,Not Specified %,1951
27.8,13.5562,0.135562,None kPa,N/A,6879,['C'],A,Vacuum adiabatic calorimetry,"not stated,99.9 % (total),estimated by the compiler",99.9,Not Specified %,1951
29.2,14.2256,0.142256,None kPa,N/A,6879,['C'],A,Vacuum adiabatic calorimetry,"not stated,99.9 % (total),estimated by the compiler",99.9,Not Specified %,1951
30.3,14.6022,0.146022,None kPa,N/A,6879,['C'],A,Vacuum adiabatic calorimetry,"not stated,99.9 % (total),estimated by the compiler",99.9,Not Specified %,1951
31.9,15.2716,0.152716,None kPa,N/A,6879,['C'],A,Vacuum adiabatic calorimetry,"not stated,99.9 % (total),estimated by the compiler",99.9,Not Specified %,1951
2.1,0.79496,0.0158992,None kPa,N/A,6880,['C'],A,Vacuum adiabatic calorimetry,"not stated,99.9 % (total),estimated by the compiler",99.9,Not Specified %,1951
2.9,1.63176,0.0326352,None kPa,N/A,6880,['C'],A,Vacuum adiabatic calorimetry,"not stated,99.9 % (total),estimated by the compiler",99.9,Not Specified %,1951
3.5,2.25936,0.0451872,None kPa,N/A,6880,['C'],A,Vacuum adiabatic calorimetry,"not stated,99.9 % (total),estimated by the compiler",99.9,Not Specified %,1951
4.0,3.09616,0.0619232,None kPa,N/A,6880,['C'],A,Vacuum adiabatic calorimetry,"not stated,99.9 % (total),estimated by the compiler",99.9,Not Specified %,1951
4.6,3.64008,0.0728016,None kPa,N/A,6880,['C'],A,Vacuum adiabatic calorimetry,"not stated,99.9 % (total),estimated by the compiler",99.9,Not Specified %,1951
4.8,3.93296,0.0786592,None kPa,N/A,6880,['C'],A,Vacuum adiabatic calorimetry,"not stated,99.9 % (total),estimated by the compiler",99.9,Not Specified %,1951
5.2,4.47688,0.0895376,None kPa,N/A,6880,['C'],A,Vacuum adiabatic calorimetry,"not stated,99.9 % (total),estimated by the compiler",99.9,Not Specified %,1951
5.9,5.31368,0.106274,None kPa,N/A,6880,['C'],A,Vacuum adiabatic calorimetry,"not stated,99.9 % (total),estimated by the compiler",99.9,Not Specified %,1951
6.0,5.4392,0.108784,None kPa,N/A,6880,['C'],A,Vacuum adiabatic calorimetry,"not stated,99.9 % (total),estimated by the compiler",99.9,Not Specified %,1951
6.5,6.15048,0.12301,None kPa,N/A,6880,['C'],A,Vacuum adiabatic calorimetry,"not stated,99.9 % (total),estimated by the compiler",99.9,Not Specified %,1951
6.5,5.98312,0.119662,None kPa,N/A,6880,['C'],A,Vacuum adiabatic calorimetry,"not stated,99.9 % (total),estimated by the compiler",99.9,Not Specified %,1951
7.0,6.44336,0.128867,None kPa,N/A,6880,['C'],A,Vacuum adiabatic calorimetry,"not stated,99.9 % (total),estimated by the compiler",99.9,Not Specified %,1951
7.4,6.19232,0.123846,None kPa,N/A,6880,['C'],A,Vacuum adiabatic calorimetry,"not stated,99.9 % (total),estimated by the compiler",99.9,Not Specified %,1951
7.6,6.276,0.12552,None kPa,N/A,6880,['C'],A,Vacuum adiabatic calorimetry,"not stated,99.9 % (total),estimated by the compiler",99.9,Not Specified %,1951
7.9,5.98312,0.119662,None kPa,N/A,6880,['C'],A,Vacuum adiabatic calorimetry,"not stated,99.9 % (total),estimated by the compiler",99.9,Not Specified %,1951
8.8,5.39736,0.107947,None kPa,N/A,6880,['C'],A,Vacuum adiabatic calorimetry,"not stated,99.9 % (total),estimated by the compiler",99.9,Not Specified %,1951
9.2,5.35552,0.10711,None kPa,N/A,6880,['C'],A,Vacuum adiabatic calorimetry,"not stated,99.9 % (total),estimated by the compiler",99.9,Not Specified %,1951
9.9,5.31368,0.106274,None kPa,N/A,6880,['C'],A,Vacuum adiabatic calorimetry,"not stated,99.9 % (total),estimated by the compiler",99.9,Not Specified %,1951
10.4,5.39736,0.107947,None kPa,N/A,6880,['C'],A,Vacuum adiabatic calorimetry,"not stated,99.9 % (total),estimated by the compiler",99.9,Not Specified %,1951
10.9,5.48104,0.109621,None kPa,N/A,6880,['C'],A,Vacuum adiabatic calorimetry,"not stated,99.9 % (total),estimated by the compiler",99.9,Not Specified %,1951
11.5,5.69024,0.113805,None kPa,N/A,6880,['C'],A,Vacuum adiabatic calorimetry,"not stated,99.9 % (total),estimated by the compiler",99.9,Not Specified %,1951
11.8,5.6484,0.112968,None kPa,N/A,6880,['C'],A,Vacuum adiabatic calorimetry,"not stated,99.9 % (total),estimated by the compiler",99.9,Not Specified %,1951
13.3,6.61072,0.132214,None kPa,N/A,6880,['C'],A,Vacuum adiabatic calorimetry,"not stated,99.9 % (total),estimated by the compiler",99.9,Not Specified %,1951
14.4,7.36384,0.147277,None kPa,N/A,6880,['C'],A,Vacuum adiabatic calorimetry,"not stated,99.9 % (total),estimated by the compiler",99.9,Not Specified %,1951
15.3,8.03328,0.160666,None kPa,N/A,6880,['C'],A,Vacuum adiabatic calorimetry,"not stated,99.9 % (total),estimated by the compiler",99.9,Not Specified %,1951
16.4,8.91192,0.178238,None kPa,N/A,6880,['C'],A,Vacuum adiabatic calorimetry,"not stated,99.9 % (total),estimated by the compiler",99.9,Not Specified %,1951
2.0,0.58576,0.0058576,None kPa,N/A,6881,['C'],A,Vacuum adiabatic calorimetry,"not stated,99.9 % (total),estimated by the compiler",99.9,Not Specified %,1951
3.0,1.42256,0.0142256,None kPa,N/A,6881,['C'],A,Vacuum adiabatic calorimetry,"not stated,99.9 % (total),estimated by the compiler",99.9,Not Specified %,1951
4.0,2.63592,0.0263592,None kPa,N/A,6881,['C'],A,Vacuum adiabatic calorimetry,"not stated,99.9 % (total),estimated by the compiler",99.9,Not Specified %,1951
5.0,3.93296,0.0393296,None kPa,N/A,6881,['C'],A,Vacuum adiabatic calorimetry,"not stated,99.9 % (total),estimated by the compiler",99.9,Not Specified %,1951
6.0,5.18816,0.0518816,None kPa,N/A,6881,['C'],A,Vacuum adiabatic calorimetry,"not stated,99.9 % (total),estimated by the compiler",99.9,Not Specified %,1951
7.0,6.276,0.06276,None kPa,N/A,6881,['C'],A,Vacuum adiabatic calorimetry,"not stated,99.9 % (total),estimated by the compiler",99.9,Not Specified %,1951
8.0,5.98312,0.0598312,None kPa,N/A,6881,['C'],A,Vacuum adiabatic calorimetry,"not stated,99.9 % (total),estimated by the compiler",99.9,Not Specified %,1951
9.0,5.39736,0.0539736,None kPa,N/A,6881,['C'],A,Vacuum adiabatic calorimetry,"not stated,99.9 % (total),estimated by the compiler",99.9,Not Specified %,1951
10.0,5.27184,0.0527184,None kPa,N/A,6881,['C'],A,Vacuum adiabatic calorimetry,"not stated,99.9 % (total),estimated by the compiler",99.9,Not Specified %,1951
11.0,5.39736,0.0539736,None kPa,N/A,6881,['C'],A,Vacuum adiabatic calorimetry,"not stated,99.9 % (total),estimated by the compiler",99.9,Not Specified %,1951
12.0,5.73208,0.0573208,None kPa,N/A,6881,['C'],A,Vacuum adiabatic calorimetry,"not stated,99.9 % (total),estimated by the compiler",99.9,Not Specified %,1951
13.0,6.23416,0.0623416,None kPa,N/A,6881,['C'],A,Vacuum adiabatic calorimetry,"not stated,99.9 % (total),estimated by the compiler",99.9,Not Specified %,1951
14.0,6.81992,0.0681992,None kPa,N/A,6881,['C'],A,Vacuum adiabatic calorimetry,"not stated,99.9 % (total),estimated by the compiler",99.9,Not Specified %,1951
15.0,7.48936,0.0748936,None kPa,N/A,6881,['C'],A,Vacuum adiabatic calorimetry,"not stated,99.9 % (total),estimated by the compiler",99.9,Not Specified %,1951
16.0,8.24248,0.0824248,None kPa,N/A,6881,['C'],A,Vacuum adiabatic calorimetry,"not stated,99.9 % (total),estimated by the compiler",99.9,Not Specified %,1951
17.0,9.03744,0.0903744,None kPa,N/A,6881,['C'],A,Vacuum adiabatic calorimetry,"not stated,99.9 % (total),estimated by the compiler",99.9,Not Specified %,1951
18.0,9.87424,0.0987424,None kPa,N/A,6881,['C'],A,Vacuum adiabatic calorimetry,"not stated,99.9 % (total),estimated by the compiler",99.9,Not Specified %,1951
19.0,10.7529,0.107529,None kPa,N/A,6881,['C'],A,Vacuum adiabatic calorimetry,"not stated,99.9 % (total),estimated by the compiler",99.9,Not Specified %,1951
20.0,10.2508,0.102508,None kPa,N/A,6881,['C'],A,Vacuum adiabatic calorimetry,"not stated,99.9 % (total),estimated by the compiler",99.9,Not Specified %,1951
21.0,10.1671,0.101671,None kPa,N/A,6881,['C'],A,Vacuum adiabatic calorimetry,"not stated,99.9 % (total),estimated by the compiler",99.9,Not Specified %,1951
22.0,10.5018,0.105018,None kPa,N/A,6881,['C'],A,Vacuum adiabatic calorimetry,"not stated,99.9 % (total),estimated by the compiler",99.9,Not Specified %,1951
23.0,10.9621,0.109621,None kPa,N/A,6881,['C'],A,Vacuum adiabatic calorimetry,"not stated,99.9 % (total),estimated by the compiler",99.9,Not Specified %,1951
24.0,11.4223,0.114223,None kPa,N/A,6881,['C'],A,Vacuum adiabatic calorimetry,"not stated,99.9 % (total),estimated by the compiler",99.9,Not Specified %,1951
25.0,11.9244,0.119244,None kPa,N/A,6881,['C'],A,Vacuum adiabatic calorimetry,"not stated,99.9 % (total),estimated by the compiler",99.9,Not Specified %,1951
30.0,14.1838,0.141838,None kPa,N/A,6881,['C'],A,Vacuum adiabatic calorimetry,"not stated,99.9 % (total),estimated by the compiler",99.9,Not Specified %,1951
40.0,18.2841,0.182841,None kPa,N/A,6881,['C'],A,Vacuum adiabatic calorimetry,"not stated,99.9 % (total),estimated by the compiler",99.9,Not Specified %,1951
50.0,21.5894,0.215894,None kPa,N/A,6881,['C'],A,Vacuum adiabatic calorimetry,"not stated,99.9 % (total),estimated by the compiler",99.9,Not Specified %,1951
60.0,23.6396,0.236396,None kPa,N/A,6881,['C'],A,Vacuum adiabatic calorimetry,"not stated,99.9 % (total),estimated by the compiler",99.9,Not Specified %,1951
70.0,25.0622,0.250622,None kPa,N/A,6881,['C'],A,Vacuum adiabatic calorimetry,"not stated,99.9 % (total),estimated by the compiler",99.9,Not Specified %,1951
80.0,25.7316,0.257316,None kPa,N/A,6881,['C'],A,Vacuum adiabatic calorimetry,"not stated,99.9 % (total),estimated by the compiler",99.9,Not Specified %,1951
90.0,26.2337,0.262337,None kPa,N/A,6881,['C'],A,Vacuum adiabatic calorimetry,"not stated,99.9 % (total),estimated by the compiler",99.9,Not Specified %,1951
100.0,26.6102,0.266102,None kPa,N/A,6881,['C'],A,Vacuum adiabatic calorimetry,"not stated,99.9 % (total),estimated by the compiler",99.9,Not Specified %,1951
120.0,27.4052,0.274052,None kPa,N/A,6881,['C'],A,Vacuum adiabatic calorimetry,"not stated,99.9 % (total),estimated by the compiler",99.9,Not Specified %,1951
140.0,28.0328,0.280328,None kPa,N/A,6881,['C'],A,Vacuum adiabatic calorimetry,"not stated,99.9 % (total),estimated by the compiler",99.9,Not Specified %,1951
160.0,28.6186,0.286186,None kPa,N/A,6881,['C'],A,Vacuum adiabatic calorimetry,"not stated,99.9 % (total),estimated by the compiler",99.9,Not Specified %,1951
0.3966,0.05676,0.0008514,None kPa,N/A,14681,['C'],A,Vacuum adiabatic calorimetry,"origin: commercial source,99.5 weight % (total),spectroscopy,ingot",99.5,Weight %,1964
0.4273,0.05432,0.0008148,None kPa,N/A,14681,['C'],A,Vacuum adiabatic calorimetry,"origin: commercial source,99.5 weight % (total),spectroscopy,ingot",99.5,Weight %,1964
0.4632,0.05302,0.0007953,None kPa,N/A,14681,['C'],A,Vacuum adiabatic calorimetry,"origin: commercial source,99.5 weight % (total),spectroscopy,ingot",99.5,Weight %,1964
0.5039,0.05289,0.00079335,None kPa,N/A,14681,['C'],A,Vacuum adiabatic calorimetry,"origin: commercial source,99.5 weight % (total),spectroscopy,ingot",99.5,Weight %,1964
0.5476,0.05389,0.00080835,None kPa,N/A,14681,['C'],A,Vacuum adiabatic calorimetry,"origin: commercial source,99.5 weight % (total),spectroscopy,ingot",99.5,Weight %,1964
0.5964,0.05767,0.00086505,None kPa,N/A,14681,['C'],A,Vacuum adiabatic calorimetry,"origin: commercial source,99.5 weight % (total),spectroscopy,ingot",99.5,Weight %,1964
0.647,0.06366,0.0009549,None kPa,N/A,14681,['C'],A,Vacuum adiabatic calorimetry,"origin: commercial source,99.5 weight % (total),spectroscopy,ingot",99.5,Weight %,1964
0.6979,0.07155,0.00107325,None kPa,N/A,14681,['C'],A,Vacuum adiabatic calorimetry,"origin: commercial source,99.5 weight % (total),spectroscopy,ingot",99.5,Weight %,1964
0.7499,0.08146,0.0012219,None kPa,N/A,14681,['C'],A,Vacuum adiabatic calorimetry,"origin: commercial source,99.5 weight % (total),spectroscopy,ingot",99.5,Weight %,1964
0.803,0.09346,0.0014019,None kPa,N/A,14681,['C'],A,Vacuum adiabatic calorimetry,"origin: commercial source,99.5 weight % (total),spectroscopy,ingot",99.5,Weight %,1964
0.8573,0.1077,0.0016155,None kPa,N/A,14681,['C'],A,Vacuum adiabatic calorimetry,"origin: commercial source,99.5 weight % (total),spectroscopy,ingot",99.5,Weight %,1964
0.9129,0.1238,0.001857,None kPa,N/A,14681,['C'],A,Vacuum adiabatic calorimetry,"origin: commercial source,99.5 weight % (total),spectroscopy,ingot",99.5,Weight %,1964
0.9731,0.1437,0.0021555,None kPa,N/A,14681,['C'],A,Vacuum adiabatic calorimetry,"origin: commercial source,99.5 weight % (total),spectroscopy,ingot",99.5,Weight %,1964
0.3982,0.05798,0.0008697,None kPa,N/A,14681,['C'],A,Vacuum adiabatic calorimetry,"origin: commercial source,99.5 weight % (total),spectroscopy,ingot",99.5,Weight %,1964
0.424,0.0554,0.000831,None kPa,N/A,14681,['C'],A,Vacuum adiabatic calorimetry,"origin: commercial source,99.5 weight % (total),spectroscopy,ingot",99.5,Weight %,1964
0.4509,0.05389,0.00080835,None kPa,N/A,14681,['C'],A,Vacuum adiabatic calorimetry,"origin: commercial source,99.5 weight % (total),spectroscopy,ingot",99.5,Weight %,1964
0.4801,0.05321,0.00079815,None kPa,N/A,14681,['C'],A,Vacuum adiabatic calorimetry,"origin: commercial source,99.5 weight % (total),spectroscopy,ingot",99.5,Weight %,1964
0.5133,0.05328,0.0007992,None kPa,N/A,14681,['C'],A,Vacuum adiabatic calorimetry,"origin: commercial source,99.5 weight % (total),spectroscopy,ingot",99.5,Weight %,1964
0.5503,0.05416,0.0008124,None kPa,N/A,14681,['C'],A,Vacuum adiabatic calorimetry,"origin: commercial source,99.5 weight % (total),spectroscopy,ingot",99.5,Weight %,1964
0.5913,0.05709,0.00085635,None kPa,N/A,14681,['C'],A,Vacuum adiabatic calorimetry,"origin: commercial source,99.5 weight % (total),spectroscopy,ingot",99.5,Weight %,1964
0.637,0.06226,0.0009339,None kPa,N/A,14681,['C'],A,Vacuum adiabatic calorimetry,"origin: commercial source,99.5 weight % (total),spectroscopy,ingot",99.5,Weight %,1964
0.6857,0.06949,0.00104235,None kPa,N/A,14681,['C'],A,Vacuum adiabatic calorimetry,"origin: commercial source,99.5 weight % (total),spectroscopy,ingot",99.5,Weight %,1964
0.7353,0.07862,0.0011793,None kPa,N/A,14681,['C'],A,Vacuum adiabatic calorimetry,"origin: commercial source,99.5 weight % (total),spectroscopy,ingot",99.5,Weight %,1964
0.7857,0.08948,0.0013422,None kPa,N/A,14681,['C'],A,Vacuum adiabatic calorimetry,"origin: commercial source,99.5 weight % (total),spectroscopy,ingot",99.5,Weight %,1964
0.8378,0.1023,0.0015345,None kPa,N/A,14681,['C'],A,Vacuum adiabatic calorimetry,"origin: commercial source,99.5 weight % (total),spectroscopy,ingot",99.5,Weight %,1964
0.8918,0.1177,0.0017655,None kPa,N/A,14681,['C'],A,Vacuum adiabatic calorimetry,"origin: commercial source,99.5 weight % (total),spectroscopy,ingot",99.5,Weight %,1964
0.947,0.135,0.002025,None kPa,N/A,14681,['C'],A,Vacuum adiabatic calorimetry,"origin: commercial source,99.5 weight % (total),spectroscopy,ingot",99.5,Weight %,1964
1.0331,0.1659,0.0008295,None kPa,N/A,14682,['C'],A,Vacuum adiabatic calorimetry,"origin: commercial source,99.5 weight % (total),spectroscopy,ingot",99.5,Weight %,1964
1.0924,0.1885,0.0009425,None kPa,N/A,14682,['C'],A,Vacuum adiabatic calorimetry,"origin: commercial source,99.5 weight % (total),spectroscopy,ingot",99.5,Weight %,1964
1.1611,0.2187,0.0010935,None kPa,N/A,14682,['C'],A,Vacuum adiabatic calorimetry,"origin: commercial source,99.5 weight % (total),spectroscopy,ingot",99.5,Weight %,1964
1.2459,0.258,0.00129,None kPa,N/A,14682,['C'],A,Vacuum adiabatic calorimetry,"origin: commercial source,99.5 weight % (total),spectroscopy,ingot",99.5,Weight %,1964
1.3462,0.3088,0.001544,None kPa,N/A,14682,['C'],A,Vacuum adiabatic calorimetry,"origin: commercial source,99.5 weight % (total),spectroscopy,ingot",99.5,Weight %,1964
1.4574,0.3706,0.001853,None kPa,N/A,14682,['C'],A,Vacuum adiabatic calorimetry,"origin: commercial source,99.5 weight % (total),spectroscopy,ingot",99.5,Weight %,1964
1.578,0.4435,0.0022175,None kPa,N/A,14682,['C'],A,Vacuum adiabatic calorimetry,"origin: commercial source,99.5 weight % (total),spectroscopy,ingot",99.5,Weight %,1964
1.7101,0.5268,0.002634,None kPa,N/A,14682,['C'],A,Vacuum adiabatic calorimetry,"origin: commercial source,99.5 weight % (total),spectroscopy,ingot",99.5,Weight %,1964
1.8578,0.6284,0.003142,None kPa,N/A,14682,['C'],A,Vacuum adiabatic calorimetry,"origin: commercial source,99.5 weight % (total),spectroscopy,ingot",99.5,Weight %,1964
2.0182,0.7431,0.0037155,None kPa,N/A,14682,['C'],A,Vacuum adiabatic calorimetry,"origin: commercial source,99.5 weight % (total),spectroscopy,ingot",99.5,Weight %,1964
2.1848,0.8737,0.0043685,None kPa,N/A,14682,['C'],A,Vacuum adiabatic calorimetry,"origin: commercial source,99.5 weight % (total),spectroscopy,ingot",99.5,Weight %,1964
2.3713,1.026,0.00513,None kPa,N/A,14682,['C'],A,Vacuum adiabatic calorimetry,"origin: commercial source,99.5 weight % (total),spectroscopy,ingot",99.5,Weight %,1964
2.3036,0.9686,0.004843,None kPa,N/A,14682,['C'],A,Vacuum adiabatic calorimetry,"origin: commercial source,99.5 weight % (total),spectroscopy,ingot",99.5,Weight %,1964
2.4771,1.115,0.005575,None kPa,N/A,14682,['C'],A,Vacuum adiabatic calorimetry,"origin: commercial source,99.5 weight % (total),spectroscopy,ingot",99.5,Weight %,1964
2.6874,1.301,0.006505,None kPa,N/A,14682,['C'],A,Vacuum adiabatic calorimetry,"origin: commercial source,99.5 weight % (total),spectroscopy,ingot",99.5,Weight %,1964
2.9193,1.522,0.00761,None kPa,N/A,14682,['C'],A,Vacuum adiabatic calorimetry,"origin: commercial source,99.5 weight % (total),spectroscopy,ingot",99.5,Weight %,1964
3.1631,1.765,0.008825,None kPa,N/A,14682,['C'],A,Vacuum adiabatic calorimetry,"origin: commercial source,99.5 weight % (total),spectroscopy,ingot",99.5,Weight %,1964
3.4295,2.05,0.01025,None kPa,N/A,14682,['C'],A,Vacuum adiabatic calorimetry,"origin: commercial source,99.5 weight % (total),spectroscopy,ingot",99.5,Weight %,1964
3.7236,2.404,0.01202,None kPa,N/A,14682,['C'],A,Vacuum adiabatic calorimetry,"origin: commercial source,99.5 weight % (total),spectroscopy,ingot",99.5,Weight %,1964
1.0048,0.1554,0.000777,None kPa,N/A,14682,['C'],A,Vacuum adiabatic calorimetry,"origin: commercial source,99.5 weight % (total),spectroscopy,ingot",99.5,Weight %,1964
1.0649,0.1776,0.000888,None kPa,N/A,14682,['C'],A,Vacuum adiabatic calorimetry,"origin: commercial source,99.5 weight % (total),spectroscopy,ingot",99.5,Weight %,1964
1.1284,0.2041,0.0010205,None kPa,N/A,14682,['C'],A,Vacuum adiabatic calorimetry,"origin: commercial source,99.5 weight % (total),spectroscopy,ingot",99.5,Weight %,1964
1.2033,0.2377,0.0011885,None kPa,N/A,14682,['C'],A,Vacuum adiabatic calorimetry,"origin: commercial source,99.5 weight % (total),spectroscopy,ingot",99.5,Weight %,1964
1.2965,0.2825,0.0014125,None kPa,N/A,14682,['C'],A,Vacuum adiabatic calorimetry,"origin: commercial source,99.5 weight % (total),spectroscopy,ingot",99.5,Weight %,1964
1.406,0.3406,0.001703,None kPa,N/A,14682,['C'],A,Vacuum adiabatic calorimetry,"origin: commercial source,99.5 weight % (total),spectroscopy,ingot",99.5,Weight %,1964
1.5227,0.4072,0.002036,None kPa,N/A,14682,['C'],A,Vacuum adiabatic calorimetry,"origin: commercial source,99.5 weight % (total),spectroscopy,ingot",99.5,Weight %,1964
1.6451,0.481,0.002405,None kPa,N/A,14682,['C'],A,Vacuum adiabatic calorimetry,"origin: commercial source,99.5 weight % (total),spectroscopy,ingot",99.5,Weight %,1964
1.7731,0.5635,0.0028175,None kPa,N/A,14682,['C'],A,Vacuum adiabatic calorimetry,"origin: commercial source,99.5 weight % (total),spectroscopy,ingot",99.5,Weight %,1964
1.9104,0.6615,0.0033075,None kPa,N/A,14682,['C'],A,Vacuum adiabatic calorimetry,"origin: commercial source,99.5 weight % (total),spectroscopy,ingot",99.5,Weight %,1964
2.0629,0.7728,0.003864,None kPa,N/A,14682,['C'],A,Vacuum adiabatic calorimetry,"origin: commercial source,99.5 weight % (total),spectroscopy,ingot",99.5,Weight %,1964
2.2231,0.8977,0.0044885,None kPa,N/A,14682,['C'],A,Vacuum adiabatic calorimetry,"origin: commercial source,99.5 weight % (total),spectroscopy,ingot",99.5,Weight %,1964
2.4088,1.051,0.005255,None kPa,N/A,14682,['C'],A,Vacuum adiabatic calorimetry,"origin: commercial source,99.5 weight % (total),spectroscopy,ingot",99.5,Weight %,1964
2.6301,1.249,0.006245,None kPa,N/A,14682,['C'],A,Vacuum adiabatic calorimetry,"origin: commercial source,99.5 weight % (total),spectroscopy,ingot",99.5,Weight %,1964
2.8712,1.47,0.00735,None kPa,N/A,14682,['C'],A,Vacuum adiabatic calorimetry,"origin: commercial source,99.5 weight % (total),spectroscopy,ingot",99.5,Weight %,1964
3.1421,1.743,0.008715,None kPa,N/A,14682,['C'],A,Vacuum adiabatic calorimetry,"origin: commercial source,99.5 weight % (total),spectroscopy,ingot",99.5,Weight %,1964
3.4476,2.069,0.010345,None kPa,N/A,14682,['C'],A,Vacuum adiabatic calorimetry,"origin: commercial source,99.5 weight % (total),spectroscopy,ingot",99.5,Weight %,1964
3.7729,2.414,0.01207,None kPa,N/A,14682,['C'],A,Vacuum adiabatic calorimetry,"origin: commercial source,99.5 weight % (total),spectroscopy,ingot",99.5,Weight %,1964
3.0945,1.689,0.01013,None kPa,N/A,17044,['C'],A,Vacuum adiabatic calorimetry,"origin: commercial source,99.78 weight % (total),chemical analysis",99.78,Weight %,1967
3.3903,2.0036,0.01202,None kPa,N/A,17044,['C'],A,Vacuum adiabatic calorimetry,"origin: commercial source,99.78 weight % (total),chemical analysis",99.78,Weight %,1967
3.7328,2.3959,0.01438,None kPa,N/A,17044,['C'],A,Vacuum adiabatic calorimetry,"origin: commercial source,99.78 weight % (total),chemical analysis",99.78,Weight %,1967
4.0998,2.892,0.01735,None kPa,N/A,17044,['C'],A,Vacuum adiabatic calorimetry,"origin: commercial source,99.78 weight % (total),chemical analysis",99.78,Weight %,1967
4.4888,3.425,0.02055,None kPa,N/A,17044,['C'],A,Vacuum adiabatic calorimetry,"origin: commercial source,99.78 weight % (total),chemical analysis",99.78,Weight %,1967
4.9043,4.098,0.02459,None kPa,N/A,17044,['C'],A,Vacuum adiabatic calorimetry,"origin: commercial source,99.78 weight % (total),chemical analysis",99.78,Weight %,1967
5.3073,4.735,0.02841,None kPa,N/A,17044,['C'],A,Vacuum adiabatic calorimetry,"origin: commercial source,99.78 weight % (total),chemical analysis",99.78,Weight %,1967
5.6661,5.147,0.03088,None kPa,N/A,17044,['C'],A,Vacuum adiabatic calorimetry,"origin: commercial source,99.78 weight % (total),chemical analysis",99.78,Weight %,1967
5.9996,5.405,0.03243,None kPa,N/A,17044,['C'],A,Vacuum adiabatic calorimetry,"origin: commercial source,99.78 weight % (total),chemical analysis",99.78,Weight %,1967
6.3176,5.627,0.03376,None kPa,N/A,17044,['C'],A,Vacuum adiabatic calorimetry,"origin: commercial source,99.78 weight % (total),chemical analysis",99.78,Weight %,1967
6.6209,5.865,0.03519,None kPa,N/A,17044,['C'],A,Vacuum adiabatic calorimetry,"origin: commercial source,99.78 weight % (total),chemical analysis",99.78,Weight %,1967
6.9112,6.261,0.03757,None kPa,N/A,17044,['C'],A,Vacuum adiabatic calorimetry,"origin: commercial source,99.78 weight % (total),chemical analysis",99.78,Weight %,1967
7.1787,6.764,0.04058,None kPa,N/A,17044,['C'],A,Vacuum adiabatic calorimetry,"origin: commercial source,99.78 weight % (total),chemical analysis",99.78,Weight %,1967
7.4287,7.148,0.04289,None kPa,N/A,17044,['C'],A,Vacuum adiabatic calorimetry,"origin: commercial source,99.78 weight % (total),chemical analysis",99.78,Weight %,1967
3.2703,1.8738,0.01124,None kPa,N/A,17044,['C'],A,Vacuum adiabatic calorimetry,"origin: commercial source,99.78 weight % (total),chemical analysis",99.78,Weight %,1967
3.5828,2.2241,0.01334,None kPa,N/A,17044,['C'],A,Vacuum adiabatic calorimetry,"origin: commercial source,99.78 weight % (total),chemical analysis",99.78,Weight %,1967
3.9228,2.6413,0.01585,None kPa,N/A,17044,['C'],A,Vacuum adiabatic calorimetry,"origin: commercial source,99.78 weight % (total),chemical analysis",99.78,Weight %,1967
4.246,3.062,0.01837,None kPa,N/A,17044,['C'],A,Vacuum adiabatic calorimetry,"origin: commercial source,99.78 weight % (total),chemical analysis",99.78,Weight %,1967
4.6208,3.626,0.02176,None kPa,N/A,17044,['C'],A,Vacuum adiabatic calorimetry,"origin: commercial source,99.78 weight % (total),chemical analysis",99.78,Weight %,1967
5.0931,4.406,0.02644,None kPa,N/A,17044,['C'],A,Vacuum adiabatic calorimetry,"origin: commercial source,99.78 weight % (total),chemical analysis",99.78,Weight %,1967
5.621,5.116,0.0307,None kPa,N/A,17044,['C'],A,Vacuum adiabatic calorimetry,"origin: commercial source,99.78 weight % (total),chemical analysis",99.78,Weight %,1967
6.2316,5.576,0.03346,None kPa,N/A,17044,['C'],A,Vacuum adiabatic calorimetry,"origin: commercial source,99.78 weight % (total),chemical analysis",99.78,Weight %,1967
6.8547,6.209,0.03725,None kPa,N/A,17044,['C'],A,Vacuum adiabatic calorimetry,"origin: commercial source,99.78 weight % (total),chemical analysis",99.78,Weight %,1967
7.4103,6.987,0.04192,None kPa,N/A,17044,['C'],A,Vacuum adiabatic calorimetry,"origin: commercial source,99.78 weight % (total),chemical analysis",99.78,Weight %,1967
7.9487,6.613,0.03968,None kPa,N/A,17044,['C'],A,Vacuum adiabatic calorimetry,"origin: commercial source,99.78 weight % (total),chemical analysis",99.78,Weight %,1967
8.4743,5.827,0.03496,None kPa,N/A,17044,['C'],A,Vacuum adiabatic calorimetry,"origin: commercial source,99.78 weight % (total),chemical analysis",99.78,Weight %,1967
9.0564,5.505,0.03303,None kPa,N/A,17044,['C'],A,Vacuum adiabatic calorimetry,"origin: commercial source,99.78 weight % (total),chemical analysis",99.78,Weight %,1967
9.7119,5.473,0.03284,None kPa,N/A,17044,['C'],A,Vacuum adiabatic calorimetry,"origin: commercial source,99.78 weight % (total),chemical analysis",99.78,Weight %,1967
10.35,5.58,0.0331,None kPa,N/A,17044,['C'],A,Vacuum adiabatic calorimetry,"origin: commercial source,99.78 weight % (total),chemical analysis",99.78,Weight %,1967
10.978,5.765,0.0335,None kPa,N/A,17044,['C'],A,Vacuum adiabatic calorimetry,"origin: commercial source,99.78 weight % (total),chemical analysis",99.78,Weight %,1967
11.676,6.063,0.0343,None kPa,N/A,17044,['C'],A,Vacuum adiabatic calorimetry,"origin: commercial source,99.78 weight % (total),chemical analysis",99.78,Weight %,1967
12.535,6.488,0.0356,None kPa,N/A,17044,['C'],A,Vacuum adiabatic calorimetry,"origin: commercial source,99.78 weight % (total),chemical analysis",99.78,Weight %,1967
13.566,7.105,0.0376,None kPa,N/A,17044,['C'],A,Vacuum adiabatic calorimetry,"origin: commercial source,99.78 weight % (total),chemical analysis",99.78,Weight %,1967
14.812,7.974,0.0402,None kPa,N/A,17044,['C'],A,Vacuum adiabatic calorimetry,"origin: commercial source,99.78 weight % (total),chemical analysis",99.78,Weight %,1967
16.161,9.038,0.0431,None kPa,N/A,17044,['C'],A,Vacuum adiabatic calorimetry,"origin: commercial source,99.78 weight % (total),chemical analysis",99.78,Weight %,1967
17.428,10.125,0.0457,None kPa,N/A,17044,['C'],A,Vacuum adiabatic calorimetry,"origin: commercial source,99.78 weight % (total),chemical analysis",99.78,Weight %,1967
18.391,10.887,0.0471,None kPa,N/A,17044,['C'],A,Vacuum adiabatic calorimetry,"origin: commercial source,99.78 weight % (total),chemical analysis",99.78,Weight %,1967
19.103,11.383,0.0476,None kPa,N/A,17044,['C'],A,Vacuum adiabatic calorimetry,"origin: commercial source,99.78 weight % (total),chemical analysis",99.78,Weight %,1967
19.782,11.762,0.0476,None kPa,N/A,17044,['C'],A,Vacuum adiabatic calorimetry,"origin: commercial source,99.78 weight % (total),chemical analysis",99.78,Weight %,1967
20.6,10.851,0.0642,None kPa,N/A,17044,['C'],A,Vacuum adiabatic calorimetry,"origin: commercial source,99.78 weight % (total),chemical analysis",99.78,Weight %,1967
21.817,10.974,0.1077,None kPa,N/A,17044,['C'],A,Vacuum adiabatic calorimetry,"origin: commercial source,99.78 weight % (total),chemical analysis",99.78,Weight %,1967
23.234,11.57,0.166,None kPa,N/A,17044,['C'],A,Vacuum adiabatic calorimetry,"origin: commercial source,99.78 weight % (total),chemical analysis",99.78,Weight %,1967
24.565,12.322,0.2293,None kPa,N/A,17044,['C'],A,Vacuum adiabatic calorimetry,"origin: commercial source,99.78 weight % (total),chemical analysis",99.78,Weight %,1967
7.4383,6.612,0.03967,None kPa,N/A,17044,['C'],A,Vacuum adiabatic calorimetry,"origin: commercial source,99.78 weight % (total),chemical analysis",99.78,Weight %,1967
7.6815,6.795,0.04077,None kPa,N/A,17044,['C'],A,Vacuum adiabatic calorimetry,"origin: commercial source,99.78 weight % (total),chemical analysis",99.78,Weight %,1967
7.9234,6.632,0.03979,None kPa,N/A,17044,['C'],A,Vacuum adiabatic calorimetry,"origin: commercial source,99.78 weight % (total),chemical analysis",99.78,Weight %,1967
8.1768,6.206,0.03724,None kPa,N/A,17044,['C'],A,Vacuum adiabatic calorimetry,"origin: commercial source,99.78 weight % (total),chemical analysis",99.78,Weight %,1967
8.4907,5.776,0.03466,None kPa,N/A,17044,['C'],A,Vacuum adiabatic calorimetry,"origin: commercial source,99.78 weight % (total),chemical analysis",99.78,Weight %,1967
8.9382,5.54,0.03324,None kPa,N/A,17044,['C'],A,Vacuum adiabatic calorimetry,"origin: commercial source,99.78 weight % (total),chemical analysis",99.78,Weight %,1967
9.5533,5.453,0.03272,None kPa,N/A,17044,['C'],A,Vacuum adiabatic calorimetry,"origin: commercial source,99.78 weight % (total),chemical analysis",99.78,Weight %,1967
10.325,5.556,0.033,None kPa,N/A,17044,['C'],A,Vacuum adiabatic calorimetry,"origin: commercial source,99.78 weight % (total),chemical analysis",99.78,Weight %,1967
11.463,5.948,0.0339,None kPa,N/A,17044,['C'],A,Vacuum adiabatic calorimetry,"origin: commercial source,99.78 weight % (total),chemical analysis",99.78,Weight %,1967
12.492,6.46,0.0355,None kPa,N/A,17044,['C'],A,Vacuum adiabatic calorimetry,"origin: commercial source,99.78 weight % (total),chemical analysis",99.78,Weight %,1967
13.572,7.123,0.0376,None kPa,N/A,17044,['C'],A,Vacuum adiabatic calorimetry,"origin: commercial source,99.78 weight % (total),chemical analysis",99.78,Weight %,1967
14.729,7.912,0.04,None kPa,N/A,17044,['C'],A,Vacuum adiabatic calorimetry,"origin: commercial source,99.78 weight % (total),chemical analysis",99.78,Weight %,1967
15.788,8.674,0.042,None kPa,N/A,17044,['C'],A,Vacuum adiabatic calorimetry,"origin: commercial source,99.78 weight % (total),chemical analysis",99.78,Weight %,1967
16.886,9.653,0.0446,None kPa,N/A,17044,['C'],A,Vacuum adiabatic calorimetry,"origin: commercial source,99.78 weight % (total),chemical analysis",99.78,Weight %,1967
18.006,10.594,0.0466,None kPa,N/A,17044,['C'],A,Vacuum adiabatic calorimetry,"origin: commercial source,99.78 weight % (total),chemical analysis",99.78,Weight %,1967
18.926,11.266,0.0475,None kPa,N/A,17044,['C'],A,Vacuum adiabatic calorimetry,"origin: commercial source,99.78 weight % (total),chemical analysis",99.78,Weight %,1967
19.554,11.826,0.0484,None kPa,N/A,17044,['C'],A,Vacuum adiabatic calorimetry,"origin: commercial source,99.78 weight % (total),chemical analysis",99.78,Weight %,1967
20.307,11.097,0.0553,None kPa,N/A,17044,['C'],A,Vacuum adiabatic calorimetry,"origin: commercial source,99.78 weight % (total),chemical analysis",99.78,Weight %,1967
21.395,10.848,0.0918,None kPa,N/A,17044,['C'],A,Vacuum adiabatic calorimetry,"origin: commercial source,99.78 weight % (total),chemical analysis",99.78,Weight %,1967
22.651,11.289,0.1409,None kPa,N/A,17044,['C'],A,Vacuum adiabatic calorimetry,"origin: commercial source,99.78 weight % (total),chemical analysis",99.78,Weight %,1967
23.961,11.958,0.1994,None kPa,N/A,17044,['C'],A,Vacuum adiabatic calorimetry,"origin: commercial source,99.78 weight % (total),chemical analysis",99.78,Weight %,1967
0.0307,1.498,0.01498,None kPa,N/A,18325,['C'],A,Vacuum adiabatic calorimetry,"not stated,99.5 weight % (total),spectroscopy,chunk",99.5,Weight %,1969
0.0336,1.467,0.01467,None kPa,N/A,18325,['C'],A,Vacuum adiabatic calorimetry,"not stated,99.5 weight % (total),spectroscopy,chunk",99.5,Weight %,1969
0.0375,1.416,0.01416,None kPa,N/A,18325,['C'],A,Vacuum adiabatic calorimetry,"not stated,99.5 weight % (total),spectroscopy,chunk",99.5,Weight %,1969
0.0415,1.348,0.01348,None kPa,N/A,18325,['C'],A,Vacuum adiabatic calorimetry,"not stated,99.5 weight % (total),spectroscopy,chunk",99.5,Weight %,1969
0.0456,1.272,0.01272,None kPa,N/A,18325,['C'],A,Vacuum adiabatic calorimetry,"not stated,99.5 weight % (total),spectroscopy,chunk",99.5,Weight %,1969
0.0499,1.194,0.01194,None kPa,N/A,18325,['C'],A,Vacuum adiabatic calorimetry,"not stated,99.5 weight % (total),spectroscopy,chunk",99.5,Weight %,1969
0.0546,1.107,0.01107,None kPa,N/A,18325,['C'],A,Vacuum adiabatic calorimetry,"not stated,99.5 weight % (total),spectroscopy,chunk",99.5,Weight %,1969
0.0599,1.016,0.01016,None kPa,N/A,18325,['C'],A,Vacuum adiabatic calorimetry,"not stated,99.5 weight % (total),spectroscopy,chunk",99.5,Weight %,1969
0.0668,0.9022,0.009022,None kPa,N/A,18325,['C'],A,Vacuum adiabatic calorimetry,"not stated,99.5 weight % (total),spectroscopy,chunk",99.5,Weight %,1969
0.0736,0.8038,0.008038,None kPa,N/A,18325,['C'],A,Vacuum adiabatic calorimetry,"not stated,99.5 weight % (total),spectroscopy,chunk",99.5,Weight %,1969
0.0372,1.416,0.01416,None kPa,N/A,18325,['C'],A,Vacuum adiabatic calorimetry,"not stated,99.5 weight % (total),spectroscopy,chunk",99.5,Weight %,1969
0.0413,1.351,0.01351,None kPa,N/A,18325,['C'],A,Vacuum adiabatic calorimetry,"not stated,99.5 weight % (total),spectroscopy,chunk",99.5,Weight %,1969
0.0465,1.254,0.01254,None kPa,N/A,18325,['C'],A,Vacuum adiabatic calorimetry,"not stated,99.5 weight % (total),spectroscopy,chunk",99.5,Weight %,1969
0.052,1.154,0.01154,None kPa,N/A,18325,['C'],A,Vacuum adiabatic calorimetry,"not stated,99.5 weight % (total),spectroscopy,chunk",99.5,Weight %,1969
0.0571,1.063,0.01063,None kPa,N/A,18325,['C'],A,Vacuum adiabatic calorimetry,"not stated,99.5 weight % (total),spectroscopy,chunk",99.5,Weight %,1969
0.0628,0.9651,0.009651,None kPa,N/A,18325,['C'],A,Vacuum adiabatic calorimetry,"not stated,99.5 weight % (total),spectroscopy,chunk",99.5,Weight %,1969
0.0692,0.8655,0.008655,None kPa,N/A,18325,['C'],A,Vacuum adiabatic calorimetry,"not stated,99.5 weight % (total),spectroscopy,chunk",99.5,Weight %,1969
0.0763,0.7688,0.007688,None kPa,N/A,18325,['C'],A,Vacuum adiabatic calorimetry,"not stated,99.5 weight % (total),spectroscopy,chunk",99.5,Weight %,1969
0.0843,0.6729,0.006729,None kPa,N/A,18325,['C'],A,Vacuum adiabatic calorimetry,"not stated,99.5 weight % (total),spectroscopy,chunk",99.5,Weight %,1969
0.093,0.5839,0.005839,None kPa,N/A,18325,['C'],A,Vacuum adiabatic calorimetry,"not stated,99.5 weight % (total),spectroscopy,chunk",99.5,Weight %,1969
0.1025,0.5069,0.005069,None kPa,N/A,18325,['C'],A,Vacuum adiabatic calorimetry,"not stated,99.5 weight % (total),spectroscopy,chunk",99.5,Weight %,1969
0.1128,0.4355,0.004355,None kPa,N/A,18325,['C'],A,Vacuum adiabatic calorimetry,"not stated,99.5 weight % (total),spectroscopy,chunk",99.5,Weight %,1969
0.1231,0.3776,0.003776,None kPa,N/A,18325,['C'],A,Vacuum adiabatic calorimetry,"not stated,99.5 weight % (total),spectroscopy,chunk",99.5,Weight %,1969
0.1344,0.3277,0.003277,None kPa,N/A,18325,['C'],A,Vacuum adiabatic calorimetry,"not stated,99.5 weight % (total),spectroscopy,chunk",99.5,Weight %,1969
0.1475,0.2791,0.002791,None kPa,N/A,18325,['C'],A,Vacuum adiabatic calorimetry,"not stated,99.5 weight % (total),spectroscopy,chunk",99.5,Weight %,1969
0.1623,0.2362,0.002362,None kPa,N/A,18325,['C'],A,Vacuum adiabatic calorimetry,"not stated,99.5 weight % (total),spectroscopy,chunk",99.5,Weight %,1969
