Repository: amr8004/PureElementPRL

# Pure Element Thermodynamic modeling with 3rd generation CALPHAD models for multiple elements

## Description
Jupyter notebook for modeling pure elements with selected models via python tools pycalphad and ESPEI

## Running Tutorial
Creating a codespace should immediately open the desired notebook. Just change the element as desired (non-case sensitive) and set what SGTE structure (FCC_A1, BCC_A2, etc.) you would like to compare against.

## Further Resources

## Citation

File: CpCSV/Ni_CP_data.csv (part 1 of 6)
Temperature: K,Heat capacity at constant pressure Cp: J/K/mol,Uncertainty,Pressure,Ref Temp,Data Set ID,State,Representation,Method,Description,Purity,Purity Units,Year
15.05,0.194389,0.00291583,101.325 kPa,N/A,3197,['C'],A,Low temperature calorimetry set up,"not stated,99 weight % (total),estimated by the compiler",99.0,Weight %,1930
18.06,0.261918,0.00392878,None kPa,N/A,3197,['C'],A,Low temperature calorimetry set up,"not stated,99 weight % (total),estimated by the compiler",99.0,Weight %,1930
22.11,0.405848,0.00608772,None kPa,N/A,3197,['C'],A,Low temperature calorimetry set up,"not stated,99 weight % (total),estimated by the compiler",99.0,Weight %,1930
25.2,0.598312,0.00897468,None kPa,N/A,3197,['C'],A,Low temperature calorimetry set up,"not stated,99 weight % (total),estimated by the compiler",99.0,Weight %,1930
28.0,0.807094,0.0121064,None kPa,N/A,3197,['C'],A,Low temperature calorimetry set up,"not stated,99 weight % (total),estimated by the compiler",99.0,Weight %,1930
31.3,1.07612,0.0161419,None kPa,N/A,3197,['C'],A,Low temperature calorimetry set up,"not stated,99 weight % (total),estimated by the compiler",99.0,Weight %,1930
34.55,1.47695,0.0221543,None kPa,N/A,3197,['C'],A,Low temperature calorimetry set up,"not stated,99 weight % (total),estimated by the compiler",99.0,Weight %,1930
37.7,1.94012,0.0291018,None kPa,N/A,3197,['C'],A,Low temperature calorimetry set up,"not stated,99 weight % (total),estimated by the compiler",99.0,Weight %,1930
40.93,2.35852,0.0353778,None kPa,N/A,3197,['C'],A,Low temperature calorimetry set up,"not stated,99 weight % (total),estimated by the compiler",99.0,Weight %,1930
47.1,3.5313,0.0529694,None kPa,N/A,3197,['C'],A,Low temperature calorimetry set up,"not stated,99 weight % (total),estimated by the compiler",99.0,Weight %,1930
55.7,5.23,0.07845,None kPa,N/A,3197,['C'],A,Low temperature calorimetry set up,"not stated,99 weight % (total),estimated by the compiler",99.0,Weight %,1930
67.13,7.6358,0.114537,None kPa,N/A,3197,['C'],A,Low temperature calorimetry set up,"not stated,99 weight % (total),estimated by the compiler",99.0,Weight %,1930
74.73,9.15459,0.137319,None kPa,N/A,3197,['C'],A,Low temperature calorimetry set up,"not stated,99 weight % (total),estimated by the compiler",99.0,Weight %,1930
82.3,10.6106,0.159159,None kPa,N/A,3197,['C'],A,Low temperature calorimetry set up,"not stated,99 weight % (total),estimated by the compiler",99.0,Weight %,1930
92.95,12.3554,0.18533,None kPa,N/A,3197,['C'],A,Low temperature calorimetry set up,"not stated,99 weight % (total),estimated by the compiler",99.0,Weight %,1930
104.0,14.2047,0.21307,None kPa,N/A,3197,['C'],A,Low temperature calorimetry set up,"not stated,99 weight % (total),estimated by the compiler",99.0,Weight %,1930
114.33,15.5728,0.233593,None kPa,N/A,3197,['C'],A,Low temperature calorimetry set up,"not stated,99 weight % (total),estimated by the compiler",99.0,Weight %,1930
123.96,16.736,0.25104,None kPa,N/A,3197,['C'],A,Low temperature calorimetry set up,"not stated,99 weight % (total),estimated by the compiler",99.0,Weight %,1930
133.38,17.874,0.268111,None kPa,N/A,3197,['C'],A,Low temperature calorimetry set up,"not stated,99 weight % (total),estimated by the compiler",99.0,Weight %,1930
141.71,18.6899,0.280349,None kPa,N/A,3197,['C'],A,Low temperature calorimetry set up,"not stated,99 weight % (total),estimated by the compiler",99.0,Weight %,1930
149.96,19.4389,0.291583,None kPa,N/A,3197,['C'],A,Low temperature calorimetry set up,"not stated,99 weight % (total),estimated by the compiler",99.0,Weight %,1930
159.91,20.1962,0.302943,None kPa,N/A,3197,['C'],A,Low temperature calorimetry set up,"not stated,99 weight % (total),estimated by the compiler",99.0,Weight %,1930
168.74,20.8154,0.312231,None kPa,N/A,3197,['C'],A,Low temperature calorimetry set up,"not stated,99 weight % (total),estimated by the compiler",99.0,Weight %,1930
178.49,21.351,0.320264,None kPa,N/A,3197,['C'],A,Low temperature calorimetry set up,"not stated,99 weight % (total),estimated by the compiler",99.0,Weight %,1930
185.57,21.7777,0.326666,None kPa,N/A,3197,['C'],A,Low temperature calorimetry set up,"not stated,99 weight % (total),estimated by the compiler",99.0,Weight %,1930
194.81,22.3007,0.334511,None kPa,N/A,3197,['C'],A,Low temperature calorimetry set up,"not stated,99 weight % (total),estimated by the compiler",99.0,Weight %,1930
204.05,22.7275,0.340912,None kPa,N/A,3197,['C'],A,Low temperature calorimetry set up,"not stated,99 weight % (total),estimated by the compiler",99.0,Weight %,1930
17.7,0.233342,0.00350013,101.325 kPa,N/A,3198,['C'],A,Low temperature calorimetry set up,"not stated,99 weight % (total),estimated by the compiler",99.0,Weight %,1930
22.3,0.383673,0.00575509,None kPa,N/A,3198,['C'],A,Low temperature calorimetry set up,"not stated,99 weight % (total),estimated by the compiler",99.0,Weight %,1930
24.6,0.525092,0.00787638,None kPa,N/A,3198,['C'],A,Low temperature calorimetry set up,"not stated,99 weight % (total),estimated by the compiler",99.0,Weight %,1930
27.2,0.694126,0.0104119,None kPa,N/A,3198,['C'],A,Low temperature calorimetry set up,"not stated,99 weight % (total),estimated by the compiler",99.0,Weight %,1930
30.75,1.04851,0.0157277,None kPa,N/A,3198,['C'],A,Low temperature calorimetry set up,"not stated,99 weight % (total),estimated by the compiler",99.0,Weight %,1930
32.25,1.17947,0.017692,None kPa,N/A,3198,['C'],A,Low temperature calorimetry set up,"not stated,99 weight % (total),estimated by the compiler",99.0,Weight %,1930
84.9,11.0374,0.165561,None kPa,N/A,3198,['C'],A,Low temperature calorimetry set up,"not stated,99 weight % (total),estimated by the compiler",99.0,Weight %,1930
85.0,11.0834,0.166251,None kPa,N/A,3198,['C'],A,Low temperature calorimetry set up,"not stated,99 weight % (total),estimated by the compiler",99.0,Weight %,1930
87.4,11.3596,0.170393,None kPa,N/A,3198,['C'],A,Low temperature calorimetry set up,"not stated,99 weight % (total),estimated by the compiler",99.0,Weight %,1930
139.32,18.418,0.27627,None kPa,N/A,3198,['C'],A,Low temperature calorimetry set up,"not stated,99 weight % (total),estimated by the compiler",99.0,Weight %,1930
144.4,18.8824,0.283236,None kPa,N/A,3198,['C'],A,Low temperature calorimetry set up,"not stated,99 weight % (total),estimated by the compiler",99.0,Weight %,1930
171.76,20.9409,0.314114,None kPa,N/A,3198,['C'],A,Low temperature calorimetry set up,"not stated,99 weight % (total),estimated by the compiler",99.0,Weight %,1930
175.23,21.1418,0.317126,None kPa,N/A,3198,['C'],A,Low temperature calorimetry set up,"not stated,99 weight % (total),estimated by the compiler",99.0,Weight %,1930
188.51,21.8907,0.32836,None kPa,N/A,3198,['C'],A,Low temperature calorimetry set up,"not stated,99 weight % (total),estimated by the compiler",99.0,Weight %,1930
670.15,34.3925,0.68785,None kPa,N/A,4008,['C'],A,Temperature rise from electric heat input,"origin: commercial source,99.5 weight % (total),stated by supplier,wire",99.5,Weight %,1934
630.15,33.7649,0.675298,None kPa,N/A,4008,['C'],A,Temperature rise from electric heat input,"origin: commercial source,99.5 weight % (total),stated by supplier,wire",99.5,Weight %,1934
620.15,33.8904,0.677808,None kPa,N/A,4008,['C'],A,Temperature rise from electric heat input,"origin: commercial source,99.5 weight % (total),stated by supplier,wire",99.5,Weight %,1934
615.15,37.6142,0.752283,None kPa,N/A,4008,['C'],A,Temperature rise from electric heat input,"origin: commercial source,99.5 weight % (total),stated by supplier,wire",99.5,Weight %,1934
615.15,38.7438,0.774877,None kPa,N/A,4008,['C'],A,Temperature rise from electric heat input,"origin: commercial source,99.5 weight % (total),stated by supplier,wire",99.5,Weight %,1934
611.15,41.6726,0.833453,None kPa,N/A,4008,['C'],A,Temperature rise from electric heat input,"origin: commercial source,99.5 weight % (total),stated by supplier,wire",99.5,Weight %,1934
604.15,42.3839,0.847678,None kPa,N/A,4008,['C'],A,Temperature rise from electric heat input,"origin: commercial source,99.5 weight % (total),stated by supplier,wire",99.5,Weight %,1934
602.15,41.6726,0.833453,None kPa,N/A,4008,['C'],A,Temperature rise from electric heat input,"origin: commercial source,99.5 weight % (total),stated by supplier,wire",99.5,Weight %,1934
580.15,36.1916,0.723832,None kPa,N/A,4008,['C'],A,Temperature rise from electric heat input,"origin: commercial source,99.5 weight % (total),stated by supplier,wire",99.5,Weight %,1934
542.15,32.2168,0.644336,None kPa,N/A,4008,['C'],A,Temperature rise from electric heat input,"origin: commercial source,99.5 weight % (total),stated by supplier,wire",99.5,Weight %,1934
417.15,28.7859,0.575718,None kPa,N/A,4008,['C'],A,Temperature rise from electric heat input,"origin: commercial source,99.5 weight % (total),stated by supplier,wire",99.5,Weight %,1934
81.75,10.5813,0.211627,None kPa,N/A,5419,['C'],A,Low temperature calorimetry set up,"not stated,99.9 % (total),estimated by the compiler",99.9,Not Specified %,1941
83.55,10.9621,0.219242,None kPa,N/A,5419,['C'],A,Low temperature calorimetry set up,"not stated,99.9 % (total),estimated by the compiler",99.9,Not Specified %,1941
92.45,12.4725,0.24945,None kPa,N/A,5419,['C'],A,Low temperature calorimetry set up,"not stated,99.9 % (total),estimated by the compiler",99.9,Not Specified %,1941
98.3,13.4557,0.269115,None kPa,N/A,5419,['C'],A,Low temperature calorimetry set up,"not stated,99.9 % (total),estimated by the compiler",99.9,Not Specified %,1941
107.16,14.7277,0.294554,None kPa,N/A,5419,['C'],A,Low temperature calorimetry set up,"not stated,99.9 % (total),estimated by the compiler",99.9,Not Specified %,1941
119.19,16.2548,0.325097,None kPa,N/A,5419,['C'],A,Low temperature calorimetry set up,"not stated,99.9 % (total),estimated by the compiler",99.9,Not Specified %,1941
130.08,17.4473,0.348946,None kPa,N/A,5419,['C'],A,Low temperature calorimetry set up,"not stated,99.9 % (total),estimated by the compiler",99.9,Not Specified %,1941
145.91,19.0037,0.380075,None kPa,N/A,5419,['C'],A,Low temperature calorimetry set up,"not stated,99.9 % (total),estimated by the compiler",99.9,Not Specified %,1941
157.49,20.1041,0.402082,None kPa,N/A,5419,['C'],A,Low temperature calorimetry set up,"not stated,99.9 % (total),estimated by the compiler",99.9,Not Specified %,1941
165.62,20.8321,0.416643,None kPa,N/A,5419,['C'],A,Low temperature calorimetry set up,"not stated,99.9 % (total),estimated by the compiler",99.9,Not Specified %,1941
176.65,21.5099,0.430199,None kPa,N/A,5419,['C'],A,Low temperature calorimetry set up,"not stated,99.9 % (total),estimated by the compiler",99.9,Not Specified %,1941
191.3,22.3426,0.446851,None kPa,N/A,5419,['C'],A,Low temperature calorimetry set up,"not stated,99.9 % (total),estimated by the compiler",99.9,Not Specified %,1941
213.67,23.4304,0.468608,None kPa,N/A,5419,['C'],A,Low temperature calorimetry set up,"not stated,99.9 % (total),estimated by the compiler",99.9,Not Specified %,1941
223.41,23.7275,0.474549,None kPa,N/A,5419,['C'],A,Low temperature calorimetry set up,"not stated,99.9 % (total),estimated by the compiler",99.9,Not Specified %,1941
231.29,24.0329,0.480658,None kPa,N/A,5419,['C'],A,Low temperature calorimetry set up,"not stated,99.9 % (total),estimated by the compiler",99.9,Not Specified %,1941
240.2,24.1752,0.483503,None kPa,N/A,5419,['C'],A,Low temperature calorimetry set up,"not stated,99.9 % (total),estimated by the compiler",99.9,Not Specified %,1941
253.1,24.309,0.486181,None kPa,N/A,5419,['C'],A,Low temperature calorimetry set up,"not stated,99.9 % (total),estimated by the compiler",99.9,Not Specified %,1941
273.2,24.4346,0.488691,None kPa,N/A,5419,['C'],A,Low temperature calorimetry set up,"not stated,99.9 % (total),estimated by the compiler",99.9,Not Specified %,1941
1.776,0.0129662,0.000259324,1.33322e-07 kPa,N/A,12900,['C'],A,non-adiabatic cyrostat calorimeter,"not stated,99.97 % (total),estimated by the compiler",99.97,Not Specified %,1962
1.843,0.013485,0.000269701,None kPa,N/A,12900,['C'],A,non-adiabatic cyrostat calorimeter,"not stated,99.97 % (total),estimated by the compiler",99.97,Not Specified %,1962
1.894,0.0139076,0.000278152,None kPa,N/A,12900,['C'],A,non-adiabatic cyrostat calorimeter,"not stated,99.97 % (total),estimated by the compiler",99.97,Not Specified %,1962
1.943,0.014439,0.00028878,None kPa,N/A,12900,['C'],A,non-adiabatic cyrostat calorimeter,"not stated,99.97 % (total),estimated by the compiler",99.97,Not Specified %,1962
1.993,0.0147653,0.000295307,None kPa,N/A,12900,['C'],A,non-adiabatic cyrostat calorimeter,"not stated,99.97 % (total),estimated by the compiler",99.97,Not Specified %,1962
2.057,0.0152967,0.000305934,None kPa,N/A,12900,['C'],A,non-adiabatic cyrostat calorimeter,"not stated,99.97 % (total),estimated by the compiler",99.97,Not Specified %,1962
2.139,0.015962,0.000319239,None kPa,N/A,12900,['C'],A,non-adiabatic cyrostat calorimeter,"not stated,99.97 % (total),estimated by the compiler",99.97,Not Specified %,1962
2.235,0.0166565,0.00033313,None kPa,N/A,12900,['C'],A,non-adiabatic cyrostat calorimeter,"not stated,99.97 % (total),estimated by the compiler",99.97,Not Specified %,1962
2.346,0.0175519,0.000351038,None kPa,N/A,12900,['C'],A,non-adiabatic cyrostat calorimeter,"not stated,99.97 % (total),estimated by the compiler",99.97,Not Specified %,1962
2.438,0.018351,0.00036702,None kPa,N/A,12900,['C'],A,non-adiabatic cyrostat calorimeter,"not stated,99.97 % (total),estimated by the compiler",99.97,Not Specified %,1962
2.508,0.0190288,0.000380577,None kPa,N/A,12900,['C'],A,non-adiabatic cyrostat calorimeter,"not stated,99.97 % (total),estimated by the compiler",99.97,Not Specified %,1962
2.603,0.0197401,0.000394802,None kPa,N/A,12900,['C'],A,non-adiabatic cyrostat calorimeter,"not stated,99.97 % (total),estimated by the compiler",99.97,Not Specified %,1962
2.728,0.0206439,0.000412877,None kPa,N/A,12900,['C'],A,non-adiabatic cyrostat calorimeter,"not stated,99.97 % (total),estimated by the compiler",99.97,Not Specified %,1962
2.889,0.0219702,0.000439404,None kPa,N/A,12900,['C'],A,non-adiabatic cyrostat calorimeter,"not stated,99.97 % (total),estimated by the compiler",99.97,Not Specified %,1962
3.068,0.0236647,0.000473294,None kPa,N/A,12900,['C'],A,non-adiabatic cyrostat calorimeter,"not stated,99.97 % (total),estimated by the compiler",99.97,Not Specified %,1962
3.201,0.0247693,0.000495386,None kPa,N/A,12900,['C'],A,non-adiabatic cyrostat calorimeter,"not stated,99.97 % (total),estimated by the compiler",99.97,Not Specified %,1962
3.305,0.0256144,0.000512289,None kPa,N/A,12900,['C'],A,non-adiabatic cyrostat calorimeter,"not stated,99.97 % (total),estimated by the compiler",99.97,Not Specified %,1962
3.436,0.0267902,0.000535803,None kPa,N/A,12900,['C'],A,non-adiabatic cyrostat calorimeter,"not stated,99.97 % (total),estimated by the compiler",99.97,Not Specified %,1962
3.607,0.0283884,0.000567769,None kPa,N/A,12900,['C'],A,non-adiabatic cyrostat calorimeter,"not stated,99.97 % (total),estimated by the compiler",99.97,Not Specified %,1962
3.752,0.0297566,0.000595132,None kPa,N/A,12900,['C'],A,non-adiabatic cyrostat calorimeter,"not stated,99.97 % (total),estimated by the compiler",99.97,Not Specified %,1962
3.864,0.030857,0.00061714,None kPa,N/A,12900,['C'],A,non-adiabatic cyrostat calorimeter,"not stated,99.97 % (total),estimated by the compiler",99.97,Not Specified %,1962
3.99,0.0317984,0.000635968,None kPa,N/A,12900,['C'],A,non-adiabatic cyrostat calorimeter,"not stated,99.97 % (total),estimated by the compiler",99.97,Not Specified %,1962
4.114,0.033313,0.00066626,None kPa,N/A,12900,['C'],A,non-adiabatic cyrostat calorimeter,"not stated,99.97 % (total),estimated by the compiler",99.97,Not Specified %,1962
1.76,0.0128449,0.000385346,None kPa,N/A,14480,['C'],A,Vacuum adiabatic calorimetry,not stated,,,1964
1.82,0.0133051,0.000399154,None kPa,N/A,14480,['C'],A,Vacuum adiabatic calorimetry,not stated,,,1964
1.88,0.0138072,0.000414216,None kPa,N/A,14480,['C'],A,Vacuum adiabatic calorimetry,not stated,,,1964
1.93,0.0143093,0.000429278,None kPa,N/A,14480,['C'],A,Vacuum adiabatic calorimetry,not stated,,,1964
2.04,0.0151042,0.000453127,None kPa,N/A,14480,['C'],A,Vacuum adiabatic calorimetry,not stated,,,1964
2.12,0.0158155,0.000474466,None kPa,N/A,14480,['C'],A,Vacuum adiabatic calorimetry,not stated,,,1964
2.23,0.0166523,0.00049957,None kPa,N/A,14480,['C'],A,Vacuum adiabatic calorimetry,not stated,,,1964
2.33,0.0174473,0.000523418,None kPa,N/A,14480,['C'],A,Vacuum adiabatic calorimetry,not stated,,,1964
2.43,0.0181586,0.000544757,None kPa,N/A,14480,['C'],A,Vacuum adiabatic calorimetry,not stated,,,1964
2.5,0.0189535,0.000568606,None kPa,N/A,14480,['C'],A,Vacuum adiabatic calorimetry,not stated,,,1964
2.59,0.0196648,0.000589944,None kPa,N/A,14480,['C'],A,Vacuum adiabatic calorimetry,not stated,,,1964
2.71,0.0204598,0.000613793,None kPa,N/A,14480,['C'],A,Vacuum adiabatic calorimetry,not stated,,,1964
2.88,0.0217986,0.000653959,None kPa,N/A,14480,['C'],A,Vacuum adiabatic calorimetry,not stated,,,1964
3.06,0.0235559,0.000706678,None kPa,N/A,14480,['C'],A,Vacuum adiabatic calorimetry,not stated,,,1964
3.19,0.0246019,0.000738058,None kPa,N/A,14480,['C'],A,Vacuum adiabatic calorimetry,not stated,,,1964
3.3,0.0255642,0.000766927,None kPa,N/A,14480,['C'],A,Vacuum adiabatic calorimetry,not stated,,,1964
3.43,0.0266521,0.000799562,None kPa,N/A,14480,['C'],A,Vacuum adiabatic calorimetry,not stated,,,1964
3.6,0.028242,0.00084726,None kPa,N/A,14480,['C'],A,Vacuum adiabatic calorimetry,not stated,,,1964
3.75,0.0295809,0.000887426,None kPa,N/A,14480,['C'],A,Vacuum adiabatic calorimetry,not stated,,,1964
3.87,0.0308779,0.000926338,None kPa,N/A,14480,['C'],A,Vacuum adiabatic calorimetry,not stated,,,1964
3.99,0.0318821,0.000956462,None kPa,N/A,14480,['C'],A,Vacuum adiabatic calorimetry,not stated,,,1964
4.12,0.0333465,0.00100039,None kPa,N/A,14480,['C'],A,Vacuum adiabatic calorimetry,not stated,,,1964
1.11,0.00728016,0.000145603,None kPa,N/A,4423,['C'],A,Low temperature calorimetry set up,"origin: commercial source,99.8 % (total),chemical analysis,chunk",99.8,Not Specified %,1935
1.14,0.00765672,0.000153134,None kPa,N/A,4423,['C'],A,Low temperature calorimetry set up,"origin: commercial source,99.8 % (total),chemical analysis,chunk",99.8,Not Specified %,1935
1.23,0.00853536,0.000170707,None kPa,N/A,4423,['C'],A,Low temperature calorimetry set up,"origin: commercial source,99.8 % (total),chemical analysis,chunk",99.8,Not Specified %,1935
1.31,0.00958136,0.000191627,None kPa,N/A,4423,['C'],A,Low temperature calorimetry set up,"origin: commercial source,99.8 % (total),chemical analysis,chunk",99.8,Not Specified %,1935
1.41,0.010209,0.000204179,None kPa,N/A,4423,['C'],A,Low temperature calorimetry set up,"origin: commercial source,99.8 % (total),chemical analysis,chunk",99.8,Not Specified %,1935
1.48,0.0109202,0.000218405,None kPa,N/A,4423,['C'],A,Low temperature calorimetry set up,"origin: commercial source,99.8 % (total),chemical analysis,chunk",99.8,Not Specified %,1935
1.52,0.0115897,0.000231794,None kPa,N/A,4423,['C'],A,Low temperature calorimetry set up,"origin: commercial source,99.8 % (total),chemical analysis,chunk",99.8,Not Specified %,1935
1.67,0.0124265,0.00024853,None kPa,N/A,4423,['C'],A,Low temperature calorimetry set up,"origin: commercial source,99.8 % (total),chemical analysis,chunk",99.8,Not Specified %,1935
1.77,0.0130541,0.000261082,None kPa,N/A,4423,['C'],A,Low temperature calorimetry set up,"origin: commercial source,99.8 % (total),chemical analysis,chunk",99.8,Not Specified %,1935
1.92,0.0143511,0.000287022,None kPa,N/A,4423,['C'],A,Low temperature calorimetry set up,"origin: commercial source,99.8 % (total),chemical analysis,chunk",99.8,Not Specified %,1935
2.08,0.0160247,0.000320494,None kPa,N/A,4423,['C'],A,Low temperature calorimetry set up,"origin: commercial source,99.8 % (total),chemical analysis,chunk",99.8,Not Specified %,1935
2.24,0.0164013,0.000328026,None kPa,N/A,4423,['C'],A,Low temperature calorimetry set up,"origin: commercial source,99.8 % (total),chemical analysis,chunk",99.8,Not Specified %,1935
2.39,0.0179912,0.000359824,None kPa,N/A,4423,['C'],A,Low temperature calorimetry set up,"origin: commercial source,99.8 % (total),chemical analysis,chunk",99.8,Not Specified %,1935
2.49,0.0188698,0.000377397,None kPa,N/A,4423,['C'],A,Low temperature calorimetry set up,"origin: commercial source,99.8 % (total),chemical analysis,chunk",99.8,Not Specified %,1935
2.56,0.0192464,0.000384928,None kPa,N/A,4423,['C'],A,Low temperature calorimetry set up,"origin: commercial source,99.8 % (total),chemical analysis,chunk",99.8,Not Specified %,1935
2.71,0.0204179,0.000408358,None kPa,N/A,4423,['C'],A,Low temperature calorimetry set up,"origin: commercial source,99.8 % (total),chemical analysis,chunk",99.8,Not Specified %,1935
2.81,0.0215476,0.000430952,None kPa,N/A,4423,['C'],A,Low temperature calorimetry set up,"origin: commercial source,99.8 % (total),chemical analysis,chunk",99.8,Not Specified %,1935
2.82,0.0210874,0.000421747,None kPa,N/A,4423,['C'],A,Low temperature calorimetry set up,"origin: commercial source,99.8 % (total),chemical analysis,chunk",99.8,Not Specified %,1935
3.0,0.0227191,0.000454382,None kPa,N/A,4423,['C'],A,Low temperature calorimetry set up,"origin: commercial source,99.8 % (total),chemical analysis,chunk",99.8,Not Specified %,1935
3.15,0.0242254,0.000484507,None kPa,N/A,4423,['C'],A,Low temperature calorimetry set up,"origin: commercial source,99.8 % (total),chemical analysis,chunk",99.8,Not Specified %,1935
3.26,0.0249366,0.000498733,None kPa,N/A,4423,['C'],A,Low temperature calorimetry set up,"origin: commercial source,99.8 % (total),chemical analysis,chunk",99.8,Not Specified %,1935
3.37,0.0257734,0.000515469,None kPa,N/A,4423,['C'],A,Low temperature calorimetry set up,"origin: commercial source,99.8 % (total),chemical analysis,chunk",99.8,Not Specified %,1935
3.46,0.0268194,0.000536389,None kPa,N/A,4423,['C'],A,Low temperature calorimetry set up,"origin: commercial source,99.8 % (total),chemical analysis,chunk",99.8,Not Specified %,1935
3.57,0.0274889,0.000549778,None kPa,N/A,4423,['C'],A,Low temperature calorimetry set up,"origin: commercial source,99.8 % (total),chemical analysis,chunk",99.8,Not Specified %,1935
1.1,0.00778224,0.000155645,None kPa,N/A,4423,['C'],A,Low temperature calorimetry set up,"origin: commercial source,99.8 % (total),chemical analysis,chunk",99.8,Not Specified %,1935
1.1,0.00761488,0.000152298,None kPa,N/A,4423,['C'],A,Low temperature calorimetry set up,"origin: commercial source,99.8 % (total),chemical analysis,chunk",99.8,Not Specified %,1935
1.1,0.00769856,0.000153971,None kPa,N/A,4423,['C'],A,Low temperature calorimetry set up,"origin: commercial source,99.8 % (total),chemical analysis,chunk",99.8,Not Specified %,1935
1.14,0.00782408,0.000156482,None kPa,N/A,4423,['C'],A,Low temperature calorimetry set up,"origin: commercial source,99.8 % (total),chemical analysis,chunk",99.8,Not Specified %,1935
1.18,0.00715464,0.000143093,None kPa,N/A,4423,['C'],A,Low temperature calorimetry set up,"origin: commercial source,99.8 % (total),chemical analysis,chunk",99.8,Not Specified %,1935
1.66,0.0126357,0.000252714,None kPa,N/A,4423,['C'],A,Low temperature calorimetry set up,"origin: commercial source,99.8 % (total),chemical analysis,chunk",99.8,Not Specified %,1935
3.49,0.0257316,0.000514632,None kPa,N/A,4423,['C'],A,Low temperature calorimetry set up,"origin: commercial source,99.8 % (total),chemical analysis,chunk",99.8,Not Specified %,1935
3.63,0.0268613,0.000537226,None kPa,N/A,4423,['C'],A,Low temperature calorimetry set up,"origin: commercial source,99.8 % (total),chemical analysis,chunk",99.8,Not Specified %,1935
3.73,0.0272797,0.000545594,None kPa,N/A,4423,['C'],A,Low temperature calorimetry set up,"origin: commercial source,99.8 % (total),chemical analysis,chunk",99.8,Not Specified %,1935
3.83,0.0288696,0.000577392,None kPa,N/A,4423,['C'],A,Low temperature calorimetry set up,"origin: commercial source,99.8 % (total),chemical analysis,chunk",99.8,Not Specified %,1935
3.89,0.0300411,0.000600822,None kPa,N/A,4423,['C'],A,Low temperature calorimetry set up,"origin: commercial source,99.8 % (total),chemical analysis,chunk",99.8,Not Specified %,1935
3.97,0.0307524,0.000615048,None kPa,N/A,4423,['C'],A,Low temperature calorimetry set up,"origin: commercial source,99.8 % (total),chemical analysis,chunk",99.8,Not Specified %,1935
4.05,0.03138,0.0006276,None kPa,N/A,4423,['C'],A,Low temperature calorimetry set up,"origin: commercial source,99.8 % (total),chemical analysis,chunk",99.8,Not Specified %,1935
4.04,0.0309616,0.000619232,None kPa,N/A,4423,['C'],A,Low temperature calorimetry set up,"origin: commercial source,99.8 % (total),chemical analysis,chunk",99.8,Not Specified %,1935
4.12,0.032175,0.000643499,None kPa,N/A,4423,['C'],A,Low temperature calorimetry set up,"origin: commercial source,99.8 % (total),chemical analysis,chunk",99.8,Not Specified %,1935
4.2,0.0328444,0.000656888,None kPa,N/A,4423,['C'],A,Low temperature calorimetry set up,"origin: commercial source,99.8 % (total),chemical analysis,chunk",99.8,Not Specified %,1935
4.27,0.033221,0.000664419,None kPa,N/A,4423,['C'],A,Low temperature calorimetry set up,"origin: commercial source,99.8 % (total),chemical analysis,chunk",99.8,Not Specified %,1935
4.31,0.0335557,0.000671114,None kPa,N/A,4423,['C'],A,Low temperature calorimetry set up,"origin: commercial source,99.8 % (total),chemical analysis,chunk",99.8,Not Specified %,1935
3.11,0.0233049,0.000466098,None kPa,N/A,4423,['C'],A,Low temperature calorimetry set up,"origin: commercial source,99.8 % (total),chemical analysis,chunk",99.8,Not Specified %,1935
3.26,0.0246438,0.000492875,None kPa,N/A,4423,['C'],A,Low temperature calorimetry set up,"origin: commercial source,99.8 % (total),chemical analysis,chunk",99.8,Not Specified %,1935
3.37,0.025355,0.000507101,None kPa,N/A,4423,['C'],A,Low temperature calorimetry set up,"origin: commercial source,99.8 % (total),chemical analysis,chunk",99.8,Not Specified %,1935
3.51,0.0259826,0.000519653,None kPa,N/A,4423,['C'],A,Low temperature calorimetry set up,"origin: commercial source,99.8 % (total),chemical analysis,chunk",99.8,Not Specified %,1935
3.71,0.0271542,0.000543083,None kPa,N/A,4423,['C'],A,Low temperature calorimetry set up,"origin: commercial source,99.8 % (total),chemical analysis,chunk",99.8,Not Specified %,1935
3.78,0.0275307,0.000550614,None kPa,N/A,4423,['C'],A,Low temperature calorimetry set up,"origin: commercial source,99.8 % (total),chemical analysis,chunk",99.8,Not Specified %,1935
4.03,0.0307524,0.000615048,None kPa,N/A,4423,['C'],A,Low temperature calorimetry set up,"origin: commercial source,99.8 % (total),chemical analysis,chunk",99.8,Not Specified %,1935
4.16,0.0320913,0.000641826,None kPa,N/A,4423,['C'],A,Low temperature calorimetry set up,"origin: commercial source,99.8 % (total),chemical analysis,chunk",99.8,Not Specified %,1935
4.27,0.0327189,0.000654378,None kPa,N/A,4423,['C'],A,Low temperature calorimetry set up,"origin: commercial source,99.8 % (total),chemical analysis,chunk",99.8,Not Specified %,1935
4.42,0.0339322,0.000678645,None kPa,N/A,4423,['C'],A,Low temperature calorimetry set up,"origin: commercial source,99.8 % (total),chemical analysis,chunk",99.8,Not Specified %,1935
4.58,0.0354803,0.000709606,None kPa,N/A,4423,['C'],A,Low temperature calorimetry set up,"origin: commercial source,99.8 % (total),chemical analysis,chunk",99.8,Not Specified %,1935
4.7,0.0365263,0.000730526,None kPa,N/A,4423,['C'],A,Low temperature calorimetry set up,"origin: commercial source,99.8 % (total),chemical analysis,chunk",99.8,Not Specified %,1935
4.86,0.0383673,0.000767346,None kPa,N/A,4423,['C'],A,Low temperature calorimetry set up,"origin: commercial source,99.8 % (total),chemical analysis,chunk",99.8,Not Specified %,1935
5.01,0.041045,0.000820901,None kPa,N/A,4423,['C'],A,Low temperature calorimetry set up,"origin: commercial source,99.8 % (total),chemical analysis,chunk",99.8,Not Specified %,1935
5.28,0.0443504,0.000887008,None kPa,N/A,4423,['C'],A,Low temperature calorimetry set up,"origin: commercial source,99.8 % (total),chemical analysis,chunk",99.8,Not Specified %,1935
5.45,0.0464424,0.000928848,None kPa,N/A,4423,['C'],A,Low temperature calorimetry set up,"origin: commercial source,99.8 % (total),chemical analysis,chunk",99.8,Not Specified %,1935
5.62,0.0472792,0.000945584,None kPa,N/A,4423,['C'],A,Low temperature calorimetry set up,"origin: commercial source,99.8 % (total),chemical analysis,chunk",99.8,Not Specified %,1935
5.75,0.0476976,0.000953952,None kPa,N/A,4423,['C'],A,Low temperature calorimetry set up,"origin: commercial source,99.8 % (total),chemical analysis,chunk",99.8,Not Specified %,1935
5.86,0.0476976,0.000953952,None kPa,N/A,4423,['C'],A,Low temperature calorimetry set up,"origin: commercial source,99.8 % (total),chemical analysis,chunk",99.8,Not Specified %,1935
5.72,0.0435136,0.000870272,None kPa,N/A,4423,['C'],A,Low temperature calorimetry set up,"origin: commercial source,99.8 % (total),chemical analysis,chunk",99.8,Not Specified %,1935
5.9,0.0464424,0.000928848,None kPa,N/A,4423,['C'],A,Low temperature calorimetry set up,"origin: commercial source,99.8 % (total),chemical analysis,chunk",99.8,Not Specified %,1935
6.3,0.0518816,0.00103763,None kPa,N/A,4423,['C'],A,Low temperature calorimetry set up,"origin: commercial source,99.8 % (total),chemical analysis,chunk",99.8,Not Specified %,1935
6.48,0.0535552,0.0010711,None kPa,N/A,4423,['C'],A,Low temperature calorimetry set up,"origin: commercial source,99.8 % (total),chemical analysis,chunk",99.8,Not Specified %,1935
6.54,0.0535552,0.0010711,None kPa,N/A,4423,['C'],A,Low temperature calorimetry set up,"origin: commercial source,99.8 % (total),chemical analysis,chunk",99.8,Not Specified %,1935
7.51,0.0686176,0.00137235,None kPa,N/A,4423,['C'],A,Low temperature calorimetry set up,"origin: commercial source,99.8 % (total),chemical analysis,chunk",99.8,Not Specified %,1935
7.69,0.0707096,0.00141419,None kPa,N/A,4423,['C'],A,Low temperature calorimetry set up,"origin: commercial source,99.8 % (total),chemical analysis,chunk",99.8,Not Specified %,1935
7.93,0.07322,0.0014644,None kPa,N/A,4423,['C'],A,Low temperature calorimetry set up,"origin: commercial source,99.8 % (total),chemical analysis,chunk",99.8,Not Specified %,1935
8.05,0.0757304,0.00151461,None kPa,N/A,4423,['C'],A,Low temperature calorimetry set up,"origin: commercial source,99.8 % (total),chemical analysis,chunk",99.8,Not Specified %,1935
8.21,0.0736384,0.00147277,None kPa,N/A,4423,['C'],A,Low temperature calorimetry set up,"origin: commercial source,99.8 % (total),chemical analysis,chunk",99.8,Not Specified %,1935
8.39,0.0778224,0.00155645,None kPa,N/A,4423,['C'],A,Low temperature calorimetry set up,"origin: commercial source,99.8 % (total),chemical analysis,chunk",99.8,Not Specified %,1935
8.7,0.0782408,0.00156482,None kPa,N/A,4423,['C'],A,Low temperature calorimetry set up,"origin: commercial source,99.8 % (total),chemical analysis,chunk",99.8,Not Specified %,1935
8.91,0.0828432,0.00165686,None kPa,N/A,4423,['C'],A,Low temperature calorimetry set up,"origin: commercial source,99.8 % (total),chemical analysis,chunk",99.8,Not Specified %,1935
9.22,0.0853536,0.00170707,None kPa,N/A,4423,['C'],A,Low temperature calorimetry set up,"origin: commercial source,99.8 % (total),chemical analysis,chunk",99.8,Not Specified %,1935
14.34,0.163594,0.00327189,None kPa,N/A,4423,['C'],A,Low temperature calorimetry set up,"origin: commercial source,99.8 % (total),chemical analysis,chunk",99.8,Not Specified %,1935
14.84,0.181586,0.00363171,None kPa,N/A,4423,['C'],A,Low temperature calorimetry set up,"origin: commercial source,99.8 % (total),chemical analysis,chunk",99.8,Not Specified %,1935
15.41,0.182841,0.00365682,None kPa,N/A,4423,['C'],A,Low temperature calorimetry set up,"origin: commercial source,99.8 % (total),chemical analysis,chunk",99.8,Not Specified %,1935
15.78,0.198322,0.00396643,None kPa,N/A,4423,['C'],A,Low temperature calorimetry set up,"origin: commercial source,99.8 % (total),chemical analysis,chunk",99.8,Not Specified %,1935
16.46,0.209618,0.00419237,None kPa,N/A,4423,['C'],A,Low temperature calorimetry set up,"origin: commercial source,99.8 % (total),chemical analysis,chunk",99.8,Not Specified %,1935
17.07,0.232212,0.00464424,None kPa,N/A,4423,['C'],A,Low temperature calorimetry set up,"origin: commercial source,99.8 % (total),chemical analysis,chunk",99.8,Not Specified %,1935
17.59,0.233886,0.00467771,None kPa,N/A,4423,['C'],A,Low temperature calorimetry set up,"origin: commercial source,99.8 % (total),chemical analysis,chunk",99.8,Not Specified %,1935
18.08,0.249785,0.0049957,None kPa,N/A,4423,['C'],A,Low temperature calorimetry set up,"origin: commercial source,99.8 % (total),chemical analysis,chunk",99.8,Not Specified %,1935
18.49,0.263592,0.00527184,None kPa,N/A,4423,['C'],A,Low temperature calorimetry set up,"origin: commercial source,99.8 % (total),chemical analysis,chunk",99.8,Not Specified %,1935
19.02,0.277399,0.00554798,None kPa,N/A,4423,['C'],A,Low temperature calorimetry set up,"origin: commercial source,99.8 % (total),chemical analysis,chunk",99.8,Not Specified %,1935
10.05,0.0979056,0.0014644,0.133322 kPa,N/A,4530,['C'],A,large sample adiabatic calorimeter,not stated,,,1936
10.28,0.0966504,0.0014644,None kPa,N/A,4530,['C'],A,large sample adiabatic calorimeter,not stated,,,1936
10.65,0.105018,0.00158992,None kPa,N/A,4530,['C'],A,large sample adiabatic calorimeter,not stated,,,1936
10.82,0.107529,0.00163176,None kPa,N/A,4530,['C'],A,large sample adiabatic calorimeter,not stated,,,1936
10.83,0.107529,0.00163176,None kPa,N/A,4530,['C'],A,large sample adiabatic calorimeter,not stated,,,1936
11.67,0.122591,0.00184096,None kPa,N/A,4530,['C'],A,large sample adiabatic calorimeter,not stated,,,1936
11.71,0.124265,0.0018828,None kPa,N/A,4530,['C'],A,large sample adiabatic calorimeter,not stated,,,1936
11.72,0.12301,0.00184096,None kPa,N/A,4530,['C'],A,large sample adiabatic calorimeter,not stated,,,1936
12.03,0.12803,0.00192464,None kPa,N/A,4530,['C'],A,large sample adiabatic calorimeter,not stated,,,1936
12.52,0.134725,0.00200832,None kPa,N/A,4530,['C'],A,large sample adiabatic calorimeter,not stated,,,1936
12.96,0.146022,0.00217568,None kPa,N/A,4530,['C'],A,large sample adiabatic calorimeter,not stated,,,1936
13.26,0.148114,0.00221752,None kPa,N/A,4530,['C'],A,large sample adiabatic calorimeter,not stated,,,1936
13.55,0.155226,0.00234304,None kPa,N/A,4530,['C'],A,large sample adiabatic calorimeter,not stated,,,1936
13.65,0.158155,0.00238488,None kPa,N/A,4530,['C'],A,large sample adiabatic calorimeter,not stated,,,1936
14.67,0.176565,0.00263592,None kPa,N/A,4530,['C'],A,large sample adiabatic calorimeter,not stated,,,1936
15.05,0.185351,0.00276144,None kPa,N/A,4530,['C'],A,large sample adiabatic calorimeter,not stated,,,1936
15.14,0.186188,0.00280328,None kPa,N/A,4530,['C'],A,large sample adiabatic calorimeter,not stated,,,1936
16.71,0.221752,0.0033472,None kPa,N/A,4530,['C'],A,large sample adiabatic calorimeter,not stated,,,1936
16.84,0.224262,0.0033472,None kPa,N/A,4530,['C'],A,large sample adiabatic calorimeter,not stated,,,1936
17.03,0.23012,0.00347272,None kPa,N/A,4530,['C'],A,large sample adiabatic calorimeter,not stated,,,1936
17.06,0.230538,0.00347272,None kPa,N/A,4530,['C'],A,large sample adiabatic calorimeter,not stated,,,1936
18.97,0.286604,0.00430952,None kPa,N/A,4530,['C'],A,large sample adiabatic calorimeter,not stated,,,1936
19.09,0.291206,0.00435136,None kPa,N/A,4530,['C'],A,large sample adiabatic calorimeter,not stated,,,1936
21.21,0.37405,0.00301248,None kPa,N/A,4530,['C'],A,large sample adiabatic calorimeter,not stated,,,1936
21.5,0.386183,0.00309616,None kPa,N/A,4530,['C'],A,large sample adiabatic calorimeter,not stated,,,1936
21.65,0.394133,0.003138,None kPa,N/A,4530,['C'],A,large sample adiabatic calorimeter,not stated,,,1936
22.17,0.42091,0.0033472,None kPa,N/A,4530,['C'],A,large sample adiabatic calorimeter,not stated,,,1936
23.48,0.489528,0.00393296,None kPa,N/A,4530,['C'],A,large sample adiabatic calorimeter,not stated,,,1936
23.82,0.508356,0.00405848,None kPa,N/A,4530,['C'],A,large sample adiabatic calorimeter,not stated,,,1936
24.54,0.553125,0.00443504,None kPa,N/A,4530,['C'],A,large sample adiabatic calorimeter,not stated,,,1936
25.66,0.629692,0.0050208,None kPa,N/A,4530,['C'],A,large sample adiabatic calorimeter,not stated,,,1936
25.97,0.650194,0.00518816,None kPa,N/A,4530,['C'],A,large sample adiabatic calorimeter,not stated,,,1936
1.0,0.007322,0.00014644,None kPa,N/A,5776,['C'],A,Vacuum adiabatic calorimetry,not stated,,,1945
2.0,0.014895,0.000297901,None kPa,N/A,5776,['C'],A,Vacuum adiabatic calorimetry,not stated,,,1945
4.0,0.0308779,0.000617558,None kPa,N/A,5776,['C'],A,Vacuum adiabatic calorimetry,not stated,,,1945
6.0,0.0497896,0.000995792,None kPa,N/A,5776,['C'],A,Vacuum adiabatic calorimetry,not stated,,,1945
8.0,0.071128,0.00142256,None kPa,N/A,5776,['C'],A,Vacuum adiabatic calorimetry,not stated,,,1945
10.0,0.0970688,0.00194138,None kPa,N/A,5776,['C'],A,Vacuum adiabatic calorimetry,not stated,,,1945
12.0,0.126357,0.00252714,None kPa,N/A,5776,['C'],A,Vacuum adiabatic calorimetry,not stated,,,1945
14.0,0.161921,0.00323842,None kPa,N/A,5776,['C'],A,Vacuum adiabatic calorimetry,not stated,,,1945
16.0,0.205853,0.00411706,None kPa,N/A,5776,['C'],A,Vacuum adiabatic calorimetry,not stated,,,1945
18.0,0.257734,0.00515469,None kPa,N/A,5776,['C'],A,Vacuum adiabatic calorimetry,not stated,,,1945
20.0,0.320076,0.00640152,None kPa,N/A,5776,['C'],A,Vacuum adiabatic calorimetry,not stated,,,1945
12.95,0.150624,0.00150624,None kPa,N/A,7132,['C'],A,Closed cup calorimetry,"origin: commercial source,99.98 weight % (total),chemical analysis",99.98,Weight %,1952
14.68,0.154808,0.00154808,None kPa,N/A,7132,['C'],A,Closed cup calorimetry,"origin: commercial source,99.98 weight % (total),chemical analysis",99.98,Weight %,1952
16.71,0.217568,0.00217568,None kPa,N/A,7132,['C'],A,Closed cup calorimetry,"origin: commercial source,99.98 weight % (total),chemical analysis",99.98,Weight %,1952
19.46,0.3138,0.003138,None kPa,N/A,7132,['C'],A,Closed cup calorimetry,"origin: commercial source,99.98 weight % (total),chemical analysis",99.98,Weight %,1952
22.78,0.447688,0.00447688,None kPa,N/A,7132,['C'],A,Closed cup calorimetry,"origin: commercial source,99.98 weight % (total),chemical analysis",99.98,Weight %,1952
26.37,0.665256,0.00665256,None kPa,N/A,7132,['C'],A,Closed cup calorimetry,"origin: commercial source,99.98 weight % (total),chemical analysis",99.98,Weight %,1952
30.14,0.987424,0.00987424,None kPa,N/A,7132,['C'],A,Closed cup calorimetry,"origin: commercial source,99.98 weight % (total),chemical analysis",99.98,Weight %,1952
33.83,1.38909,0.00276144,None kPa,N/A,7132,['C'],A,Closed cup calorimetry,"origin: commercial source,99.98 weight % (total),chemical analysis",99.98,Weight %,1952
37.86,1.91627,0.00384928,None kPa,N/A,7132,['C'],A,Closed cup calorimetry,"origin: commercial source,99.98 weight % (total),chemical analysis",99.98,Weight %,1952
42.93,2.70705,0.00539736,None kPa,N/A,7132,['C'],A,Closed cup calorimetry,"origin: commercial source,99.98 weight % (total),chemical analysis",99.98,Weight %,1952
48.93,3.77397,0.0075312,None kPa,N/A,7132,['C'],A,Closed cup calorimetry,"origin: commercial source,99.98 weight % (total),chemical analysis",99.98,Weight %,1952
54.89,5.01662,0.0100416,None kPa,N/A,7132,['C'],A,Closed cup calorimetry,"origin: commercial source,99.98 weight % (total),chemical analysis",99.98,Weight %,1952
62.12,6.49357,0.0129704,None kPa,N/A,7132,['C'],A,Closed cup calorimetry,"origin: commercial source,99.98 weight % (total),chemical analysis",99.98,Weight %,1952
