Repository: amr8004/PureElementPRL

# Pure Element Thermodynamic modeling with 3rd generation CALPHAD models for multiple elements

## Description
Jupyter notebook for modeling pure elements with selected models via python tools pycalphad and ESPEI

## Running Tutorial
Creating a codespace should immediately open the desired notebook. Just change the element as desired (non-case sensitive) and set what SGTE structure (FCC_A1, BCC_A2, etc.) you would like to compare against.

## Further Resources

## Citation

File: CpCSV/Pr_CP_data.csv
Temperature: K,Heat capacity at constant pressure Cp: J/K/mol,Uncertainty,Pressure,Ref Temp,Data Set ID,State,Representation,Method,Description,Purity,Purity Units,Year
2.5,0.1046,0.001046,None kPa,N/A,6878,['C'],A,Vacuum adiabatic calorimetry,"not stated,99.6 % (total),estimated by the compiler",99.6,Not Specified %,1951
3.0,0.16736,0.0016736,None kPa,N/A,6878,['C'],A,Vacuum adiabatic calorimetry,"not stated,99.6 % (total),estimated by the compiler",99.6,Not Specified %,1951
4.0,0.33472,0.0033472,None kPa,N/A,6878,['C'],A,Vacuum adiabatic calorimetry,"not stated,99.6 % (total),estimated by the compiler",99.6,Not Specified %,1951
5.0,0.60668,0.0060668,None kPa,N/A,6878,['C'],A,Vacuum adiabatic calorimetry,"not stated,99.6 % (total),estimated by the compiler",99.6,Not Specified %,1951
6.0,1.12968,0.0112968,None kPa,N/A,6878,['C'],A,Vacuum adiabatic calorimetry,"not stated,99.6 % (total),estimated by the compiler",99.6,Not Specified %,1951
7.0,1.79912,0.0179912,None kPa,N/A,6878,['C'],A,Vacuum adiabatic calorimetry,"not stated,99.6 % (total),estimated by the compiler",99.6,Not Specified %,1951
8.0,2.55224,0.0255224,None kPa,N/A,6878,['C'],A,Vacuum adiabatic calorimetry,"not stated,99.6 % (total),estimated by the compiler",99.6,Not Specified %,1951
9.0,3.3472,0.033472,None kPa,N/A,6878,['C'],A,Vacuum adiabatic calorimetry,"not stated,99.6 % (total),estimated by the compiler",99.6,Not Specified %,1951
10.0,4.12124,0.0412124,None kPa,N/A,6878,['C'],A,Vacuum adiabatic calorimetry,"not stated,99.6 % (total),estimated by the compiler",99.6,Not Specified %,1951
15.0,8.45168,0.0845168,None kPa,N/A,6878,['C'],A,Vacuum adiabatic calorimetry,"not stated,99.6 % (total),estimated by the compiler",99.6,Not Specified %,1951
20.0,13.3051,0.133051,None kPa,N/A,6878,['C'],A,Vacuum adiabatic calorimetry,"not stated,99.6 % (total),estimated by the compiler",99.6,Not Specified %,1951
25.0,18.2422,0.182422,None kPa,N/A,6878,['C'],A,Vacuum adiabatic calorimetry,"not stated,99.6 % (total),estimated by the compiler",99.6,Not Specified %,1951
30.0,21.2129,0.212129,None kPa,N/A,6878,['C'],A,Vacuum adiabatic calorimetry,"not stated,99.6 % (total),estimated by the compiler",99.6,Not Specified %,1951
40.0,24.5182,0.245182,None kPa,N/A,6878,['C'],A,Vacuum adiabatic calorimetry,"not stated,99.6 % (total),estimated by the compiler",99.6,Not Specified %,1951
50.0,25.8571,0.258571,None kPa,N/A,6878,['C'],A,Vacuum adiabatic calorimetry,"not stated,99.6 % (total),estimated by the compiler",99.6,Not Specified %,1951
55.0,26.1918,0.261918,None kPa,N/A,6878,['C'],A,Vacuum adiabatic calorimetry,"not stated,99.6 % (total),estimated by the compiler",99.6,Not Specified %,1951
60.0,26.4429,0.264429,None kPa,N/A,6878,['C'],A,Vacuum adiabatic calorimetry,"not stated,99.6 % (total),estimated by the compiler",99.6,Not Specified %,1951
70.0,26.3592,0.263592,None kPa,N/A,6878,['C'],A,Vacuum adiabatic calorimetry,"not stated,99.6 % (total),estimated by the compiler",99.6,Not Specified %,1951
80.0,26.2337,0.262337,None kPa,N/A,6878,['C'],A,Vacuum adiabatic calorimetry,"not stated,99.6 % (total),estimated by the compiler",99.6,Not Specified %,1951
90.0,26.1082,0.261082,None kPa,N/A,6878,['C'],A,Vacuum adiabatic calorimetry,"not stated,99.6 % (total),estimated by the compiler",99.6,Not Specified %,1951
95.0,25.9408,0.259408,None kPa,N/A,6878,['C'],A,Vacuum adiabatic calorimetry,"not stated,99.6 % (total),estimated by the compiler",99.6,Not Specified %,1951
100.0,26.0245,0.260245,None kPa,N/A,6878,['C'],A,Vacuum adiabatic calorimetry,"not stated,99.6 % (total),estimated by the compiler",99.6,Not Specified %,1951
105.0,26.2337,0.262337,None kPa,N/A,6878,['C'],A,Vacuum adiabatic calorimetry,"not stated,99.6 % (total),estimated by the compiler",99.6,Not Specified %,1951
110.0,26.401,0.26401,None kPa,N/A,6878,['C'],A,Vacuum adiabatic calorimetry,"not stated,99.6 % (total),estimated by the compiler",99.6,Not Specified %,1951
120.0,26.5266,0.265266,None kPa,N/A,6878,['C'],A,Vacuum adiabatic calorimetry,"not stated,99.6 % (total),estimated by the compiler",99.6,Not Specified %,1951
140.0,26.7358,0.267358,None kPa,N/A,6878,['C'],A,Vacuum adiabatic calorimetry,"not stated,99.6 % (total),estimated by the compiler",99.6,Not Specified %,1951
160.0,26.945,0.26945,None kPa,N/A,6878,['C'],A,Vacuum adiabatic calorimetry,"not stated,99.6 % (total),estimated by the compiler",99.6,Not Specified %,1951
170.0,27.196,0.27196,None kPa,N/A,6878,['C'],A,Vacuum adiabatic calorimetry,"not stated,99.6 % (total),estimated by the compiler",99.6,Not Specified %,1951
0.3,0.4157,0.008314,None kPa,N/A,12847,['C'],A,not stated,not stated,,,1962
0.32,0.3654,0.007308,None kPa,N/A,12847,['C'],A,not stated,not stated,,,1962
0.34,0.3236,0.006472,None kPa,N/A,12847,['C'],A,not stated,not stated,,,1962
0.36,0.2887,0.005774,None kPa,N/A,12847,['C'],A,not stated,not stated,,,1962
0.38,0.2591,0.005182,None kPa,N/A,12847,['C'],A,not stated,not stated,,,1962
0.4,0.2338,0.004676,None kPa,N/A,12847,['C'],A,not stated,not stated,,,1962
0.42,0.2121,0.004242,None kPa,N/A,12847,['C'],A,not stated,not stated,,,1962
0.44,0.1932,0.003864,None kPa,N/A,12847,['C'],A,not stated,not stated,,,1962
0.46,0.1768,0.003536,None kPa,N/A,12847,['C'],A,not stated,not stated,,,1962
0.48,0.1624,0.003248,None kPa,N/A,12847,['C'],A,not stated,not stated,,,1962
0.5,0.1497,0.002994,None kPa,N/A,12847,['C'],A,not stated,not stated,,,1962
3.0486,0.18508,0.00111,None kPa,N/A,17043,['C'],A,Vacuum adiabatic calorimetry,"origin: commercial source,99.91 weight % (total),chemical analysis",99.91,Weight %,1967
3.3333,0.21926,0.00132,None kPa,N/A,17043,['C'],A,Vacuum adiabatic calorimetry,"origin: commercial source,99.91 weight % (total),chemical analysis",99.91,Weight %,1967
3.6462,0.24819,0.00149,None kPa,N/A,17043,['C'],A,Vacuum adiabatic calorimetry,"origin: commercial source,99.91 weight % (total),chemical analysis",99.91,Weight %,1967
3.9548,0.29979,0.0018,None kPa,N/A,17043,['C'],A,Vacuum adiabatic calorimetry,"origin: commercial source,99.91 weight % (total),chemical analysis",99.91,Weight %,1967
4.2519,0.3673,0.0022,None kPa,N/A,17043,['C'],A,Vacuum adiabatic calorimetry,"origin: commercial source,99.91 weight % (total),chemical analysis",99.91,Weight %,1967
4.557,0.4511,0.00271,None kPa,N/A,17043,['C'],A,Vacuum adiabatic calorimetry,"origin: commercial source,99.91 weight % (total),chemical analysis",99.91,Weight %,1967
4.8737,0.5536,0.00332,None kPa,N/A,17043,['C'],A,Vacuum adiabatic calorimetry,"origin: commercial source,99.91 weight % (total),chemical analysis",99.91,Weight %,1967
5.2105,0.6812,0.00409,None kPa,N/A,17043,['C'],A,Vacuum adiabatic calorimetry,"origin: commercial source,99.91 weight % (total),chemical analysis",99.91,Weight %,1967
5.5838,0.8449,0.00507,None kPa,N/A,17043,['C'],A,Vacuum adiabatic calorimetry,"origin: commercial source,99.91 weight % (total),chemical analysis",99.91,Weight %,1967
5.9746,1.0387,0.00623,None kPa,N/A,17043,['C'],A,Vacuum adiabatic calorimetry,"origin: commercial source,99.91 weight % (total),chemical analysis",99.91,Weight %,1967
6.3676,1.2575,0.00755,None kPa,N/A,17043,['C'],A,Vacuum adiabatic calorimetry,"origin: commercial source,99.91 weight % (total),chemical analysis",99.91,Weight %,1967
6.7802,1.5091,0.00905,None kPa,N/A,17043,['C'],A,Vacuum adiabatic calorimetry,"origin: commercial source,99.91 weight % (total),chemical analysis",99.91,Weight %,1967
7.2271,1.8031,0.01082,None kPa,N/A,17043,['C'],A,Vacuum adiabatic calorimetry,"origin: commercial source,99.91 weight % (total),chemical analysis",99.91,Weight %,1967
7.7231,2.1495,0.0129,None kPa,N/A,17043,['C'],A,Vacuum adiabatic calorimetry,"origin: commercial source,99.91 weight % (total),chemical analysis",99.91,Weight %,1967
8.2917,2.5754,0.01545,None kPa,N/A,17043,['C'],A,Vacuum adiabatic calorimetry,"origin: commercial source,99.91 weight % (total),chemical analysis",99.91,Weight %,1967
8.9739,3.111,0.01867,None kPa,N/A,17043,['C'],A,Vacuum adiabatic calorimetry,"origin: commercial source,99.91 weight % (total),chemical analysis",99.91,Weight %,1967
9.8255,3.811,0.02287,None kPa,N/A,17043,['C'],A,Vacuum adiabatic calorimetry,"origin: commercial source,99.91 weight % (total),chemical analysis",99.91,Weight %,1967
10.789,4.643,0.0271,None kPa,N/A,17043,['C'],A,Vacuum adiabatic calorimetry,"origin: commercial source,99.91 weight % (total),chemical analysis",99.91,Weight %,1967
11.868,5.618,0.0316,None kPa,N/A,17043,['C'],A,Vacuum adiabatic calorimetry,"origin: commercial source,99.91 weight % (total),chemical analysis",99.91,Weight %,1967
13.077,6.702,0.0361,None kPa,N/A,17043,['C'],A,Vacuum adiabatic calorimetry,"origin: commercial source,99.91 weight % (total),chemical analysis",99.91,Weight %,1967
14.414,7.97,0.0408,None kPa,N/A,17043,['C'],A,Vacuum adiabatic calorimetry,"origin: commercial source,99.91 weight % (total),chemical analysis",99.91,Weight %,1967
15.844,9.362,0.0452,None kPa,N/A,17043,['C'],A,Vacuum adiabatic calorimetry,"origin: commercial source,99.91 weight % (total),chemical analysis",99.91,Weight %,1967
17.242,10.721,0.0488,None kPa,N/A,17043,['C'],A,Vacuum adiabatic calorimetry,"origin: commercial source,99.91 weight % (total),chemical analysis",99.91,Weight %,1967
18.614,12.069,0.0516,None kPa,N/A,17043,['C'],A,Vacuum adiabatic calorimetry,"origin: commercial source,99.91 weight % (total),chemical analysis",99.91,Weight %,1967
19.968,13.41,0.0537,None kPa,N/A,17043,['C'],A,Vacuum adiabatic calorimetry,"origin: commercial source,99.91 weight % (total),chemical analysis",99.91,Weight %,1967
21.31,14.712,0.1205,None kPa,N/A,17043,['C'],A,Vacuum adiabatic calorimetry,"origin: commercial source,99.91 weight % (total),chemical analysis",99.91,Weight %,1967
22.668,16.022,0.2009,None kPa,N/A,17043,['C'],A,Vacuum adiabatic calorimetry,"origin: commercial source,99.91 weight % (total),chemical analysis",99.91,Weight %,1967
24.131,17.431,0.3001,None kPa,N/A,17043,['C'],A,Vacuum adiabatic calorimetry,"origin: commercial source,99.91 weight % (total),chemical analysis",99.91,Weight %,1967
2.6616,0.14202,0.00085,None kPa,N/A,17043,['C'],A,Vacuum adiabatic calorimetry,"origin: commercial source,99.91 weight % (total),chemical analysis",99.91,Weight %,1967
2.8779,0.16499,0.00099,None kPa,N/A,17043,['C'],A,Vacuum adiabatic calorimetry,"origin: commercial source,99.91 weight % (total),chemical analysis",99.91,Weight %,1967
3.119,0.19384,0.00116,None kPa,N/A,17043,['C'],A,Vacuum adiabatic calorimetry,"origin: commercial source,99.91 weight % (total),chemical analysis",99.91,Weight %,1967
3.3801,0.22413,0.00134,None kPa,N/A,17043,['C'],A,Vacuum adiabatic calorimetry,"origin: commercial source,99.91 weight % (total),chemical analysis",99.91,Weight %,1967
3.677,0.25208,0.00151,None kPa,N/A,17043,['C'],A,Vacuum adiabatic calorimetry,"origin: commercial source,99.91 weight % (total),chemical analysis",99.91,Weight %,1967
4.0194,0.3193,0.00192,None kPa,N/A,17043,['C'],A,Vacuum adiabatic calorimetry,"origin: commercial source,99.91 weight % (total),chemical analysis",99.91,Weight %,1967
4.4129,0.4097,0.00246,None kPa,N/A,17043,['C'],A,Vacuum adiabatic calorimetry,"origin: commercial source,99.91 weight % (total),chemical analysis",99.91,Weight %,1967
4.8488,0.546,0.00328,None kPa,N/A,17043,['C'],A,Vacuum adiabatic calorimetry,"origin: commercial source,99.91 weight % (total),chemical analysis",99.91,Weight %,1967
5.3205,0.7279,0.00437,None kPa,N/A,17043,['C'],A,Vacuum adiabatic calorimetry,"origin: commercial source,99.91 weight % (total),chemical analysis",99.91,Weight %,1967
5.8395,0.968,0.00581,None kPa,N/A,17043,['C'],A,Vacuum adiabatic calorimetry,"origin: commercial source,99.91 weight % (total),chemical analysis",99.91,Weight %,1967
6.408,1.2795,0.00768,None kPa,N/A,17043,['C'],A,Vacuum adiabatic calorimetry,"origin: commercial source,99.91 weight % (total),chemical analysis",99.91,Weight %,1967
7.0367,1.6668,0.01,None kPa,N/A,17043,['C'],A,Vacuum adiabatic calorimetry,"origin: commercial source,99.91 weight % (total),chemical analysis",99.91,Weight %,1967
7.7505,2.1701,0.01302,None kPa,N/A,17043,['C'],A,Vacuum adiabatic calorimetry,"origin: commercial source,99.91 weight % (total),chemical analysis",99.91,Weight %,1967
8.5812,2.7991,0.01679,None kPa,N/A,17043,['C'],A,Vacuum adiabatic calorimetry,"origin: commercial source,99.91 weight % (total),chemical analysis",99.91,Weight %,1967
9.5184,3.553,0.02132,None kPa,N/A,17043,['C'],A,Vacuum adiabatic calorimetry,"origin: commercial source,99.91 weight % (total),chemical analysis",99.91,Weight %,1967
10.538,4.421,0.0261,None kPa,N/A,17043,['C'],A,Vacuum adiabatic calorimetry,"origin: commercial source,99.91 weight % (total),chemical analysis",99.91,Weight %,1967
11.607,5.373,0.0305,None kPa,N/A,17043,['C'],A,Vacuum adiabatic calorimetry,"origin: commercial source,99.91 weight % (total),chemical analysis",99.91,Weight %,1967
12.697,6.377,0.0348,None kPa,N/A,17043,['C'],A,Vacuum adiabatic calorimetry,"origin: commercial source,99.91 weight % (total),chemical analysis",99.91,Weight %,1967
13.797,7.395,0.0388,None kPa,N/A,17043,['C'],A,Vacuum adiabatic calorimetry,"origin: commercial source,99.91 weight % (total),chemical analysis",99.91,Weight %,1967
15.034,8.577,0.0428,None kPa,N/A,17043,['C'],A,Vacuum adiabatic calorimetry,"origin: commercial source,99.91 weight % (total),chemical analysis",99.91,Weight %,1967
16.46,9.965,0.0469,None kPa,N/A,17043,['C'],A,Vacuum adiabatic calorimetry,"origin: commercial source,99.91 weight % (total),chemical analysis",99.91,Weight %,1967
17.909,11.38,0.0503,None kPa,N/A,17043,['C'],A,Vacuum adiabatic calorimetry,"origin: commercial source,99.91 weight % (total),chemical analysis",99.91,Weight %,1967
19.38,12.83,0.0529,None kPa,N/A,17043,['C'],A,Vacuum adiabatic calorimetry,"origin: commercial source,99.91 weight % (total),chemical analysis",99.91,Weight %,1967
20.909,14.319,0.0989,None kPa,N/A,17043,['C'],A,Vacuum adiabatic calorimetry,"origin: commercial source,99.91 weight % (total),chemical analysis",99.91,Weight %,1967
22.445,15.801,0.1868,None kPa,N/A,17043,['C'],A,Vacuum adiabatic calorimetry,"origin: commercial source,99.91 weight % (total),chemical analysis",99.91,Weight %,1967
23.921,17.208,0.2847,None kPa,N/A,17043,['C'],A,Vacuum adiabatic calorimetry,"origin: commercial source,99.91 weight % (total),chemical analysis",99.91,Weight %,1967
0.0353,3.268,0.03268,None kPa,N/A,18481,['C'],A,Vacuum adiabatic calorimetry,"origin: commercial source,99.88 weight % (total),,chunk",99.88,Weight %,1969
0.0386,3.277,0.03277,None kPa,N/A,18481,['C'],A,Vacuum adiabatic calorimetry,"origin: commercial source,99.88 weight % (total),,chunk",99.88,Weight %,1969
0.0425,3.258,0.03258,None kPa,N/A,18481,['C'],A,Vacuum adiabatic calorimetry,"origin: commercial source,99.88 weight % (total),,chunk",99.88,Weight %,1969
0.0468,3.205,0.03205,None kPa,N/A,18481,['C'],A,Vacuum adiabatic calorimetry,"origin: commercial source,99.88 weight % (total),,chunk",99.88,Weight %,1969
0.0513,3.117,0.03117,None kPa,N/A,18481,['C'],A,Vacuum adiabatic calorimetry,"origin: commercial source,99.88 weight % (total),,chunk",99.88,Weight %,1969
0.0562,2.991,0.02991,None kPa,N/A,18481,['C'],A,Vacuum adiabatic calorimetry,"origin: commercial source,99.88 weight % (total),,chunk",99.88,Weight %,1969
0.0614,2.845,0.02845,None kPa,N/A,18481,['C'],A,Vacuum adiabatic calorimetry,"origin: commercial source,99.88 weight % (total),,chunk",99.88,Weight %,1969
0.0669,2.683,0.02683,None kPa,N/A,18481,['C'],A,Vacuum adiabatic calorimetry,"origin: commercial source,99.88 weight % (total),,chunk",99.88,Weight %,1969
0.0738,2.469,0.02469,None kPa,N/A,18481,['C'],A,Vacuum adiabatic calorimetry,"origin: commercial source,99.88 weight % (total),,chunk",99.88,Weight %,1969
0.0817,2.239,0.02239,None kPa,N/A,18481,['C'],A,Vacuum adiabatic calorimetry,"origin: commercial source,99.88 weight % (total),,chunk",99.88,Weight %,1969
0.0906,1.998,0.01998,None kPa,N/A,18481,['C'],A,Vacuum adiabatic calorimetry,"origin: commercial source,99.88 weight % (total),,chunk",99.88,Weight %,1969
0.1005,1.763,0.01763,None kPa,N/A,18481,['C'],A,Vacuum adiabatic calorimetry,"origin: commercial source,99.88 weight % (total),,chunk",99.88,Weight %,1969
0.1114,1.532,0.01532,None kPa,N/A,18481,['C'],A,Vacuum adiabatic calorimetry,"origin: commercial source,99.88 weight % (total),,chunk",99.88,Weight %,1969
0.1232,1.323,0.01323,None kPa,N/A,18481,['C'],A,Vacuum adiabatic calorimetry,"origin: commercial source,99.88 weight % (total),,chunk",99.88,Weight %,1969
0.1368,1.129,0.01129,None kPa,N/A,18481,['C'],A,Vacuum adiabatic calorimetry,"origin: commercial source,99.88 weight % (total),,chunk",99.88,Weight %,1969
0.1523,0.947,0.00947,None kPa,N/A,18481,['C'],A,Vacuum adiabatic calorimetry,"origin: commercial source,99.88 weight % (total),,chunk",99.88,Weight %,1969
0.1693,0.794,0.00794,None kPa,N/A,18481,['C'],A,Vacuum adiabatic calorimetry,"origin: commercial source,99.88 weight % (total),,chunk",99.88,Weight %,1969
0.1881,0.66,0.0066,None kPa,N/A,18481,['C'],A,Vacuum adiabatic calorimetry,"origin: commercial source,99.88 weight % (total),,chunk",99.88,Weight %,1969
0.2085,0.55,0.0055,None kPa,N/A,18481,['C'],A,Vacuum adiabatic calorimetry,"origin: commercial source,99.88 weight % (total),,chunk",99.88,Weight %,1969
0.222,0.489,0.00489,None kPa,N/A,18481,['C'],A,Vacuum adiabatic calorimetry,"origin: commercial source,99.88 weight % (total),,chunk",99.88,Weight %,1969
0.246,0.402,0.00402,None kPa,N/A,18481,['C'],A,Vacuum adiabatic calorimetry,"origin: commercial source,99.88 weight % (total),,chunk",99.88,Weight %,1969
0.2724,0.331,0.00331,None kPa,N/A,18481,['C'],A,Vacuum adiabatic calorimetry,"origin: commercial source,99.88 weight % (total),,chunk",99.88,Weight %,1969
0.2985,0.281,0.00281,None kPa,N/A,18481,['C'],A,Vacuum adiabatic calorimetry,"origin: commercial source,99.88 weight % (total),,chunk",99.88,Weight %,1969
0.3184,0.247,0.00247,None kPa,N/A,18481,['C'],A,Vacuum adiabatic calorimetry,"origin: commercial source,99.88 weight % (total),,chunk",99.88,Weight %,1969
0.338,0.222,0.00222,None kPa,N/A,18481,['C'],A,Vacuum adiabatic calorimetry,"origin: commercial source,99.88 weight % (total),,chunk",99.88,Weight %,1969
0.3606,0.196,0.00196,None kPa,N/A,18481,['C'],A,Vacuum adiabatic calorimetry,"origin: commercial source,99.88 weight % (total),,chunk",99.88,Weight %,1969
0.3716,0.183,0.00183,None kPa,N/A,18481,['C'],A,Vacuum adiabatic calorimetry,"origin: commercial source,99.88 weight % (total),,chunk",99.88,Weight %,1969
0.138,1.114,0.01114,None kPa,N/A,18481,['C'],A,Vacuum adiabatic calorimetry,"origin: commercial source,99.88 weight % (total),,chunk",99.88,Weight %,1969
0.1708,0.783,0.00783,None kPa,N/A,18481,['C'],A,Vacuum adiabatic calorimetry,"origin: commercial source,99.88 weight % (total),,chunk",99.88,Weight %,1969
0.1938,0.625,0.00625,None kPa,N/A,18481,['C'],A,Vacuum adiabatic calorimetry,"origin: commercial source,99.88 weight % (total),,chunk",99.88,Weight %,1969
0.2186,0.502,0.00502,None kPa,N/A,18481,['C'],A,Vacuum adiabatic calorimetry,"origin: commercial source,99.88 weight % (total),,chunk",99.88,Weight %,1969
0.2466,0.401,0.00401,None kPa,N/A,18481,['C'],A,Vacuum adiabatic calorimetry,"origin: commercial source,99.88 weight % (total),,chunk",99.88,Weight %,1969
0.28,0.315,0.00315,None kPa,N/A,18481,['C'],A,Vacuum adiabatic calorimetry,"origin: commercial source,99.88 weight % (total),,chunk",99.88,Weight %,1969
0.0275,3.1,0.031,None kPa,N/A,18481,['C'],A,Vacuum adiabatic calorimetry,"origin: commercial source,99.88 weight % (total),,chunk",99.88,Weight %,1969
0.0305,3.222,0.03222,None kPa,N/A,18481,['C'],A,Vacuum adiabatic calorimetry,"origin: commercial source,99.88 weight % (total),,chunk",99.88,Weight %,1969
0.3585,0.1709,0.0025635,None kPa,N/A,14679,['C'],A,Vacuum adiabatic calorimetry,"origin: commercial source,99.8 weight % (total),spectroscopy,rod",99.8,Weight %,1964
0.3972,0.142,0.00213,None kPa,N/A,14679,['C'],A,Vacuum adiabatic calorimetry,"origin: commercial source,99.8 weight % (total),spectroscopy,rod",99.8,Weight %,1964
0.4276,0.1251,0.0018765,None kPa,N/A,14679,['C'],A,Vacuum adiabatic calorimetry,"origin: commercial source,99.8 weight % (total),spectroscopy,rod",99.8,Weight %,1964
0.4578,0.1117,0.0016755,None kPa,N/A,14679,['C'],A,Vacuum adiabatic calorimetry,"origin: commercial source,99.8 weight % (total),spectroscopy,rod",99.8,Weight %,1964
0.4973,0.09785,0.00146775,None kPa,N/A,14679,['C'],A,Vacuum adiabatic calorimetry,"origin: commercial source,99.8 weight % (total),spectroscopy,rod",99.8,Weight %,1964
0.5483,0.08435,0.00126525,None kPa,N/A,14679,['C'],A,Vacuum adiabatic calorimetry,"origin: commercial source,99.8 weight % (total),spectroscopy,rod",99.8,Weight %,1964
0.6007,0.07407,0.00111105,None kPa,N/A,14679,['C'],A,Vacuum adiabatic calorimetry,"origin: commercial source,99.8 weight % (total),spectroscopy,rod",99.8,Weight %,1964
0.6537,0.06638,0.0009957,None kPa,N/A,14679,['C'],A,Vacuum adiabatic calorimetry,"origin: commercial source,99.8 weight % (total),spectroscopy,rod",99.8,Weight %,1964
0.7123,0.06023,0.00090345,None kPa,N/A,14679,['C'],A,Vacuum adiabatic calorimetry,"origin: commercial source,99.8 weight % (total),spectroscopy,rod",99.8,Weight %,1964
0.7765,0.05556,0.0008334,None kPa,N/A,14679,['C'],A,Vacuum adiabatic calorimetry,"origin: commercial source,99.8 weight % (total),spectroscopy,rod",99.8,Weight %,1964
0.8452,0.05236,0.0007854,None kPa,N/A,14679,['C'],A,Vacuum adiabatic calorimetry,"origin: commercial source,99.8 weight % (total),spectroscopy,rod",99.8,Weight %,1964
0.9173,0.05047,0.00075705,None kPa,N/A,14679,['C'],A,Vacuum adiabatic calorimetry,"origin: commercial source,99.8 weight % (total),spectroscopy,rod",99.8,Weight %,1964
0.9912,0.04964,0.0007446,None kPa,N/A,14679,['C'],A,Vacuum adiabatic calorimetry,"origin: commercial source,99.8 weight % (total),spectroscopy,rod",99.8,Weight %,1964
0.3507,0.1779,0.0026685,None kPa,N/A,14679,['C'],A,Vacuum adiabatic calorimetry,"origin: commercial source,99.8 weight % (total),spectroscopy,rod",99.8,Weight %,1964
0.3731,0.1587,0.0023805,None kPa,N/A,14679,['C'],A,Vacuum adiabatic calorimetry,"origin: commercial source,99.8 weight % (total),spectroscopy,rod",99.8,Weight %,1964
0.3981,0.1414,0.002121,None kPa,N/A,14679,['C'],A,Vacuum adiabatic calorimetry,"origin: commercial source,99.8 weight % (total),spectroscopy,rod",99.8,Weight %,1964
0.4249,0.1264,0.001896,None kPa,N/A,14679,['C'],A,Vacuum adiabatic calorimetry,"origin: commercial source,99.8 weight % (total),spectroscopy,rod",99.8,Weight %,1964
0.4534,0.1135,0.0017025,None kPa,N/A,14679,['C'],A,Vacuum adiabatic calorimetry,"origin: commercial source,99.8 weight % (total),spectroscopy,rod",99.8,Weight %,1964
0.4853,0.1017,0.0015255,None kPa,N/A,14679,['C'],A,Vacuum adiabatic calorimetry,"origin: commercial source,99.8 weight % (total),spectroscopy,rod",99.8,Weight %,1964
0.5209,0.09102,0.0013653,None kPa,N/A,14679,['C'],A,Vacuum adiabatic calorimetry,"origin: commercial source,99.8 weight % (total),spectroscopy,rod",99.8,Weight %,1964
0.5627,0.08115,0.00121725,None kPa,N/A,14679,['C'],A,Vacuum adiabatic calorimetry,"origin: commercial source,99.8 weight % (total),spectroscopy,rod",99.8,Weight %,1964
0.6153,0.07165,0.00107475,None kPa,N/A,14679,['C'],A,Vacuum adiabatic calorimetry,"origin: commercial source,99.8 weight % (total),spectroscopy,rod",99.8,Weight %,1964
0.6784,0.06355,0.00095325,None kPa,N/A,14679,['C'],A,Vacuum adiabatic calorimetry,"origin: commercial source,99.8 weight % (total),spectroscopy,rod",99.8,Weight %,1964
0.7442,0.05764,0.0008646,None kPa,N/A,14679,['C'],A,Vacuum adiabatic calorimetry,"origin: commercial source,99.8 weight % (total),spectroscopy,rod",99.8,Weight %,1964
0.8113,0.0537,0.0008055,None kPa,N/A,14679,['C'],A,Vacuum adiabatic calorimetry,"origin: commercial source,99.8 weight % (total),spectroscopy,rod",99.8,Weight %,1964
0.8824,0.05117,0.00076755,None kPa,N/A,14679,['C'],A,Vacuum adiabatic calorimetry,"origin: commercial source,99.8 weight % (total),spectroscopy,rod",99.8,Weight %,1964
0.9562,0.04994,0.0007491,None kPa,N/A,14679,['C'],A,Vacuum adiabatic calorimetry,"origin: commercial source,99.8 weight % (total),spectroscopy,rod",99.8,Weight %,1964
1.0708,0.04985,0.00024925,None kPa,N/A,14680,['C'],A,Vacuum adiabatic calorimetry,"origin: commercial source,99.8 weight % (total),spectroscopy,rod",99.8,Weight %,1964
1.1577,0.05101,0.00025505,None kPa,N/A,14680,['C'],A,Vacuum adiabatic calorimetry,"origin: commercial source,99.8 weight % (total),spectroscopy,rod",99.8,Weight %,1964
1.2499,0.05306,0.0002653,None kPa,N/A,14680,['C'],A,Vacuum adiabatic calorimetry,"origin: commercial source,99.8 weight % (total),spectroscopy,rod",99.8,Weight %,1964
1.3519,0.05597,0.00027985,None kPa,N/A,14680,['C'],A,Vacuum adiabatic calorimetry,"origin: commercial source,99.8 weight % (total),spectroscopy,rod",99.8,Weight %,1964
1.4623,0.06011,0.00030055,None kPa,N/A,14680,['C'],A,Vacuum adiabatic calorimetry,"origin: commercial source,99.8 weight % (total),spectroscopy,rod",99.8,Weight %,1964
1.5822,0.0653,0.0003265,None kPa,N/A,14680,['C'],A,Vacuum adiabatic calorimetry,"origin: commercial source,99.8 weight % (total),spectroscopy,rod",99.8,Weight %,1964
1.7183,0.07218,0.0003609,None kPa,N/A,14680,['C'],A,Vacuum adiabatic calorimetry,"origin: commercial source,99.8 weight % (total),spectroscopy,rod",99.8,Weight %,1964
1.8748,0.08124,0.0004062,None kPa,N/A,14680,['C'],A,Vacuum adiabatic calorimetry,"origin: commercial source,99.8 weight % (total),spectroscopy,rod",99.8,Weight %,1964
2.0543,0.09305,0.00046525,None kPa,N/A,14680,['C'],A,Vacuum adiabatic calorimetry,"origin: commercial source,99.8 weight % (total),spectroscopy,rod",99.8,Weight %,1964
2.2607,0.1084,0.000542,None kPa,N/A,14680,['C'],A,Vacuum adiabatic calorimetry,"origin: commercial source,99.8 weight % (total),spectroscopy,rod",99.8,Weight %,1964
2.4879,0.1267,0.0006335,None kPa,N/A,14680,['C'],A,Vacuum adiabatic calorimetry,"origin: commercial source,99.8 weight % (total),spectroscopy,rod",99.8,Weight %,1964
2.7241,0.1496,0.000748,None kPa,N/A,14680,['C'],A,Vacuum adiabatic calorimetry,"origin: commercial source,99.8 weight % (total),spectroscopy,rod",99.8,Weight %,1964
2.9615,0.1762,0.000881,None kPa,N/A,14680,['C'],A,Vacuum adiabatic calorimetry,"origin: commercial source,99.8 weight % (total),spectroscopy,rod",99.8,Weight %,1964
3.2024,0.207,0.001035,None kPa,N/A,14680,['C'],A,Vacuum adiabatic calorimetry,"origin: commercial source,99.8 weight % (total),spectroscopy,rod",99.8,Weight %,1964
3.4596,0.2353,0.0011765,None kPa,N/A,14680,['C'],A,Vacuum adiabatic calorimetry,"origin: commercial source,99.8 weight % (total),spectroscopy,rod",99.8,Weight %,1964
3.7416,0.2653,0.0013265,None kPa,N/A,14680,['C'],A,Vacuum adiabatic calorimetry,"origin: commercial source,99.8 weight % (total),spectroscopy,rod",99.8,Weight %,1964
1.031,0.0497,0.0002485,None kPa,N/A,14680,['C'],A,Vacuum adiabatic calorimetry,"origin: commercial source,99.8 weight % (total),spectroscopy,rod",99.8,Weight %,1964
1.1125,0.05039,0.00025195,None kPa,N/A,14680,['C'],A,Vacuum adiabatic calorimetry,"origin: commercial source,99.8 weight % (total),spectroscopy,rod",99.8,Weight %,1964
1.2024,0.05193,0.00025965,None kPa,N/A,14680,['C'],A,Vacuum adiabatic calorimetry,"origin: commercial source,99.8 weight % (total),spectroscopy,rod",99.8,Weight %,1964
1.2994,0.05444,0.0002722,None kPa,N/A,14680,['C'],A,Vacuum adiabatic calorimetry,"origin: commercial source,99.8 weight % (total),spectroscopy,rod",99.8,Weight %,1964
1.4057,0.05786,0.0002893,None kPa,N/A,14680,['C'],A,Vacuum adiabatic calorimetry,"origin: commercial source,99.8 weight % (total),spectroscopy,rod",99.8,Weight %,1964
1.5209,0.06258,0.0003129,None kPa,N/A,14680,['C'],A,Vacuum adiabatic calorimetry,"origin: commercial source,99.8 weight % (total),spectroscopy,rod",99.8,Weight %,1964
1.6482,0.06858,0.0003429,None kPa,N/A,14680,['C'],A,Vacuum adiabatic calorimetry,"origin: commercial source,99.8 weight % (total),spectroscopy,rod",99.8,Weight %,1964
1.794,0.0765,0.0003825,None kPa,N/A,14680,['C'],A,Vacuum adiabatic calorimetry,"origin: commercial source,99.8 weight % (total),spectroscopy,rod",99.8,Weight %,1964
1.9613,0.08701,0.00043505,None kPa,N/A,14680,['C'],A,Vacuum adiabatic calorimetry,"origin: commercial source,99.8 weight % (total),spectroscopy,rod",99.8,Weight %,1964
2.1593,0.101,0.000505,None kPa,N/A,14680,['C'],A,Vacuum adiabatic calorimetry,"origin: commercial source,99.8 weight % (total),spectroscopy,rod",99.8,Weight %,1964
2.3922,0.119,0.000595,None kPa,N/A,14680,['C'],A,Vacuum adiabatic calorimetry,"origin: commercial source,99.8 weight % (total),spectroscopy,rod",99.8,Weight %,1964
2.6447,0.1419,0.0007095,None kPa,N/A,14680,['C'],A,Vacuum adiabatic calorimetry,"origin: commercial source,99.8 weight % (total),spectroscopy,rod",99.8,Weight %,1964
2.8832,0.1673,0.0008365,None kPa,N/A,14680,['C'],A,Vacuum adiabatic calorimetry,"origin: commercial source,99.8 weight % (total),spectroscopy,rod",99.8,Weight %,1964
3.0967,0.194,0.00097,None kPa,N/A,14680,['C'],A,Vacuum adiabatic calorimetry,"origin: commercial source,99.8 weight % (total),spectroscopy,rod",99.8,Weight %,1964
3.3012,0.2205,0.0011025,None kPa,N/A,14680,['C'],A,Vacuum adiabatic calorimetry,"origin: commercial source,99.8 weight % (total),spectroscopy,rod",99.8,Weight %,1964
3.5252,0.2404,0.001202,None kPa,N/A,14680,['C'],A,Vacuum adiabatic calorimetry,"origin: commercial source,99.8 weight % (total),spectroscopy,rod",99.8,Weight %,1964
3.7848,0.2728,0.001364,None kPa,N/A,14680,['C'],A,Vacuum adiabatic calorimetry,"origin: commercial source,99.8 weight % (total),spectroscopy,rod",99.8,Weight %,1964
4.0565,0.3193,0.0015965,None kPa,N/A,14680,['C'],A,Vacuum adiabatic calorimetry,"origin: commercial source,99.8 weight % (total),spectroscopy,rod",99.8,Weight %,1964
1168.8,36.8318,1.84159,None kPa,N/A,21430,['C'],A,radial temperature waves,"origin: commercial source,99.76 % (total),chemical analysis",99.76,Not Specified %,1974
301.0,27.5726,0.827177,None kPa,N/A,36832,['C'],A,thermogram with automatic potentiometer,"not stated,99.6 %",99.6,Not Specified %,1977
326.0,27.7399,0.832198,None kPa,N/A,36832,['C'],A,thermogram with automatic potentiometer,"not stated,99.6 %",99.6,Not Specified %,1977
349.0,27.9491,0.838474,None kPa,N/A,36832,['C'],A,thermogram with automatic potentiometer,"not stated,99.6 %",99.6,Not Specified %,1977
374.0,28.1583,0.84475,None kPa,N/A,36832,['C'],A,thermogram with automatic potentiometer,"not stated,99.6 %",99.6,Not Specified %,1977
402.0,28.4094,0.852281,None kPa,N/A,36832,['C'],A,thermogram with automatic potentiometer,"not stated,99.6 %",99.6,Not Specified %,1977
432.0,28.6604,0.859812,None kPa,N/A,36832,['C'],A,thermogram with automatic potentiometer,"not stated,99.6 %",99.6,Not Specified %,1977
464.0,29.0788,0.872364,None kPa,N/A,36832,['C'],A,thermogram with automatic potentiometer,"not stated,99.6 %",99.6,Not Specified %,1977
494.0,29.4554,0.883661,None kPa,N/A,36832,['C'],A,thermogram with automatic potentiometer,"not stated,99.6 %",99.6,Not Specified %,1977
522.0,29.7482,0.892447,None kPa,N/A,36832,['C'],A,thermogram with automatic potentiometer,"not stated,99.6 %",99.6,Not Specified %,1977
551.0,30.1666,0.904999,None kPa,N/A,36832,['C'],A,thermogram with automatic potentiometer,"not stated,99.6 %",99.6,Not Specified %,1977
585.0,30.7524,0.922572,None kPa,N/A,36832,['C'],A,thermogram with automatic potentiometer,"not stated,99.6 %",99.6,Not Specified %,1977
605.0,30.8779,0.926338,None kPa,N/A,36832,['C'],A,thermogram with automatic potentiometer,"not stated,99.6 %",99.6,Not Specified %,1977
627.0,31.6729,0.950186,None kPa,N/A,36832,['C'],A,thermogram with automatic potentiometer,"not stated,99.6 %",99.6,Not Specified %,1977
649.0,32.677,0.980311,None kPa,N/A,36832,['C'],A,thermogram with automatic potentiometer,"not stated,99.6 %",99.6,Not Specified %,1977
667.0,33.5975,1.00793,None kPa,N/A,36832,['C'],A,thermogram with automatic potentiometer,"not stated,99.6 %",99.6,Not Specified %,1977
682.0,34.267,1.02801,None kPa,N/A,36832,['C'],A,thermogram with automatic potentiometer,"not stated,99.6 %",99.6,Not Specified %,1977
695.0,34.518,1.03554,None kPa,N/A,36832,['C'],A,thermogram with automatic potentiometer,"not stated,99.6 %",99.6,Not Specified %,1977
710.0,34.3506,1.03052,None kPa,N/A,36832,['C'],A,thermogram with automatic potentiometer,"not stated,99.6 %",99.6,Not Specified %,1977
726.0,34.0578,1.02173,None kPa,N/A,36832,['C'],A,thermogram with automatic potentiometer,"not stated,99.6 %",99.6,Not Specified %,1977
745.0,34.1833,1.0255,None kPa,N/A,36832,['C'],A,thermogram with automatic potentiometer,"not stated,99.6 %",99.6,Not Specified %,1977
764.0,34.4343,1.03303,None kPa,N/A,36832,['C'],A,thermogram with automatic potentiometer,"not stated,99.6 %",99.6,Not Specified %,1977
784.0,34.9782,1.04935,None kPa,N/A,36832,['C'],A,thermogram with automatic potentiometer,"not stated,99.6 %",99.6,Not Specified %,1977
806.0,35.564,1.06692,None kPa,N/A,36832,['C'],A,thermogram with automatic potentiometer,"not stated,99.6 %",99.6,Not Specified %,1977
824.0,36.1916,1.08575,None kPa,N/A,36832,['C'],A,thermogram with automatic potentiometer,"not stated,99.6 %",99.6,Not Specified %,1977
840.0,36.6518,1.09956,None kPa,N/A,36832,['C'],A,thermogram with automatic potentiometer,"not stated,99.6 %",99.6,Not Specified %,1977
856.0,37.0702,1.11211,None kPa,N/A,36832,['C'],A,thermogram with automatic potentiometer,"not stated,99.6 %",99.6,Not Specified %,1977
869.0,37.4886,1.12466,None kPa,N/A,36832,['C'],A,thermogram with automatic potentiometer,"not stated,99.6 %",99.6,Not Specified %,1977
