Repository: amr8004/PureElementPRL

# Pure Element Thermodynamic modeling with 3rd generation CALPHAD models for multiple elements

## Description
Jupyter notebook for modeling pure elements with selected models via python tools pycalphad and ESPEI

## Running Tutorial
Creating a codespace should immediately open the desired notebook. Just change the element as desired (non-case sensitive) and set what SGTE structure (FCC_A1, BCC_A2, etc.) you would like to compare against.

## Further Resources

## Citation

File: CpCSV/Pt_CP_data.csv (part 1 of 5)
Temperature: K,Heat capacity at constant pressure Cp: J/K/mol,Uncertainty,Pressure,Ref Temp,Data Set ID,State,Representation,Method,Description,Purity,Purity Units,Year
76.46,16.6272,0.332544,None kPa,N/A,2367,['C'],A,Vacuum adiabatic calorimetry,"origin: commercial source,99.5 % (total),,wire",99.5,Not Specified %,1926
81.4,17.2381,0.344762,None kPa,N/A,2367,['C'],A,Vacuum adiabatic calorimetry,"origin: commercial source,99.5 % (total),,wire",99.5,Not Specified %,1926
91.7,18.9117,0.378234,None kPa,N/A,2367,['C'],A,Vacuum adiabatic calorimetry,"origin: commercial source,99.5 % (total),,wire",99.5,Not Specified %,1926
98.85,19.4974,0.389949,None kPa,N/A,2367,['C'],A,Vacuum adiabatic calorimetry,"origin: commercial source,99.5 % (total),,wire",99.5,Not Specified %,1926
201.5,24.8111,0.496222,None kPa,N/A,2367,['C'],A,Vacuum adiabatic calorimetry,"origin: commercial source,99.5 % (total),,wire",99.5,Not Specified %,1926
206.1,24.8948,0.497896,None kPa,N/A,2367,['C'],A,Vacuum adiabatic calorimetry,"origin: commercial source,99.5 % (total),,wire",99.5,Not Specified %,1926
17.5,0.999976,0.0199995,None kPa,N/A,2368,['C'],A,Vacuum adiabatic calorimetry,"origin: commercial source,99.5 % (total),,wire",99.5,Not Specified %,1926
19.46,1.34725,0.026945,None kPa,N/A,2368,['C'],A,Vacuum adiabatic calorimetry,"origin: commercial source,99.5 % (total),,wire",99.5,Not Specified %,1926
21.78,1.86606,0.0373213,None kPa,N/A,2368,['C'],A,Vacuum adiabatic calorimetry,"origin: commercial source,99.5 % (total),,wire",99.5,Not Specified %,1926
24.34,2.52714,0.0505427,None kPa,N/A,2368,['C'],A,Vacuum adiabatic calorimetry,"origin: commercial source,99.5 % (total),,wire",99.5,Not Specified %,1926
26.75,3.21331,0.0642662,None kPa,N/A,2368,['C'],A,Vacuum adiabatic calorimetry,"origin: commercial source,99.5 % (total),,wire",99.5,Not Specified %,1926
30.26,4.28442,0.0856883,None kPa,N/A,2368,['C'],A,Vacuum adiabatic calorimetry,"origin: commercial source,99.5 % (total),,wire",99.5,Not Specified %,1926
35.42,5.94128,0.118826,None kPa,N/A,2368,['C'],A,Vacuum adiabatic calorimetry,"origin: commercial source,99.5 % (total),,wire",99.5,Not Specified %,1926
42.4,8.25922,0.165184,None kPa,N/A,2368,['C'],A,Vacuum adiabatic calorimetry,"origin: commercial source,99.5 % (total),,wire",99.5,Not Specified %,1926
50.5,10.711,0.214221,None kPa,N/A,2368,['C'],A,Vacuum adiabatic calorimetry,"origin: commercial source,99.5 % (total),,wire",99.5,Not Specified %,1926
57.6,12.5938,0.251877,None kPa,N/A,2368,['C'],A,Vacuum adiabatic calorimetry,"origin: commercial source,99.5 % (total),,wire",99.5,Not Specified %,1926
96.1,19.2046,0.384091,None kPa,N/A,2368,['C'],A,Vacuum adiabatic calorimetry,"origin: commercial source,99.5 % (total),,wire",99.5,Not Specified %,1926
101.9,19.6648,0.393296,None kPa,N/A,2368,['C'],A,Vacuum adiabatic calorimetry,"origin: commercial source,99.5 % (total),,wire",99.5,Not Specified %,1926
108.0,20.4598,0.409195,None kPa,N/A,2368,['C'],A,Vacuum adiabatic calorimetry,"origin: commercial source,99.5 % (total),,wire",99.5,Not Specified %,1926
114.3,20.92,0.4184,None kPa,N/A,2368,['C'],A,Vacuum adiabatic calorimetry,"origin: commercial source,99.5 % (total),,wire",99.5,Not Specified %,1926
121.0,21.2966,0.425931,None kPa,N/A,2368,['C'],A,Vacuum adiabatic calorimetry,"origin: commercial source,99.5 % (total),,wire",99.5,Not Specified %,1926
198.2,24.853,0.497059,None kPa,N/A,2368,['C'],A,Vacuum adiabatic calorimetry,"origin: commercial source,99.5 % (total),,wire",99.5,Not Specified %,1926
203.1,24.8948,0.497896,None kPa,N/A,2368,['C'],A,Vacuum adiabatic calorimetry,"origin: commercial source,99.5 % (total),,wire",99.5,Not Specified %,1926
208.3,25.0622,0.501243,None kPa,N/A,2368,['C'],A,Vacuum adiabatic calorimetry,"origin: commercial source,99.5 % (total),,wire",99.5,Not Specified %,1926
373.15,26.3299,0.0526598,None kPa,N/A,2921,['C'],A,DSC,not stated,,,1928
473.15,26.8362,0.0536724,None kPa,N/A,2921,['C'],A,DSC,not stated,,,1928
573.15,27.3508,0.0547016,None kPa,N/A,2921,['C'],A,DSC,not stated,,,1928
673.15,27.8738,0.0557476,None kPa,N/A,2921,['C'],A,DSC,not stated,,,1928
773.15,28.3884,0.0567769,None kPa,N/A,2921,['C'],A,DSC,not stated,,,1928
873.15,28.9198,0.0578396,None kPa,N/A,2921,['C'],A,DSC,not stated,,,1928
973.15,29.4428,0.0588856,None kPa,N/A,2921,['C'],A,DSC,not stated,,,1928
1073.15,29.9784,0.0599567,None kPa,N/A,2921,['C'],A,DSC,not stated,,,1928
1173.15,30.5139,0.0610278,None kPa,N/A,2921,['C'],A,DSC,not stated,,,1928
1273.15,31.0495,0.0620989,None kPa,N/A,2921,['C'],A,DSC,not stated,,,1928
1373.15,31.5976,0.0631951,None kPa,N/A,2921,['C'],A,DSC,not stated,,,1928
1473.15,32.1457,0.0642913,None kPa,N/A,2921,['C'],A,DSC,not stated,,,1928
1576.15,32.7021,0.0654043,None kPa,N/A,2921,['C'],A,DSC,not stated,,,1928
1673.15,33.2586,0.0665172,None kPa,N/A,2921,['C'],A,DSC,not stated,,,1928
1773.15,33.8109,0.0676218,None kPa,N/A,2921,['C'],A,DSC,not stated,,,1928
1873.15,34.3757,0.0687515,None kPa,N/A,2921,['C'],A,DSC,not stated,,,1928
10.63,0.286604,0.00429906,None kPa,N/A,9531,['C'],A,Vacuum adiabatic calorimetry,"origin: commercial source,99.94 % (total),spectroscopy,rod",99.94,Not Specified %,1957
10.81,0.299156,0.00448734,None kPa,N/A,9531,['C'],A,Vacuum adiabatic calorimetry,"origin: commercial source,99.94 % (total),spectroscopy,rod",99.94,Not Specified %,1957
11.18,0.323842,0.00485762,None kPa,N/A,9531,['C'],A,Vacuum adiabatic calorimetry,"origin: commercial source,99.94 % (total),spectroscopy,rod",99.94,Not Specified %,1957
11.23,0.33221,0.00498314,None kPa,N/A,9531,['C'],A,Vacuum adiabatic calorimetry,"origin: commercial source,99.94 % (total),spectroscopy,rod",99.94,Not Specified %,1957
12.27,0.402501,0.00603751,None kPa,N/A,9531,['C'],A,Vacuum adiabatic calorimetry,"origin: commercial source,99.94 % (total),spectroscopy,rod",99.94,Not Specified %,1957
12.24,0.412542,0.00618814,None kPa,N/A,9531,['C'],A,Vacuum adiabatic calorimetry,"origin: commercial source,99.94 % (total),spectroscopy,rod",99.94,Not Specified %,1957
12.88,0.459403,0.00689105,None kPa,N/A,9531,['C'],A,Vacuum adiabatic calorimetry,"origin: commercial source,99.94 % (total),spectroscopy,rod",99.94,Not Specified %,1957
12.95,0.482834,0.0072425,None kPa,N/A,9531,['C'],A,Vacuum adiabatic calorimetry,"origin: commercial source,99.94 % (total),spectroscopy,rod",99.94,Not Specified %,1957
13.29,0.495804,0.00743706,None kPa,N/A,9531,['C'],A,Vacuum adiabatic calorimetry,"origin: commercial source,99.94 % (total),spectroscopy,rod",99.94,Not Specified %,1957
13.89,0.579066,0.00868598,None kPa,N/A,9531,['C'],A,Vacuum adiabatic calorimetry,"origin: commercial source,99.94 % (total),spectroscopy,rod",99.94,Not Specified %,1957
14.14,0.604588,0.00906882,None kPa,N/A,9531,['C'],A,Vacuum adiabatic calorimetry,"origin: commercial source,99.94 % (total),spectroscopy,rod",99.94,Not Specified %,1957
14.38,0.615048,0.00922572,None kPa,N/A,9531,['C'],A,Vacuum adiabatic calorimetry,"origin: commercial source,99.94 % (total),spectroscopy,rod",99.94,Not Specified %,1957
14.57,0.633039,0.00949559,None kPa,N/A,9531,['C'],A,Vacuum adiabatic calorimetry,"origin: commercial source,99.94 % (total),spectroscopy,rod",99.94,Not Specified %,1957
15.33,0.757722,0.0113658,None kPa,N/A,9531,['C'],A,Vacuum adiabatic calorimetry,"origin: commercial source,99.94 % (total),spectroscopy,rod",99.94,Not Specified %,1957
15.61,0.821738,0.0123261,None kPa,N/A,9531,['C'],A,Vacuum adiabatic calorimetry,"origin: commercial source,99.94 % (total),spectroscopy,rod",99.94,Not Specified %,1957
16.19,0.871109,0.0130666,None kPa,N/A,9531,['C'],A,Vacuum adiabatic calorimetry,"origin: commercial source,99.94 % (total),spectroscopy,rod",99.94,Not Specified %,1957
16.24,0.873619,0.0131043,None kPa,N/A,9531,['C'],A,Vacuum adiabatic calorimetry,"origin: commercial source,99.94 % (total),spectroscopy,rod",99.94,Not Specified %,1957
16.62,0.931358,0.0139704,None kPa,N/A,9531,['C'],A,Vacuum adiabatic calorimetry,"origin: commercial source,99.94 % (total),spectroscopy,rod",99.94,Not Specified %,1957
17.54,1.0711,0.0160666,None kPa,N/A,9531,['C'],A,Vacuum adiabatic calorimetry,"origin: commercial source,99.94 % (total),spectroscopy,rod",99.94,Not Specified %,1957
17.6,1.08533,0.0162799,None kPa,N/A,9531,['C'],A,Vacuum adiabatic calorimetry,"origin: commercial source,99.94 % (total),spectroscopy,rod",99.94,Not Specified %,1957
18.01,1.15144,0.0172716,None kPa,N/A,9531,['C'],A,Vacuum adiabatic calorimetry,"origin: commercial source,99.94 % (total),spectroscopy,rod",99.94,Not Specified %,1957
18.59,1.25855,0.0188782,None kPa,N/A,9531,['C'],A,Vacuum adiabatic calorimetry,"origin: commercial source,99.94 % (total),spectroscopy,rod",99.94,Not Specified %,1957
18.84,1.30917,0.0196376,None kPa,N/A,9531,['C'],A,Vacuum adiabatic calorimetry,"origin: commercial source,99.94 % (total),spectroscopy,rod",99.94,Not Specified %,1957
19.65,1.44264,0.0216396,None kPa,N/A,9531,['C'],A,Vacuum adiabatic calorimetry,"origin: commercial source,99.94 % (total),spectroscopy,rod",99.94,Not Specified %,1957
19.78,1.47277,0.0220915,None kPa,N/A,9531,['C'],A,Vacuum adiabatic calorimetry,"origin: commercial source,99.94 % (total),spectroscopy,rod",99.94,Not Specified %,1957
21.0,1.72548,0.0138039,None kPa,N/A,9531,['C'],A,Vacuum adiabatic calorimetry,"origin: commercial source,99.94 % (total),spectroscopy,rod",99.94,Not Specified %,1957
21.07,1.75979,0.0140783,None kPa,N/A,9531,['C'],A,Vacuum adiabatic calorimetry,"origin: commercial source,99.94 % (total),spectroscopy,rod",99.94,Not Specified %,1957
21.63,1.85351,0.0148281,None kPa,N/A,9531,['C'],A,Vacuum adiabatic calorimetry,"origin: commercial source,99.94 % (total),spectroscopy,rod",99.94,Not Specified %,1957
23.66,2.40831,0.0192665,None kPa,N/A,9531,['C'],A,Vacuum adiabatic calorimetry,"origin: commercial source,99.94 % (total),spectroscopy,rod",99.94,Not Specified %,1957
24.04,2.49743,0.0199794,None kPa,N/A,9531,['C'],A,Vacuum adiabatic calorimetry,"origin: commercial source,99.94 % (total),spectroscopy,rod",99.94,Not Specified %,1957
26.88,3.31331,0.0265065,None kPa,N/A,9531,['C'],A,Vacuum adiabatic calorimetry,"origin: commercial source,99.94 % (total),spectroscopy,rod",99.94,Not Specified %,1957
27.52,3.50912,0.028073,None kPa,N/A,9531,['C'],A,Vacuum adiabatic calorimetry,"origin: commercial source,99.94 % (total),spectroscopy,rod",99.94,Not Specified %,1957
30.69,4.59403,0.0367523,None kPa,N/A,9531,['C'],A,Vacuum adiabatic calorimetry,"origin: commercial source,99.94 % (total),spectroscopy,rod",99.94,Not Specified %,1957
31.58,4.80323,0.0384259,None kPa,N/A,9531,['C'],A,Vacuum adiabatic calorimetry,"origin: commercial source,99.94 % (total),spectroscopy,rod",99.94,Not Specified %,1957
34.86,5.89107,0.0471286,None kPa,N/A,9531,['C'],A,Vacuum adiabatic calorimetry,"origin: commercial source,99.94 % (total),spectroscopy,rod",99.94,Not Specified %,1957
35.89,6.21742,0.0497394,None kPa,N/A,9531,['C'],A,Vacuum adiabatic calorimetry,"origin: commercial source,99.94 % (total),spectroscopy,rod",99.94,Not Specified %,1957
39.42,7.43078,0.0594463,None kPa,N/A,9531,['C'],A,Vacuum adiabatic calorimetry,"origin: commercial source,99.94 % (total),spectroscopy,rod",99.94,Not Specified %,1957
40.78,7.81571,0.0625257,None kPa,N/A,9531,['C'],A,Vacuum adiabatic calorimetry,"origin: commercial source,99.94 % (total),spectroscopy,rod",99.94,Not Specified %,1957
43.47,8.74038,0.069923,None kPa,N/A,9531,['C'],A,Vacuum adiabatic calorimetry,"origin: commercial source,99.94 % (total),spectroscopy,rod",99.94,Not Specified %,1957
45.02,9.19225,0.073538,None kPa,N/A,9531,['C'],A,Vacuum adiabatic calorimetry,"origin: commercial source,99.94 % (total),spectroscopy,rod",99.94,Not Specified %,1957
47.13,9.87424,0.0789939,None kPa,N/A,9531,['C'],A,Vacuum adiabatic calorimetry,"origin: commercial source,99.94 % (total),spectroscopy,rod",99.94,Not Specified %,1957
49.7,10.6776,0.0854205,None kPa,N/A,9531,['C'],A,Vacuum adiabatic calorimetry,"origin: commercial source,99.94 % (total),spectroscopy,rod",99.94,Not Specified %,1957
50.83,10.9746,0.0877971,None kPa,N/A,9531,['C'],A,Vacuum adiabatic calorimetry,"origin: commercial source,99.94 % (total),spectroscopy,rod",99.94,Not Specified %,1957
53.58,11.6859,0.0934873,None kPa,N/A,9531,['C'],A,Vacuum adiabatic calorimetry,"origin: commercial source,99.94 % (total),spectroscopy,rod",99.94,Not Specified %,1957
54.22,11.8951,0.0951609,None kPa,N/A,9531,['C'],A,Vacuum adiabatic calorimetry,"origin: commercial source,99.94 % (total),spectroscopy,rod",99.94,Not Specified %,1957
57.08,12.6189,0.100952,None kPa,N/A,9531,['C'],A,Vacuum adiabatic calorimetry,"origin: commercial source,99.94 % (total),spectroscopy,rod",99.94,Not Specified %,1957
57.62,12.7989,0.102391,None kPa,N/A,9531,['C'],A,Vacuum adiabatic calorimetry,"origin: commercial source,99.94 % (total),spectroscopy,rod",99.94,Not Specified %,1957
58.19,12.7738,0.10219,None kPa,N/A,9531,['C'],A,Vacuum adiabatic calorimetry,"origin: commercial source,99.94 % (total),spectroscopy,rod",99.94,Not Specified %,1957
59.86,13.3344,0.106675,None kPa,N/A,9531,['C'],A,Vacuum adiabatic calorimetry,"origin: commercial source,99.94 % (total),spectroscopy,rod",99.94,Not Specified %,1957
60.94,13.5227,0.108182,None kPa,N/A,9531,['C'],A,Vacuum adiabatic calorimetry,"origin: commercial source,99.94 % (total),spectroscopy,rod",99.94,Not Specified %,1957
61.46,13.6691,0.109353,None kPa,N/A,9531,['C'],A,Vacuum adiabatic calorimetry,"origin: commercial source,99.94 % (total),spectroscopy,rod",99.94,Not Specified %,1957
62.33,13.8992,0.111194,None kPa,N/A,9531,['C'],A,Vacuum adiabatic calorimetry,"origin: commercial source,99.94 % (total),spectroscopy,rod",99.94,Not Specified %,1957
62.69,13.9536,0.111629,None kPa,N/A,9531,['C'],A,Vacuum adiabatic calorimetry,"origin: commercial source,99.94 % (total),spectroscopy,rod",99.94,Not Specified %,1957
62.91,13.9997,0.111997,None kPa,N/A,9531,['C'],A,Vacuum adiabatic calorimetry,"origin: commercial source,99.94 % (total),spectroscopy,rod",99.94,Not Specified %,1957
65.26,14.5101,0.116081,None kPa,N/A,9531,['C'],A,Vacuum adiabatic calorimetry,"origin: commercial source,99.94 % (total),spectroscopy,rod",99.94,Not Specified %,1957
65.82,14.6063,0.116851,None kPa,N/A,9531,['C'],A,Vacuum adiabatic calorimetry,"origin: commercial source,99.94 % (total),spectroscopy,rod",99.94,Not Specified %,1957
66.71,14.7821,0.118257,None kPa,N/A,9531,['C'],A,Vacuum adiabatic calorimetry,"origin: commercial source,99.94 % (total),spectroscopy,rod",99.94,Not Specified %,1957
71.13,15.6314,0.125051,None kPa,N/A,9531,['C'],A,Vacuum adiabatic calorimetry,"origin: commercial source,99.94 % (total),spectroscopy,rod",99.94,Not Specified %,1957
75.67,16.4013,0.13121,None kPa,N/A,9531,['C'],A,Vacuum adiabatic calorimetry,"origin: commercial source,99.94 % (total),spectroscopy,rod",99.94,Not Specified %,1957
80.24,17.1377,0.051413,None kPa,N/A,9531,['C'],A,Vacuum adiabatic calorimetry,"origin: commercial source,99.94 % (total),spectroscopy,rod",99.94,Not Specified %,1957
85.0,17.7151,0.0531452,None kPa,N/A,9531,['C'],A,Vacuum adiabatic calorimetry,"origin: commercial source,99.94 % (total),spectroscopy,rod",99.94,Not Specified %,1957
87.34,17.9786,0.0539359,None kPa,N/A,9531,['C'],A,Vacuum adiabatic calorimetry,"origin: commercial source,99.94 % (total),spectroscopy,rod",99.94,Not Specified %,1957
89.56,18.3761,0.0551284,None kPa,N/A,9531,['C'],A,Vacuum adiabatic calorimetry,"origin: commercial source,99.94 % (total),spectroscopy,rod",99.94,Not Specified %,1957
92.22,18.6397,0.0559192,None kPa,N/A,9531,['C'],A,Vacuum adiabatic calorimetry,"origin: commercial source,99.94 % (total),spectroscopy,rod",99.94,Not Specified %,1957
94.21,18.8113,0.0564338,None kPa,N/A,9531,['C'],A,Vacuum adiabatic calorimetry,"origin: commercial source,99.94 % (total),spectroscopy,rod",99.94,Not Specified %,1957
97.18,19.1836,0.0575509,None kPa,N/A,9531,['C'],A,Vacuum adiabatic calorimetry,"origin: commercial source,99.94 % (total),spectroscopy,rod",99.94,Not Specified %,1957
98.75,19.4807,0.0584421,None kPa,N/A,9531,['C'],A,Vacuum adiabatic calorimetry,"origin: commercial source,99.94 % (total),spectroscopy,rod",99.94,Not Specified %,1957
101.97,19.5979,0.0587936,None kPa,N/A,9531,['C'],A,Vacuum adiabatic calorimetry,"origin: commercial source,99.94 % (total),spectroscopy,rod",99.94,Not Specified %,1957
102.05,19.6062,0.0588187,None kPa,N/A,9531,['C'],A,Vacuum adiabatic calorimetry,"origin: commercial source,99.94 % (total),spectroscopy,rod",99.94,Not Specified %,1957
103.45,19.8824,0.0596471,None kPa,N/A,9531,['C'],A,Vacuum adiabatic calorimetry,"origin: commercial source,99.94 % (total),spectroscopy,rod",99.94,Not Specified %,1957
107.04,20.0623,0.0601868,None kPa,N/A,9531,['C'],A,Vacuum adiabatic calorimetry,"origin: commercial source,99.94 % (total),spectroscopy,rod",99.94,Not Specified %,1957
108.05,20.3008,0.0609023,None kPa,N/A,9531,['C'],A,Vacuum adiabatic calorimetry,"origin: commercial source,99.94 % (total),spectroscopy,rod",99.94,Not Specified %,1957
109.21,20.3133,0.06094,None kPa,N/A,9531,['C'],A,Vacuum adiabatic calorimetry,"origin: commercial source,99.94 % (total),spectroscopy,rod",99.94,Not Specified %,1957
111.97,20.6188,0.0618563,None kPa,N/A,9531,['C'],A,Vacuum adiabatic calorimetry,"origin: commercial source,99.94 % (total),spectroscopy,rod",99.94,Not Specified %,1957
112.83,20.7652,0.0622956,None kPa,N/A,9531,['C'],A,Vacuum adiabatic calorimetry,"origin: commercial source,99.94 % (total),spectroscopy,rod",99.94,Not Specified %,1957
113.66,20.8363,0.062509,None kPa,N/A,9531,['C'],A,Vacuum adiabatic calorimetry,"origin: commercial source,99.94 % (total),spectroscopy,rod",99.94,Not Specified %,1957
117.24,20.8865,0.0626596,None kPa,N/A,9531,['C'],A,Vacuum adiabatic calorimetry,"origin: commercial source,99.94 % (total),spectroscopy,rod",99.94,Not Specified %,1957
117.49,20.9702,0.0629106,None kPa,N/A,9531,['C'],A,Vacuum adiabatic calorimetry,"origin: commercial source,99.94 % (total),spectroscopy,rod",99.94,Not Specified %,1957
118.43,21.2003,0.063601,None kPa,N/A,9531,['C'],A,Vacuum adiabatic calorimetry,"origin: commercial source,99.94 % (total),spectroscopy,rod",99.94,Not Specified %,1957
122.36,21.4597,0.0643792,None kPa,N/A,9531,['C'],A,Vacuum adiabatic calorimetry,"origin: commercial source,99.94 % (total),spectroscopy,rod",99.94,Not Specified %,1957
122.45,21.4681,0.0644043,None kPa,N/A,9531,['C'],A,Vacuum adiabatic calorimetry,"origin: commercial source,99.94 % (total),spectroscopy,rod",99.94,Not Specified %,1957
122.78,21.4472,0.0643416,None kPa,N/A,9531,['C'],A,Vacuum adiabatic calorimetry,"origin: commercial source,99.94 % (total),spectroscopy,rod",99.94,Not Specified %,1957
127.36,21.6564,0.0649692,None kPa,N/A,9531,['C'],A,Vacuum adiabatic calorimetry,"origin: commercial source,99.94 % (total),spectroscopy,rod",99.94,Not Specified %,1957
127.74,21.694,0.0650821,None kPa,N/A,9531,['C'],A,Vacuum adiabatic calorimetry,"origin: commercial source,99.94 % (total),spectroscopy,rod",99.94,Not Specified %,1957
132.17,22.0873,0.066262,None kPa,N/A,9531,['C'],A,Vacuum adiabatic calorimetry,"origin: commercial source,99.94 % (total),spectroscopy,rod",99.94,Not Specified %,1957
132.77,22.0455,0.0661365,None kPa,N/A,9531,['C'],A,Vacuum adiabatic calorimetry,"origin: commercial source,99.94 % (total),spectroscopy,rod",99.94,Not Specified %,1957
133.0,22.0246,0.0660737,None kPa,N/A,9531,['C'],A,Vacuum adiabatic calorimetry,"origin: commercial source,99.94 % (total),spectroscopy,rod",99.94,Not Specified %,1957
136.6,22.2087,0.066626,None kPa,N/A,9531,['C'],A,Vacuum adiabatic calorimetry,"origin: commercial source,99.94 % (total),spectroscopy,rod",99.94,Not Specified %,1957
138.04,22.3844,0.0671532,None kPa,N/A,9531,['C'],A,Vacuum adiabatic calorimetry,"origin: commercial source,99.94 % (total),spectroscopy,rod",99.94,Not Specified %,1957
138.83,22.3718,0.0671155,None kPa,N/A,9531,['C'],A,Vacuum adiabatic calorimetry,"origin: commercial source,99.94 % (total),spectroscopy,rod",99.94,Not Specified %,1957
143.43,22.6898,0.0680695,None kPa,N/A,9531,['C'],A,Vacuum adiabatic calorimetry,"origin: commercial source,99.94 % (total),spectroscopy,rod",99.94,Not Specified %,1957
144.32,22.5894,0.0677682,None kPa,N/A,9531,['C'],A,Vacuum adiabatic calorimetry,"origin: commercial source,99.94 % (total),spectroscopy,rod",99.94,Not Specified %,1957
148.65,22.8195,0.0684586,None kPa,N/A,9531,['C'],A,Vacuum adiabatic calorimetry,"origin: commercial source,99.94 % (total),spectroscopy,rod",99.94,Not Specified %,1957
150.34,22.8865,0.0686594,None kPa,N/A,9531,['C'],A,Vacuum adiabatic calorimetry,"origin: commercial source,99.94 % (total),spectroscopy,rod",99.94,Not Specified %,1957
154.23,23.171,0.069513,None kPa,N/A,9531,['C'],A,Vacuum adiabatic calorimetry,"origin: commercial source,99.94 % (total),spectroscopy,rod",99.94,Not Specified %,1957
156.11,23.0413,0.0691239,None kPa,N/A,9531,['C'],A,Vacuum adiabatic calorimetry,"origin: commercial source,99.94 % (total),spectroscopy,rod",99.94,Not Specified %,1957
158.59,23.1794,0.0695381,None kPa,N/A,9531,['C'],A,Vacuum adiabatic calorimetry,"origin: commercial source,99.94 % (total),spectroscopy,rod",99.94,Not Specified %,1957
162.36,23.3509,0.0700527,None kPa,N/A,9531,['C'],A,Vacuum adiabatic calorimetry,"origin: commercial source,99.94 % (total),spectroscopy,rod",99.94,Not Specified %,1957
165.34,23.4555,0.0703665,None kPa,N/A,9531,['C'],A,Vacuum adiabatic calorimetry,"origin: commercial source,99.94 % (total),spectroscopy,rod",99.94,Not Specified %,1957
168.15,23.5978,0.0707933,None kPa,N/A,9531,['C'],A,Vacuum adiabatic calorimetry,"origin: commercial source,99.94 % (total),spectroscopy,rod",99.94,Not Specified %,1957
170.74,23.6773,0.0710318,None kPa,N/A,9531,['C'],A,Vacuum adiabatic calorimetry,"origin: commercial source,99.94 % (total),spectroscopy,rod",99.94,Not Specified %,1957
174.35,23.7316,0.0711949,None kPa,N/A,9531,['C'],A,Vacuum adiabatic calorimetry,"origin: commercial source,99.94 % (total),spectroscopy,rod",99.94,Not Specified %,1957
176.72,23.9367,0.07181,None kPa,N/A,9531,['C'],A,Vacuum adiabatic calorimetry,"origin: commercial source,99.94 % (total),spectroscopy,rod",99.94,Not Specified %,1957
180.05,23.9199,0.0717598,None kPa,N/A,9531,['C'],A,Vacuum adiabatic calorimetry,"origin: commercial source,99.94 % (total),spectroscopy,rod",99.94,Not Specified %,1957
182.67,23.9241,0.0717723,None kPa,N/A,9531,['C'],A,Vacuum adiabatic calorimetry,"origin: commercial source,99.94 % (total),spectroscopy,rod",99.94,Not Specified %,1957
186.34,24.0245,0.0720736,None kPa,N/A,9531,['C'],A,Vacuum adiabatic calorimetry,"origin: commercial source,99.94 % (total),spectroscopy,rod",99.94,Not Specified %,1957
188.25,24.1835,0.0725506,None kPa,N/A,9531,['C'],A,Vacuum adiabatic calorimetry,"origin: commercial source,99.94 % (total),spectroscopy,rod",99.94,Not Specified %,1957
191.84,24.2044,0.0726133,None kPa,N/A,9531,['C'],A,Vacuum adiabatic calorimetry,"origin: commercial source,99.94 % (total),spectroscopy,rod",99.94,Not Specified %,1957
194.37,24.2588,0.0727765,None kPa,N/A,9531,['C'],A,Vacuum adiabatic calorimetry,"origin: commercial source,99.94 % (total),spectroscopy,rod",99.94,Not Specified %,1957
198.17,24.2546,0.0727639,None kPa,N/A,9531,['C'],A,Vacuum adiabatic calorimetry,"origin: commercial source,99.94 % (total),spectroscopy,rod",99.94,Not Specified %,1957
200.01,24.2756,0.0728267,None kPa,N/A,9531,['C'],A,Vacuum adiabatic calorimetry,"origin: commercial source,99.94 % (total),spectroscopy,rod",99.94,Not Specified %,1957
201.39,24.2379,0.0727137,None kPa,N/A,9531,['C'],A,Vacuum adiabatic calorimetry,"origin: commercial source,99.94 % (total),spectroscopy,rod",99.94,Not Specified %,1957
203.25,24.4346,0.0733037,None kPa,N/A,9531,['C'],A,Vacuum adiabatic calorimetry,"origin: commercial source,99.94 % (total),spectroscopy,rod",99.94,Not Specified %,1957
203.78,24.4764,0.0734292,None kPa,N/A,9531,['C'],A,Vacuum adiabatic calorimetry,"origin: commercial source,99.94 % (total),spectroscopy,rod",99.94,Not Specified %,1957
206.16,24.5182,0.0735547,None kPa,N/A,9531,['C'],A,Vacuum adiabatic calorimetry,"origin: commercial source,99.94 % (total),spectroscopy,rod",99.94,Not Specified %,1957
206.87,24.5852,0.0737556,None kPa,N/A,9531,['C'],A,Vacuum adiabatic calorimetry,"origin: commercial source,99.94 % (total),spectroscopy,rod",99.94,Not Specified %,1957
209.59,24.4931,0.0734794,None kPa,N/A,9531,['C'],A,Vacuum adiabatic calorimetry,"origin: commercial source,99.94 % (total),spectroscopy,rod",99.94,Not Specified %,1957
211.78,24.6312,0.0738936,None kPa,N/A,9531,['C'],A,Vacuum adiabatic calorimetry,"origin: commercial source,99.94 % (total),spectroscopy,rod",99.94,Not Specified %,1957
213.33,24.7316,0.0741949,None kPa,N/A,9531,['C'],A,Vacuum adiabatic calorimetry,"origin: commercial source,99.94 % (total),spectroscopy,rod",99.94,Not Specified %,1957
215.32,24.6061,0.0738183,None kPa,N/A,9531,['C'],A,Vacuum adiabatic calorimetry,"origin: commercial source,99.94 % (total),spectroscopy,rod",99.94,Not Specified %,1957
217.33,24.6438,0.0739313,None kPa,N/A,9531,['C'],A,Vacuum adiabatic calorimetry,"origin: commercial source,99.94 % (total),spectroscopy,rod",99.94,Not Specified %,1957
217.85,24.6772,0.0740317,None kPa,N/A,9531,['C'],A,Vacuum adiabatic calorimetry,"origin: commercial source,99.94 % (total),spectroscopy,rod",99.94,Not Specified %,1957
218.87,24.8111,0.0744334,None kPa,N/A,9531,['C'],A,Vacuum adiabatic calorimetry,"origin: commercial source,99.94 % (total),spectroscopy,rod",99.94,Not Specified %,1957
221.78,24.8446,0.0745338,None kPa,N/A,9531,['C'],A,Vacuum adiabatic calorimetry,"origin: commercial source,99.94 % (total),spectroscopy,rod",99.94,Not Specified %,1957
223.09,24.74,0.07422,None kPa,N/A,9531,['C'],A,Vacuum adiabatic calorimetry,"origin: commercial source,99.94 % (total),spectroscopy,rod",99.94,Not Specified %,1957
225.39,24.899,0.074697,None kPa,N/A,9531,['C'],A,Vacuum adiabatic calorimetry,"origin: commercial source,99.94 % (total),spectroscopy,rod",99.94,Not Specified %,1957
227.56,24.9032,0.0747095,None kPa,N/A,9531,['C'],A,Vacuum adiabatic calorimetry,"origin: commercial source,99.94 % (total),spectroscopy,rod",99.94,Not Specified %,1957
229.54,24.9074,0.0747221,None kPa,N/A,9531,['C'],A,Vacuum adiabatic calorimetry,"origin: commercial source,99.94 % (total),spectroscopy,rod",99.94,Not Specified %,1957
230.99,25.0454,0.0751363,None kPa,N/A,9531,['C'],A,Vacuum adiabatic calorimetry,"origin: commercial source,99.94 % (total),spectroscopy,rod",99.94,Not Specified %,1957
235.13,25.0622,0.0751865,None kPa,N/A,9531,['C'],A,Vacuum adiabatic calorimetry,"origin: commercial source,99.94 % (total),spectroscopy,rod",99.94,Not Specified %,1957
235.45,25.0831,0.0752492,None kPa,N/A,9531,['C'],A,Vacuum adiabatic calorimetry,"origin: commercial source,99.94 % (total),spectroscopy,rod",99.94,Not Specified %,1957
237.31,25.2212,0.0756635,None kPa,N/A,9531,['C'],A,Vacuum adiabatic calorimetry,"origin: commercial source,99.94 % (total),spectroscopy,rod",99.94,Not Specified %,1957
242.2,25.1877,0.075563,None kPa,N/A,9531,['C'],A,Vacuum adiabatic calorimetry,"origin: commercial source,99.94 % (total),spectroscopy,rod",99.94,Not Specified %,1957
242.37,25.2421,0.0757262,None kPa,N/A,9531,['C'],A,Vacuum adiabatic calorimetry,"origin: commercial source,99.94 % (total),spectroscopy,rod",99.94,Not Specified %,1957
242.82,25.1542,0.0754626,None kPa,N/A,9531,['C'],A,Vacuum adiabatic calorimetry,"origin: commercial source,99.94 % (total),spectroscopy,rod",99.94,Not Specified %,1957
247.95,25.1375,0.0754124,None kPa,N/A,9531,['C'],A,Vacuum adiabatic calorimetry,"origin: commercial source,99.94 % (total),spectroscopy,rod",99.94,Not Specified %,1957
248.21,25.1166,0.0753497,None kPa,N/A,9531,['C'],A,Vacuum adiabatic calorimetry,"origin: commercial source,99.94 % (total),spectroscopy,rod",99.94,Not Specified %,1957
249.58,25.3258,0.0759773,None kPa,N/A,9531,['C'],A,Vacuum adiabatic calorimetry,"origin: commercial source,99.94 % (total),spectroscopy,rod",99.94,Not Specified %,1957
254.85,25.3885,0.0761655,None kPa,N/A,9531,['C'],A,Vacuum adiabatic calorimetry,"origin: commercial source,99.94 % (total),spectroscopy,rod",99.94,Not Specified %,1957
254.95,25.468,0.076404,None kPa,N/A,9531,['C'],A,Vacuum adiabatic calorimetry,"origin: commercial source,99.94 % (total),spectroscopy,rod",99.94,Not Specified %,1957
255.16,25.4387,0.0763162,None kPa,N/A,9531,['C'],A,Vacuum adiabatic calorimetry,"origin: commercial source,99.94 % (total),spectroscopy,rod",99.94,Not Specified %,1957
260.65,25.4387,0.0763162,None kPa,N/A,9531,['C'],A,Vacuum adiabatic calorimetry,"origin: commercial source,99.94 % (total),spectroscopy,rod",99.94,Not Specified %,1957
260.69,25.4931,0.0764793,None kPa,N/A,9531,['C'],A,Vacuum adiabatic calorimetry,"origin: commercial source,99.94 % (total),spectroscopy,rod",99.94,Not Specified %,1957
261.67,25.5266,0.0765797,None kPa,N/A,9531,['C'],A,Vacuum adiabatic calorimetry,"origin: commercial source,99.94 % (total),spectroscopy,rod",99.94,Not Specified %,1957
267.04,25.5224,0.0765672,None kPa,N/A,9531,['C'],A,Vacuum adiabatic calorimetry,"origin: commercial source,99.94 % (total),spectroscopy,rod",99.94,Not Specified %,1957
267.18,25.4889,0.0764668,None kPa,N/A,9531,['C'],A,Vacuum adiabatic calorimetry,"origin: commercial source,99.94 % (total),spectroscopy,rod",99.94,Not Specified %,1957
267.83,25.376,0.0761279,None kPa,N/A,9531,['C'],A,Vacuum adiabatic calorimetry,"origin: commercial source,99.94 % (total),spectroscopy,rod",99.94,Not Specified %,1957
273.53,25.8069,0.0774207,None kPa,N/A,9531,['C'],A,Vacuum adiabatic calorimetry,"origin: commercial source,99.94 % (total),spectroscopy,rod",99.94,Not Specified %,1957
273.71,25.6814,0.0770442,None kPa,N/A,9531,['C'],A,Vacuum adiabatic calorimetry,"origin: commercial source,99.94 % (total),spectroscopy,rod",99.94,Not Specified %,1957
1164.0,30.5014,1.52507,None kPa,N/A,10136,['C'],A,isoperibol calorimeter,not stated,,,1958
1090.0,30.7942,1.53971,None kPa,N/A,10136,['C'],A,isoperibol calorimeter,not stated,,,1958
1017.0,28.8696,1.44348,None kPa,N/A,10136,['C'],A,isoperibol calorimeter,not stated,,,1958
946.0,29.6646,1.48323,None kPa,N/A,10136,['C'],A,isoperibol calorimeter,not stated,,,1958
946.0,28.7441,1.4372,None kPa,N/A,10136,['C'],A,isoperibol calorimeter,not stated,,,1958
875.0,28.3675,1.41838,None kPa,N/A,10136,['C'],A,isoperibol calorimeter,not stated,,,1958
875.0,28.8278,1.44139,None kPa,N/A,10136,['C'],A,isoperibol calorimeter,not stated,,,1958
781.0,27.447,1.37235,None kPa,N/A,10136,['C'],A,isoperibol calorimeter,not stated,,,1958
781.0,28.1165,1.40582,None kPa,N/A,10136,['C'],A,isoperibol calorimeter,not stated,,,1958
676.0,27.8654,1.39327,None kPa,N/A,10136,['C'],A,isoperibol calorimeter,not stated,,,1958
676.0,28.3257,1.41628,None kPa,N/A,10136,['C'],A,isoperibol calorimeter,not stated,,,1958
676.0,28.6186,1.43093,None kPa,N/A,10136,['C'],A,isoperibol calorimeter,not stated,,,1958
604.0,26.8194,1.34097,None kPa,N/A,10136,['C'],A,isoperibol calorimeter,not stated,,,1958
604.0,27.196,1.3598,None kPa,N/A,10136,['C'],A,isoperibol calorimeter,not stated,,,1958
604.0,29.0788,1.45394,None kPa,N/A,10136,['C'],A,isoperibol calorimeter,not stated,,,1958
565.0,25.5642,1.27821,None kPa,N/A,10136,['C'],A,isoperibol calorimeter,not stated,,,1958
565.0,27.1123,1.35562,None kPa,N/A,10136,['C'],A,isoperibol calorimeter,not stated,,,1958
565.0,27.7818,1.38909,None kPa,N/A,10136,['C'],A,isoperibol calorimeter,not stated,,,1958
465.0,26.15,1.3075,None kPa,N/A,10136,['C'],A,isoperibol calorimeter,not stated,,,1958
465.0,27.196,1.3598,None kPa,N/A,10136,['C'],A,isoperibol calorimeter,not stated,,,1958
465.0,27.4052,1.37026,None kPa,N/A,10136,['C'],A,isoperibol calorimeter,not stated,,,1958
400.0,25.1877,1.25938,None kPa,N/A,10136,['C'],A,isoperibol calorimeter,not stated,,,1958
400.0,26.6939,1.3347,None kPa,N/A,10136,['C'],A,isoperibol calorimeter,not stated,,,1958
400.0,26.9868,1.34934,None kPa,N/A,10136,['C'],A,isoperibol calorimeter,not stated,,,1958
356.0,25.3969,1.26984,None kPa,N/A,10136,['C'],A,isoperibol calorimeter,not stated,,,1958
337.0,23.4304,1.17152,None kPa,N/A,10136,['C'],A,isoperibol calorimeter,not stated,,,1958
1.39812,0.00960814,0.000288244,None kPa,N/A,10402,['C'],A,Vacuum adiabatic calorimetry,"origin: commercial source,99.99 % (total),,rod",99.99,Not Specified %,1958
1.42544,0.0101362,0.000304085,None kPa,N/A,10402,['C'],A,Vacuum adiabatic calorimetry,"origin: commercial source,99.99 % (total),,rod",99.99,Not Specified %,1958
1.43217,0.00988554,0.000296566,None kPa,N/A,10402,['C'],A,Vacuum adiabatic calorimetry,"origin: commercial source,99.99 % (total),,rod",99.99,Not Specified %,1958
1.45807,0.0103541,0.000310624,None kPa,N/A,10402,['C'],A,Vacuum adiabatic calorimetry,"origin: commercial source,99.99 % (total),,rod",99.99,Not Specified %,1958
1.46884,0.0102864,0.000308591,None kPa,N/A,10402,['C'],A,Vacuum adiabatic calorimetry,"origin: commercial source,99.99 % (total),,rod",99.99,Not Specified %,1958
1.48912,0.0105416,0.000316248,None kPa,N/A,10402,['C'],A,Vacuum adiabatic calorimetry,"origin: commercial source,99.99 % (total),,rod",99.99,Not Specified %,1958
1.49809,0.0103412,0.000310235,None kPa,N/A,10402,['C'],A,Vacuum adiabatic calorimetry,"origin: commercial source,99.99 % (total),,rod",99.99,Not Specified %,1958
1.5218,0.010873,0.000326189,None kPa,N/A,10402,['C'],A,Vacuum adiabatic calorimetry,"origin: commercial source,99.99 % (total),,rod",99.99,Not Specified %,1958
1.52644,0.0105872,0.000317616,None kPa,N/A,10402,['C'],A,Vacuum adiabatic calorimetry,"origin: commercial source,99.99 % (total),,rod",99.99,Not Specified %,1958
1.54915,0.0110424,0.000331272,None kPa,N/A,10402,['C'],A,Vacuum adiabatic calorimetry,"origin: commercial source,99.99 % (total),,rod",99.99,Not Specified %,1958
1.56318,0.010878,0.000326339,None kPa,N/A,10402,['C'],A,Vacuum adiabatic calorimetry,"origin: commercial source,99.99 % (total),,rod",99.99,Not Specified %,1958
1.58504,0.0110311,0.000330933,None kPa,N/A,10402,['C'],A,Vacuum adiabatic calorimetry,"origin: commercial source,99.99 % (total),,rod",99.99,Not Specified %,1958
1.59501,0.0112989,0.000338967,None kPa,N/A,10402,['C'],A,Vacuum adiabatic calorimetry,"origin: commercial source,99.99 % (total),,rod",99.99,Not Specified %,1958
1.5952,0.0120323,0.00036097,None kPa,N/A,10402,['C'],A,Vacuum adiabatic calorimetry,"origin: commercial source,99.99 % (total),,rod",99.99,Not Specified %,1958
1.61465,0.0121951,0.000365853,None kPa,N/A,10402,['C'],A,Vacuum adiabatic calorimetry,"origin: commercial source,99.99 % (total),,rod",99.99,Not Specified %,1958
1.62261,0.0110767,0.000332302,None kPa,N/A,10402,['C'],A,Vacuum adiabatic calorimetry,"origin: commercial source,99.99 % (total),,rod",99.99,Not Specified %,1958
1.6258,0.0123181,0.000369543,None kPa,N/A,10402,['C'],A,Vacuum adiabatic calorimetry,"origin: commercial source,99.99 % (total),,rod",99.99,Not Specified %,1958
1.63652,0.0115516,0.000346548,None kPa,N/A,10402,['C'],A,Vacuum adiabatic calorimetry,"origin: commercial source,99.99 % (total),,rod",99.99,Not Specified %,1958
1.64672,0.0121399,0.000364196,None kPa,N/A,10402,['C'],A,Vacuum adiabatic calorimetry,"origin: commercial source,99.99 % (total),,rod",99.99,Not Specified %,1958
1.6627,0.0124972,0.000374916,None kPa,N/A,10402,['C'],A,Vacuum adiabatic calorimetry,"origin: commercial source,99.99 % (total),,rod",99.99,Not Specified %,1958
1.66343,0.0114608,0.000343824,None kPa,N/A,10402,['C'],A,Vacuum adiabatic calorimetry,"origin: commercial source,99.99 % (total),,rod",99.99,Not Specified %,1958
1.6794,0.0120269,0.000360807,None kPa,N/A,10402,['C'],A,Vacuum adiabatic calorimetry,"origin: commercial source,99.99 % (total),,rod",99.99,Not Specified %,1958
1.70044,0.0125014,0.000375041,None kPa,N/A,10402,['C'],A,Vacuum adiabatic calorimetry,"origin: commercial source,99.99 % (total),,rod",99.99,Not Specified %,1958
1.70376,0.0119328,0.000357983,None kPa,N/A,10402,['C'],A,Vacuum adiabatic calorimetry,"origin: commercial source,99.99 % (total),,rod",99.99,Not Specified %,1958
1.72398,0.0124319,0.000372958,None kPa,N/A,10402,['C'],A,Vacuum adiabatic calorimetry,"origin: commercial source,99.99 % (total),,rod",99.99,Not Specified %,1958
1.74281,0.0126687,0.000380062,None kPa,N/A,10402,['C'],A,Vacuum adiabatic calorimetry,"origin: commercial source,99.99 % (total),,rod",99.99,Not Specified %,1958
1.74855,0.0122842,0.000368527,None kPa,N/A,10402,['C'],A,Vacuum adiabatic calorimetry,"origin: commercial source,99.99 % (total),,rod",99.99,Not Specified %,1958
1.75989,0.0125972,0.000377916,None kPa,N/A,10402,['C'],A,Vacuum adiabatic calorimetry,"origin: commercial source,99.99 % (total),,rod",99.99,Not Specified %,1958
1.76635,0.0124671,0.000374012,None kPa,N/A,10402,['C'],A,Vacuum adiabatic calorimetry,"origin: commercial source,99.99 % (total),,rod",99.99,Not Specified %,1958
1.78278,0.0127382,0.000382146,None kPa,N/A,10402,['C'],A,Vacuum adiabatic calorimetry,"origin: commercial source,99.99 % (total),,rod",99.99,Not Specified %,1958
1.78666,0.0125658,0.000376974,None kPa,N/A,10402,['C'],A,Vacuum adiabatic calorimetry,"origin: commercial source,99.99 % (total),,rod",99.99,Not Specified %,1958
1.80773,0.0127817,0.000383451,None kPa,N/A,10402,['C'],A,Vacuum adiabatic calorimetry,"origin: commercial source,99.99 % (total),,rod",99.99,Not Specified %,1958
1.81967,0.0130014,0.000390041,None kPa,N/A,10402,['C'],A,Vacuum adiabatic calorimetry,"origin: commercial source,99.99 % (total),,rod",99.99,Not Specified %,1958
1.82715,0.0131532,0.000394597,None kPa,N/A,10402,['C'],A,Vacuum adiabatic calorimetry,"origin: commercial source,99.99 % (total),,rod",99.99,Not Specified %,1958
1.86289,0.0129277,0.000387832,None kPa,N/A,10402,['C'],A,Vacuum adiabatic calorimetry,"origin: commercial source,99.99 % (total),,rod",99.99,Not Specified %,1958
1.86496,0.0137252,0.000411756,None kPa,N/A,10402,['C'],A,Vacuum adiabatic calorimetry,"origin: commercial source,99.99 % (total),,rod",99.99,Not Specified %,1958
1.88702,0.0130675,0.000392024,None kPa,N/A,10402,['C'],A,Vacuum adiabatic calorimetry,"origin: commercial source,99.99 % (total),,rod",99.99,Not Specified %,1958
1.90567,0.0131315,0.000393945,None kPa,N/A,10402,['C'],A,Vacuum adiabatic calorimetry,"origin: commercial source,99.99 % (total),,rod",99.99,Not Specified %,1958
1.90816,0.0137721,0.000413162,None kPa,N/A,10402,['C'],A,Vacuum adiabatic calorimetry,"origin: commercial source,99.99 % (total),,rod",99.99,Not Specified %,1958
1.93631,0.0134926,0.000404777,None kPa,N/A,10402,['C'],A,Vacuum adiabatic calorimetry,"origin: commercial source,99.99 % (total),,rod",99.99,Not Specified %,1958
1.95158,0.0140026,0.000420078,None kPa,N/A,10402,['C'],A,Vacuum adiabatic calorimetry,"origin: commercial source,99.99 % (total),,rod",99.99,Not Specified %,1958
1.97666,0.0137829,0.000413488,None kPa,N/A,10402,['C'],A,Vacuum adiabatic calorimetry,"origin: commercial source,99.99 % (total),,rod",99.99,Not Specified %,1958
1.99628,0.014272,0.000428161,None kPa,N/A,10402,['C'],A,Vacuum adiabatic calorimetry,"origin: commercial source,99.99 % (total),,rod",99.99,Not Specified %,1958
2.03644,0.0140315,0.000420944,None kPa,N/A,10402,['C'],A,Vacuum adiabatic calorimetry,"origin: commercial source,99.99 % (total),,rod",99.99,Not Specified %,1958
2.04911,0.0148674,0.000446023,None kPa,N/A,10402,['C'],A,Vacuum adiabatic calorimetry,"origin: commercial source,99.99 % (total),,rod",99.99,Not Specified %,1958
2.09055,0.0146658,0.000439973,None kPa,N/A,10402,['C'],A,Vacuum adiabatic calorimetry,"origin: commercial source,99.99 % (total),,rod",99.99,Not Specified %,1958
2.10212,0.0150917,0.000452751,None kPa,N/A,10402,['C'],A,Vacuum adiabatic calorimetry,"origin: commercial source,99.99 % (total),,rod",99.99,Not Specified %,1958
