Repository: amr8004/PureElementPRL

# Pure Element Thermodynamic modeling with 3rd generation CALPHAD models for multiple elements

## Description
Jupyter notebook for modeling pure elements with selected models via python tools pycalphad and ESPEI

## Running Tutorial
Creating a codespace should immediately open the desired notebook. Just change the element as desired (non-case sensitive) and set what SGTE structure (FCC_A1, BCC_A2, etc.) you would like to compare against.

## Further Resources

## Citation

File: CpCSV/Sb_CP_data.csv (part 1 of 2)
Temperature: K,Heat capacity at constant pressure Cp: J/K/mol,Uncertainty,Pressure,Ref Temp,Data Set ID,State,Representation,Method,Description,Purity,Purity Units,Year
80.4,21.715,0.434299,None kPa,N/A,1529,['C'],A,Vacuum adiabatic calorimetry,not stated,,,1920
81.6,21.171,0.423421,None kPa,N/A,1529,['C'],A,Vacuum adiabatic calorimetry,not stated,,,1920
83.7,21.0874,0.421747,None kPa,N/A,1529,['C'],A,Vacuum adiabatic calorimetry,not stated,,,1920
85.6,21.8405,0.43681,None kPa,N/A,1529,['C'],A,Vacuum adiabatic calorimetry,not stated,,,1920
86.2,21.8405,0.43681,None kPa,N/A,1529,['C'],A,Vacuum adiabatic calorimetry,not stated,,,1920
92.0,22.3007,0.446014,None kPa,N/A,1529,['C'],A,Vacuum adiabatic calorimetry,not stated,,,1920
93.3,22.3844,0.447688,None kPa,N/A,1529,['C'],A,Vacuum adiabatic calorimetry,not stated,,,1920
98.1,22.8865,0.45773,None kPa,N/A,1529,['C'],A,Vacuum adiabatic calorimetry,not stated,,,1920
66.0,16.3887,0.163887,None kPa,N/A,3125,['C'],A,Vacuum adiabatic calorimetry,"not stated,99.8 % (total),estimated by the compiler",99.8,Not Specified %,1930
69.6,17.0833,0.170833,None kPa,N/A,3125,['C'],A,Vacuum adiabatic calorimetry,"not stated,99.8 % (total),estimated by the compiler",99.8,Not Specified %,1930
75.7,18.146,0.18146,None kPa,N/A,3125,['C'],A,Vacuum adiabatic calorimetry,"not stated,99.8 % (total),estimated by the compiler",99.8,Not Specified %,1930
85.8,19.2548,0.192548,None kPa,N/A,3125,['C'],A,Vacuum adiabatic calorimetry,"not stated,99.8 % (total),estimated by the compiler",99.8,Not Specified %,1930
93.1,19.6648,0.196648,None kPa,N/A,3125,['C'],A,Vacuum adiabatic calorimetry,"not stated,99.8 % (total),estimated by the compiler",99.8,Not Specified %,1930
104.6,20.8447,0.208447,None kPa,N/A,3125,['C'],A,Vacuum adiabatic calorimetry,"not stated,99.8 % (total),estimated by the compiler",99.8,Not Specified %,1930
114.8,21.8572,0.218572,None kPa,N/A,3125,['C'],A,Vacuum adiabatic calorimetry,"not stated,99.8 % (total),estimated by the compiler",99.8,Not Specified %,1930
127.7,22.3886,0.223886,None kPa,N/A,3125,['C'],A,Vacuum adiabatic calorimetry,"not stated,99.8 % (total),estimated by the compiler",99.8,Not Specified %,1930
139.7,22.7233,0.227233,None kPa,N/A,3125,['C'],A,Vacuum adiabatic calorimetry,"not stated,99.8 % (total),estimated by the compiler",99.8,Not Specified %,1930
157.9,23.422,0.23422,None kPa,N/A,3125,['C'],A,Vacuum adiabatic calorimetry,"not stated,99.8 % (total),estimated by the compiler",99.8,Not Specified %,1930
169.4,23.8111,0.238111,None kPa,N/A,3125,['C'],A,Vacuum adiabatic calorimetry,"not stated,99.8 % (total),estimated by the compiler",99.8,Not Specified %,1930
181.9,23.9576,0.239576,None kPa,N/A,3125,['C'],A,Vacuum adiabatic calorimetry,"not stated,99.8 % (total),estimated by the compiler",99.8,Not Specified %,1930
193.0,24.2212,0.242212,None kPa,N/A,3125,['C'],A,Vacuum adiabatic calorimetry,"not stated,99.8 % (total),estimated by the compiler",99.8,Not Specified %,1930
202.6,24.4095,0.244095,None kPa,N/A,3125,['C'],A,Vacuum adiabatic calorimetry,"not stated,99.8 % (total),estimated by the compiler",99.8,Not Specified %,1930
214.5,24.5936,0.245936,None kPa,N/A,3125,['C'],A,Vacuum adiabatic calorimetry,"not stated,99.8 % (total),estimated by the compiler",99.8,Not Specified %,1930
227.0,24.6563,0.246563,None kPa,N/A,3125,['C'],A,Vacuum adiabatic calorimetry,"not stated,99.8 % (total),estimated by the compiler",99.8,Not Specified %,1930
240.6,24.8655,0.248655,None kPa,N/A,3125,['C'],A,Vacuum adiabatic calorimetry,"not stated,99.8 % (total),estimated by the compiler",99.8,Not Specified %,1930
252.9,24.7818,0.247818,None kPa,N/A,3125,['C'],A,Vacuum adiabatic calorimetry,"not stated,99.8 % (total),estimated by the compiler",99.8,Not Specified %,1930
264.5,24.853,0.24853,None kPa,N/A,3125,['C'],A,Vacuum adiabatic calorimetry,"not stated,99.8 % (total),estimated by the compiler",99.8,Not Specified %,1930
278.4,25.2839,0.252839,None kPa,N/A,3125,['C'],A,Vacuum adiabatic calorimetry,"not stated,99.8 % (total),estimated by the compiler",99.8,Not Specified %,1930
293.2,25.4094,0.254094,None kPa,N/A,3125,['C'],A,Vacuum adiabatic calorimetry,"not stated,99.8 % (total),estimated by the compiler",99.8,Not Specified %,1930
13.21,1.02926,0.0205853,None kPa,N/A,7625,['C'],A,Vacuum adiabatic calorimetry,"origin: commercial source,99.90 % (total),chemical analysis,ingot",99.9,Not Specified %,1953
13.44,1.03763,0.0207526,None kPa,N/A,7625,['C'],A,Vacuum adiabatic calorimetry,"origin: commercial source,99.90 % (total),chemical analysis,ingot",99.9,Not Specified %,1953
14.44,1.34306,0.0268613,None kPa,N/A,7625,['C'],A,Vacuum adiabatic calorimetry,"origin: commercial source,99.90 % (total),chemical analysis,ingot",99.9,Not Specified %,1953
15.32,1.58155,0.031631,None kPa,N/A,7625,['C'],A,Vacuum adiabatic calorimetry,"origin: commercial source,99.90 % (total),chemical analysis,ingot",99.9,Not Specified %,1953
16.19,1.81167,0.0362334,None kPa,N/A,7625,['C'],A,Vacuum adiabatic calorimetry,"origin: commercial source,99.90 % (total),chemical analysis,ingot",99.9,Not Specified %,1953
17.1,2.17986,0.0435973,None kPa,N/A,7625,['C'],A,Vacuum adiabatic calorimetry,"origin: commercial source,99.90 % (total),chemical analysis,ingot",99.9,Not Specified %,1953
17.26,2.18405,0.043681,None kPa,N/A,7625,['C'],A,Vacuum adiabatic calorimetry,"origin: commercial source,99.90 % (total),chemical analysis,ingot",99.9,Not Specified %,1953
18.49,2.57734,0.0515469,None kPa,N/A,7625,['C'],A,Vacuum adiabatic calorimetry,"origin: commercial source,99.90 % (total),chemical analysis,ingot",99.9,Not Specified %,1953
18.86,2.81165,0.056233,None kPa,N/A,7625,['C'],A,Vacuum adiabatic calorimetry,"origin: commercial source,99.90 % (total),chemical analysis,ingot",99.9,Not Specified %,1953
20.57,3.4518,0.069036,None kPa,N/A,7625,['C'],A,Vacuum adiabatic calorimetry,"origin: commercial source,99.90 % (total),chemical analysis,ingot",99.9,Not Specified %,1953
22.18,3.88694,0.0777387,None kPa,N/A,7625,['C'],A,Vacuum adiabatic calorimetry,"origin: commercial source,99.90 % (total),chemical analysis,ingot",99.9,Not Specified %,1953
24.06,4.55638,0.0911275,None kPa,N/A,7625,['C'],A,Vacuum adiabatic calorimetry,"origin: commercial source,99.90 % (total),chemical analysis,ingot",99.9,Not Specified %,1953
26.26,5.33878,0.106776,None kPa,N/A,7625,['C'],A,Vacuum adiabatic calorimetry,"origin: commercial source,99.90 % (total),chemical analysis,ingot",99.9,Not Specified %,1953
28.78,6.16722,0.123344,None kPa,N/A,7625,['C'],A,Vacuum adiabatic calorimetry,"origin: commercial source,99.90 % (total),chemical analysis,ingot",99.9,Not Specified %,1953
31.73,7.22158,0.144432,None kPa,N/A,7625,['C'],A,Vacuum adiabatic calorimetry,"origin: commercial source,99.90 % (total),chemical analysis,ingot",99.9,Not Specified %,1953
34.92,8.41821,0.168364,None kPa,N/A,7625,['C'],A,Vacuum adiabatic calorimetry,"origin: commercial source,99.90 % (total),chemical analysis,ingot",99.9,Not Specified %,1953
39.55,9.88679,0.197736,None kPa,N/A,7625,['C'],A,Vacuum adiabatic calorimetry,"origin: commercial source,99.90 % (total),chemical analysis,ingot",99.9,Not Specified %,1953
42.64,10.8868,0.217735,None kPa,N/A,7625,['C'],A,Vacuum adiabatic calorimetry,"origin: commercial source,99.90 % (total),chemical analysis,ingot",99.9,Not Specified %,1953
47.09,12.0918,0.241835,None kPa,N/A,7625,['C'],A,Vacuum adiabatic calorimetry,"origin: commercial source,99.90 % (total),chemical analysis,ingot",99.9,Not Specified %,1953
51.7,13.3888,0.267776,None kPa,N/A,7625,['C'],A,Vacuum adiabatic calorimetry,"origin: commercial source,99.90 % (total),chemical analysis,ingot",99.9,Not Specified %,1953
56.58,14.7444,0.294888,None kPa,N/A,7625,['C'],A,Vacuum adiabatic calorimetry,"origin: commercial source,99.90 % (total),chemical analysis,ingot",99.9,Not Specified %,1953
58.95,15.3846,0.307691,None kPa,N/A,7625,['C'],A,Vacuum adiabatic calorimetry,"origin: commercial source,99.90 % (total),chemical analysis,ingot",99.9,Not Specified %,1953
64.33,15.9745,0.31949,None kPa,N/A,7625,['C'],A,Vacuum adiabatic calorimetry,"origin: commercial source,99.90 % (total),chemical analysis,ingot",99.9,Not Specified %,1953
69.76,17.008,0.340159,None kPa,N/A,7625,['C'],A,Vacuum adiabatic calorimetry,"origin: commercial source,99.90 % (total),chemical analysis,ingot",99.9,Not Specified %,1953
1.37712,0.000679733,2.0392e-05,None kPa,N/A,10403,['C'],A,Vacuum adiabatic calorimetry,"origin: commercial source,99.6 % (total),,rod",99.6,Not Specified %,1958
1.39966,0.000692661,2.07798e-05,None kPa,N/A,10403,['C'],A,Vacuum adiabatic calorimetry,"origin: commercial source,99.6 % (total),,rod",99.6,Not Specified %,1958
1.42137,0.000693916,2.08175e-05,None kPa,N/A,10403,['C'],A,Vacuum adiabatic calorimetry,"origin: commercial source,99.6 % (total),,rod",99.6,Not Specified %,1958
1.45713,0.000715171,2.14551e-05,None kPa,N/A,10403,['C'],A,Vacuum adiabatic calorimetry,"origin: commercial source,99.6 % (total),,rod",99.6,Not Specified %,1958
1.48762,0.000726928,2.18078e-05,None kPa,N/A,10403,['C'],A,Vacuum adiabatic calorimetry,"origin: commercial source,99.6 % (total),,rod",99.6,Not Specified %,1958
1.52449,0.000733999,2.202e-05,None kPa,N/A,10403,['C'],A,Vacuum adiabatic calorimetry,"origin: commercial source,99.6 % (total),,rod",99.6,Not Specified %,1958
1.54989,0.000768433,2.3053e-05,None kPa,N/A,10403,['C'],A,Vacuum adiabatic calorimetry,"origin: commercial source,99.6 % (total),,rod",99.6,Not Specified %,1958
1.55195,0.000739606,2.21882e-05,None kPa,N/A,10403,['C'],A,Vacuum adiabatic calorimetry,"origin: commercial source,99.6 % (total),,rod",99.6,Not Specified %,1958
1.58186,0.000784333,2.353e-05,None kPa,N/A,10403,['C'],A,Vacuum adiabatic calorimetry,"origin: commercial source,99.6 % (total),,rod",99.6,Not Specified %,1958
1.58398,0.000802408,2.40722e-05,None kPa,N/A,10403,['C'],A,Vacuum adiabatic calorimetry,"origin: commercial source,99.6 % (total),,rod",99.6,Not Specified %,1958
1.59287,0.000827135,2.4814e-05,None kPa,N/A,10403,['C'],A,Vacuum adiabatic calorimetry,"origin: commercial source,99.6 % (total),,rod",99.6,Not Specified %,1958
1.61323,0.000806801,2.4204e-05,None kPa,N/A,10403,['C'],A,Vacuum adiabatic calorimetry,"origin: commercial source,99.6 % (total),,rod",99.6,Not Specified %,1958
1.61394,0.000754877,2.26463e-05,None kPa,N/A,10403,['C'],A,Vacuum adiabatic calorimetry,"origin: commercial source,99.6 % (total),,rod",99.6,Not Specified %,1958
1.62129,0.000830859,2.49258e-05,None kPa,N/A,10403,['C'],A,Vacuum adiabatic calorimetry,"origin: commercial source,99.6 % (total),,rod",99.6,Not Specified %,1958
1.62872,0.00080655,2.41965e-05,None kPa,N/A,10403,['C'],A,Vacuum adiabatic calorimetry,"origin: commercial source,99.6 % (total),,rod",99.6,Not Specified %,1958
1.64314,0.000817512,2.45254e-05,None kPa,N/A,10403,['C'],A,Vacuum adiabatic calorimetry,"origin: commercial source,99.6 % (total),,rod",99.6,Not Specified %,1958
1.64557,0.000846549,2.53965e-05,None kPa,N/A,10403,['C'],A,Vacuum adiabatic calorimetry,"origin: commercial source,99.6 % (total),,rod",99.6,Not Specified %,1958
1.6672,0.000833202,2.49961e-05,None kPa,N/A,10403,['C'],A,Vacuum adiabatic calorimetry,"origin: commercial source,99.6 % (total),,rod",99.6,Not Specified %,1958
1.68198,0.000878682,2.63605e-05,None kPa,N/A,10403,['C'],A,Vacuum adiabatic calorimetry,"origin: commercial source,99.6 % (total),,rod",99.6,Not Specified %,1958
1.70139,0.000837679,2.51304e-05,None kPa,N/A,10403,['C'],A,Vacuum adiabatic calorimetry,"origin: commercial source,99.6 % (total),,rod",99.6,Not Specified %,1958
1.70217,0.000857009,2.57103e-05,None kPa,N/A,10403,['C'],A,Vacuum adiabatic calorimetry,"origin: commercial source,99.6 % (total),,rod",99.6,Not Specified %,1958
1.71314,0.000891485,2.67445e-05,None kPa,N/A,10403,['C'],A,Vacuum adiabatic calorimetry,"origin: commercial source,99.6 % (total),,rod",99.6,Not Specified %,1958
1.73238,0.000861193,2.58358e-05,None kPa,N/A,10403,['C'],A,Vacuum adiabatic calorimetry,"origin: commercial source,99.6 % (total),,rod",99.6,Not Specified %,1958
1.74425,0.00094027,2.82081e-05,None kPa,N/A,10403,['C'],A,Vacuum adiabatic calorimetry,"origin: commercial source,99.6 % (total),,rod",99.6,Not Specified %,1958
1.76852,0.000906045,2.71814e-05,None kPa,N/A,10403,['C'],A,Vacuum adiabatic calorimetry,"origin: commercial source,99.6 % (total),,rod",99.6,Not Specified %,1958
1.77849,0.000966964,2.90089e-05,None kPa,N/A,10403,['C'],A,Vacuum adiabatic calorimetry,"origin: commercial source,99.6 % (total),,rod",99.6,Not Specified %,1958
1.80206,0.000925124,2.77537e-05,None kPa,N/A,10403,['C'],A,Vacuum adiabatic calorimetry,"origin: commercial source,99.6 % (total),,rod",99.6,Not Specified %,1958
1.81347,0.000986043,2.95813e-05,None kPa,N/A,10403,['C'],A,Vacuum adiabatic calorimetry,"origin: commercial source,99.6 % (total),,rod",99.6,Not Specified %,1958
1.82899,0.000971232,2.9137e-05,None kPa,N/A,10403,['C'],A,Vacuum adiabatic calorimetry,"origin: commercial source,99.6 % (total),,rod",99.6,Not Specified %,1958
1.83361,0.000936672,2.81002e-05,None kPa,N/A,10403,['C'],A,Vacuum adiabatic calorimetry,"origin: commercial source,99.6 % (total),,rod",99.6,Not Specified %,1958
1.84962,0.00100977,3.0293e-05,None kPa,N/A,10403,['C'],A,Vacuum adiabatic calorimetry,"origin: commercial source,99.6 % (total),,rod",99.6,Not Specified %,1958
1.87837,0.000967634,2.9029e-05,None kPa,N/A,10403,['C'],A,Vacuum adiabatic calorimetry,"origin: commercial source,99.6 % (total),,rod",99.6,Not Specified %,1958
1.88441,0.00102261,3.06783e-05,None kPa,N/A,10403,['C'],A,Vacuum adiabatic calorimetry,"origin: commercial source,99.6 % (total),,rod",99.6,Not Specified %,1958
1.91086,0.00102165,3.06495e-05,None kPa,N/A,10403,['C'],A,Vacuum adiabatic calorimetry,"origin: commercial source,99.6 % (total),,rod",99.6,Not Specified %,1958
1.9282,0.00107102,3.21306e-05,None kPa,N/A,10403,['C'],A,Vacuum adiabatic calorimetry,"origin: commercial source,99.6 % (total),,rod",99.6,Not Specified %,1958
1.95924,0.00103186,3.09557e-05,None kPa,N/A,10403,['C'],A,Vacuum adiabatic calorimetry,"origin: commercial source,99.6 % (total),,rod",99.6,Not Specified %,1958
1.97062,0.0011124,3.3372e-05,None kPa,N/A,10403,['C'],A,Vacuum adiabatic calorimetry,"origin: commercial source,99.6 % (total),,rod",99.6,Not Specified %,1958
1.99628,0.00107479,3.22436e-05,None kPa,N/A,10403,['C'],A,Vacuum adiabatic calorimetry,"origin: commercial source,99.6 % (total),,rod",99.6,Not Specified %,1958
2.00913,0.00114378,3.43134e-05,None kPa,N/A,10403,['C'],A,Vacuum adiabatic calorimetry,"origin: commercial source,99.6 % (total),,rod",99.6,Not Specified %,1958
2.03793,0.00110562,3.31687e-05,None kPa,N/A,10403,['C'],A,Vacuum adiabatic calorimetry,"origin: commercial source,99.6 % (total),,rod",99.6,Not Specified %,1958
2.04643,0.00118353,3.55058e-05,None kPa,N/A,10403,['C'],A,Vacuum adiabatic calorimetry,"origin: commercial source,99.6 % (total),,rod",99.6,Not Specified %,1958
2.07535,0.0011634,3.49021e-05,None kPa,N/A,10403,['C'],A,Vacuum adiabatic calorimetry,"origin: commercial source,99.6 % (total),,rod",99.6,Not Specified %,1958
2.09007,0.00123445,3.70334e-05,None kPa,N/A,10403,['C'],A,Vacuum adiabatic calorimetry,"origin: commercial source,99.6 % (total),,rod",99.6,Not Specified %,1958
0.4548,8.8e-05,3.52e-06,None kPa,N/A,16863,['C'],A,Vacuum adiabatic calorimetry,"origin: commercial source,99.9999 weight % (total),stated by supplier",99.9999,Weight %,1967
0.4781,9.1e-05,3.64e-06,None kPa,N/A,16863,['C'],A,Vacuum adiabatic calorimetry,"origin: commercial source,99.9999 weight % (total),stated by supplier",99.9999,Weight %,1967
0.5004,9.4e-05,3.76e-06,None kPa,N/A,16863,['C'],A,Vacuum adiabatic calorimetry,"origin: commercial source,99.9999 weight % (total),stated by supplier",99.9999,Weight %,1967
0.5273,0.000102,4.08e-06,None kPa,N/A,16863,['C'],A,Vacuum adiabatic calorimetry,"origin: commercial source,99.9999 weight % (total),stated by supplier",99.9999,Weight %,1967
0.5294,0.000103,4.12e-06,None kPa,N/A,16863,['C'],A,Vacuum adiabatic calorimetry,"origin: commercial source,99.9999 weight % (total),stated by supplier",99.9999,Weight %,1967
0.574,0.000114,4.56e-06,None kPa,N/A,16863,['C'],A,Vacuum adiabatic calorimetry,"origin: commercial source,99.9999 weight % (total),stated by supplier",99.9999,Weight %,1967
0.5905,0.000118,4.72e-06,None kPa,N/A,16863,['C'],A,Vacuum adiabatic calorimetry,"origin: commercial source,99.9999 weight % (total),stated by supplier",99.9999,Weight %,1967
0.6278,0.00013,5.2e-06,None kPa,N/A,16863,['C'],A,Vacuum adiabatic calorimetry,"origin: commercial source,99.9999 weight % (total),stated by supplier",99.9999,Weight %,1967
0.6392,0.000134,5.36e-06,None kPa,N/A,16863,['C'],A,Vacuum adiabatic calorimetry,"origin: commercial source,99.9999 weight % (total),stated by supplier",99.9999,Weight %,1967
0.6715,0.000145,5.8e-06,None kPa,N/A,16863,['C'],A,Vacuum adiabatic calorimetry,"origin: commercial source,99.9999 weight % (total),stated by supplier",99.9999,Weight %,1967
0.6951,0.000153,6.12e-06,None kPa,N/A,16863,['C'],A,Vacuum adiabatic calorimetry,"origin: commercial source,99.9999 weight % (total),stated by supplier",99.9999,Weight %,1967
0.6958,0.000149,5.96e-06,None kPa,N/A,16863,['C'],A,Vacuum adiabatic calorimetry,"origin: commercial source,99.9999 weight % (total),stated by supplier",99.9999,Weight %,1967
0.7211,0.000173,6.92e-06,None kPa,N/A,16863,['C'],A,Vacuum adiabatic calorimetry,"origin: commercial source,99.9999 weight % (total),stated by supplier",99.9999,Weight %,1967
0.7501,0.000173,6.92e-06,None kPa,N/A,16864,['C'],A,Vacuum adiabatic calorimetry,"origin: commercial source,99.9999 weight % (total),stated by supplier",99.9999,Weight %,1967
0.7514,0.000183,7.32e-06,None kPa,N/A,16864,['C'],A,Vacuum adiabatic calorimetry,"origin: commercial source,99.9999 weight % (total),stated by supplier",99.9999,Weight %,1967
0.7906,0.0002,8e-06,None kPa,N/A,16864,['C'],A,Vacuum adiabatic calorimetry,"origin: commercial source,99.9999 weight % (total),stated by supplier",99.9999,Weight %,1967
0.8118,0.000209,8.36e-06,None kPa,N/A,16864,['C'],A,Vacuum adiabatic calorimetry,"origin: commercial source,99.9999 weight % (total),stated by supplier",99.9999,Weight %,1967
0.8121,0.000212,8.48e-06,None kPa,N/A,16864,['C'],A,Vacuum adiabatic calorimetry,"origin: commercial source,99.9999 weight % (total),stated by supplier",99.9999,Weight %,1967
0.8315,0.000214,8.56e-06,None kPa,N/A,16864,['C'],A,Vacuum adiabatic calorimetry,"origin: commercial source,99.9999 weight % (total),stated by supplier",99.9999,Weight %,1967
0.8491,0.000228,9.12e-06,None kPa,N/A,16864,['C'],A,Vacuum adiabatic calorimetry,"origin: commercial source,99.9999 weight % (total),stated by supplier",99.9999,Weight %,1967
0.8785,0.000243,9.72e-06,None kPa,N/A,16864,['C'],A,Vacuum adiabatic calorimetry,"origin: commercial source,99.9999 weight % (total),stated by supplier",99.9999,Weight %,1967
0.8991,0.000253,1.012e-05,None kPa,N/A,16864,['C'],A,Vacuum adiabatic calorimetry,"origin: commercial source,99.9999 weight % (total),stated by supplier",99.9999,Weight %,1967
0.9039,0.000258,1.032e-05,None kPa,N/A,16864,['C'],A,Vacuum adiabatic calorimetry,"origin: commercial source,99.9999 weight % (total),stated by supplier",99.9999,Weight %,1967
0.9122,0.000261,1.044e-05,None kPa,N/A,16864,['C'],A,Vacuum adiabatic calorimetry,"origin: commercial source,99.9999 weight % (total),stated by supplier",99.9999,Weight %,1967
0.9693,0.000299,1.196e-05,None kPa,N/A,16864,['C'],A,Vacuum adiabatic calorimetry,"origin: commercial source,99.9999 weight % (total),stated by supplier",99.9999,Weight %,1967
0.9848,0.000308,1.232e-05,None kPa,N/A,16864,['C'],A,Vacuum adiabatic calorimetry,"origin: commercial source,99.9999 weight % (total),stated by supplier",99.9999,Weight %,1967
0.9947,0.000316,1.264e-05,None kPa,N/A,16864,['C'],A,Vacuum adiabatic calorimetry,"origin: commercial source,99.9999 weight % (total),stated by supplier",99.9999,Weight %,1967
1.0768,0.00038,1.52e-05,None kPa,N/A,16864,['C'],A,Vacuum adiabatic calorimetry,"origin: commercial source,99.9999 weight % (total),stated by supplier",99.9999,Weight %,1967
1.0778,0.000382,1.528e-05,None kPa,N/A,16864,['C'],A,Vacuum adiabatic calorimetry,"origin: commercial source,99.9999 weight % (total),stated by supplier",99.9999,Weight %,1967
1.1698,0.000464,1.856e-05,None kPa,N/A,16864,['C'],A,Vacuum adiabatic calorimetry,"origin: commercial source,99.9999 weight % (total),stated by supplier",99.9999,Weight %,1967
1.1919,0.000489,1.956e-05,None kPa,N/A,16864,['C'],A,Vacuum adiabatic calorimetry,"origin: commercial source,99.9999 weight % (total),stated by supplier",99.9999,Weight %,1967
1.2677,0.00057,2.28e-05,None kPa,N/A,16864,['C'],A,Vacuum adiabatic calorimetry,"origin: commercial source,99.9999 weight % (total),stated by supplier",99.9999,Weight %,1967
1.3136,0.000627,2.508e-05,None kPa,N/A,16864,['C'],A,Vacuum adiabatic calorimetry,"origin: commercial source,99.9999 weight % (total),stated by supplier",99.9999,Weight %,1967
1.3922,0.000728,2.912e-05,None kPa,N/A,16864,['C'],A,Vacuum adiabatic calorimetry,"origin: commercial source,99.9999 weight % (total),stated by supplier",99.9999,Weight %,1967
1.4162,0.000762,3.048e-05,None kPa,N/A,16864,['C'],A,Vacuum adiabatic calorimetry,"origin: commercial source,99.9999 weight % (total),stated by supplier",99.9999,Weight %,1967
1.4726,0.000846,3.384e-05,None kPa,N/A,16864,['C'],A,Vacuum adiabatic calorimetry,"origin: commercial source,99.9999 weight % (total),stated by supplier",99.9999,Weight %,1967
1.5426,0.000958,3.832e-05,None kPa,N/A,16864,['C'],A,Vacuum adiabatic calorimetry,"origin: commercial source,99.9999 weight % (total),stated by supplier",99.9999,Weight %,1967
1.6323,0.001118,4.472e-05,None kPa,N/A,16864,['C'],A,Vacuum adiabatic calorimetry,"origin: commercial source,99.9999 weight % (total),stated by supplier",99.9999,Weight %,1967
1.6873,0.001223,4.892e-05,None kPa,N/A,16864,['C'],A,Vacuum adiabatic calorimetry,"origin: commercial source,99.9999 weight % (total),stated by supplier",99.9999,Weight %,1967
1.8076,0.001479,5.916e-05,None kPa,N/A,16864,['C'],A,Vacuum adiabatic calorimetry,"origin: commercial source,99.9999 weight % (total),stated by supplier",99.9999,Weight %,1967
1.8446,0.001568,6.272e-05,None kPa,N/A,16864,['C'],A,Vacuum adiabatic calorimetry,"origin: commercial source,99.9999 weight % (total),stated by supplier",99.9999,Weight %,1967
2.0184,0.002025,8.1e-05,None kPa,N/A,16864,['C'],A,Vacuum adiabatic calorimetry,"origin: commercial source,99.9999 weight % (total),stated by supplier",99.9999,Weight %,1967
2.0899,0.002243,8.972e-05,None kPa,N/A,16864,['C'],A,Vacuum adiabatic calorimetry,"origin: commercial source,99.9999 weight % (total),stated by supplier",99.9999,Weight %,1967
2.1949,0.002584,0.00010336,None kPa,N/A,16865,['C'],A,Vacuum adiabatic calorimetry,"origin: commercial source,99.9999 weight % (total),stated by supplier",99.9999,Weight %,1967
2.2284,0.002701,0.00010804,None kPa,N/A,16865,['C'],A,Vacuum adiabatic calorimetry,"origin: commercial source,99.9999 weight % (total),stated by supplier",99.9999,Weight %,1967
2.404,0.003391,0.00013564,None kPa,N/A,16865,['C'],A,Vacuum adiabatic calorimetry,"origin: commercial source,99.9999 weight % (total),stated by supplier",99.9999,Weight %,1967
2.4267,0.00349,0.0001396,None kPa,N/A,16865,['C'],A,Vacuum adiabatic calorimetry,"origin: commercial source,99.9999 weight % (total),stated by supplier",99.9999,Weight %,1967
2.6335,0.004484,0.00017936,None kPa,N/A,16865,['C'],A,Vacuum adiabatic calorimetry,"origin: commercial source,99.9999 weight % (total),stated by supplier",99.9999,Weight %,1967
2.6833,0.004762,0.00019048,None kPa,N/A,16865,['C'],A,Vacuum adiabatic calorimetry,"origin: commercial source,99.9999 weight % (total),stated by supplier",99.9999,Weight %,1967
2.862,0.005815,0.0002326,None kPa,N/A,16865,['C'],A,Vacuum adiabatic calorimetry,"origin: commercial source,99.9999 weight % (total),stated by supplier",99.9999,Weight %,1967
2.9154,0.006156,0.00024624,None kPa,N/A,16865,['C'],A,Vacuum adiabatic calorimetry,"origin: commercial source,99.9999 weight % (total),stated by supplier",99.9999,Weight %,1967
3.0861,0.007361,0.00029444,None kPa,N/A,16865,['C'],A,Vacuum adiabatic calorimetry,"origin: commercial source,99.9999 weight % (total),stated by supplier",99.9999,Weight %,1967
3.163,0.007918,0.00031672,None kPa,N/A,16865,['C'],A,Vacuum adiabatic calorimetry,"origin: commercial source,99.9999 weight % (total),stated by supplier",99.9999,Weight %,1967
3.3242,0.009312,0.00037248,None kPa,N/A,16865,['C'],A,Vacuum adiabatic calorimetry,"origin: commercial source,99.9999 weight % (total),stated by supplier",99.9999,Weight %,1967
3.4693,0.010595,0.0004238,None kPa,N/A,16865,['C'],A,Vacuum adiabatic calorimetry,"origin: commercial source,99.9999 weight % (total),stated by supplier",99.9999,Weight %,1967
3.5965,0.011974,0.00047896,None kPa,N/A,16865,['C'],A,Vacuum adiabatic calorimetry,"origin: commercial source,99.9999 weight % (total),stated by supplier",99.9999,Weight %,1967
3.7724,0.013892,0.00055568,None kPa,N/A,16865,['C'],A,Vacuum adiabatic calorimetry,"origin: commercial source,99.9999 weight % (total),stated by supplier",99.9999,Weight %,1967
3.8767,0.015249,0.00060996,None kPa,N/A,16865,['C'],A,Vacuum adiabatic calorimetry,"origin: commercial source,99.9999 weight % (total),stated by supplier",99.9999,Weight %,1967
4.0072,0.017207,0.00068828,None kPa,N/A,16865,['C'],A,Vacuum adiabatic calorimetry,"origin: commercial source,99.9999 weight % (total),stated by supplier",99.9999,Weight %,1967
0.37,0.0682,0.01,None kPa,N/A,17609,['C'],A,not stated,not stated,,,1967
0.4,0.0724,0.01,None kPa,N/A,17609,['C'],A,not stated,not stated,,,1967
0.45,0.0814,0.01,None kPa,N/A,17609,['C'],A,not stated,not stated,,,1967
0.5,0.0925,0.01,None kPa,N/A,17609,['C'],A,not stated,not stated,,,1967
0.55,0.1057,0.01,None kPa,N/A,17609,['C'],A,not stated,not stated,,,1967
0.6,0.1209,0.01,None kPa,N/A,17609,['C'],A,not stated,not stated,,,1967
0.65,0.1383,0.01,None kPa,N/A,17609,['C'],A,not stated,not stated,,,1967
0.7,0.1579,0.01,None kPa,N/A,17609,['C'],A,not stated,not stated,,,1967
0.75,0.1799,0.01,None kPa,N/A,17609,['C'],A,not stated,not stated,,,1967
0.8,0.2043,0.01,None kPa,N/A,17609,['C'],A,not stated,not stated,,,1967
0.85,0.2313,0.018504,None kPa,N/A,17609,['C'],A,not stated,not stated,,,1967
0.9,0.2611,0.020888,None kPa,N/A,17609,['C'],A,not stated,not stated,,,1967
0.95,0.2938,0.023504,None kPa,N/A,17609,['C'],A,not stated,not stated,,,1967
1.0,0.3295,0.02636,None kPa,N/A,17609,['C'],A,not stated,not stated,,,1967
1.05,0.3684,0.029472,None kPa,N/A,17609,['C'],A,not stated,not stated,,,1967
1.1,0.4106,0.032848,None kPa,N/A,17609,['C'],A,not stated,not stated,,,1967
1.15,0.4564,0.036512,None kPa,N/A,17609,['C'],A,not stated,not stated,,,1967
1.2,0.5058,0.040464,None kPa,N/A,17609,['C'],A,not stated,not stated,,,1967
1.25,0.559,0.04472,None kPa,N/A,17609,['C'],A,not stated,not stated,,,1967
1.3,0.6162,0.049296,None kPa,N/A,17609,['C'],A,not stated,not stated,,,1967
1.35,0.6775,0.0542,None kPa,N/A,17609,['C'],A,not stated,not stated,,,1967
1.4,0.7431,0.059448,None kPa,N/A,17609,['C'],A,not stated,not stated,,,1967
1.45,0.8131,0.065048,None kPa,N/A,17609,['C'],A,not stated,not stated,,,1967
1.5,0.8878,0.071024,None kPa,N/A,17609,['C'],A,not stated,not stated,,,1967
1.55,0.9671,0.077368,None kPa,N/A,17609,['C'],A,not stated,not stated,,,1967
1.6,1.0514,0.084112,None kPa,N/A,17609,['C'],A,not stated,not stated,,,1967
1.65,1.1408,0.091264,None kPa,N/A,17609,['C'],A,not stated,not stated,,,1967
1.7,1.2354,0.098832,None kPa,N/A,17609,['C'],A,not stated,not stated,,,1967
1.75,1.3353,0.106824,None kPa,N/A,17609,['C'],A,not stated,not stated,,,1967
1.8,1.4409,0.115272,None kPa,N/A,17609,['C'],A,not stated,not stated,,,1967
1.85,1.5521,0.124168,None kPa,N/A,17609,['C'],A,not stated,not stated,,,1967
1.9,1.6691,0.133528,None kPa,N/A,17609,['C'],A,not stated,not stated,,,1967
1.95,1.7922,0.143376,None kPa,N/A,17609,['C'],A,not stated,not stated,,,1967
2.0,1.9215,0.15372,None kPa,N/A,17609,['C'],A,not stated,not stated,,,1967
2.05,2.0571,0.164568,None kPa,N/A,17609,['C'],A,not stated,not stated,,,1967
2.1,2.1992,0.175936,None kPa,N/A,17609,['C'],A,not stated,not stated,,,1967
2.15,2.3479,0.187832,None kPa,N/A,17609,['C'],A,not stated,not stated,,,1967
2.2,2.5034,0.200272,None kPa,N/A,17609,['C'],A,not stated,not stated,,,1967
2.25,2.6659,0.213272,None kPa,N/A,17609,['C'],A,not stated,not stated,,,1967
2.3,2.8356,0.226848,None kPa,N/A,17609,['C'],A,not stated,not stated,,,1967
0.0396,0.002954,5.908e-05,None kPa,N/A,19182,['C'],A,Vacuum adiabatic calorimetry,"origin: commercial source,99.999 % (total),spectroscopy",99.999,Not Specified %,1970
0.0411,0.00273,5.46e-05,None kPa,N/A,19182,['C'],A,Vacuum adiabatic calorimetry,"origin: commercial source,99.999 % (total),spectroscopy",99.999,Not Specified %,1970
0.0421,0.002604,5.208e-05,None kPa,N/A,19182,['C'],A,Vacuum adiabatic calorimetry,"origin: commercial source,99.999 % (total),spectroscopy",99.999,Not Specified %,1970
0.0428,0.002522,5.044e-05,None kPa,N/A,19182,['C'],A,Vacuum adiabatic calorimetry,"origin: commercial source,99.999 % (total),spectroscopy",99.999,Not Specified %,1970
0.0455,0.00223,4.46e-05,None kPa,N/A,19182,['C'],A,Vacuum adiabatic calorimetry,"origin: commercial source,99.999 % (total),spectroscopy",99.999,Not Specified %,1970
0.0471,0.002073,4.146e-05,None kPa,N/A,19182,['C'],A,Vacuum adiabatic calorimetry,"origin: commercial source,99.999 % (total),spectroscopy",99.999,Not Specified %,1970
0.048,0.002026,4.052e-05,None kPa,N/A,19182,['C'],A,Vacuum adiabatic calorimetry,"origin: commercial source,99.999 % (total),spectroscopy",99.999,Not Specified %,1970
0.0482,0.001986,3.972e-05,None kPa,N/A,19182,['C'],A,Vacuum adiabatic calorimetry,"origin: commercial source,99.999 % (total),spectroscopy",99.999,Not Specified %,1970
0.05,0.001836,3.672e-05,None kPa,N/A,19182,['C'],A,Vacuum adiabatic calorimetry,"origin: commercial source,99.999 % (total),spectroscopy",99.999,Not Specified %,1970
0.0507,0.001787,3.574e-05,None kPa,N/A,19182,['C'],A,Vacuum adiabatic calorimetry,"origin: commercial source,99.999 % (total),spectroscopy",99.999,Not Specified %,1970
0.0511,0.001768,3.536e-05,None kPa,N/A,19182,['C'],A,Vacuum adiabatic calorimetry,"origin: commercial source,99.999 % (total),spectroscopy",99.999,Not Specified %,1970
0.0546,0.001535,3.07e-05,None kPa,N/A,19182,['C'],A,Vacuum adiabatic calorimetry,"origin: commercial source,99.999 % (total),spectroscopy",99.999,Not Specified %,1970
0.056,0.001452,2.904e-05,None kPa,N/A,19182,['C'],A,Vacuum adiabatic calorimetry,"origin: commercial source,99.999 % (total),spectroscopy",99.999,Not Specified %,1970
0.0566,0.001443,2.886e-05,None kPa,N/A,19182,['C'],A,Vacuum adiabatic calorimetry,"origin: commercial source,99.999 % (total),spectroscopy",99.999,Not Specified %,1970
0.0568,0.001425,2.85e-05,None kPa,N/A,19182,['C'],A,Vacuum adiabatic calorimetry,"origin: commercial source,99.999 % (total),spectroscopy",99.999,Not Specified %,1970
0.0575,0.0014,2.8e-05,None kPa,N/A,19182,['C'],A,Vacuum adiabatic calorimetry,"origin: commercial source,99.999 % (total),spectroscopy",99.999,Not Specified %,1970
0.0595,0.001297,2.594e-05,None kPa,N/A,19182,['C'],A,Vacuum adiabatic calorimetry,"origin: commercial source,99.999 % (total),spectroscopy",99.999,Not Specified %,1970
0.0596,0.00132,2.64e-05,None kPa,N/A,19182,['C'],A,Vacuum adiabatic calorimetry,"origin: commercial source,99.999 % (total),spectroscopy",99.999,Not Specified %,1970
0.0603,0.001272,2.544e-05,None kPa,N/A,19182,['C'],A,Vacuum adiabatic calorimetry,"origin: commercial source,99.999 % (total),spectroscopy",99.999,Not Specified %,1970
0.0611,0.001233,2.466e-05,None kPa,N/A,19182,['C'],A,Vacuum adiabatic calorimetry,"origin: commercial source,99.999 % (total),spectroscopy",99.999,Not Specified %,1970
0.0638,0.001146,2.292e-05,None kPa,N/A,19182,['C'],A,Vacuum adiabatic calorimetry,"origin: commercial source,99.999 % (total),spectroscopy",99.999,Not Specified %,1970
0.0653,0.00107,2.14e-05,None kPa,N/A,19182,['C'],A,Vacuum adiabatic calorimetry,"origin: commercial source,99.999 % (total),spectroscopy",99.999,Not Specified %,1970
0.0659,0.001054,2.108e-05,None kPa,N/A,19182,['C'],A,Vacuum adiabatic calorimetry,"origin: commercial source,99.999 % (total),spectroscopy",99.999,Not Specified %,1970
0.0666,0.001042,2.084e-05,None kPa,N/A,19182,['C'],A,Vacuum adiabatic calorimetry,"origin: commercial source,99.999 % (total),spectroscopy",99.999,Not Specified %,1970
0.0668,0.001018,2.036e-05,None kPa,N/A,19182,['C'],A,Vacuum adiabatic calorimetry,"origin: commercial source,99.999 % (total),spectroscopy",99.999,Not Specified %,1970
0.0687,0.0009781,1.9562e-05,None kPa,N/A,19182,['C'],A,Vacuum adiabatic calorimetry,"origin: commercial source,99.999 % (total),spectroscopy",99.999,Not Specified %,1970
0.0727,0.0008719,1.7438e-05,None kPa,N/A,19182,['C'],A,Vacuum adiabatic calorimetry,"origin: commercial source,99.999 % (total),spectroscopy",99.999,Not Specified %,1970
0.0729,0.0008589,1.7178e-05,None kPa,N/A,19182,['C'],A,Vacuum adiabatic calorimetry,"origin: commercial source,99.999 % (total),spectroscopy",99.999,Not Specified %,1970
0.0734,0.0008531,1.7062e-05,None kPa,N/A,19182,['C'],A,Vacuum adiabatic calorimetry,"origin: commercial source,99.999 % (total),spectroscopy",99.999,Not Specified %,1970
0.0768,0.0007878,1.5756e-05,None kPa,N/A,19182,['C'],A,Vacuum adiabatic calorimetry,"origin: commercial source,99.999 % (total),spectroscopy",99.999,Not Specified %,1970
0.0771,0.0007845,1.569e-05,None kPa,N/A,19182,['C'],A,Vacuum adiabatic calorimetry,"origin: commercial source,99.999 % (total),spectroscopy",99.999,Not Specified %,1970
0.0785,0.000746,1.492e-05,None kPa,N/A,19182,['C'],A,Vacuum adiabatic calorimetry,"origin: commercial source,99.999 % (total),spectroscopy",99.999,Not Specified %,1970
0.079,0.0007395,1.479e-05,None kPa,N/A,19182,['C'],A,Vacuum adiabatic calorimetry,"origin: commercial source,99.999 % (total),spectroscopy",99.999,Not Specified %,1970
0.0844,0.0006483,1.2966e-05,None kPa,N/A,19182,['C'],A,Vacuum adiabatic calorimetry,"origin: commercial source,99.999 % (total),spectroscopy",99.999,Not Specified %,1970
0.0878,0.0006006,1.2012e-05,None kPa,N/A,19182,['C'],A,Vacuum adiabatic calorimetry,"origin: commercial source,99.999 % (total),spectroscopy",99.999,Not Specified %,1970
0.0899,0.0005685,1.137e-05,None kPa,N/A,19182,['C'],A,Vacuum adiabatic calorimetry,"origin: commercial source,99.999 % (total),spectroscopy",99.999,Not Specified %,1970
0.0907,0.0005609,1.1218e-05,None kPa,N/A,19182,['C'],A,Vacuum adiabatic calorimetry,"origin: commercial source,99.999 % (total),spectroscopy",99.999,Not Specified %,1970
0.0939,0.0005253,1.0506e-05,None kPa,N/A,19182,['C'],A,Vacuum adiabatic calorimetry,"origin: commercial source,99.999 % (total),spectroscopy",99.999,Not Specified %,1970
0.0992,0.0004728,9.456e-06,None kPa,N/A,19182,['C'],A,Vacuum adiabatic calorimetry,"origin: commercial source,99.999 % (total),spectroscopy",99.999,Not Specified %,1970
0.1001,0.0004634,9.268e-06,None kPa,N/A,19182,['C'],A,Vacuum adiabatic calorimetry,"origin: commercial source,99.999 % (total),spectroscopy",99.999,Not Specified %,1970
0.1011,0.000461,9.22e-06,None kPa,N/A,19182,['C'],A,Vacuum adiabatic calorimetry,"origin: commercial source,99.999 % (total),spectroscopy",99.999,Not Specified %,1970
0.1027,0.0004462,8.924e-06,None kPa,N/A,19182,['C'],A,Vacuum adiabatic calorimetry,"origin: commercial source,99.999 % (total),spectroscopy",99.999,Not Specified %,1970
0.1028,0.0004443,8.886e-06,None kPa,N/A,19182,['C'],A,Vacuum adiabatic calorimetry,"origin: commercial source,99.999 % (total),spectroscopy",99.999,Not Specified %,1970
0.1034,0.0004456,8.912e-06,None kPa,N/A,19182,['C'],A,Vacuum adiabatic calorimetry,"origin: commercial source,99.999 % (total),spectroscopy",99.999,Not Specified %,1970
0.1036,0.0004342,8.684e-06,None kPa,N/A,19182,['C'],A,Vacuum adiabatic calorimetry,"origin: commercial source,99.999 % (total),spectroscopy",99.999,Not Specified %,1970
0.112,0.0003829,7.658e-06,None kPa,N/A,19182,['C'],A,Vacuum adiabatic calorimetry,"origin: commercial source,99.999 % (total),spectroscopy",99.999,Not Specified %,1970
0.1121,0.0003794,7.588e-06,None kPa,N/A,19182,['C'],A,Vacuum adiabatic calorimetry,"origin: commercial source,99.999 % (total),spectroscopy",99.999,Not Specified %,1970
0.1133,0.000375,7.5e-06,None kPa,N/A,19182,['C'],A,Vacuum adiabatic calorimetry,"origin: commercial source,99.999 % (total),spectroscopy",99.999,Not Specified %,1970
0.1134,0.000373,7.46e-06,None kPa,N/A,19182,['C'],A,Vacuum adiabatic calorimetry,"origin: commercial source,99.999 % (total),spectroscopy",99.999,Not Specified %,1970
0.1158,0.0003611,7.222e-06,None kPa,N/A,19182,['C'],A,Vacuum adiabatic calorimetry,"origin: commercial source,99.999 % (total),spectroscopy",99.999,Not Specified %,1970
0.1208,0.000331,6.62e-06,None kPa,N/A,19182,['C'],A,Vacuum adiabatic calorimetry,"origin: commercial source,99.999 % (total),spectroscopy",99.999,Not Specified %,1970
0.1229,0.000315,6.3e-06,None kPa,N/A,19182,['C'],A,Vacuum adiabatic calorimetry,"origin: commercial source,99.999 % (total),spectroscopy",99.999,Not Specified %,1970
0.1229,0.0003161,6.322e-06,None kPa,N/A,19182,['C'],A,Vacuum adiabatic calorimetry,"origin: commercial source,99.999 % (total),spectroscopy",99.999,Not Specified %,1970
0.1316,0.0002825,5.65e-06,None kPa,N/A,19182,['C'],A,Vacuum adiabatic calorimetry,"origin: commercial source,99.999 % (total),spectroscopy",99.999,Not Specified %,1970
0.1353,0.0002658,5.316e-06,None kPa,N/A,19182,['C'],A,Vacuum adiabatic calorimetry,"origin: commercial source,99.999 % (total),spectroscopy",99.999,Not Specified %,1970
0.1441,0.0002351,4.702e-06,None kPa,N/A,19182,['C'],A,Vacuum adiabatic calorimetry,"origin: commercial source,99.999 % (total),spectroscopy",99.999,Not Specified %,1970
0.155,0.0002063,4.126e-06,None kPa,N/A,19182,['C'],A,Vacuum adiabatic calorimetry,"origin: commercial source,99.999 % (total),spectroscopy",99.999,Not Specified %,1970
0.1637,0.0001901,3.802e-06,None kPa,N/A,19182,['C'],A,Vacuum adiabatic calorimetry,"origin: commercial source,99.999 % (total),spectroscopy",99.999,Not Specified %,1970
0.1763,0.0001684,3.368e-06,None kPa,N/A,19182,['C'],A,Vacuum adiabatic calorimetry,"origin: commercial source,99.999 % (total),spectroscopy",99.999,Not Specified %,1970
0.1789,0.0001669,3.338e-06,None kPa,N/A,19182,['C'],A,Vacuum adiabatic calorimetry,"origin: commercial source,99.999 % (total),spectroscopy",99.999,Not Specified %,1970
0.1915,0.0001492,2.984e-06,None kPa,N/A,19182,['C'],A,Vacuum adiabatic calorimetry,"origin: commercial source,99.999 % (total),spectroscopy",99.999,Not Specified %,1970
0.1938,0.0001481,2.962e-06,None kPa,N/A,19182,['C'],A,Vacuum adiabatic calorimetry,"origin: commercial source,99.999 % (total),spectroscopy",99.999,Not Specified %,1970
0.206,0.0001352,2.704e-06,None kPa,N/A,19182,['C'],A,Vacuum adiabatic calorimetry,"origin: commercial source,99.999 % (total),spectroscopy",99.999,Not Specified %,1970
0.2246,0.0001192,2.384e-06,None kPa,N/A,19182,['C'],A,Vacuum adiabatic calorimetry,"origin: commercial source,99.999 % (total),spectroscopy",99.999,Not Specified %,1970
0.2333,0.000115,2.3e-06,None kPa,N/A,19182,['C'],A,Vacuum adiabatic calorimetry,"origin: commercial source,99.999 % (total),spectroscopy",99.999,Not Specified %,1970
0.2397,0.0001115,2.23e-06,None kPa,N/A,19182,['C'],A,Vacuum adiabatic calorimetry,"origin: commercial source,99.999 % (total),spectroscopy",99.999,Not Specified %,1970
0.2413,0.0001097,2.194e-06,None kPa,N/A,19182,['C'],A,Vacuum adiabatic calorimetry,"origin: commercial source,99.999 % (total),spectroscopy",99.999,Not Specified %,1970
