Repository: amr8004/PureElementPRL

# Pure Element Thermodynamic modeling with 3rd generation CALPHAD models for multiple elements

## Description
Jupyter notebook for modeling pure elements with selected models via python tools pycalphad and ESPEI

## Running Tutorial
Creating a codespace should immediately open the desired notebook. Just change the element as desired (non-case sensitive) and set what SGTE structure (FCC_A1, BCC_A2, etc.) you would like to compare against.

## Further Resources

## Citation

File: CpCSV/Se_CP_data.csv
Temperature: K,Heat capacity at constant pressure Cp: J/K/mol,Uncertainty,Pressure,Ref Temp,Data Set ID,State,Representation,Method,Description,Purity,Purity Units,Year
54.4,11.6566,0.0582831,None kPa,N/A,4786,['C'],A,Low temperature calorimetry set up,"origin: commercial source,99.8 % (total),estimated by the compiler",99.8,Not Specified %,1937
56.1,11.983,0.0599149,None kPa,N/A,4786,['C'],A,Low temperature calorimetry set up,"origin: commercial source,99.8 % (total),estimated by the compiler",99.8,Not Specified %,1937
58.7,12.3679,0.0618395,None kPa,N/A,4786,['C'],A,Low temperature calorimetry set up,"origin: commercial source,99.8 % (total),estimated by the compiler",99.8,Not Specified %,1937
60.1,12.6273,0.0631366,None kPa,N/A,4786,['C'],A,Low temperature calorimetry set up,"origin: commercial source,99.8 % (total),estimated by the compiler",99.8,Not Specified %,1937
63.4,12.6984,0.0634922,None kPa,N/A,4786,['C'],A,Low temperature calorimetry set up,"origin: commercial source,99.8 % (total),estimated by the compiler",99.8,Not Specified %,1937
64.6,13.4348,0.0671741,None kPa,N/A,4786,['C'],A,Low temperature calorimetry set up,"origin: commercial source,99.8 % (total),estimated by the compiler",99.8,Not Specified %,1937
68.3,14.3428,0.0717138,None kPa,N/A,4786,['C'],A,Low temperature calorimetry set up,"origin: commercial source,99.8 % (total),estimated by the compiler",99.8,Not Specified %,1937
72.9,15.6733,0.0783663,None kPa,N/A,4786,['C'],A,Low temperature calorimetry set up,"origin: commercial source,99.8 % (total),estimated by the compiler",99.8,Not Specified %,1937
77.6,15.7862,0.0789312,None kPa,N/A,4786,['C'],A,Low temperature calorimetry set up,"origin: commercial source,99.8 % (total),estimated by the compiler",99.8,Not Specified %,1937
77.7,15.782,0.0789102,None kPa,N/A,4786,['C'],A,Low temperature calorimetry set up,"origin: commercial source,99.8 % (total),estimated by the compiler",99.8,Not Specified %,1937
82.8,16.4013,0.0820064,None kPa,N/A,4786,['C'],A,Low temperature calorimetry set up,"origin: commercial source,99.8 % (total),estimated by the compiler",99.8,Not Specified %,1937
92.4,17.3594,0.0867971,None kPa,N/A,4786,['C'],A,Low temperature calorimetry set up,"origin: commercial source,99.8 % (total),estimated by the compiler",99.8,Not Specified %,1937
99.5,18.1669,0.0908346,None kPa,N/A,4786,['C'],A,Low temperature calorimetry set up,"origin: commercial source,99.8 % (total),estimated by the compiler",99.8,Not Specified %,1937
110.0,19.1041,0.0955207,None kPa,N/A,4786,['C'],A,Low temperature calorimetry set up,"origin: commercial source,99.8 % (total),estimated by the compiler",99.8,Not Specified %,1937
119.3,19.7652,0.0988261,None kPa,N/A,4786,['C'],A,Low temperature calorimetry set up,"origin: commercial source,99.8 % (total),estimated by the compiler",99.8,Not Specified %,1937
133.9,20.8112,0.104056,None kPa,N/A,4786,['C'],A,Low temperature calorimetry set up,"origin: commercial source,99.8 % (total),estimated by the compiler",99.8,Not Specified %,1937
147.0,21.6145,0.108073,None kPa,N/A,4786,['C'],A,Low temperature calorimetry set up,"origin: commercial source,99.8 % (total),estimated by the compiler",99.8,Not Specified %,1937
155.4,21.9074,0.109537,None kPa,N/A,4786,['C'],A,Low temperature calorimetry set up,"origin: commercial source,99.8 % (total),estimated by the compiler",99.8,Not Specified %,1937
174.5,22.9869,0.114934,None kPa,N/A,4786,['C'],A,Low temperature calorimetry set up,"origin: commercial source,99.8 % (total),estimated by the compiler",99.8,Not Specified %,1937
191.5,23.2714,0.116357,None kPa,N/A,4786,['C'],A,Low temperature calorimetry set up,"origin: commercial source,99.8 % (total),estimated by the compiler",99.8,Not Specified %,1937
202.7,23.5685,0.117842,None kPa,N/A,4786,['C'],A,Low temperature calorimetry set up,"origin: commercial source,99.8 % (total),estimated by the compiler",99.8,Not Specified %,1937
223.2,23.8572,0.119286,None kPa,N/A,4786,['C'],A,Low temperature calorimetry set up,"origin: commercial source,99.8 % (total),estimated by the compiler",99.8,Not Specified %,1937
240.9,24.1668,0.120834,None kPa,N/A,4786,['C'],A,Low temperature calorimetry set up,"origin: commercial source,99.8 % (total),estimated by the compiler",99.8,Not Specified %,1937
261.2,24.4764,0.122382,None kPa,N/A,4786,['C'],A,Low temperature calorimetry set up,"origin: commercial source,99.8 % (total),estimated by the compiler",99.8,Not Specified %,1937
272.7,24.5224,0.122612,None kPa,N/A,4786,['C'],A,Low temperature calorimetry set up,"origin: commercial source,99.8 % (total),estimated by the compiler",99.8,Not Specified %,1937
296.5,24.9032,0.124516,None kPa,N/A,4786,['C'],A,Low temperature calorimetry set up,"origin: commercial source,99.8 % (total),estimated by the compiler",99.8,Not Specified %,1937
14.97,1.87862,0.037656,None kPa,N/A,7621,['C'],A,Vacuum adiabatic calorimetry,"origin: commercial source,99.999 % (total),stated by supplier,powder",99.999,Not Specified %,1953
15.73,2.17568,0.04184,None kPa,N/A,7621,['C'],A,Vacuum adiabatic calorimetry,"origin: commercial source,99.999 % (total),stated by supplier,powder",99.999,Not Specified %,1953
16.87,2.53969,0.046024,None kPa,N/A,7621,['C'],A,Vacuum adiabatic calorimetry,"origin: commercial source,99.999 % (total),stated by supplier,powder",99.999,Not Specified %,1953
18.17,2.88278,0.050208,None kPa,N/A,7621,['C'],A,Vacuum adiabatic calorimetry,"origin: commercial source,99.999 % (total),stated by supplier,powder",99.999,Not Specified %,1953
19.87,3.40159,0.054392,None kPa,N/A,7621,['C'],A,Vacuum adiabatic calorimetry,"origin: commercial source,99.999 % (total),stated by supplier,powder",99.999,Not Specified %,1953
21.76,3.95388,0.058576,None kPa,N/A,7621,['C'],A,Vacuum adiabatic calorimetry,"origin: commercial source,99.999 % (total),stated by supplier,powder",99.999,Not Specified %,1953
23.82,4.62332,0.06276,None kPa,N/A,7621,['C'],A,Vacuum adiabatic calorimetry,"origin: commercial source,99.999 % (total),stated by supplier,powder",99.999,Not Specified %,1953
25.72,5.07938,0.058576,None kPa,N/A,7621,['C'],A,Vacuum adiabatic calorimetry,"origin: commercial source,99.999 % (total),stated by supplier,powder",99.999,Not Specified %,1953
27.81,5.60656,0.058576,None kPa,N/A,7621,['C'],A,Vacuum adiabatic calorimetry,"origin: commercial source,99.999 % (total),stated by supplier,powder",99.999,Not Specified %,1953
30.38,6.44754,0.054392,None kPa,N/A,7621,['C'],A,Vacuum adiabatic calorimetry,"origin: commercial source,99.999 % (total),stated by supplier,powder",99.999,Not Specified %,1953
33.21,7.05841,0.04184,None kPa,N/A,7621,['C'],A,Vacuum adiabatic calorimetry,"origin: commercial source,99.999 % (total),stated by supplier,powder",99.999,Not Specified %,1953
36.06,7.82826,0.029288,None kPa,N/A,7621,['C'],A,Vacuum adiabatic calorimetry,"origin: commercial source,99.999 % (total),stated by supplier,powder",99.999,Not Specified %,1953
39.38,8.61904,0.012552,None kPa,N/A,7621,['C'],A,Vacuum adiabatic calorimetry,"origin: commercial source,99.999 % (total),stated by supplier,powder",99.999,Not Specified %,1953
42.11,9.2048,0.008368,None kPa,N/A,7621,['C'],A,Vacuum adiabatic calorimetry,"origin: commercial source,99.999 % (total),stated by supplier,powder",99.999,Not Specified %,1953
44.86,9.86169,0.008368,None kPa,N/A,7621,['C'],A,Vacuum adiabatic calorimetry,"origin: commercial source,99.999 % (total),stated by supplier,powder",99.999,Not Specified %,1953
47.62,10.2926,0.008368,None kPa,N/A,7621,['C'],A,Vacuum adiabatic calorimetry,"origin: commercial source,99.999 % (total),stated by supplier,powder",99.999,Not Specified %,1953
50.21,10.8282,0.012552,None kPa,N/A,7621,['C'],A,Vacuum adiabatic calorimetry,"origin: commercial source,99.999 % (total),stated by supplier,powder",99.999,Not Specified %,1953
52.82,11.4767,0.012552,None kPa,N/A,7621,['C'],A,Vacuum adiabatic calorimetry,"origin: commercial source,99.999 % (total),stated by supplier,powder",99.999,Not Specified %,1953
56.74,12.3344,0.012552,None kPa,N/A,7621,['C'],A,Vacuum adiabatic calorimetry,"origin: commercial source,99.999 % (total),stated by supplier,powder",99.999,Not Specified %,1953
60.63,13.1252,0.012552,None kPa,N/A,7621,['C'],A,Vacuum adiabatic calorimetry,"origin: commercial source,99.999 % (total),stated by supplier,powder",99.999,Not Specified %,1953
64.34,13.6775,0.012552,None kPa,N/A,7621,['C'],A,Vacuum adiabatic calorimetry,"origin: commercial source,99.999 % (total),stated by supplier,powder",99.999,Not Specified %,1953
67.99,13.9955,0.012552,None kPa,N/A,7621,['C'],A,Vacuum adiabatic calorimetry,"origin: commercial source,99.999 % (total),stated by supplier,powder",99.999,Not Specified %,1953
72.3,14.803,0.016736,None kPa,N/A,7621,['C'],A,Vacuum adiabatic calorimetry,"origin: commercial source,99.999 % (total),stated by supplier,powder",99.999,Not Specified %,1953
76.0,15.4097,0.016736,None kPa,N/A,7621,['C'],A,Vacuum adiabatic calorimetry,"origin: commercial source,99.999 % (total),stated by supplier,powder",99.999,Not Specified %,1953
79.46,15.8615,0.016736,None kPa,N/A,7621,['C'],A,Vacuum adiabatic calorimetry,"origin: commercial source,99.999 % (total),stated by supplier,powder",99.999,Not Specified %,1953
83.63,16.6523,0.016736,None kPa,N/A,7621,['C'],A,Vacuum adiabatic calorimetry,"origin: commercial source,99.999 % (total),stated by supplier,powder",99.999,Not Specified %,1953
87.97,16.9452,0.016736,None kPa,N/A,7621,['C'],A,Vacuum adiabatic calorimetry,"origin: commercial source,99.999 % (total),stated by supplier,powder",99.999,Not Specified %,1953
100.64,18.2422,0.016736,None kPa,N/A,7621,['C'],A,Vacuum adiabatic calorimetry,"origin: commercial source,99.999 % (total),stated by supplier,powder",99.999,Not Specified %,1953
121.34,19.9786,0.02092,None kPa,N/A,7621,['C'],A,Vacuum adiabatic calorimetry,"origin: commercial source,99.999 % (total),stated by supplier,powder",99.999,Not Specified %,1953
141.53,21.2505,0.02092,None kPa,N/A,7621,['C'],A,Vacuum adiabatic calorimetry,"origin: commercial source,99.999 % (total),stated by supplier,powder",99.999,Not Specified %,1953
147.21,21.5183,0.02092,None kPa,N/A,7621,['C'],A,Vacuum adiabatic calorimetry,"origin: commercial source,99.999 % (total),stated by supplier,powder",99.999,Not Specified %,1953
156.19,22.1878,0.02092,None kPa,N/A,7621,['C'],A,Vacuum adiabatic calorimetry,"origin: commercial source,99.999 % (total),stated by supplier,powder",99.999,Not Specified %,1953
172.77,22.4555,0.02092,None kPa,N/A,7621,['C'],A,Vacuum adiabatic calorimetry,"origin: commercial source,99.999 % (total),stated by supplier,powder",99.999,Not Specified %,1953
180.5,22.899,0.02092,None kPa,N/A,7621,['C'],A,Vacuum adiabatic calorimetry,"origin: commercial source,99.999 % (total),stated by supplier,powder",99.999,Not Specified %,1953
189.05,23.0748,0.025104,None kPa,N/A,7621,['C'],A,Vacuum adiabatic calorimetry,"origin: commercial source,99.999 % (total),stated by supplier,powder",99.999,Not Specified %,1953
205.28,23.5224,0.025104,None kPa,N/A,7621,['C'],A,Vacuum adiabatic calorimetry,"origin: commercial source,99.999 % (total),stated by supplier,powder",99.999,Not Specified %,1953
213.1,23.74,0.025104,None kPa,N/A,7621,['C'],A,Vacuum adiabatic calorimetry,"origin: commercial source,99.999 % (total),stated by supplier,powder",99.999,Not Specified %,1953
220.36,23.6689,0.025104,None kPa,N/A,7621,['C'],A,Vacuum adiabatic calorimetry,"origin: commercial source,99.999 % (total),stated by supplier,powder",99.999,Not Specified %,1953
227.73,23.6019,0.025104,None kPa,N/A,7621,['C'],A,Vacuum adiabatic calorimetry,"origin: commercial source,99.999 % (total),stated by supplier,powder",99.999,Not Specified %,1953
235.1,23.9743,0.025104,None kPa,N/A,7621,['C'],A,Vacuum adiabatic calorimetry,"origin: commercial source,99.999 % (total),stated by supplier,powder",99.999,Not Specified %,1953
242.04,24.0664,0.025104,None kPa,N/A,7621,['C'],A,Vacuum adiabatic calorimetry,"origin: commercial source,99.999 % (total),stated by supplier,powder",99.999,Not Specified %,1953
249.1,24.1961,0.025104,None kPa,N/A,7621,['C'],A,Vacuum adiabatic calorimetry,"origin: commercial source,99.999 % (total),stated by supplier,powder",99.999,Not Specified %,1953
256.09,24.1877,0.025104,None kPa,N/A,7621,['C'],A,Vacuum adiabatic calorimetry,"origin: commercial source,99.999 % (total),stated by supplier,powder",99.999,Not Specified %,1953
268.19,24.7107,0.025104,None kPa,N/A,7621,['C'],A,Vacuum adiabatic calorimetry,"origin: commercial source,99.999 % (total),stated by supplier,powder",99.999,Not Specified %,1953
275.27,25.0161,0.025104,None kPa,N/A,7621,['C'],A,Vacuum adiabatic calorimetry,"origin: commercial source,99.999 % (total),stated by supplier,powder",99.999,Not Specified %,1953
281.82,25.1793,0.025104,None kPa,N/A,7621,['C'],A,Vacuum adiabatic calorimetry,"origin: commercial source,99.999 % (total),stated by supplier,powder",99.999,Not Specified %,1953
288.25,25.2337,0.025104,None kPa,N/A,7621,['C'],A,Vacuum adiabatic calorimetry,"origin: commercial source,99.999 % (total),stated by supplier,powder",99.999,Not Specified %,1953
294.85,25.3174,0.025104,None kPa,N/A,7621,['C'],A,Vacuum adiabatic calorimetry,"origin: commercial source,99.999 % (total),stated by supplier,powder",99.999,Not Specified %,1953
300.3,25.2504,0.025104,None kPa,N/A,7621,['C'],A,Vacuum adiabatic calorimetry,"origin: commercial source,99.999 % (total),stated by supplier,powder",99.999,Not Specified %,1953

File: CpCSV/Si_CP_data.csv (part 1 of 2)
Temperature: K,Heat capacity at constant pressure Cp: J/K/mol,Uncertainty,Pressure,Ref Temp,Data Set ID,State,Representation,Method,Description,Purity,Purity Units,Year
7.72,0.00344552,6.9036e-05,1.33322e-07 kPa,N/A,10698,['C'],A,Vacuum adiabatic calorimetry,"origin: commercial source,99.999 weight % (total),estimated by the compiler,wire",99.999,Weight %,1959
8.122,0.00405262,8.11696e-05,None kPa,N/A,10698,['C'],A,Vacuum adiabatic calorimetry,"origin: commercial source,99.999 weight % (total),estimated by the compiler,wire",99.999,Weight %,1959
8.465,0.00456056,9.2048e-05,None kPa,N/A,10698,['C'],A,Vacuum adiabatic calorimetry,"origin: commercial source,99.999 weight % (total),estimated by the compiler,wire",99.999,Weight %,1959
9.001,0.00556472,0.000112968,None kPa,N/A,10698,['C'],A,Vacuum adiabatic calorimetry,"origin: commercial source,99.999 weight % (total),estimated by the compiler,wire",99.999,Weight %,1959
9.471,0.00644754,0.000129704,None kPa,N/A,10698,['C'],A,Vacuum adiabatic calorimetry,"origin: commercial source,99.999 weight % (total),estimated by the compiler,wire",99.999,Weight %,1959
9.941,0.00758978,0.000150624,None kPa,N/A,10698,['C'],A,Vacuum adiabatic calorimetry,"origin: commercial source,99.999 weight % (total),estimated by the compiler,wire",99.999,Weight %,1959
10.455,0.00892447,4.6024e-05,None kPa,N/A,10698,['C'],A,Vacuum adiabatic calorimetry,"origin: commercial source,99.999 weight % (total),estimated by the compiler,wire",99.999,Weight %,1959
10.894,0.0102048,5.0208e-05,None kPa,N/A,10698,['C'],A,Vacuum adiabatic calorimetry,"origin: commercial source,99.999 weight % (total),estimated by the compiler,wire",99.999,Weight %,1959
11.501,0.0120876,5.8576e-05,None kPa,N/A,10698,['C'],A,Vacuum adiabatic calorimetry,"origin: commercial source,99.999 weight % (total),estimated by the compiler,wire",99.999,Weight %,1959
11.908,0.0136984,6.6944e-05,None kPa,N/A,10698,['C'],A,Vacuum adiabatic calorimetry,"origin: commercial source,99.999 weight % (total),estimated by the compiler,wire",99.999,Weight %,1959
12.435,0.0153595,7.5312e-05,None kPa,N/A,10698,['C'],A,Vacuum adiabatic calorimetry,"origin: commercial source,99.999 weight % (total),estimated by the compiler,wire",99.999,Weight %,1959
12.592,0.0164264,8.368e-05,None kPa,N/A,10698,['C'],A,Vacuum adiabatic calorimetry,"origin: commercial source,99.999 weight % (total),estimated by the compiler,wire",99.999,Weight %,1959
12.649,0.0173678,8.7864e-05,None kPa,N/A,10698,['C'],A,Vacuum adiabatic calorimetry,"origin: commercial source,99.999 weight % (total),estimated by the compiler,wire",99.999,Weight %,1959
12.927,0.0174724,8.7864e-05,None kPa,N/A,10698,['C'],A,Vacuum adiabatic calorimetry,"origin: commercial source,99.999 weight % (total),estimated by the compiler,wire",99.999,Weight %,1959
12.995,0.0179201,8.7864e-05,None kPa,N/A,10698,['C'],A,Vacuum adiabatic calorimetry,"origin: commercial source,99.999 weight % (total),estimated by the compiler,wire",99.999,Weight %,1959
13.032,0.0186899,9.2048e-05,None kPa,N/A,10698,['C'],A,Vacuum adiabatic calorimetry,"origin: commercial source,99.999 weight % (total),estimated by the compiler,wire",99.999,Weight %,1959
13.618,0.0216104,0.000108784,None kPa,N/A,10698,['C'],A,Vacuum adiabatic calorimetry,"origin: commercial source,99.999 weight % (total),estimated by the compiler,wire",99.999,Weight %,1959
14.59,0.0276981,0.000138072,None kPa,N/A,10698,['C'],A,Vacuum adiabatic calorimetry,"origin: commercial source,99.999 weight % (total),estimated by the compiler,wire",99.999,Weight %,1959
14.941,0.0316269,0.000158992,None kPa,N/A,10698,['C'],A,Vacuum adiabatic calorimetry,"origin: commercial source,99.999 weight % (total),estimated by the compiler,wire",99.999,Weight %,1959
15.527,0.0350075,0.000175728,None kPa,N/A,10698,['C'],A,Vacuum adiabatic calorimetry,"origin: commercial source,99.999 weight % (total),estimated by the compiler,wire",99.999,Weight %,1959
15.302,0.0336184,0.00016736,None kPa,N/A,10698,['C'],A,Vacuum adiabatic calorimetry,"origin: commercial source,99.999 weight % (total),estimated by the compiler,wire",99.999,Weight %,1959
15.42,0.0343757,0.000171544,None kPa,N/A,10698,['C'],A,Vacuum adiabatic calorimetry,"origin: commercial source,99.999 weight % (total),estimated by the compiler,wire",99.999,Weight %,1959
16.256,0.0420074,0.0002092,None kPa,N/A,10698,['C'],A,Vacuum adiabatic calorimetry,"origin: commercial source,99.999 weight % (total),estimated by the compiler,wire",99.999,Weight %,1959
16.505,0.043932,0.0002092,None kPa,N/A,10698,['C'],A,Vacuum adiabatic calorimetry,"origin: commercial source,99.999 weight % (total),estimated by the compiler,wire",99.999,Weight %,1959
17.221,0.0528021,0.00025104,None kPa,N/A,10698,['C'],A,Vacuum adiabatic calorimetry,"origin: commercial source,99.999 weight % (total),estimated by the compiler,wire",99.999,Weight %,1959
17.529,0.0556472,0.00029288,None kPa,N/A,10698,['C'],A,Vacuum adiabatic calorimetry,"origin: commercial source,99.999 weight % (total),estimated by the compiler,wire",99.999,Weight %,1959
17.694,0.0577392,0.00029288,None kPa,N/A,10698,['C'],A,Vacuum adiabatic calorimetry,"origin: commercial source,99.999 weight % (total),estimated by the compiler,wire",99.999,Weight %,1959
18.489,0.0686594,0.00033472,None kPa,N/A,10698,['C'],A,Vacuum adiabatic calorimetry,"origin: commercial source,99.999 weight % (total),estimated by the compiler,wire",99.999,Weight %,1959
18.686,0.0726761,0.00037656,None kPa,N/A,10698,['C'],A,Vacuum adiabatic calorimetry,"origin: commercial source,99.999 weight % (total),estimated by the compiler,wire",99.999,Weight %,1959
19.543,0.0852699,0.0004184,None kPa,N/A,10698,['C'],A,Vacuum adiabatic calorimetry,"origin: commercial source,99.999 weight % (total),estimated by the compiler,wire",99.999,Weight %,1959
19.551,0.0861067,0.0004184,None kPa,N/A,10698,['C'],A,Vacuum adiabatic calorimetry,"origin: commercial source,99.999 weight % (total),estimated by the compiler,wire",99.999,Weight %,1959
19.606,0.087613,0.0004184,None kPa,N/A,10698,['C'],A,Vacuum adiabatic calorimetry,"origin: commercial source,99.999 weight % (total),estimated by the compiler,wire",99.999,Weight %,1959
20.253,0.101085,0.0002092,None kPa,N/A,10698,['C'],A,Vacuum adiabatic calorimetry,"origin: commercial source,99.999 weight % (total),estimated by the compiler,wire",99.999,Weight %,1959
21.967,0.14008,0.00029288,None kPa,N/A,10698,['C'],A,Vacuum adiabatic calorimetry,"origin: commercial source,99.999 weight % (total),estimated by the compiler,wire",99.999,Weight %,1959
22.101,0.144976,0.00029288,None kPa,N/A,10698,['C'],A,Vacuum adiabatic calorimetry,"origin: commercial source,99.999 weight % (total),estimated by the compiler,wire",99.999,Weight %,1959
22.959,0.169619,0.00033472,None kPa,N/A,10698,['C'],A,Vacuum adiabatic calorimetry,"origin: commercial source,99.999 weight % (total),estimated by the compiler,wire",99.999,Weight %,1959
23.058,0.172004,0.00033472,None kPa,N/A,10698,['C'],A,Vacuum adiabatic calorimetry,"origin: commercial source,99.999 weight % (total),estimated by the compiler,wire",99.999,Weight %,1959
25.17,0.243132,0.00050208,None kPa,N/A,10698,['C'],A,Vacuum adiabatic calorimetry,"origin: commercial source,99.999 weight % (total),estimated by the compiler,wire",99.999,Weight %,1959
26.47,0.299156,0.00058576,None kPa,N/A,10698,['C'],A,Vacuum adiabatic calorimetry,"origin: commercial source,99.999 weight % (total),estimated by the compiler,wire",99.999,Weight %,1959
28.48,0.399028,0.00079496,None kPa,N/A,10698,['C'],A,Vacuum adiabatic calorimetry,"origin: commercial source,99.999 weight % (total),estimated by the compiler,wire",99.999,Weight %,1959
29.8,0.469026,0.0008368,None kPa,N/A,10698,['C'],A,Vacuum adiabatic calorimetry,"origin: commercial source,99.999 weight % (total),estimated by the compiler,wire",99.999,Weight %,1959
31.62,0.580321,0.0012552,None kPa,N/A,10698,['C'],A,Vacuum adiabatic calorimetry,"origin: commercial source,99.999 weight % (total),estimated by the compiler,wire",99.999,Weight %,1959
32.9,0.66693,0.0012552,None kPa,N/A,10698,['C'],A,Vacuum adiabatic calorimetry,"origin: commercial source,99.999 weight % (total),estimated by the compiler,wire",99.999,Weight %,1959
34.67,0.796215,0.0016736,None kPa,N/A,10698,['C'],A,Vacuum adiabatic calorimetry,"origin: commercial source,99.999 weight % (total),estimated by the compiler,wire",99.999,Weight %,1959
36.15,0.91002,0.0016736,None kPa,N/A,10698,['C'],A,Vacuum adiabatic calorimetry,"origin: commercial source,99.999 weight % (total),estimated by the compiler,wire",99.999,Weight %,1959
37.75,1.04182,0.002092,None kPa,N/A,10698,['C'],A,Vacuum adiabatic calorimetry,"origin: commercial source,99.999 weight % (total),estimated by the compiler,wire",99.999,Weight %,1959
39.43,1.18867,0.0025104,None kPa,N/A,10698,['C'],A,Vacuum adiabatic calorimetry,"origin: commercial source,99.999 weight % (total),estimated by the compiler,wire",99.999,Weight %,1959
40.88,1.31378,0.0025104,None kPa,N/A,10698,['C'],A,Vacuum adiabatic calorimetry,"origin: commercial source,99.999 weight % (total),estimated by the compiler,wire",99.999,Weight %,1959
42.59,1.47235,0.0029288,None kPa,N/A,10698,['C'],A,Vacuum adiabatic calorimetry,"origin: commercial source,99.999 weight % (total),estimated by the compiler,wire",99.999,Weight %,1959
43.96,1.60122,0.0033472,None kPa,N/A,10698,['C'],A,Vacuum adiabatic calorimetry,"origin: commercial source,99.999 weight % (total),estimated by the compiler,wire",99.999,Weight %,1959
45.75,1.77778,0.0033472,None kPa,N/A,10698,['C'],A,Vacuum adiabatic calorimetry,"origin: commercial source,99.999 weight % (total),estimated by the compiler,wire",99.999,Weight %,1959
46.92,1.892,0.0037656,None kPa,N/A,10698,['C'],A,Vacuum adiabatic calorimetry,"origin: commercial source,99.999 weight % (total),estimated by the compiler,wire",99.999,Weight %,1959
48.63,2.07401,0.004184,None kPa,N/A,10698,['C'],A,Vacuum adiabatic calorimetry,"origin: commercial source,99.999 weight % (total),estimated by the compiler,wire",99.999,Weight %,1959
49.8,2.19283,0.004184,None kPa,N/A,10698,['C'],A,Vacuum adiabatic calorimetry,"origin: commercial source,99.999 weight % (total),estimated by the compiler,wire",99.999,Weight %,1959
50.5,2.25099,0.0046024,None kPa,N/A,10698,['C'],A,Vacuum adiabatic calorimetry,"origin: commercial source,99.999 weight % (total),estimated by the compiler,wire",99.999,Weight %,1959
51.96,2.40203,0.0046024,None kPa,N/A,10698,['C'],A,Vacuum adiabatic calorimetry,"origin: commercial source,99.999 weight % (total),estimated by the compiler,wire",99.999,Weight %,1959
54.38,2.6422,0.0054392,None kPa,N/A,10698,['C'],A,Vacuum adiabatic calorimetry,"origin: commercial source,99.999 weight % (total),estimated by the compiler,wire",99.999,Weight %,1959
55.43,2.75098,0.0054392,None kPa,N/A,10698,['C'],A,Vacuum adiabatic calorimetry,"origin: commercial source,99.999 weight % (total),estimated by the compiler,wire",99.999,Weight %,1959
58.09,3.04219,0.006276,None kPa,N/A,10698,['C'],A,Vacuum adiabatic calorimetry,"origin: commercial source,99.999 weight % (total),estimated by the compiler,wire",99.999,Weight %,1959
59.01,3.13298,0.006276,None kPa,N/A,10698,['C'],A,Vacuum adiabatic calorimetry,"origin: commercial source,99.999 weight % (total),estimated by the compiler,wire",99.999,Weight %,1959
61.66,3.4041,0.0066944,None kPa,N/A,10698,['C'],A,Vacuum adiabatic calorimetry,"origin: commercial source,99.999 weight % (total),estimated by the compiler,wire",99.999,Weight %,1959
62.71,3.51289,0.0071128,None kPa,N/A,10698,['C'],A,Vacuum adiabatic calorimetry,"origin: commercial source,99.999 weight % (total),estimated by the compiler,wire",99.999,Weight %,1959
65.1,3.76602,0.0075312,None kPa,N/A,10698,['C'],A,Vacuum adiabatic calorimetry,"origin: commercial source,99.999 weight % (total),estimated by the compiler,wire",99.999,Weight %,1959
66.27,3.89489,0.0079496,None kPa,N/A,10698,['C'],A,Vacuum adiabatic calorimetry,"origin: commercial source,99.999 weight % (total),estimated by the compiler,wire",99.999,Weight %,1959
68.67,4.12208,0.008368,None kPa,N/A,10698,['C'],A,Vacuum adiabatic calorimetry,"origin: commercial source,99.999 weight % (total),estimated by the compiler,wire",99.999,Weight %,1959
69.74,4.21747,0.008368,None kPa,N/A,10698,['C'],A,Vacuum adiabatic calorimetry,"origin: commercial source,99.999 weight % (total),estimated by the compiler,wire",99.999,Weight %,1959
72.16,4.4727,0.008368,None kPa,N/A,10698,['C'],A,Vacuum adiabatic calorimetry,"origin: commercial source,99.999 weight % (total),estimated by the compiler,wire",99.999,Weight %,1959
73.32,4.60658,0.008368,None kPa,N/A,10698,['C'],A,Vacuum adiabatic calorimetry,"origin: commercial source,99.999 weight % (total),estimated by the compiler,wire",99.999,Weight %,1959
75.57,4.81997,0.008368,None kPa,N/A,10698,['C'],A,Vacuum adiabatic calorimetry,"origin: commercial source,99.999 weight % (total),estimated by the compiler,wire",99.999,Weight %,1959
76.82,4.93712,0.008368,None kPa,N/A,10698,['C'],A,Vacuum adiabatic calorimetry,"origin: commercial source,99.999 weight % (total),estimated by the compiler,wire",99.999,Weight %,1959
80.4,5.3095,0.012552,None kPa,N/A,10698,['C'],A,Vacuum adiabatic calorimetry,"origin: commercial source,99.999 weight % (total),estimated by the compiler,wire",99.999,Weight %,1959
83.95,5.68606,0.012552,None kPa,N/A,10698,['C'],A,Vacuum adiabatic calorimetry,"origin: commercial source,99.999 weight % (total),estimated by the compiler,wire",99.999,Weight %,1959
86.29,5.91199,0.012552,None kPa,N/A,10698,['C'],A,Vacuum adiabatic calorimetry,"origin: commercial source,99.999 weight % (total),estimated by the compiler,wire",99.999,Weight %,1959
89.73,6.28437,0.012552,None kPa,N/A,10698,['C'],A,Vacuum adiabatic calorimetry,"origin: commercial source,99.999 weight % (total),estimated by the compiler,wire",99.999,Weight %,1959
93.2,6.60654,0.012552,None kPa,N/A,10698,['C'],A,Vacuum adiabatic calorimetry,"origin: commercial source,99.999 weight % (total),estimated by the compiler,wire",99.999,Weight %,1959
96.71,6.95381,0.012552,None kPa,N/A,10698,['C'],A,Vacuum adiabatic calorimetry,"origin: commercial source,99.999 weight % (total),estimated by the compiler,wire",99.999,Weight %,1959
100.07,7.28016,0.012552,None kPa,N/A,10698,['C'],A,Vacuum adiabatic calorimetry,"origin: commercial source,99.999 weight % (total),estimated by the compiler,wire",99.999,Weight %,1959
101.46,7.41405,0.016736,None kPa,N/A,10698,['C'],A,Vacuum adiabatic calorimetry,"origin: commercial source,99.999 weight % (total),estimated by the compiler,wire",99.999,Weight %,1959
103.46,7.6107,0.016736,None kPa,N/A,10698,['C'],A,Vacuum adiabatic calorimetry,"origin: commercial source,99.999 weight % (total),estimated by the compiler,wire",99.999,Weight %,1959
106.87,7.95797,0.016736,None kPa,N/A,10698,['C'],A,Vacuum adiabatic calorimetry,"origin: commercial source,99.999 weight % (total),estimated by the compiler,wire",99.999,Weight %,1959
110.15,8.27177,0.016736,None kPa,N/A,10698,['C'],A,Vacuum adiabatic calorimetry,"origin: commercial source,99.999 weight % (total),estimated by the compiler,wire",99.999,Weight %,1959
113.53,8.59394,0.016736,None kPa,N/A,10698,['C'],A,Vacuum adiabatic calorimetry,"origin: commercial source,99.999 weight % (total),estimated by the compiler,wire",99.999,Weight %,1959
117.02,8.94121,0.016736,None kPa,N/A,10698,['C'],A,Vacuum adiabatic calorimetry,"origin: commercial source,99.999 weight % (total),estimated by the compiler,wire",99.999,Weight %,1959
120.39,9.26338,0.016736,None kPa,N/A,10698,['C'],A,Vacuum adiabatic calorimetry,"origin: commercial source,99.999 weight % (total),estimated by the compiler,wire",99.999,Weight %,1959
123.85,9.59391,0.02092,None kPa,N/A,10698,['C'],A,Vacuum adiabatic calorimetry,"origin: commercial source,99.999 weight % (total),estimated by the compiler,wire",99.999,Weight %,1959
124.65,9.66922,0.02092,None kPa,N/A,10698,['C'],A,Vacuum adiabatic calorimetry,"origin: commercial source,99.999 weight % (total),estimated by the compiler,wire",99.999,Weight %,1959
128.05,9.99139,0.02092,None kPa,N/A,10698,['C'],A,Vacuum adiabatic calorimetry,"origin: commercial source,99.999 weight % (total),estimated by the compiler,wire",99.999,Weight %,1959
131.42,10.3052,0.02092,None kPa,N/A,10698,['C'],A,Vacuum adiabatic calorimetry,"origin: commercial source,99.999 weight % (total),estimated by the compiler,wire",99.999,Weight %,1959
134.75,10.6148,0.02092,None kPa,N/A,10698,['C'],A,Vacuum adiabatic calorimetry,"origin: commercial source,99.999 weight % (total),estimated by the compiler,wire",99.999,Weight %,1959
138.0,10.891,0.02092,None kPa,N/A,10698,['C'],A,Vacuum adiabatic calorimetry,"origin: commercial source,99.999 weight % (total),estimated by the compiler,wire",99.999,Weight %,1959
141.16,11.2006,0.02092,None kPa,N/A,10698,['C'],A,Vacuum adiabatic calorimetry,"origin: commercial source,99.999 weight % (total),estimated by the compiler,wire",99.999,Weight %,1959
144.42,11.4809,0.02092,None kPa,N/A,10698,['C'],A,Vacuum adiabatic calorimetry,"origin: commercial source,99.999 weight % (total),estimated by the compiler,wire",99.999,Weight %,1959
147.78,11.778,0.025104,None kPa,N/A,10698,['C'],A,Vacuum adiabatic calorimetry,"origin: commercial source,99.999 weight % (total),estimated by the compiler,wire",99.999,Weight %,1959
151.05,12.0457,0.025104,None kPa,N/A,10698,['C'],A,Vacuum adiabatic calorimetry,"origin: commercial source,99.999 weight % (total),estimated by the compiler,wire",99.999,Weight %,1959
154.26,12.3177,0.025104,None kPa,N/A,10698,['C'],A,Vacuum adiabatic calorimetry,"origin: commercial source,99.999 weight % (total),estimated by the compiler,wire",99.999,Weight %,1959
157.51,12.5938,0.025104,None kPa,N/A,10698,['C'],A,Vacuum adiabatic calorimetry,"origin: commercial source,99.999 weight % (total),estimated by the compiler,wire",99.999,Weight %,1959
159.72,12.7696,0.025104,None kPa,N/A,10698,['C'],A,Vacuum adiabatic calorimetry,"origin: commercial source,99.999 weight % (total),estimated by the compiler,wire",99.999,Weight %,1959
160.81,12.87,0.025104,None kPa,N/A,10698,['C'],A,Vacuum adiabatic calorimetry,"origin: commercial source,99.999 weight % (total),estimated by the compiler,wire",99.999,Weight %,1959
162.97,13.0373,0.025104,None kPa,N/A,10698,['C'],A,Vacuum adiabatic calorimetry,"origin: commercial source,99.999 weight % (total),estimated by the compiler,wire",99.999,Weight %,1959
166.35,13.2968,0.025104,None kPa,N/A,10698,['C'],A,Vacuum adiabatic calorimetry,"origin: commercial source,99.999 weight % (total),estimated by the compiler,wire",99.999,Weight %,1959
169.87,13.5687,0.025104,None kPa,N/A,10698,['C'],A,Vacuum adiabatic calorimetry,"origin: commercial source,99.999 weight % (total),estimated by the compiler,wire",99.999,Weight %,1959
173.16,13.8072,0.029288,None kPa,N/A,10698,['C'],A,Vacuum adiabatic calorimetry,"origin: commercial source,99.999 weight % (total),estimated by the compiler,wire",99.999,Weight %,1959
176.39,14.0499,0.029288,None kPa,N/A,10698,['C'],A,Vacuum adiabatic calorimetry,"origin: commercial source,99.999 weight % (total),estimated by the compiler,wire",99.999,Weight %,1959
179.72,14.3218,0.029288,None kPa,N/A,10698,['C'],A,Vacuum adiabatic calorimetry,"origin: commercial source,99.999 weight % (total),estimated by the compiler,wire",99.999,Weight %,1959
183.0,14.5185,0.029288,None kPa,N/A,10698,['C'],A,Vacuum adiabatic calorimetry,"origin: commercial source,99.999 weight % (total),estimated by the compiler,wire",99.999,Weight %,1959
184.61,14.6105,0.029288,None kPa,N/A,10698,['C'],A,Vacuum adiabatic calorimetry,"origin: commercial source,99.999 weight % (total),estimated by the compiler,wire",99.999,Weight %,1959
186.4,14.7528,0.029288,None kPa,N/A,10698,['C'],A,Vacuum adiabatic calorimetry,"origin: commercial source,99.999 weight % (total),estimated by the compiler,wire",99.999,Weight %,1959
188.08,14.8532,0.029288,None kPa,N/A,10698,['C'],A,Vacuum adiabatic calorimetry,"origin: commercial source,99.999 weight % (total),estimated by the compiler,wire",99.999,Weight %,1959
189.94,14.9871,0.029288,None kPa,N/A,10698,['C'],A,Vacuum adiabatic calorimetry,"origin: commercial source,99.999 weight % (total),estimated by the compiler,wire",99.999,Weight %,1959
191.49,15.0917,0.029288,None kPa,N/A,10698,['C'],A,Vacuum adiabatic calorimetry,"origin: commercial source,99.999 weight % (total),estimated by the compiler,wire",99.999,Weight %,1959
193.25,15.1921,0.029288,None kPa,N/A,10698,['C'],A,Vacuum adiabatic calorimetry,"origin: commercial source,99.999 weight % (total),estimated by the compiler,wire",99.999,Weight %,1959
194.86,15.2925,0.029288,None kPa,N/A,10698,['C'],A,Vacuum adiabatic calorimetry,"origin: commercial source,99.999 weight % (total),estimated by the compiler,wire",99.999,Weight %,1959
196.69,15.4139,0.029288,None kPa,N/A,10698,['C'],A,Vacuum adiabatic calorimetry,"origin: commercial source,99.999 weight % (total),estimated by the compiler,wire",99.999,Weight %,1959
198.18,15.5101,0.029288,None kPa,N/A,10698,['C'],A,Vacuum adiabatic calorimetry,"origin: commercial source,99.999 weight % (total),estimated by the compiler,wire",99.999,Weight %,1959
200.08,15.6398,0.029288,None kPa,N/A,10698,['C'],A,Vacuum adiabatic calorimetry,"origin: commercial source,99.999 weight % (total),estimated by the compiler,wire",99.999,Weight %,1959
201.45,15.7318,0.033472,None kPa,N/A,10698,['C'],A,Vacuum adiabatic calorimetry,"origin: commercial source,99.999 weight % (total),estimated by the compiler,wire",99.999,Weight %,1959
203.42,15.8448,0.033472,None kPa,N/A,10698,['C'],A,Vacuum adiabatic calorimetry,"origin: commercial source,99.999 weight % (total),estimated by the compiler,wire",99.999,Weight %,1959
204.95,15.9159,0.033472,None kPa,N/A,10698,['C'],A,Vacuum adiabatic calorimetry,"origin: commercial source,99.999 weight % (total),estimated by the compiler,wire",99.999,Weight %,1959
206.71,16.0122,0.033472,None kPa,N/A,10698,['C'],A,Vacuum adiabatic calorimetry,"origin: commercial source,99.999 weight % (total),estimated by the compiler,wire",99.999,Weight %,1959
208.67,16.1586,0.033472,None kPa,N/A,10698,['C'],A,Vacuum adiabatic calorimetry,"origin: commercial source,99.999 weight % (total),estimated by the compiler,wire",99.999,Weight %,1959
210.03,16.2214,0.033472,None kPa,N/A,10698,['C'],A,Vacuum adiabatic calorimetry,"origin: commercial source,99.999 weight % (total),estimated by the compiler,wire",99.999,Weight %,1959
212.34,16.4055,0.033472,None kPa,N/A,10698,['C'],A,Vacuum adiabatic calorimetry,"origin: commercial source,99.999 weight % (total),estimated by the compiler,wire",99.999,Weight %,1959
213.38,16.418,0.033472,None kPa,N/A,10698,['C'],A,Vacuum adiabatic calorimetry,"origin: commercial source,99.999 weight % (total),estimated by the compiler,wire",99.999,Weight %,1959
216.88,16.6105,0.033472,None kPa,N/A,10698,['C'],A,Vacuum adiabatic calorimetry,"origin: commercial source,99.999 weight % (total),estimated by the compiler,wire",99.999,Weight %,1959
220.56,16.8071,0.033472,None kPa,N/A,10698,['C'],A,Vacuum adiabatic calorimetry,"origin: commercial source,99.999 weight % (total),estimated by the compiler,wire",99.999,Weight %,1959
224.19,16.9996,0.033472,None kPa,N/A,10698,['C'],A,Vacuum adiabatic calorimetry,"origin: commercial source,99.999 weight % (total),estimated by the compiler,wire",99.999,Weight %,1959
227.78,17.1837,0.033472,None kPa,N/A,10698,['C'],A,Vacuum adiabatic calorimetry,"origin: commercial source,99.999 weight % (total),estimated by the compiler,wire",99.999,Weight %,1959
231.26,17.3594,0.033472,None kPa,N/A,10698,['C'],A,Vacuum adiabatic calorimetry,"origin: commercial source,99.999 weight % (total),estimated by the compiler,wire",99.999,Weight %,1959
231.33,17.351,0.033472,None kPa,N/A,10698,['C'],A,Vacuum adiabatic calorimetry,"origin: commercial source,99.999 weight % (total),estimated by the compiler,wire",99.999,Weight %,1959
234.77,17.5142,0.033472,None kPa,N/A,10698,['C'],A,Vacuum adiabatic calorimetry,"origin: commercial source,99.999 weight % (total),estimated by the compiler,wire",99.999,Weight %,1959
238.24,17.6983,0.033472,None kPa,N/A,10698,['C'],A,Vacuum adiabatic calorimetry,"origin: commercial source,99.999 weight % (total),estimated by the compiler,wire",99.999,Weight %,1959
241.68,17.8406,0.037656,None kPa,N/A,10698,['C'],A,Vacuum adiabatic calorimetry,"origin: commercial source,99.999 weight % (total),estimated by the compiler,wire",99.999,Weight %,1959
245.09,18.0289,0.037656,None kPa,N/A,10698,['C'],A,Vacuum adiabatic calorimetry,"origin: commercial source,99.999 weight % (total),estimated by the compiler,wire",99.999,Weight %,1959
248.64,18.1502,0.037656,None kPa,N/A,10698,['C'],A,Vacuum adiabatic calorimetry,"origin: commercial source,99.999 weight % (total),estimated by the compiler,wire",99.999,Weight %,1959
252.36,18.3217,0.037656,None kPa,N/A,10698,['C'],A,Vacuum adiabatic calorimetry,"origin: commercial source,99.999 weight % (total),estimated by the compiler,wire",99.999,Weight %,1959
256.03,18.4849,0.037656,None kPa,N/A,10698,['C'],A,Vacuum adiabatic calorimetry,"origin: commercial source,99.999 weight % (total),estimated by the compiler,wire",99.999,Weight %,1959
259.68,18.6606,0.037656,None kPa,N/A,10698,['C'],A,Vacuum adiabatic calorimetry,"origin: commercial source,99.999 weight % (total),estimated by the compiler,wire",99.999,Weight %,1959
263.29,18.782,0.037656,None kPa,N/A,10698,['C'],A,Vacuum adiabatic calorimetry,"origin: commercial source,99.999 weight % (total),estimated by the compiler,wire",99.999,Weight %,1959
266.88,18.9159,0.037656,None kPa,N/A,10698,['C'],A,Vacuum adiabatic calorimetry,"origin: commercial source,99.999 weight % (total),estimated by the compiler,wire",99.999,Weight %,1959
270.43,19.0707,0.037656,None kPa,N/A,10698,['C'],A,Vacuum adiabatic calorimetry,"origin: commercial source,99.999 weight % (total),estimated by the compiler,wire",99.999,Weight %,1959
273.77,19.1711,0.037656,None kPa,N/A,10698,['C'],A,Vacuum adiabatic calorimetry,"origin: commercial source,99.999 weight % (total),estimated by the compiler,wire",99.999,Weight %,1959
277.38,19.3343,0.037656,None kPa,N/A,10698,['C'],A,Vacuum adiabatic calorimetry,"origin: commercial source,99.999 weight % (total),estimated by the compiler,wire",99.999,Weight %,1959
280.85,19.4389,0.037656,None kPa,N/A,10698,['C'],A,Vacuum adiabatic calorimetry,"origin: commercial source,99.999 weight % (total),estimated by the compiler,wire",99.999,Weight %,1959
283.36,19.464,0.037656,None kPa,N/A,10698,['C'],A,Vacuum adiabatic calorimetry,"origin: commercial source,99.999 weight % (total),estimated by the compiler,wire",99.999,Weight %,1959
284.3,19.5811,0.037656,None kPa,N/A,10698,['C'],A,Vacuum adiabatic calorimetry,"origin: commercial source,99.999 weight % (total),estimated by the compiler,wire",99.999,Weight %,1959
287.71,19.6481,0.037656,None kPa,N/A,10698,['C'],A,Vacuum adiabatic calorimetry,"origin: commercial source,99.999 weight % (total),estimated by the compiler,wire",99.999,Weight %,1959
287.68,19.715,0.037656,None kPa,N/A,10698,['C'],A,Vacuum adiabatic calorimetry,"origin: commercial source,99.999 weight % (total),estimated by the compiler,wire",99.999,Weight %,1959
291.08,19.8112,0.037656,None kPa,N/A,10698,['C'],A,Vacuum adiabatic calorimetry,"origin: commercial source,99.999 weight % (total),estimated by the compiler,wire",99.999,Weight %,1959
292.9,19.8029,0.037656,None kPa,N/A,10698,['C'],A,Vacuum adiabatic calorimetry,"origin: commercial source,99.999 weight % (total),estimated by the compiler,wire",99.999,Weight %,1959
294.69,19.9451,0.04184,None kPa,N/A,10698,['C'],A,Vacuum adiabatic calorimetry,"origin: commercial source,99.999 weight % (total),estimated by the compiler,wire",99.999,Weight %,1959
295.52,19.9577,0.04184,None kPa,N/A,10698,['C'],A,Vacuum adiabatic calorimetry,"origin: commercial source,99.999 weight % (total),estimated by the compiler,wire",99.999,Weight %,1959
296.63,19.9577,0.04184,None kPa,N/A,10698,['C'],A,Vacuum adiabatic calorimetry,"origin: commercial source,99.999 weight % (total),estimated by the compiler,wire",99.999,Weight %,1959
296.73,19.9326,0.04184,None kPa,N/A,10698,['C'],A,Vacuum adiabatic calorimetry,"origin: commercial source,99.999 weight % (total),estimated by the compiler,wire",99.999,Weight %,1959
298.41,20.0204,0.04184,None kPa,N/A,10698,['C'],A,Vacuum adiabatic calorimetry,"origin: commercial source,99.999 weight % (total),estimated by the compiler,wire",99.999,Weight %,1959
300.33,20.0414,0.04184,None kPa,N/A,10698,['C'],A,Vacuum adiabatic calorimetry,"origin: commercial source,99.999 weight % (total),estimated by the compiler,wire",99.999,Weight %,1959
300.45,20.0665,0.04184,None kPa,N/A,10698,['C'],A,Vacuum adiabatic calorimetry,"origin: commercial source,99.999 weight % (total),estimated by the compiler,wire",99.999,Weight %,1959
80.0,5.18816,0.259408,101.325 kPa,N/A,10727,['C'],A,Vacuum adiabatic calorimetry,"not stated,99.5 weight % (total),stated by supplier",99.5,Weight %,1959
90.0,6.19232,0.309616,None kPa,N/A,10727,['C'],A,Vacuum adiabatic calorimetry,"not stated,99.5 weight % (total),stated by supplier",99.5,Weight %,1959
100.0,7.19648,0.359824,None kPa,N/A,10727,['C'],A,Vacuum adiabatic calorimetry,"not stated,99.5 weight % (total),stated by supplier",99.5,Weight %,1959
110.0,8.1588,0.40794,None kPa,N/A,10727,['C'],A,Vacuum adiabatic calorimetry,"not stated,99.5 weight % (total),stated by supplier",99.5,Weight %,1959
120.0,9.07928,0.453964,None kPa,N/A,10727,['C'],A,Vacuum adiabatic calorimetry,"not stated,99.5 weight % (total),stated by supplier",99.5,Weight %,1959
130.0,9.95792,0.497896,None kPa,N/A,10727,['C'],A,Vacuum adiabatic calorimetry,"not stated,99.5 weight % (total),stated by supplier",99.5,Weight %,1959
140.0,10.8366,0.541828,None kPa,N/A,10727,['C'],A,Vacuum adiabatic calorimetry,"not stated,99.5 weight % (total),stated by supplier",99.5,Weight %,1959
150.0,11.6734,0.583668,None kPa,N/A,10727,['C'],A,Vacuum adiabatic calorimetry,"not stated,99.5 weight % (total),stated by supplier",99.5,Weight %,1959
160.0,12.5102,0.625508,None kPa,N/A,10727,['C'],A,Vacuum adiabatic calorimetry,"not stated,99.5 weight % (total),stated by supplier",99.5,Weight %,1959
170.0,13.3051,0.665256,None kPa,N/A,10727,['C'],A,Vacuum adiabatic calorimetry,"not stated,99.5 weight % (total),stated by supplier",99.5,Weight %,1959
180.0,14.0582,0.702912,None kPa,N/A,10727,['C'],A,Vacuum adiabatic calorimetry,"not stated,99.5 weight % (total),stated by supplier",99.5,Weight %,1959
200.0,15.3971,0.769856,None kPa,N/A,10727,['C'],A,Vacuum adiabatic calorimetry,"not stated,99.5 weight % (total),stated by supplier",99.5,Weight %,1959
210.0,16.0247,0.801236,None kPa,N/A,10727,['C'],A,Vacuum adiabatic calorimetry,"not stated,99.5 weight % (total),stated by supplier",99.5,Weight %,1959
220.0,16.5268,0.82634,None kPa,N/A,10727,['C'],A,Vacuum adiabatic calorimetry,"not stated,99.5 weight % (total),stated by supplier",99.5,Weight %,1959
230.0,16.9452,0.84726,None kPa,N/A,10727,['C'],A,Vacuum adiabatic calorimetry,"not stated,99.5 weight % (total),stated by supplier",99.5,Weight %,1959
240.0,17.3636,0.86818,None kPa,N/A,10727,['C'],A,Vacuum adiabatic calorimetry,"not stated,99.5 weight % (total),stated by supplier",99.5,Weight %,1959
250.0,17.7402,0.887008,None kPa,N/A,10727,['C'],A,Vacuum adiabatic calorimetry,"not stated,99.5 weight % (total),stated by supplier",99.5,Weight %,1959
260.0,18.1167,0.905836,None kPa,N/A,10727,['C'],A,Vacuum adiabatic calorimetry,"not stated,99.5 weight % (total),stated by supplier",99.5,Weight %,1959
270.0,18.4933,0.924664,None kPa,N/A,10727,['C'],A,Vacuum adiabatic calorimetry,"not stated,99.5 weight % (total),stated by supplier",99.5,Weight %,1959
280.0,18.828,0.9414,None kPa,N/A,10727,['C'],A,Vacuum adiabatic calorimetry,"not stated,99.5 weight % (total),stated by supplier",99.5,Weight %,1959
290.0,19.1627,0.958136,None kPa,N/A,10727,['C'],A,Vacuum adiabatic calorimetry,"not stated,99.5 weight % (total),stated by supplier",99.5,Weight %,1959
300.0,19.4556,0.97278,None kPa,N/A,10727,['C'],A,Vacuum adiabatic calorimetry,"not stated,99.5 weight % (total),stated by supplier",99.5,Weight %,1959
310.0,19.7066,0.985332,None kPa,N/A,10727,['C'],A,Vacuum adiabatic calorimetry,"not stated,99.5 weight % (total),stated by supplier",99.5,Weight %,1959
61.2,3.39322,0.0678645,None kPa,N/A,3123,['C'],A,Vacuum adiabatic calorimetry,"origin: commercial source,99.2 mole % (total),stated by supplier",99.2,Mole %,1930
65.1,4.07522,0.0815043,None kPa,N/A,3123,['C'],A,Vacuum adiabatic calorimetry,"origin: commercial source,99.2 mole % (total),stated by supplier",99.2,Mole %,1930
75.0,4.85344,0.0970688,None kPa,N/A,3123,['C'],A,Vacuum adiabatic calorimetry,"origin: commercial source,99.2 mole % (total),stated by supplier",99.2,Mole %,1930
88.4,6.07935,0.121587,None kPa,N/A,3123,['C'],A,Vacuum adiabatic calorimetry,"origin: commercial source,99.2 mole % (total),stated by supplier",99.2,Mole %,1930
98.8,7.09188,0.141838,None kPa,N/A,3123,['C'],A,Vacuum adiabatic calorimetry,"origin: commercial source,99.2 mole % (total),stated by supplier",99.2,Mole %,1930
116.7,9.04581,0.180916,None kPa,N/A,3123,['C'],A,Vacuum adiabatic calorimetry,"origin: commercial source,99.2 mole % (total),stated by supplier",99.2,Mole %,1930
129.8,10.2215,0.20443,None kPa,N/A,3123,['C'],A,Vacuum adiabatic calorimetry,"origin: commercial source,99.2 mole % (total),stated by supplier",99.2,Mole %,1930
133.6,10.5395,0.21079,None kPa,N/A,3123,['C'],A,Vacuum adiabatic calorimetry,"origin: commercial source,99.2 mole % (total),stated by supplier",99.2,Mole %,1930
145.5,11.5478,0.230957,None kPa,N/A,3123,['C'],A,Vacuum adiabatic calorimetry,"origin: commercial source,99.2 mole % (total),stated by supplier",99.2,Mole %,1930
157.1,12.4809,0.249617,None kPa,N/A,3123,['C'],A,Vacuum adiabatic calorimetry,"origin: commercial source,99.2 mole % (total),stated by supplier",99.2,Mole %,1930
158.8,12.6357,0.252714,None kPa,N/A,3123,['C'],A,Vacuum adiabatic calorimetry,"origin: commercial source,99.2 mole % (total),stated by supplier",99.2,Mole %,1930
161.4,12.9411,0.258822,None kPa,N/A,3123,['C'],A,Vacuum adiabatic calorimetry,"origin: commercial source,99.2 mole % (total),stated by supplier",99.2,Mole %,1930
164.3,13.0373,0.260747,None kPa,N/A,3123,['C'],A,Vacuum adiabatic calorimetry,"origin: commercial source,99.2 mole % (total),stated by supplier",99.2,Mole %,1930
165.8,13.3344,0.266688,None kPa,N/A,3123,['C'],A,Vacuum adiabatic calorimetry,"origin: commercial source,99.2 mole % (total),stated by supplier",99.2,Mole %,1930
179.5,14.2507,0.285014,None kPa,N/A,3123,['C'],A,Vacuum adiabatic calorimetry,"origin: commercial source,99.2 mole % (total),stated by supplier",99.2,Mole %,1930
186.9,14.8072,0.296144,None kPa,N/A,3123,['C'],A,Vacuum adiabatic calorimetry,"origin: commercial source,99.2 mole % (total),stated by supplier",99.2,Mole %,1930
192.5,14.9578,0.299156,None kPa,N/A,3123,['C'],A,Vacuum adiabatic calorimetry,"origin: commercial source,99.2 mole % (total),stated by supplier",99.2,Mole %,1930
196.0,15.3888,0.307775,None kPa,N/A,3123,['C'],A,Vacuum adiabatic calorimetry,"origin: commercial source,99.2 mole % (total),stated by supplier",99.2,Mole %,1930
199.2,15.6272,0.312545,None kPa,N/A,3123,['C'],A,Vacuum adiabatic calorimetry,"origin: commercial source,99.2 mole % (total),stated by supplier",99.2,Mole %,1930
205.3,15.9285,0.31857,None kPa,N/A,3123,['C'],A,Vacuum adiabatic calorimetry,"origin: commercial source,99.2 mole % (total),stated by supplier",99.2,Mole %,1930
213.6,16.3218,0.326436,None kPa,N/A,3123,['C'],A,Vacuum adiabatic calorimetry,"origin: commercial source,99.2 mole % (total),stated by supplier",99.2,Mole %,1930
222.8,16.782,0.33564,None kPa,N/A,3123,['C'],A,Vacuum adiabatic calorimetry,"origin: commercial source,99.2 mole % (total),stated by supplier",99.2,Mole %,1930
237.5,17.3678,0.347356,None kPa,N/A,3123,['C'],A,Vacuum adiabatic calorimetry,"origin: commercial source,99.2 mole % (total),stated by supplier",99.2,Mole %,1930
241.4,17.7234,0.354468,None kPa,N/A,3123,['C'],A,Vacuum adiabatic calorimetry,"origin: commercial source,99.2 mole % (total),stated by supplier",99.2,Mole %,1930
246.6,17.987,0.35974,None kPa,N/A,3123,['C'],A,Vacuum adiabatic calorimetry,"origin: commercial source,99.2 mole % (total),stated by supplier",99.2,Mole %,1930
253.3,18.5393,0.370786,None kPa,N/A,3123,['C'],A,Vacuum adiabatic calorimetry,"origin: commercial source,99.2 mole % (total),stated by supplier",99.2,Mole %,1930
258.2,18.3385,0.366769,None kPa,N/A,3123,['C'],A,Vacuum adiabatic calorimetry,"origin: commercial source,99.2 mole % (total),stated by supplier",99.2,Mole %,1930
265.9,18.7987,0.375974,None kPa,N/A,3123,['C'],A,Vacuum adiabatic calorimetry,"origin: commercial source,99.2 mole % (total),stated by supplier",99.2,Mole %,1930
283.3,19.5811,0.391622,None kPa,N/A,3123,['C'],A,Vacuum adiabatic calorimetry,"origin: commercial source,99.2 mole % (total),stated by supplier",99.2,Mole %,1930
287.0,19.6774,0.393547,None kPa,N/A,3123,['C'],A,Vacuum adiabatic calorimetry,"origin: commercial source,99.2 mole % (total),stated by supplier",99.2,Mole %,1930
290.4,19.602,0.392041,None kPa,N/A,3123,['C'],A,Vacuum adiabatic calorimetry,"origin: commercial source,99.2 mole % (total),stated by supplier",99.2,Mole %,1930
294.5,19.5435,0.390869,None kPa,N/A,3123,['C'],A,Vacuum adiabatic calorimetry,"origin: commercial source,99.2 mole % (total),stated by supplier",99.2,Mole %,1930
296.3,19.464,0.389279,None kPa,N/A,3123,['C'],A,Vacuum adiabatic calorimetry,"origin: commercial source,99.2 mole % (total),stated by supplier",99.2,Mole %,1930
80.0,5.18816,0.259408,101.325 kPa,N/A,10727,['C'],A,Vacuum adiabatic calorimetry,"not stated,99.5 weight % (total),stated by supplier",99.5,Weight %,1959
90.0,6.19232,0.309616,None kPa,N/A,10727,['C'],A,Vacuum adiabatic calorimetry,"not stated,99.5 weight % (total),stated by supplier",99.5,Weight %,1959
100.0,7.19648,0.359824,None kPa,N/A,10727,['C'],A,Vacuum adiabatic calorimetry,"not stated,99.5 weight % (total),stated by supplier",99.5,Weight %,1959
110.0,8.1588,0.40794,None kPa,N/A,10727,['C'],A,Vacuum adiabatic calorimetry,"not stated,99.5 weight % (total),stated by supplier",99.5,Weight %,1959
120.0,9.07928,0.453964,None kPa,N/A,10727,['C'],A,Vacuum adiabatic calorimetry,"not stated,99.5 weight % (total),stated by supplier",99.5,Weight %,1959
130.0,9.95792,0.497896,None kPa,N/A,10727,['C'],A,Vacuum adiabatic calorimetry,"not stated,99.5 weight % (total),stated by supplier",99.5,Weight %,1959
140.0,10.8366,0.541828,None kPa,N/A,10727,['C'],A,Vacuum adiabatic calorimetry,"not stated,99.5 weight % (total),stated by supplier",99.5,Weight %,1959
150.0,11.6734,0.583668,None kPa,N/A,10727,['C'],A,Vacuum adiabatic calorimetry,"not stated,99.5 weight % (total),stated by supplier",99.5,Weight %,1959
160.0,12.5102,0.625508,None kPa,N/A,10727,['C'],A,Vacuum adiabatic calorimetry,"not stated,99.5 weight % (total),stated by supplier",99.5,Weight %,1959
170.0,13.3051,0.665256,None kPa,N/A,10727,['C'],A,Vacuum adiabatic calorimetry,"not stated,99.5 weight % (total),stated by supplier",99.5,Weight %,1959
180.0,14.0582,0.702912,None kPa,N/A,10727,['C'],A,Vacuum adiabatic calorimetry,"not stated,99.5 weight % (total),stated by supplier",99.5,Weight %,1959
200.0,15.3971,0.769856,None kPa,N/A,10727,['C'],A,Vacuum adiabatic calorimetry,"not stated,99.5 weight % (total),stated by supplier",99.5,Weight %,1959
210.0,16.0247,0.801236,None kPa,N/A,10727,['C'],A,Vacuum adiabatic calorimetry,"not stated,99.5 weight % (total),stated by supplier",99.5,Weight %,1959
220.0,16.5268,0.82634,None kPa,N/A,10727,['C'],A,Vacuum adiabatic calorimetry,"not stated,99.5 weight % (total),stated by supplier",99.5,Weight %,1959
