Repository: amr8004/PureElementPRL

# Pure Element Thermodynamic modeling with 3rd generation CALPHAD models for multiple elements

## Description
Jupyter notebook for modeling pure elements with selected models via python tools pycalphad and ESPEI

## Running Tutorial
Creating a codespace should immediately open the desired notebook. Just change the element as desired (non-case sensitive) and set what SGTE structure (FCC_A1, BCC_A2, etc.) you would like to compare against.

## Further Resources

## Citation

File: CpCSV/Sm_CP_data.csv (part 1 of 4)
Temperature: K,Heat capacity at constant pressure Cp: J/K/mol,Uncertainty,Pressure,Ref Temp,Data Set ID,State,Representation,Method,Description,Purity,Purity Units,Year
2.0,0.03138,0.001569,None kPa,N/A,9792,['C'],A,Not stated,origin: commercial source,,,1957
3.0,0.0569024,0.00284512,None kPa,N/A,9792,['C'],A,Not stated,origin: commercial source,,,1957
4.0,0.108784,0.0054392,None kPa,N/A,9792,['C'],A,Not stated,origin: commercial source,,,1957
5.0,0.217568,0.0108784,None kPa,N/A,9792,['C'],A,Not stated,origin: commercial source,,,1957
6.0,0.435136,0.0217568,None kPa,N/A,9792,['C'],A,Not stated,origin: commercial source,,,1957
7.0,0.748936,0.0374468,None kPa,N/A,9792,['C'],A,Not stated,origin: commercial source,,,1957
8.0,1.21336,0.060668,None kPa,N/A,9792,['C'],A,Not stated,origin: commercial source,,,1957
9.0,1.79912,0.089956,None kPa,N/A,9792,['C'],A,Not stated,origin: commercial source,,,1957
10.0,2.63592,0.131796,None kPa,N/A,9792,['C'],A,Not stated,origin: commercial source,,,1957
11.0,3.7656,0.18828,None kPa,N/A,9792,['C'],A,Not stated,origin: commercial source,,,1957
12.0,6.10864,0.305432,None kPa,N/A,9792,['C'],A,Not stated,origin: commercial source,,,1957
13.0,10.6692,0.53346,None kPa,N/A,9792,['C'],A,Not stated,origin: commercial source,,,1957
13.6,13.0541,0.652704,None kPa,N/A,9792,['C'],A,Not stated,origin: commercial source,,,1957
14.0,11.7152,0.58576,None kPa,N/A,9792,['C'],A,Not stated,origin: commercial source,,,1957
15.0,5.6484,0.28242,None kPa,N/A,9792,['C'],A,Not stated,origin: commercial source,,,1957
16.0,5.48104,0.274052,None kPa,N/A,9792,['C'],A,Not stated,origin: commercial source,,,1957
17.0,5.8576,0.29288,None kPa,N/A,9792,['C'],A,Not stated,origin: commercial source,,,1957
18.0,6.40152,0.320076,None kPa,N/A,9792,['C'],A,Not stated,origin: commercial source,,,1957
19.0,6.98728,0.349364,None kPa,N/A,9792,['C'],A,Not stated,origin: commercial source,,,1957
20.0,7.57304,0.378652,None kPa,N/A,9792,['C'],A,Not stated,origin: commercial source,,,1957
1.3802,0.0351874,0.00175937,None kPa,N/A,9793,['C'],A,Not stated,origin: commercial source,,,1957
2.37879,0.0387438,0.00193719,None kPa,N/A,9793,['C'],A,Not stated,origin: commercial source,,,1957
3.38868,0.0649357,0.00324678,None kPa,N/A,9793,['C'],A,Not stated,origin: commercial source,,,1957
4.06254,0.138783,0.00693916,None kPa,N/A,9793,['C'],A,Not stated,origin: commercial source,,,1957
4.81368,0.198782,0.00993909,None kPa,N/A,9793,['C'],A,Not stated,origin: commercial source,,,1957
5.5014,0.325306,0.0162653,None kPa,N/A,9793,['C'],A,Not stated,origin: commercial source,,,1957
5.90571,0.414927,0.0207464,None kPa,N/A,9793,['C'],A,Not stated,origin: commercial source,,,1957
6.41973,0.549861,0.0274931,None kPa,N/A,9793,['C'],A,Not stated,origin: commercial source,,,1957
6.87835,0.710945,0.0355473,None kPa,N/A,9793,['C'],A,Not stated,origin: commercial source,,,1957
7.02543,0.734292,0.0367146,None kPa,N/A,9793,['C'],A,Not stated,origin: commercial source,,,1957
7.38609,0.870607,0.0435303,None kPa,N/A,9793,['C'],A,Not stated,origin: commercial source,,,1957
7.56094,0.949475,0.0474738,None kPa,N/A,9793,['C'],A,Not stated,origin: commercial source,,,1957
7.92201,1.13763,0.0568815,None kPa,N/A,9793,['C'],A,Not stated,origin: commercial source,,,1957
8.17255,1.23641,0.0618207,None kPa,N/A,9793,['C'],A,Not stated,origin: commercial source,,,1957
8.44077,1.40306,0.0701531,None kPa,N/A,9793,['C'],A,Not stated,origin: commercial source,,,1957
8.77353,1.58557,0.0792784,None kPa,N/A,9793,['C'],A,Not stated,origin: commercial source,,,1957
9.02472,1.70741,0.0853703,None kPa,N/A,9793,['C'],A,Not stated,origin: commercial source,,,1957
9.2888,1.9943,0.0997152,None kPa,N/A,9793,['C'],A,Not stated,origin: commercial source,,,1957
9.53862,2.29446,0.114723,None kPa,N/A,9793,['C'],A,Not stated,origin: commercial source,,,1957
9.74575,2.41191,0.120595,None kPa,N/A,9793,['C'],A,Not stated,origin: commercial source,,,1957
9.99472,2.60416,0.130208,None kPa,N/A,9793,['C'],A,Not stated,origin: commercial source,,,1957
10.1708,2.72709,0.136354,None kPa,N/A,9793,['C'],A,Not stated,origin: commercial source,,,1957
10.5521,3.17582,0.158791,None kPa,N/A,9793,['C'],A,Not stated,origin: commercial source,,,1957
10.7406,3.28595,0.164297,None kPa,N/A,9793,['C'],A,Not stated,origin: commercial source,,,1957
11.0778,3.73853,0.186926,None kPa,N/A,9793,['C'],A,Not stated,origin: commercial source,,,1957
11.2674,4.15375,0.207687,None kPa,N/A,9793,['C'],A,Not stated,origin: commercial source,,,1957
11.5279,4.74541,0.23727,None kPa,N/A,9793,['C'],A,Not stated,origin: commercial source,,,1957
11.7544,5.20167,0.260084,None kPa,N/A,9793,['C'],A,Not stated,origin: commercial source,,,1957
12.0494,6.06245,0.303122,None kPa,N/A,9793,['C'],A,Not stated,origin: commercial source,,,1957
12.2684,6.85887,0.342944,None kPa,N/A,9793,['C'],A,Not stated,origin: commercial source,,,1957
12.2709,6.99761,0.349881,None kPa,N/A,9793,['C'],A,Not stated,origin: commercial source,,,1957
12.5751,8.71444,0.435722,None kPa,N/A,9793,['C'],A,Not stated,origin: commercial source,,,1957
12.6897,8.85443,0.442722,None kPa,N/A,9793,['C'],A,Not stated,origin: commercial source,,,1957
12.894,9.43145,0.47157,None kPa,N/A,9793,['C'],A,Not stated,origin: commercial source,,,1957
12.9102,10.1268,0.506343,None kPa,N/A,9793,['C'],A,Not stated,origin: commercial source,,,1957
13.1488,11.2933,0.564668,None kPa,N/A,9793,['C'],A,Not stated,origin: commercial source,,,1957
13.2392,11.4174,0.570869,None kPa,N/A,9793,['C'],A,Not stated,origin: commercial source,,,1957
13.3654,12.0803,0.604015,None kPa,N/A,9793,['C'],A,Not stated,origin: commercial source,,,1957
13.4085,12.7217,0.636085,None kPa,N/A,9793,['C'],A,Not stated,origin: commercial source,,,1957
13.5602,12.9694,0.648474,None kPa,N/A,9793,['C'],A,Not stated,origin: commercial source,,,1957
13.8163,12.4954,0.624772,None kPa,N/A,9793,['C'],A,Not stated,origin: commercial source,,,1957
13.9638,12.5139,0.625692,None kPa,N/A,9793,['C'],A,Not stated,origin: commercial source,,,1957
14.1434,10.907,0.545347,None kPa,N/A,9793,['C'],A,Not stated,origin: commercial source,,,1957
14.2563,10.5397,0.526987,None kPa,N/A,9793,['C'],A,Not stated,origin: commercial source,,,1957
14.428,8.58904,0.429454,None kPa,N/A,9793,['C'],A,Not stated,origin: commercial source,,,1957
14.4728,8.27558,0.413779,None kPa,N/A,9793,['C'],A,Not stated,origin: commercial source,,,1957
14.6465,7.04464,0.352232,None kPa,N/A,9793,['C'],A,Not stated,origin: commercial source,,,1957
14.8891,5.78957,0.289478,None kPa,N/A,9793,['C'],A,Not stated,origin: commercial source,,,1957
15.0974,5.70857,0.285428,None kPa,N/A,9793,['C'],A,Not stated,origin: commercial source,,,1957
15.2802,5.38761,0.269381,None kPa,N/A,9793,['C'],A,Not stated,origin: commercial source,,,1957
15.2947,5.5115,0.275575,None kPa,N/A,9793,['C'],A,Not stated,origin: commercial source,,,1957
15.9021,5.56455,0.278228,None kPa,N/A,9793,['C'],A,Not stated,origin: commercial source,,,1957
16.0404,5.65388,0.282694,None kPa,N/A,9793,['C'],A,Not stated,origin: commercial source,,,1957
16.395,5.49619,0.274809,None kPa,N/A,9793,['C'],A,Not stated,origin: commercial source,,,1957
16.8675,5.81735,0.290868,None kPa,N/A,9793,['C'],A,Not stated,origin: commercial source,,,1957
16.9772,5.86229,0.293114,None kPa,N/A,9793,['C'],A,Not stated,origin: commercial source,,,1957
17.3555,5.77618,0.288809,None kPa,N/A,9793,['C'],A,Not stated,origin: commercial source,,,1957
17.8183,6.28554,0.314277,None kPa,N/A,9793,['C'],A,Not stated,origin: commercial source,,,1957
17.9469,6.43005,0.321503,None kPa,N/A,9793,['C'],A,Not stated,origin: commercial source,,,1957
18.3572,6.6926,0.33463,None kPa,N/A,9793,['C'],A,Not stated,origin: commercial source,,,1957
18.7828,6.84431,0.342216,None kPa,N/A,9793,['C'],A,Not stated,origin: commercial source,,,1957
19.2976,7.13117,0.356558,None kPa,N/A,9793,['C'],A,Not stated,origin: commercial source,,,1957
19.6467,7.44744,0.372372,None kPa,N/A,9793,['C'],A,Not stated,origin: commercial source,,,1957
20.0,7.23,0.10845,None kPa,N/A,10805,['C'],A,Adiabatic calorimeter (non-vacuum) ,"not stated,99.8 % (total),spectroscopy",99.8,Not Specified %,1959
25.0,10.05,0.15075,None kPa,N/A,10805,['C'],A,Adiabatic calorimeter (non-vacuum) ,"not stated,99.8 % (total),spectroscopy",99.8,Not Specified %,1959
30.0,13.0,0.195,None kPa,N/A,10805,['C'],A,Adiabatic calorimeter (non-vacuum) ,"not stated,99.8 % (total),spectroscopy",99.8,Not Specified %,1959
35.0,15.77,0.23655,None kPa,N/A,10805,['C'],A,Adiabatic calorimeter (non-vacuum) ,"not stated,99.8 % (total),spectroscopy",99.8,Not Specified %,1959
40.0,18.28,0.2742,None kPa,N/A,10805,['C'],A,Adiabatic calorimeter (non-vacuum) ,"not stated,99.8 % (total),spectroscopy",99.8,Not Specified %,1959
45.0,20.55,0.30825,None kPa,N/A,10805,['C'],A,Adiabatic calorimeter (non-vacuum) ,"not stated,99.8 % (total),spectroscopy",99.8,Not Specified %,1959
50.0,22.57,0.33855,None kPa,N/A,10805,['C'],A,Adiabatic calorimeter (non-vacuum) ,"not stated,99.8 % (total),spectroscopy",99.8,Not Specified %,1959
55.0,24.45,0.36675,None kPa,N/A,10805,['C'],A,Adiabatic calorimeter (non-vacuum) ,"not stated,99.8 % (total),spectroscopy",99.8,Not Specified %,1959
60.0,26.2,0.393,None kPa,N/A,10805,['C'],A,Adiabatic calorimeter (non-vacuum) ,"not stated,99.8 % (total),spectroscopy",99.8,Not Specified %,1959
65.0,27.79,0.41685,None kPa,N/A,10805,['C'],A,Adiabatic calorimeter (non-vacuum) ,"not stated,99.8 % (total),spectroscopy",99.8,Not Specified %,1959
70.0,29.32,0.4398,None kPa,N/A,10805,['C'],A,Adiabatic calorimeter (non-vacuum) ,"not stated,99.8 % (total),spectroscopy",99.8,Not Specified %,1959
75.0,30.75,0.46125,None kPa,N/A,10805,['C'],A,Adiabatic calorimeter (non-vacuum) ,"not stated,99.8 % (total),spectroscopy",99.8,Not Specified %,1959
80.0,32.21,0.48315,None kPa,N/A,10805,['C'],A,Adiabatic calorimeter (non-vacuum) ,"not stated,99.8 % (total),spectroscopy",99.8,Not Specified %,1959
85.0,33.68,0.5052,None kPa,N/A,10805,['C'],A,Adiabatic calorimeter (non-vacuum) ,"not stated,99.8 % (total),spectroscopy",99.8,Not Specified %,1959
90.0,35.09,0.52635,None kPa,N/A,10805,['C'],A,Adiabatic calorimeter (non-vacuum) ,"not stated,99.8 % (total),spectroscopy",99.8,Not Specified %,1959
95.0,36.42,0.5463,None kPa,N/A,10805,['C'],A,Adiabatic calorimeter (non-vacuum) ,"not stated,99.8 % (total),spectroscopy",99.8,Not Specified %,1959
100.0,37.98,0.5697,None kPa,N/A,10805,['C'],A,Adiabatic calorimeter (non-vacuum) ,"not stated,99.8 % (total),spectroscopy",99.8,Not Specified %,1959
102.0,38.86,0.5829,None kPa,N/A,10805,['C'],A,Adiabatic calorimeter (non-vacuum) ,"not stated,99.8 % (total),spectroscopy",99.8,Not Specified %,1959
104.0,40.33,0.60495,None kPa,N/A,10805,['C'],A,Adiabatic calorimeter (non-vacuum) ,"not stated,99.8 % (total),spectroscopy",99.8,Not Specified %,1959
104.2,40.57,0.60855,None kPa,N/A,10805,['C'],A,Adiabatic calorimeter (non-vacuum) ,"not stated,99.8 % (total),spectroscopy",99.8,Not Specified %,1959
104.4,40.82,0.6123,None kPa,N/A,10805,['C'],A,Adiabatic calorimeter (non-vacuum) ,"not stated,99.8 % (total),spectroscopy",99.8,Not Specified %,1959
104.6,41.16,0.6174,None kPa,N/A,10805,['C'],A,Adiabatic calorimeter (non-vacuum) ,"not stated,99.8 % (total),spectroscopy",99.8,Not Specified %,1959
104.8,41.68,0.6252,None kPa,N/A,10805,['C'],A,Adiabatic calorimeter (non-vacuum) ,"not stated,99.8 % (total),spectroscopy",99.8,Not Specified %,1959
105.0,42.04,0.6306,None kPa,N/A,10805,['C'],A,Adiabatic calorimeter (non-vacuum) ,"not stated,99.8 % (total),spectroscopy",99.8,Not Specified %,1959
105.2,42.17,0.63255,None kPa,N/A,10805,['C'],A,Adiabatic calorimeter (non-vacuum) ,"not stated,99.8 % (total),spectroscopy",99.8,Not Specified %,1959
105.4,41.74,0.6261,None kPa,N/A,10805,['C'],A,Adiabatic calorimeter (non-vacuum) ,"not stated,99.8 % (total),spectroscopy",99.8,Not Specified %,1959
105.6,39.98,0.5997,None kPa,N/A,10805,['C'],A,Adiabatic calorimeter (non-vacuum) ,"not stated,99.8 % (total),spectroscopy",99.8,Not Specified %,1959
105.8,37.45,0.56175,None kPa,N/A,10805,['C'],A,Adiabatic calorimeter (non-vacuum) ,"not stated,99.8 % (total),spectroscopy",99.8,Not Specified %,1959
106.0,34.14,0.5121,None kPa,N/A,10805,['C'],A,Adiabatic calorimeter (non-vacuum) ,"not stated,99.8 % (total),spectroscopy",99.8,Not Specified %,1959
106.5,29.51,0.44265,None kPa,N/A,10805,['C'],A,Adiabatic calorimeter (non-vacuum) ,"not stated,99.8 % (total),spectroscopy",99.8,Not Specified %,1959
107.0,28.43,0.42645,None kPa,N/A,10805,['C'],A,Adiabatic calorimeter (non-vacuum) ,"not stated,99.8 % (total),spectroscopy",99.8,Not Specified %,1959
107.5,27.97,0.41955,None kPa,N/A,10805,['C'],A,Adiabatic calorimeter (non-vacuum) ,"not stated,99.8 % (total),spectroscopy",99.8,Not Specified %,1959
108.0,27.66,0.4149,None kPa,N/A,10805,['C'],A,Adiabatic calorimeter (non-vacuum) ,"not stated,99.8 % (total),spectroscopy",99.8,Not Specified %,1959
110.0,27.12,0.4068,None kPa,N/A,10805,['C'],A,Adiabatic calorimeter (non-vacuum) ,"not stated,99.8 % (total),spectroscopy",99.8,Not Specified %,1959
115.0,26.61,0.39915,None kPa,N/A,10805,['C'],A,Adiabatic calorimeter (non-vacuum) ,"not stated,99.8 % (total),spectroscopy",99.8,Not Specified %,1959
120.0,26.37,0.39555,None kPa,N/A,10805,['C'],A,Adiabatic calorimeter (non-vacuum) ,"not stated,99.8 % (total),spectroscopy",99.8,Not Specified %,1959
130.0,26.23,0.39345,None kPa,N/A,10805,['C'],A,Adiabatic calorimeter (non-vacuum) ,"not stated,99.8 % (total),spectroscopy",99.8,Not Specified %,1959
140.0,26.22,0.3933,None kPa,N/A,10805,['C'],A,Adiabatic calorimeter (non-vacuum) ,"not stated,99.8 % (total),spectroscopy",99.8,Not Specified %,1959
150.0,26.29,0.39435,None kPa,N/A,10805,['C'],A,Adiabatic calorimeter (non-vacuum) ,"not stated,99.8 % (total),spectroscopy",99.8,Not Specified %,1959
160.0,26.42,0.3963,None kPa,N/A,10805,['C'],A,Adiabatic calorimeter (non-vacuum) ,"not stated,99.8 % (total),spectroscopy",99.8,Not Specified %,1959
170.0,26.57,0.39855,None kPa,N/A,10805,['C'],A,Adiabatic calorimeter (non-vacuum) ,"not stated,99.8 % (total),spectroscopy",99.8,Not Specified %,1959
180.0,26.71,0.40065,None kPa,N/A,10805,['C'],A,Adiabatic calorimeter (non-vacuum) ,"not stated,99.8 % (total),spectroscopy",99.8,Not Specified %,1959
190.0,26.86,0.4029,None kPa,N/A,10805,['C'],A,Adiabatic calorimeter (non-vacuum) ,"not stated,99.8 % (total),spectroscopy",99.8,Not Specified %,1959
200.0,27.07,0.40605,None kPa,N/A,10805,['C'],A,Adiabatic calorimeter (non-vacuum) ,"not stated,99.8 % (total),spectroscopy",99.8,Not Specified %,1959
210.0,27.27,0.40905,None kPa,N/A,10805,['C'],A,Adiabatic calorimeter (non-vacuum) ,"not stated,99.8 % (total),spectroscopy",99.8,Not Specified %,1959
220.0,27.48,0.4122,None kPa,N/A,10805,['C'],A,Adiabatic calorimeter (non-vacuum) ,"not stated,99.8 % (total),spectroscopy",99.8,Not Specified %,1959
230.0,27.71,0.41565,None kPa,N/A,10805,['C'],A,Adiabatic calorimeter (non-vacuum) ,"not stated,99.8 % (total),spectroscopy",99.8,Not Specified %,1959
240.0,27.93,0.41895,None kPa,N/A,10805,['C'],A,Adiabatic calorimeter (non-vacuum) ,"not stated,99.8 % (total),spectroscopy",99.8,Not Specified %,1959
250.0,28.22,0.4233,None kPa,N/A,10805,['C'],A,Adiabatic calorimeter (non-vacuum) ,"not stated,99.8 % (total),spectroscopy",99.8,Not Specified %,1959
260.0,28.49,0.42735,None kPa,N/A,10805,['C'],A,Adiabatic calorimeter (non-vacuum) ,"not stated,99.8 % (total),spectroscopy",99.8,Not Specified %,1959
270.0,28.7,0.4305,None kPa,N/A,10805,['C'],A,Adiabatic calorimeter (non-vacuum) ,"not stated,99.8 % (total),spectroscopy",99.8,Not Specified %,1959
273.2,28.78,0.4317,None kPa,N/A,10805,['C'],A,Adiabatic calorimeter (non-vacuum) ,"not stated,99.8 % (total),spectroscopy",99.8,Not Specified %,1959
280.0,28.98,0.4347,None kPa,N/A,10805,['C'],A,Adiabatic calorimeter (non-vacuum) ,"not stated,99.8 % (total),spectroscopy",99.8,Not Specified %,1959
290.0,29.28,0.4392,None kPa,N/A,10805,['C'],A,Adiabatic calorimeter (non-vacuum) ,"not stated,99.8 % (total),spectroscopy",99.8,Not Specified %,1959
298.2,29.53,0.44295,None kPa,N/A,10805,['C'],A,Adiabatic calorimeter (non-vacuum) ,"not stated,99.8 % (total),spectroscopy",99.8,Not Specified %,1959
300.0,29.58,0.4437,None kPa,N/A,10805,['C'],A,Adiabatic calorimeter (non-vacuum) ,"not stated,99.8 % (total),spectroscopy",99.8,Not Specified %,1959
310.0,29.88,0.4482,None kPa,N/A,10805,['C'],A,Adiabatic calorimeter (non-vacuum) ,"not stated,99.8 % (total),spectroscopy",99.8,Not Specified %,1959
320.0,30.17,0.45255,None kPa,N/A,10805,['C'],A,Adiabatic calorimeter (non-vacuum) ,"not stated,99.8 % (total),spectroscopy",99.8,Not Specified %,1959
330.0,30.45,0.45675,None kPa,N/A,10805,['C'],A,Adiabatic calorimeter (non-vacuum) ,"not stated,99.8 % (total),spectroscopy",99.8,Not Specified %,1959
340.0,30.73,0.46095,None kPa,N/A,10805,['C'],A,Adiabatic calorimeter (non-vacuum) ,"not stated,99.8 % (total),spectroscopy",99.8,Not Specified %,1959
350.0,31.0,0.465,None kPa,N/A,10805,['C'],A,Adiabatic calorimeter (non-vacuum) ,"not stated,99.8 % (total),spectroscopy",99.8,Not Specified %,1959
360.0,31.27,0.46905,None kPa,N/A,10805,['C'],A,Adiabatic calorimeter (non-vacuum) ,"not stated,99.8 % (total),spectroscopy",99.8,Not Specified %,1959
0.3899,0.06037,0.00091,None kPa,N/A,13048,['C'],A,Vacuum adiabatic calorimetry,"origin: commercial source,99.9 % (total),estimated by the compiler,rod",99.9,Not Specified %,1962
0.4208,0.05318,0.00079,None kPa,N/A,13048,['C'],A,Vacuum adiabatic calorimetry,"origin: commercial source,99.9 % (total),estimated by the compiler,rod",99.9,Not Specified %,1962
0.455,0.04694,0.00068,None kPa,N/A,13048,['C'],A,Vacuum adiabatic calorimetry,"origin: commercial source,99.9 % (total),estimated by the compiler,rod",99.9,Not Specified %,1962
0.4938,0.04127,0.00058,None kPa,N/A,13048,['C'],A,Vacuum adiabatic calorimetry,"origin: commercial source,99.9 % (total),estimated by the compiler,rod",99.9,Not Specified %,1962
0.538,0.03626,0.0005,None kPa,N/A,13048,['C'],A,Vacuum adiabatic calorimetry,"origin: commercial source,99.9 % (total),estimated by the compiler,rod",99.9,Not Specified %,1962
0.5879,0.03209,0.00043,None kPa,N/A,13048,['C'],A,Vacuum adiabatic calorimetry,"origin: commercial source,99.9 % (total),estimated by the compiler,rod",99.9,Not Specified %,1962
0.6443,0.02852,0.00036,None kPa,N/A,13048,['C'],A,Vacuum adiabatic calorimetry,"origin: commercial source,99.9 % (total),estimated by the compiler,rod",99.9,Not Specified %,1962
0.7071,0.02578,0.00031,None kPa,N/A,13048,['C'],A,Vacuum adiabatic calorimetry,"origin: commercial source,99.9 % (total),estimated by the compiler,rod",99.9,Not Specified %,1962
0.6577,0.02791,0.00035,None kPa,N/A,13048,['C'],A,Vacuum adiabatic calorimetry,"origin: commercial source,99.9 % (total),estimated by the compiler,rod",99.9,Not Specified %,1962
0.7217,0.02535,0.00031,None kPa,N/A,13048,['C'],A,Vacuum adiabatic calorimetry,"origin: commercial source,99.9 % (total),estimated by the compiler,rod",99.9,Not Specified %,1962
0.7913,0.0235,0.00027,None kPa,N/A,13048,['C'],A,Vacuum adiabatic calorimetry,"origin: commercial source,99.9 % (total),estimated by the compiler,rod",99.9,Not Specified %,1962
0.8657,0.02222,0.00024,None kPa,N/A,13048,['C'],A,Vacuum adiabatic calorimetry,"origin: commercial source,99.9 % (total),estimated by the compiler,rod",99.9,Not Specified %,1962
0.9437,0.02136,0.00021,None kPa,N/A,13048,['C'],A,Vacuum adiabatic calorimetry,"origin: commercial source,99.9 % (total),estimated by the compiler,rod",99.9,Not Specified %,1962
1.0234,0.02122,0.0002,None kPa,N/A,13048,['C'],A,Vacuum adiabatic calorimetry,"origin: commercial source,99.9 % (total),estimated by the compiler,rod",99.9,Not Specified %,1962
1.1033,0.02128,0.00018,None kPa,N/A,13048,['C'],A,Vacuum adiabatic calorimetry,"origin: commercial source,99.9 % (total),estimated by the compiler,rod",99.9,Not Specified %,1962
1.1899,0.02167,0.00017,None kPa,N/A,13048,['C'],A,Vacuum adiabatic calorimetry,"origin: commercial source,99.9 % (total),estimated by the compiler,rod",99.9,Not Specified %,1962
1.2824,0.02233,0.00016,None kPa,N/A,13048,['C'],A,Vacuum adiabatic calorimetry,"origin: commercial source,99.9 % (total),estimated by the compiler,rod",99.9,Not Specified %,1962
1.3717,0.02322,0.00014,None kPa,N/A,13048,['C'],A,Vacuum adiabatic calorimetry,"origin: commercial source,99.9 % (total),estimated by the compiler,rod",99.9,Not Specified %,1962
1.4669,0.0243,0.00013,None kPa,N/A,13048,['C'],A,Vacuum adiabatic calorimetry,"origin: commercial source,99.9 % (total),estimated by the compiler,rod",99.9,Not Specified %,1962
1.5743,0.02572,0.00013,None kPa,N/A,13048,['C'],A,Vacuum adiabatic calorimetry,"origin: commercial source,99.9 % (total),estimated by the compiler,rod",99.9,Not Specified %,1962
1.7009,0.02762,0.00014,None kPa,N/A,13048,['C'],A,Vacuum adiabatic calorimetry,"origin: commercial source,99.9 % (total),estimated by the compiler,rod",99.9,Not Specified %,1962
1.8416,0.03005,0.00015,None kPa,N/A,13048,['C'],A,Vacuum adiabatic calorimetry,"origin: commercial source,99.9 % (total),estimated by the compiler,rod",99.9,Not Specified %,1962
1.9892,0.03276,0.00016,None kPa,N/A,13048,['C'],A,Vacuum adiabatic calorimetry,"origin: commercial source,99.9 % (total),estimated by the compiler,rod",99.9,Not Specified %,1962
2.1518,0.03612,0.00018,None kPa,N/A,13048,['C'],A,Vacuum adiabatic calorimetry,"origin: commercial source,99.9 % (total),estimated by the compiler,rod",99.9,Not Specified %,1962
2.3316,0.04034,0.0002,None kPa,N/A,13048,['C'],A,Vacuum adiabatic calorimetry,"origin: commercial source,99.9 % (total),estimated by the compiler,rod",99.9,Not Specified %,1962
2.5314,0.04589,0.00023,None kPa,N/A,13048,['C'],A,Vacuum adiabatic calorimetry,"origin: commercial source,99.9 % (total),estimated by the compiler,rod",99.9,Not Specified %,1962
2.7484,0.05277,0.00026,None kPa,N/A,13048,['C'],A,Vacuum adiabatic calorimetry,"origin: commercial source,99.9 % (total),estimated by the compiler,rod",99.9,Not Specified %,1962
2.9741,0.06143,0.00031,None kPa,N/A,13048,['C'],A,Vacuum adiabatic calorimetry,"origin: commercial source,99.9 % (total),estimated by the compiler,rod",99.9,Not Specified %,1962
3.2004,0.0718,0.00036,None kPa,N/A,13048,['C'],A,Vacuum adiabatic calorimetry,"origin: commercial source,99.9 % (total),estimated by the compiler,rod",99.9,Not Specified %,1962
3.44,0.08496,0.00042,None kPa,N/A,13048,['C'],A,Vacuum adiabatic calorimetry,"origin: commercial source,99.9 % (total),estimated by the compiler,rod",99.9,Not Specified %,1962
3.6982,0.10225,0.00051,None kPa,N/A,13048,['C'],A,Vacuum adiabatic calorimetry,"origin: commercial source,99.9 % (total),estimated by the compiler,rod",99.9,Not Specified %,1962
0.3951,0.05894,0.00089,None kPa,N/A,13048,['C'],A,Vacuum adiabatic calorimetry,"origin: commercial source,99.9 % (total),estimated by the compiler,rod",99.9,Not Specified %,1962
0.4259,0.05202,0.00077,None kPa,N/A,13048,['C'],A,Vacuum adiabatic calorimetry,"origin: commercial source,99.9 % (total),estimated by the compiler,rod",99.9,Not Specified %,1962
0.4608,0.0459,0.00066,None kPa,N/A,13048,['C'],A,Vacuum adiabatic calorimetry,"origin: commercial source,99.9 % (total),estimated by the compiler,rod",99.9,Not Specified %,1962
0.5004,0.04034,0.00057,None kPa,N/A,13048,['C'],A,Vacuum adiabatic calorimetry,"origin: commercial source,99.9 % (total),estimated by the compiler,rod",99.9,Not Specified %,1962
0.5454,0.03554,0.00049,None kPa,N/A,13048,['C'],A,Vacuum adiabatic calorimetry,"origin: commercial source,99.9 % (total),estimated by the compiler,rod",99.9,Not Specified %,1962
0.5964,0.03148,0.00042,None kPa,N/A,13048,['C'],A,Vacuum adiabatic calorimetry,"origin: commercial source,99.9 % (total),estimated by the compiler,rod",99.9,Not Specified %,1962
0.6536,0.02813,0.00036,None kPa,N/A,13048,['C'],A,Vacuum adiabatic calorimetry,"origin: commercial source,99.9 % (total),estimated by the compiler,rod",99.9,Not Specified %,1962
0.7171,0.02552,0.00031,None kPa,N/A,13048,['C'],A,Vacuum adiabatic calorimetry,"origin: commercial source,99.9 % (total),estimated by the compiler,rod",99.9,Not Specified %,1962
0.7864,0.02361,0.00027,None kPa,N/A,13048,['C'],A,Vacuum adiabatic calorimetry,"origin: commercial source,99.9 % (total),estimated by the compiler,rod",99.9,Not Specified %,1962
0.8604,0.02229,0.00024,None kPa,N/A,13048,['C'],A,Vacuum adiabatic calorimetry,"origin: commercial source,99.9 % (total),estimated by the compiler,rod",99.9,Not Specified %,1962
0.9377,0.02154,0.00022,None kPa,N/A,13048,['C'],A,Vacuum adiabatic calorimetry,"origin: commercial source,99.9 % (total),estimated by the compiler,rod",99.9,Not Specified %,1962
1.0169,0.02123,0.0002,None kPa,N/A,13048,['C'],A,Vacuum adiabatic calorimetry,"origin: commercial source,99.9 % (total),estimated by the compiler,rod",99.9,Not Specified %,1962
1.0966,0.02126,0.00018,None kPa,N/A,13048,['C'],A,Vacuum adiabatic calorimetry,"origin: commercial source,99.9 % (total),estimated by the compiler,rod",99.9,Not Specified %,1962
1.1755,0.02159,0.00017,None kPa,N/A,13048,['C'],A,Vacuum adiabatic calorimetry,"origin: commercial source,99.9 % (total),estimated by the compiler,rod",99.9,Not Specified %,1962
1.253,0.02207,0.00016,None kPa,N/A,13048,['C'],A,Vacuum adiabatic calorimetry,"origin: commercial source,99.9 % (total),estimated by the compiler,rod",99.9,Not Specified %,1962
1.3283,0.02276,0.00015,None kPa,N/A,13048,['C'],A,Vacuum adiabatic calorimetry,"origin: commercial source,99.9 % (total),estimated by the compiler,rod",99.9,Not Specified %,1962
1.4074,0.02359,0.00014,None kPa,N/A,13048,['C'],A,Vacuum adiabatic calorimetry,"origin: commercial source,99.9 % (total),estimated by the compiler,rod",99.9,Not Specified %,1962
1.4975,0.02469,0.00012,None kPa,N/A,13048,['C'],A,Vacuum adiabatic calorimetry,"origin: commercial source,99.9 % (total),estimated by the compiler,rod",99.9,Not Specified %,1962
1.5998,0.02611,0.00013,None kPa,N/A,13048,['C'],A,Vacuum adiabatic calorimetry,"origin: commercial source,99.9 % (total),estimated by the compiler,rod",99.9,Not Specified %,1962
1.7244,0.02804,0.00014,None kPa,N/A,13048,['C'],A,Vacuum adiabatic calorimetry,"origin: commercial source,99.9 % (total),estimated by the compiler,rod",99.9,Not Specified %,1962
1.8575,0.03035,0.00015,None kPa,N/A,13048,['C'],A,Vacuum adiabatic calorimetry,"origin: commercial source,99.9 % (total),estimated by the compiler,rod",99.9,Not Specified %,1962
1.9977,0.03299,0.00016,None kPa,N/A,13048,['C'],A,Vacuum adiabatic calorimetry,"origin: commercial source,99.9 % (total),estimated by the compiler,rod",99.9,Not Specified %,1962
2.1583,0.03642,0.00018,None kPa,N/A,13048,['C'],A,Vacuum adiabatic calorimetry,"origin: commercial source,99.9 % (total),estimated by the compiler,rod",99.9,Not Specified %,1962
2.3357,0.04069,0.0002,None kPa,N/A,13048,['C'],A,Vacuum adiabatic calorimetry,"origin: commercial source,99.9 % (total),estimated by the compiler,rod",99.9,Not Specified %,1962
2.5321,0.04637,0.00023,None kPa,N/A,13048,['C'],A,Vacuum adiabatic calorimetry,"origin: commercial source,99.9 % (total),estimated by the compiler,rod",99.9,Not Specified %,1962
2.7456,0.05322,0.00027,None kPa,N/A,13048,['C'],A,Vacuum adiabatic calorimetry,"origin: commercial source,99.9 % (total),estimated by the compiler,rod",99.9,Not Specified %,1962
2.9693,0.06174,0.00031,None kPa,N/A,13048,['C'],A,Vacuum adiabatic calorimetry,"origin: commercial source,99.9 % (total),estimated by the compiler,rod",99.9,Not Specified %,1962
3.1947,0.07216,0.00036,None kPa,N/A,13048,['C'],A,Vacuum adiabatic calorimetry,"origin: commercial source,99.9 % (total),estimated by the compiler,rod",99.9,Not Specified %,1962
3.4318,0.08552,0.00043,None kPa,N/A,13048,['C'],A,Vacuum adiabatic calorimetry,"origin: commercial source,99.9 % (total),estimated by the compiler,rod",99.9,Not Specified %,1962
3.6877,0.10351,0.00052,None kPa,N/A,13048,['C'],A,Vacuum adiabatic calorimetry,"origin: commercial source,99.9 % (total),estimated by the compiler,rod",99.9,Not Specified %,1962
1.6332,0.02687,0.00013,None kPa,N/A,13048,['C'],A,Vacuum adiabatic calorimetry,"origin: commercial source,99.9 % (total),estimated by the compiler,rod",99.9,Not Specified %,1962
1.7542,0.02873,0.00014,None kPa,N/A,13048,['C'],A,Vacuum adiabatic calorimetry,"origin: commercial source,99.9 % (total),estimated by the compiler,rod",99.9,Not Specified %,1962
1.8852,0.03093,0.00015,None kPa,N/A,13048,['C'],A,Vacuum adiabatic calorimetry,"origin: commercial source,99.9 % (total),estimated by the compiler,rod",99.9,Not Specified %,1962
2.024,0.03343,0.00017,None kPa,N/A,13048,['C'],A,Vacuum adiabatic calorimetry,"origin: commercial source,99.9 % (total),estimated by the compiler,rod",99.9,Not Specified %,1962
2.1834,0.03669,0.00018,None kPa,N/A,13048,['C'],A,Vacuum adiabatic calorimetry,"origin: commercial source,99.9 % (total),estimated by the compiler,rod",99.9,Not Specified %,1962
2.3603,0.0409,0.0002,None kPa,N/A,13048,['C'],A,Vacuum adiabatic calorimetry,"origin: commercial source,99.9 % (total),estimated by the compiler,rod",99.9,Not Specified %,1962
2.558,0.04632,0.00023,None kPa,N/A,13048,['C'],A,Vacuum adiabatic calorimetry,"origin: commercial source,99.9 % (total),estimated by the compiler,rod",99.9,Not Specified %,1962
2.7717,0.05351,0.00027,None kPa,N/A,13048,['C'],A,Vacuum adiabatic calorimetry,"origin: commercial source,99.9 % (total),estimated by the compiler,rod",99.9,Not Specified %,1962
2.9935,0.06221,0.00031,None kPa,N/A,13048,['C'],A,Vacuum adiabatic calorimetry,"origin: commercial source,99.9 % (total),estimated by the compiler,rod",99.9,Not Specified %,1962
3.2166,0.07268,0.00036,None kPa,N/A,13048,['C'],A,Vacuum adiabatic calorimetry,"origin: commercial source,99.9 % (total),estimated by the compiler,rod",99.9,Not Specified %,1962
3.4519,0.08598,0.00043,None kPa,N/A,13048,['C'],A,Vacuum adiabatic calorimetry,"origin: commercial source,99.9 % (total),estimated by the compiler,rod",99.9,Not Specified %,1962
3.7081,0.10255,0.00051,None kPa,N/A,13048,['C'],A,Vacuum adiabatic calorimetry,"origin: commercial source,99.9 % (total),estimated by the compiler,rod",99.9,Not Specified %,1962
3.9703,0.12195,0.00061,None kPa,N/A,13048,['C'],A,Vacuum adiabatic calorimetry,"origin: commercial source,99.9 % (total),estimated by the compiler,rod",99.9,Not Specified %,1962
0.446,0.04742,0.00069,None kPa,N/A,13048,['C'],A,Vacuum adiabatic calorimetry,"origin: commercial source,99.9 % (total),estimated by the compiler,rod",99.9,Not Specified %,1962
0.4769,0.04275,0.00061,None kPa,N/A,13048,['C'],A,Vacuum adiabatic calorimetry,"origin: commercial source,99.9 % (total),estimated by the compiler,rod",99.9,Not Specified %,1962
0.5151,0.03814,0.00053,None kPa,N/A,13048,['C'],A,Vacuum adiabatic calorimetry,"origin: commercial source,99.9 % (total),estimated by the compiler,rod",99.9,Not Specified %,1962
0.5626,0.03377,0.00046,None kPa,N/A,13048,['C'],A,Vacuum adiabatic calorimetry,"origin: commercial source,99.9 % (total),estimated by the compiler,rod",99.9,Not Specified %,1962
0.6161,0.03008,0.00039,None kPa,N/A,13048,['C'],A,Vacuum adiabatic calorimetry,"origin: commercial source,99.9 % (total),estimated by the compiler,rod",99.9,Not Specified %,1962
0.6756,0.02717,0.00034,None kPa,N/A,13048,['C'],A,Vacuum adiabatic calorimetry,"origin: commercial source,99.9 % (total),estimated by the compiler,rod",99.9,Not Specified %,1962
0.7408,0.025,0.0003,None kPa,N/A,13048,['C'],A,Vacuum adiabatic calorimetry,"origin: commercial source,99.9 % (total),estimated by the compiler,rod",99.9,Not Specified %,1962
0.811,0.02346,0.00026,None kPa,N/A,13048,['C'],A,Vacuum adiabatic calorimetry,"origin: commercial source,99.9 % (total),estimated by the compiler,rod",99.9,Not Specified %,1962
0.8848,0.02252,0.00024,None kPa,N/A,13048,['C'],A,Vacuum adiabatic calorimetry,"origin: commercial source,99.9 % (total),estimated by the compiler,rod",99.9,Not Specified %,1962
0.9608,0.02209,0.00022,None kPa,N/A,13048,['C'],A,Vacuum adiabatic calorimetry,"origin: commercial source,99.9 % (total),estimated by the compiler,rod",99.9,Not Specified %,1962
1.0376,0.02204,0.0002,None kPa,N/A,13048,['C'],A,Vacuum adiabatic calorimetry,"origin: commercial source,99.9 % (total),estimated by the compiler,rod",99.9,Not Specified %,1962
1.114,0.02231,0.00019,None kPa,N/A,13048,['C'],A,Vacuum adiabatic calorimetry,"origin: commercial source,99.9 % (total),estimated by the compiler,rod",99.9,Not Specified %,1962
1.1891,0.0228,0.00018,None kPa,N/A,13048,['C'],A,Vacuum adiabatic calorimetry,"origin: commercial source,99.9 % (total),estimated by the compiler,rod",99.9,Not Specified %,1962
1.2764,0.02356,0.00017,None kPa,N/A,13048,['C'],A,Vacuum adiabatic calorimetry,"origin: commercial source,99.9 % (total),estimated by the compiler,rod",99.9,Not Specified %,1962
1.3743,0.02473,0.00015,None kPa,N/A,13048,['C'],A,Vacuum adiabatic calorimetry,"origin: commercial source,99.9 % (total),estimated by the compiler,rod",99.9,Not Specified %,1962
1.4776,0.02618,0.00014,None kPa,N/A,13048,['C'],A,Vacuum adiabatic calorimetry,"origin: commercial source,99.9 % (total),estimated by the compiler,rod",99.9,Not Specified %,1962
1.5934,0.02802,0.00014,None kPa,N/A,13048,['C'],A,Vacuum adiabatic calorimetry,"origin: commercial source,99.9 % (total),estimated by the compiler,rod",99.9,Not Specified %,1962
1.7172,0.03028,0.00015,None kPa,N/A,13048,['C'],A,Vacuum adiabatic calorimetry,"origin: commercial source,99.9 % (total),estimated by the compiler,rod",99.9,Not Specified %,1962
1.8558,0.03298,0.00016,None kPa,N/A,13048,['C'],A,Vacuum adiabatic calorimetry,"origin: commercial source,99.9 % (total),estimated by the compiler,rod",99.9,Not Specified %,1962
2.0142,0.03652,0.00018,None kPa,N/A,13048,['C'],A,Vacuum adiabatic calorimetry,"origin: commercial source,99.9 % (total),estimated by the compiler,rod",99.9,Not Specified %,1962
2.1911,0.04093,0.0002,None kPa,N/A,13048,['C'],A,Vacuum adiabatic calorimetry,"origin: commercial source,99.9 % (total),estimated by the compiler,rod",99.9,Not Specified %,1962
2.3872,0.04677,0.00023,None kPa,N/A,13048,['C'],A,Vacuum adiabatic calorimetry,"origin: commercial source,99.9 % (total),estimated by the compiler,rod",99.9,Not Specified %,1962
2.5992,0.05416,0.00027,None kPa,N/A,13048,['C'],A,Vacuum adiabatic calorimetry,"origin: commercial source,99.9 % (total),estimated by the compiler,rod",99.9,Not Specified %,1962
2.8188,0.06321,0.00032,None kPa,N/A,13048,['C'],A,Vacuum adiabatic calorimetry,"origin: commercial source,99.9 % (total),estimated by the compiler,rod",99.9,Not Specified %,1962
3.0486,0.07476,0.00037,None kPa,N/A,13048,['C'],A,Vacuum adiabatic calorimetry,"origin: commercial source,99.9 % (total),estimated by the compiler,rod",99.9,Not Specified %,1962
3.2988,0.09005,0.00045,None kPa,N/A,13048,['C'],A,Vacuum adiabatic calorimetry,"origin: commercial source,99.9 % (total),estimated by the compiler,rod",99.9,Not Specified %,1962
3.5642,0.11048,0.00055,None kPa,N/A,13048,['C'],A,Vacuum adiabatic calorimetry,"origin: commercial source,99.9 % (total),estimated by the compiler,rod",99.9,Not Specified %,1962
3.8294,0.13488,0.00067,None kPa,N/A,13048,['C'],A,Vacuum adiabatic calorimetry,"origin: commercial source,99.9 % (total),estimated by the compiler,rod",99.9,Not Specified %,1962
0.0323,2.141,0.02141,None kPa,N/A,18326,['C'],A,Vacuum adiabatic calorimetry,"not stated,99.9 weight % (total),chemical analysis,chunk",99.9,Weight %,1969
0.0361,2.052,0.02052,None kPa,N/A,18326,['C'],A,Vacuum adiabatic calorimetry,"not stated,99.9 weight % (total),chemical analysis,chunk",99.9,Weight %,1969
0.0414,1.917,0.01917,None kPa,N/A,18326,['C'],A,Vacuum adiabatic calorimetry,"not stated,99.9 weight % (total),chemical analysis,chunk",99.9,Weight %,1969
0.0468,1.765,0.01765,None kPa,N/A,18326,['C'],A,Vacuum adiabatic calorimetry,"not stated,99.9 weight % (total),chemical analysis,chunk",99.9,Weight %,1969
0.0524,1.606,0.01606,None kPa,N/A,18326,['C'],A,Vacuum adiabatic calorimetry,"not stated,99.9 weight % (total),chemical analysis,chunk",99.9,Weight %,1969
0.0585,1.438,0.01438,None kPa,N/A,18326,['C'],A,Vacuum adiabatic calorimetry,"not stated,99.9 weight % (total),chemical analysis,chunk",99.9,Weight %,1969
0.0655,1.266,0.01266,None kPa,N/A,18326,['C'],A,Vacuum adiabatic calorimetry,"not stated,99.9 weight % (total),chemical analysis,chunk",99.9,Weight %,1969
0.0734,1.095,0.01095,None kPa,N/A,18326,['C'],A,Vacuum adiabatic calorimetry,"not stated,99.9 weight % (total),chemical analysis,chunk",99.9,Weight %,1969
0.0826,0.9287,0.009287,None kPa,N/A,18326,['C'],A,Vacuum adiabatic calorimetry,"not stated,99.9 weight % (total),chemical analysis,chunk",99.9,Weight %,1969
0.0938,0.7699,0.007699,None kPa,N/A,18326,['C'],A,Vacuum adiabatic calorimetry,"not stated,99.9 weight % (total),chemical analysis,chunk",99.9,Weight %,1969
0.1072,0.6218,0.006218,None kPa,N/A,18326,['C'],A,Vacuum adiabatic calorimetry,"not stated,99.9 weight % (total),chemical analysis,chunk",99.9,Weight %,1969
0.1237,0.4891,0.004891,None kPa,N/A,18326,['C'],A,Vacuum adiabatic calorimetry,"not stated,99.9 weight % (total),chemical analysis,chunk",99.9,Weight %,1969
0.1451,0.3685,0.003685,None kPa,N/A,18326,['C'],A,Vacuum adiabatic calorimetry,"not stated,99.9 weight % (total),chemical analysis,chunk",99.9,Weight %,1969
0.1735,0.2667,0.002667,None kPa,N/A,18326,['C'],A,Vacuum adiabatic calorimetry,"not stated,99.9 weight % (total),chemical analysis,chunk",99.9,Weight %,1969
0.1971,0.2114,0.002114,None kPa,N/A,18326,['C'],A,Vacuum adiabatic calorimetry,"not stated,99.9 weight % (total),chemical analysis,chunk",99.9,Weight %,1969
0.2302,0.1587,0.001587,None kPa,N/A,18326,['C'],A,Vacuum adiabatic calorimetry,"not stated,99.9 weight % (total),chemical analysis,chunk",99.9,Weight %,1969
0.2784,0.112,0.00112,None kPa,N/A,18326,['C'],A,Vacuum adiabatic calorimetry,"not stated,99.9 weight % (total),chemical analysis,chunk",99.9,Weight %,1969
0.3152,0.0884,0.000884,None kPa,N/A,18326,['C'],A,Vacuum adiabatic calorimetry,"not stated,99.9 weight % (total),chemical analysis,chunk",99.9,Weight %,1969
0.3275,0.0825,0.000825,None kPa,N/A,18326,['C'],A,Vacuum adiabatic calorimetry,"not stated,99.9 weight % (total),chemical analysis,chunk",99.9,Weight %,1969
0.37,0.0665,0.000665,None kPa,N/A,18326,['C'],A,Vacuum adiabatic calorimetry,"not stated,99.9 weight % (total),chemical analysis,chunk",99.9,Weight %,1969
0.4167,0.0539,0.000539,None kPa,N/A,18326,['C'],A,Vacuum adiabatic calorimetry,"not stated,99.9 weight % (total),chemical analysis,chunk",99.9,Weight %,1969
0.4159,0.0537,0.000537,None kPa,N/A,18326,['C'],A,Vacuum adiabatic calorimetry,"not stated,99.9 weight % (total),chemical analysis,chunk",99.9,Weight %,1969
0.0355,2.046,0.02046,None kPa,N/A,18326,['C'],A,Vacuum adiabatic calorimetry,"not stated,99.9 weight % (total),chemical analysis,chunk",99.9,Weight %,1969
0.0402,1.955,0.01955,None kPa,N/A,18326,['C'],A,Vacuum adiabatic calorimetry,"not stated,99.9 weight % (total),chemical analysis,chunk",99.9,Weight %,1969
0.0453,1.803,0.01803,None kPa,N/A,18326,['C'],A,Vacuum adiabatic calorimetry,"not stated,99.9 weight % (total),chemical analysis,chunk",99.9,Weight %,1969
0.0504,1.656,0.01656,None kPa,N/A,18326,['C'],A,Vacuum adiabatic calorimetry,"not stated,99.9 weight % (total),chemical analysis,chunk",99.9,Weight %,1969
0.0558,1.506,0.01506,None kPa,N/A,18326,['C'],A,Vacuum adiabatic calorimetry,"not stated,99.9 weight % (total),chemical analysis,chunk",99.9,Weight %,1969
0.0618,1.354,0.01354,None kPa,N/A,18326,['C'],A,Vacuum adiabatic calorimetry,"not stated,99.9 weight % (total),chemical analysis,chunk",99.9,Weight %,1969
0.0686,1.196,0.01196,None kPa,N/A,18326,['C'],A,Vacuum adiabatic calorimetry,"not stated,99.9 weight % (total),chemical analysis,chunk",99.9,Weight %,1969
