Repository: amr8004/PureElementPRL

# Pure Element Thermodynamic modeling with 3rd generation CALPHAD models for multiple elements

## Description
Jupyter notebook for modeling pure elements with selected models via python tools pycalphad and ESPEI

## Running Tutorial
Creating a codespace should immediately open the desired notebook. Just change the element as desired (non-case sensitive) and set what SGTE structure (FCC_A1, BCC_A2, etc.) you would like to compare against.

## Further Resources

## Citation

File: CpCSV/Sn_CP_data.csv (part 1 of 5)
Temperature: K,Heat capacity at constant pressure Cp: J/K/mol,Uncertainty,Pressure,Ref Temp,Data Set ID,State,Representation,Method,Description,Purity,Purity Units,Year
69.63,19.1209,0.956044,None kPa,N/A,1866,['C'],A,Low temperature calorimetry set up,origin: commercial source,,,1923
72.39,19.4138,0.970688,None kPa,N/A,1866,['C'],A,Low temperature calorimetry set up,origin: commercial source,,,1923
75.11,19.8322,0.991608,None kPa,N/A,1866,['C'],A,Low temperature calorimetry set up,origin: commercial source,,,1923
77.71,20.2087,1.01044,None kPa,N/A,1866,['C'],A,Low temperature calorimetry set up,origin: commercial source,,,1923
80.34,20.4179,1.0209,None kPa,N/A,1866,['C'],A,Low temperature calorimetry set up,origin: commercial source,,,1923
84,20.8363,1.04182,None kPa,N/A,1866,['C'],A,Low temperature calorimetry set up,origin: commercial source,,,1923
86.36,20.9618,1.04809,None kPa,N/A,1866,['C'],A,Low temperature calorimetry set up,origin: commercial source,,,1923
88.9,21.2129,1.06064,None kPa,N/A,1866,['C'],A,Low temperature calorimetry set up,origin: commercial source,,,1923
91.26,21.5476,1.07738,None kPa,N/A,1866,['C'],A,Low temperature calorimetry set up,origin: commercial source,,,1923
93.56,21.6313,1.08156,None kPa,N/A,1866,['C'],A,Low temperature calorimetry set up,origin: commercial source,,,1923
96.21,22.0078,1.10039,None kPa,N/A,1866,['C'],A,Low temperature calorimetry set up,origin: commercial source,,,1923
98.59,22.0497,1.10248,None kPa,N/A,1866,['C'],A,Low temperature calorimetry set up,origin: commercial source,,,1923
101,22.3426,1.11713,None kPa,N/A,1866,['C'],A,Low temperature calorimetry set up,origin: commercial source,,,1923
298,27.196,1.3598,None kPa,N/A,1866,['C'],A,Low temperature calorimetry set up,origin: commercial source,,,1923
15.5,2.50622,0.0501243,None kPa,N/A,2014,['C'],A,Vacuum adiabatic calorimetry,not stated,,,1924
18.2,3.15892,0.0631784,None kPa,N/A,2014,['C'],A,Vacuum adiabatic calorimetry,not stated,,,1924
22.35,4.4183,0.0883661,None kPa,N/A,2014,['C'],A,Vacuum adiabatic calorimetry,not stated,,,1924
26.8,5.753,0.11506,None kPa,N/A,2014,['C'],A,Vacuum adiabatic calorimetry,not stated,,,1924
31.5,7.0082,0.140164,None kPa,N/A,2014,['C'],A,Vacuum adiabatic calorimetry,not stated,,,1924
37.3,8.368,0.16736,None kPa,N/A,2014,['C'],A,Vacuum adiabatic calorimetry,not stated,,,1924
44.9,9.87424,0.197485,None kPa,N/A,2014,['C'],A,Vacuum adiabatic calorimetry,not stated,,,1924
52.3,11.7152,0.234304,None kPa,N/A,2014,['C'],A,Vacuum adiabatic calorimetry,not stated,,,1924
59.3,13.1378,0.262755,None kPa,N/A,2014,['C'],A,Vacuum adiabatic calorimetry,not stated,,,1924
69.5,15.3553,0.307106,None kPa,N/A,2014,['C'],A,Vacuum adiabatic calorimetry,not stated,,,1924
92.5,18.4933,0.369866,None kPa,N/A,2014,['C'],A,Vacuum adiabatic calorimetry,not stated,,,1924
102.6,19.7903,0.395806,None kPa,N/A,2014,['C'],A,Vacuum adiabatic calorimetry,not stated,,,1924
283.7,25.6479,0.512958,None kPa,N/A,2014,['C'],A,Vacuum adiabatic calorimetry,not stated,,,1924
22.4,5.31368,0.106274,None kPa,N/A,2015,['C'],A,Vacuum adiabatic calorimetry,not stated,,,1924
26.9,7.82408,0.156482,None kPa,N/A,2015,['C'],A,Vacuum adiabatic calorimetry,not stated,,,1924
32.7,10.3763,0.207526,None kPa,N/A,2015,['C'],A,Vacuum adiabatic calorimetry,not stated,,,1924
40.9,12.7194,0.254387,None kPa,N/A,2015,['C'],A,Vacuum adiabatic calorimetry,not stated,,,1924
42.5,13.4306,0.268613,None kPa,N/A,2015,['C'],A,Vacuum adiabatic calorimetry,not stated,,,1924
48,14.7695,0.29539,None kPa,N/A,2015,['C'],A,Vacuum adiabatic calorimetry,not stated,,,1924
56.7,16.987,0.339741,None kPa,N/A,2015,['C'],A,Vacuum adiabatic calorimetry,not stated,,,1924
92.5,21.7986,0.435973,None kPa,N/A,2015,['C'],A,Vacuum adiabatic calorimetry,not stated,,,1924
101.1,22.5936,0.451872,None kPa,N/A,2015,['C'],A,Vacuum adiabatic calorimetry,not stated,,,1924
286.3,26.2337,0.524674,None kPa,N/A,2015,['C'],A,Vacuum adiabatic calorimetry,not stated,,,1924
9.6,0.861904,0.0172381,None kPa,N/A,2015,['C'],A,Vacuum adiabatic calorimetry,not stated,,,1924
10.6,1.11294,0.0222589,None kPa,N/A,2015,['C'],A,Vacuum adiabatic calorimetry,not stated,,,1924
11.72,1.44766,0.0289533,None kPa,N/A,2015,['C'],A,Vacuum adiabatic calorimetry,not stated,,,1924
12.64,1.82004,0.0364008,None kPa,N/A,2015,['C'],A,Vacuum adiabatic calorimetry,not stated,,,1924
13.31,1.99577,0.0399154,None kPa,N/A,2015,['C'],A,Vacuum adiabatic calorimetry,not stated,,,1924
2.192,0.00317984,0.000635968,None kPa,N/A,7261,['C'],A,Low temperature calorimetry set up,"origin: commercial source,99.95 % (total),estimation,powder",99.95,Not Specified %,1952
2.976,0.000707096,0.000141419,None kPa,N/A,7261,['C'],A,Low temperature calorimetry set up,"origin: commercial source,99.95 % (total),estimation,powder",99.95,Not Specified %,1952
3.768,0.00997466,0.00199493,None kPa,N/A,7261,['C'],A,Low temperature calorimetry set up,"origin: commercial source,99.95 % (total),estimation,powder",99.95,Not Specified %,1952
4.717,0.00636386,0.00127277,None kPa,N/A,7261,['C'],A,Low temperature calorimetry set up,"origin: commercial source,99.95 % (total),estimation,powder",99.95,Not Specified %,1952
5.321,0.0434718,0.00869435,None kPa,N/A,7261,['C'],A,Low temperature calorimetry set up,"origin: commercial source,99.95 % (total),estimation,powder",99.95,Not Specified %,1952
6.295,0.0969433,0.0193887,None kPa,N/A,7261,['C'],A,Low temperature calorimetry set up,"origin: commercial source,99.95 % (total),estimation,powder",99.95,Not Specified %,1952
6.805,0.143319,0.0286637,None kPa,N/A,7261,['C'],A,Low temperature calorimetry set up,"origin: commercial source,99.95 % (total),estimation,powder",99.95,Not Specified %,1952
7.601,0.271588,0.0543175,None kPa,N/A,7261,['C'],A,Low temperature calorimetry set up,"origin: commercial source,99.95 % (total),estimation,powder",99.95,Not Specified %,1952
8.262,0.328155,0.0656311,None kPa,N/A,7261,['C'],A,Low temperature calorimetry set up,"origin: commercial source,99.95 % (total),estimation,powder",99.95,Not Specified %,1952
8.655,0.413739,0.0827478,None kPa,N/A,7261,['C'],A,Low temperature calorimetry set up,"origin: commercial source,99.95 % (total),estimation,powder",99.95,Not Specified %,1952
9.363,0.557752,0.11155,None kPa,N/A,7261,['C'],A,Low temperature calorimetry set up,"origin: commercial source,99.95 % (total),estimation,powder",99.95,Not Specified %,1952
10.31,0.77878,0.0077878,None kPa,N/A,7261,['C'],A,Low temperature calorimetry set up,"origin: commercial source,99.95 % (total),estimation,powder",99.95,Not Specified %,1952
11.458,1.04605,0.0104605,None kPa,N/A,7261,['C'],A,Low temperature calorimetry set up,"origin: commercial source,99.95 % (total),estimation,powder",99.95,Not Specified %,1952
12.487,1.39623,0.0139623,None kPa,N/A,7261,['C'],A,Low temperature calorimetry set up,"origin: commercial source,99.95 % (total),estimation,powder",99.95,Not Specified %,1952
13.367,1.62289,0.0162289,None kPa,N/A,7261,['C'],A,Low temperature calorimetry set up,"origin: commercial source,99.95 % (total),estimation,powder",99.95,Not Specified %,1952
14.612,1.96022,0.0196022,None kPa,N/A,7261,['C'],A,Low temperature calorimetry set up,"origin: commercial source,99.95 % (total),estimation,powder",99.95,Not Specified %,1952
15.877,2.41049,0.0241049,None kPa,N/A,7261,['C'],A,Low temperature calorimetry set up,"origin: commercial source,99.95 % (total),estimation,powder",99.95,Not Specified %,1952
16.99,2.74412,0.0274412,None kPa,N/A,7261,['C'],A,Low temperature calorimetry set up,"origin: commercial source,99.95 % (total),estimation,powder",99.95,Not Specified %,1952
17.938,3.08577,0.0308577,None kPa,N/A,7261,['C'],A,Low temperature calorimetry set up,"origin: commercial source,99.95 % (total),estimation,powder",99.95,Not Specified %,1952
18.914,3.40112,0.0340112,None kPa,N/A,7261,['C'],A,Low temperature calorimetry set up,"origin: commercial source,99.95 % (total),estimation,powder",99.95,Not Specified %,1952
19.98,3.75213,0.0375213,None kPa,N/A,7261,['C'],A,Low temperature calorimetry set up,"origin: commercial source,99.95 % (total),estimation,powder",99.95,Not Specified %,1952
20.056,3.76472,0.0376472,None kPa,N/A,7261,['C'],A,Low temperature calorimetry set up,"origin: commercial source,99.95 % (total),estimation,powder",99.95,Not Specified %,1952
22.614,4.46144,0.0446144,None kPa,N/A,7261,['C'],A,Low temperature calorimetry set up,"origin: commercial source,99.95 % (total),estimation,powder",99.95,Not Specified %,1952
24.515,5.16469,0.0516469,None kPa,N/A,7261,['C'],A,Low temperature calorimetry set up,"origin: commercial source,99.95 % (total),estimation,powder",99.95,Not Specified %,1952
28.125,6.39533,0.0639533,None kPa,N/A,7261,['C'],A,Low temperature calorimetry set up,"origin: commercial source,99.95 % (total),estimation,powder",99.95,Not Specified %,1952
57.294,12.8582,0.128582,None kPa,N/A,7261,['C'],A,Low temperature calorimetry set up,"origin: commercial source,99.95 % (total),estimation,powder",99.95,Not Specified %,1952
61.836,13.9392,0.139392,None kPa,N/A,7261,['C'],A,Low temperature calorimetry set up,"origin: commercial source,99.95 % (total),estimation,powder",99.95,Not Specified %,1952
66.54,14.9583,0.149583,None kPa,N/A,7261,['C'],A,Low temperature calorimetry set up,"origin: commercial source,99.95 % (total),estimation,powder",99.95,Not Specified %,1952
71.013,15.73,0.1573,None kPa,N/A,7261,['C'],A,Low temperature calorimetry set up,"origin: commercial source,99.95 % (total),estimation,powder",99.95,Not Specified %,1952
75.763,16.5049,0.165049,None kPa,N/A,7261,['C'],A,Low temperature calorimetry set up,"origin: commercial source,99.95 % (total),estimation,powder",99.95,Not Specified %,1952
79.558,17.0715,0.170715,None kPa,N/A,7261,['C'],A,Low temperature calorimetry set up,"origin: commercial source,99.95 % (total),estimation,powder",99.95,Not Specified %,1952
84.209,17.5078,0.175078,None kPa,N/A,7261,['C'],A,Low temperature calorimetry set up,"origin: commercial source,99.95 % (total),estimation,powder",99.95,Not Specified %,1952
88.691,18.12,0.1812,None kPa,N/A,7261,['C'],A,Low temperature calorimetry set up,"origin: commercial source,99.95 % (total),estimation,powder",99.95,Not Specified %,1952
91.208,18.4945,0.184945,None kPa,N/A,7261,['C'],A,Low temperature calorimetry set up,"origin: commercial source,99.95 % (total),estimation,powder",99.95,Not Specified %,1952
98.951,19.5104,0.195104,None kPa,N/A,7261,['C'],A,Low temperature calorimetry set up,"origin: commercial source,99.95 % (total),estimation,powder",99.95,Not Specified %,1952
102.897,19.9044,0.199044,None kPa,N/A,7261,['C'],A,Low temperature calorimetry set up,"origin: commercial source,99.95 % (total),estimation,powder",99.95,Not Specified %,1952
7,0.179912,0.0359824,None kPa,N/A,7262,['C'],A,Low temperature calorimetry set up,"origin: commercial source,99.95 % (total),estimation,powder",99.95,Not Specified %,1952
8,0.301248,0.0602496,None kPa,N/A,7262,['C'],A,Low temperature calorimetry set up,"origin: commercial source,99.95 % (total),estimation,powder",99.95,Not Specified %,1952
9,0.464424,0.0928848,None kPa,N/A,7262,['C'],A,Low temperature calorimetry set up,"origin: commercial source,99.95 % (total),estimation,powder",99.95,Not Specified %,1952
10,0.673624,0.00673624,None kPa,N/A,7262,['C'],A,Low temperature calorimetry set up,"origin: commercial source,99.95 % (total),estimation,powder",99.95,Not Specified %,1952
12,1.1757,0.011757,None kPa,N/A,7262,['C'],A,Low temperature calorimetry set up,"origin: commercial source,99.95 % (total),estimation,powder",99.95,Not Specified %,1952
15,2.08363,0.0208363,None kPa,N/A,7262,['C'],A,Low temperature calorimetry set up,"origin: commercial source,99.95 % (total),estimation,powder",99.95,Not Specified %,1952
20,3.73631,0.0373631,None kPa,N/A,7262,['C'],A,Low temperature calorimetry set up,"origin: commercial source,99.95 % (total),estimation,powder",99.95,Not Specified %,1952
25,5.31368,0.0531368,None kPa,N/A,7262,['C'],A,Low temperature calorimetry set up,"origin: commercial source,99.95 % (total),estimation,powder",99.95,Not Specified %,1952
30,6.6944,0.066944,None kPa,N/A,7262,['C'],A,Low temperature calorimetry set up,"origin: commercial source,99.95 % (total),estimation,powder",99.95,Not Specified %,1952
40,8.91192,0.0891192,None kPa,N/A,7262,['C'],A,Low temperature calorimetry set up,"origin: commercial source,99.95 % (total),estimation,powder",99.95,Not Specified %,1952
50,11.1713,0.111713,None kPa,N/A,7262,['C'],A,Low temperature calorimetry set up,"origin: commercial source,99.95 % (total),estimation,powder",99.95,Not Specified %,1952
60,13.3888,0.133888,None kPa,N/A,7262,['C'],A,Low temperature calorimetry set up,"origin: commercial source,99.95 % (total),estimation,powder",99.95,Not Specified %,1952
70,15.5226,0.155226,None kPa,N/A,7262,['C'],A,Low temperature calorimetry set up,"origin: commercial source,99.95 % (total),estimation,powder",99.95,Not Specified %,1952
80,16.9034,0.169034,None kPa,N/A,7262,['C'],A,Low temperature calorimetry set up,"origin: commercial source,99.95 % (total),estimation,powder",99.95,Not Specified %,1952
90,18.2004,0.182004,None kPa,N/A,7262,['C'],A,Low temperature calorimetry set up,"origin: commercial source,99.95 % (total),estimation,powder",99.95,Not Specified %,1952
100,19.4556,0.194556,None kPa,N/A,7262,['C'],A,Low temperature calorimetry set up,"origin: commercial source,99.95 % (total),estimation,powder",99.95,Not Specified %,1952
0.4374,1.93E-05,5.79E-07,None kPa,N/A,11833,['C'],A,Vacuum adiabatic calorimetry,"origin: commercial source,99.999 % (total),",99.999,Not Specified %,1961
0.4449,2.05E-05,6.14E-07,None kPa,N/A,11833,['C'],A,Vacuum adiabatic calorimetry,"origin: commercial source,99.999 % (total),",99.999,Not Specified %,1961
0.5021,3.13E-05,9.38E-07,None kPa,N/A,11833,['C'],A,Vacuum adiabatic calorimetry,"origin: commercial source,99.999 % (total),",99.999,Not Specified %,1961
0.5084,3.25E-05,9.76E-07,None kPa,N/A,11833,['C'],A,Vacuum adiabatic calorimetry,"origin: commercial source,99.999 % (total),",99.999,Not Specified %,1961
0.5727,5.09E-05,1.53E-06,None kPa,N/A,11833,['C'],A,Vacuum adiabatic calorimetry,"origin: commercial source,99.999 % (total),",99.999,Not Specified %,1961
0.6274,6.94E-05,2.08E-06,None kPa,N/A,11833,['C'],A,Vacuum adiabatic calorimetry,"origin: commercial source,99.999 % (total),",99.999,Not Specified %,1961
0.6678,9.38E-05,2.81E-06,None kPa,N/A,11833,['C'],A,Vacuum adiabatic calorimetry,"origin: commercial source,99.999 % (total),",99.999,Not Specified %,1961
0.6874,9.90E-05,2.97E-06,None kPa,N/A,11833,['C'],A,Vacuum adiabatic calorimetry,"origin: commercial source,99.999 % (total),",99.999,Not Specified %,1961
0.7117,0.00011686,3.51E-06,None kPa,N/A,11833,['C'],A,Vacuum adiabatic calorimetry,"origin: commercial source,99.999 % (total),",99.999,Not Specified %,1961
0.7407,0.00013896,4.17E-06,None kPa,N/A,11833,['C'],A,Vacuum adiabatic calorimetry,"origin: commercial source,99.999 % (total),",99.999,Not Specified %,1961
0.7712,0.00016581,4.97E-06,None kPa,N/A,11833,['C'],A,Vacuum adiabatic calorimetry,"origin: commercial source,99.999 % (total),",99.999,Not Specified %,1961
0.8047,0.00019876,5.96E-06,None kPa,N/A,11833,['C'],A,Vacuum adiabatic calorimetry,"origin: commercial source,99.999 % (total),",99.999,Not Specified %,1961
0.8326,0.00023396,7.02E-06,None kPa,N/A,11833,['C'],A,Vacuum adiabatic calorimetry,"origin: commercial source,99.999 % (total),",99.999,Not Specified %,1961
0.8804,0.00029669,8.90E-06,None kPa,N/A,11833,['C'],A,Vacuum adiabatic calorimetry,"origin: commercial source,99.999 % (total),",99.999,Not Specified %,1961
0.9217,0.00036131,1.08E-05,None kPa,N/A,11833,['C'],A,Vacuum adiabatic calorimetry,"origin: commercial source,99.999 % (total),",99.999,Not Specified %,1961
0.963,0.00043913,1.32E-05,None kPa,N/A,11833,['C'],A,Vacuum adiabatic calorimetry,"origin: commercial source,99.999 % (total),",99.999,Not Specified %,1961
1.049,0.00062416,1.87E-05,None kPa,N/A,11833,['C'],A,Vacuum adiabatic calorimetry,"origin: commercial source,99.999 % (total),",99.999,Not Specified %,1961
1.1307,0.00084237,2.53E-05,None kPa,N/A,11833,['C'],A,Vacuum adiabatic calorimetry,"origin: commercial source,99.999 % (total),",99.999,Not Specified %,1961
1.2069,0.00108621,3.26E-05,None kPa,N/A,11833,['C'],A,Vacuum adiabatic calorimetry,"origin: commercial source,99.999 % (total),",99.999,Not Specified %,1961
1.2985,0.00143354,4.30E-05,None kPa,N/A,11833,['C'],A,Vacuum adiabatic calorimetry,"origin: commercial source,99.999 % (total),",99.999,Not Specified %,1961
1.4172,0.00195857,5.88E-05,None kPa,N/A,11833,['C'],A,Vacuum adiabatic calorimetry,"origin: commercial source,99.999 % (total),",99.999,Not Specified %,1961
1.5744,0.0028103,8.43E-05,None kPa,N/A,11833,['C'],A,Vacuum adiabatic calorimetry,"origin: commercial source,99.999 % (total),",99.999,Not Specified %,1961
1.7272,0.00378257,0.000113477,None kPa,N/A,11833,['C'],A,Vacuum adiabatic calorimetry,"origin: commercial source,99.999 % (total),",99.999,Not Specified %,1961
1.8961,0.00506259,0.000151878,None kPa,N/A,11833,['C'],A,Vacuum adiabatic calorimetry,"origin: commercial source,99.999 % (total),",99.999,Not Specified %,1961
2.028,0.00620568,0.000124114,None kPa,N/A,11833,['C'],A,Vacuum adiabatic calorimetry,"origin: commercial source,99.999 % (total),",99.999,Not Specified %,1961
2.138,0.0072692,0.000145384,None kPa,N/A,11833,['C'],A,Vacuum adiabatic calorimetry,"origin: commercial source,99.999 % (total),",99.999,Not Specified %,1961
2.404,0.00995256,0.000199051,None kPa,N/A,11833,['C'],A,Vacuum adiabatic calorimetry,"origin: commercial source,99.999 % (total),",99.999,Not Specified %,1961
2.655,0.013275,0.0002655,None kPa,N/A,11833,['C'],A,Vacuum adiabatic calorimetry,"origin: commercial source,99.999 % (total),",99.999,Not Specified %,1961
2.837,0.0160291,0.000320581,None kPa,N/A,11833,['C'],A,Vacuum adiabatic calorimetry,"origin: commercial source,99.999 % (total),",99.999,Not Specified %,1961
3.007,0.0190343,0.000380686,None kPa,N/A,11833,['C'],A,Vacuum adiabatic calorimetry,"origin: commercial source,99.999 % (total),",99.999,Not Specified %,1961
3.153,0.0217557,0.000435114,None kPa,N/A,11833,['C'],A,Vacuum adiabatic calorimetry,"origin: commercial source,99.999 % (total),",99.999,Not Specified %,1961
3.28,0.0242392,0.000484784,None kPa,N/A,11833,['C'],A,Vacuum adiabatic calorimetry,"origin: commercial source,99.999 % (total),",99.999,Not Specified %,1961
3.393,0.0264993,0.000529987,None kPa,N/A,11833,['C'],A,Vacuum adiabatic calorimetry,"origin: commercial source,99.999 % (total),",99.999,Not Specified %,1961
3.495,0.0288687,0.000577374,None kPa,N/A,11833,['C'],A,Vacuum adiabatic calorimetry,"origin: commercial source,99.999 % (total),",99.999,Not Specified %,1961
3.589,0.0316191,0.000632382,None kPa,N/A,11833,['C'],A,Vacuum adiabatic calorimetry,"origin: commercial source,99.999 % (total),",99.999,Not Specified %,1961
3.729,0.0238656,0.000477312,None kPa,N/A,11833,['C'],A,Vacuum adiabatic calorimetry,"origin: commercial source,99.999 % (total),",99.999,Not Specified %,1961
3.839,0.0263739,0.000527479,None kPa,N/A,11833,['C'],A,Vacuum adiabatic calorimetry,"origin: commercial source,99.999 % (total),",99.999,Not Specified %,1961
4.154,0.033772,0.00067544,None kPa,N/A,11833,['C'],A,Vacuum adiabatic calorimetry,"origin: commercial source,99.999 % (total),",99.999,Not Specified %,1961
4.389,0.0394571,0.000789142,None kPa,N/A,11833,['C'],A,Vacuum adiabatic calorimetry,"origin: commercial source,99.999 % (total),",99.999,Not Specified %,1961
0.4026,0.0007368,2.21E-05,None kPa,N/A,11834,['C'],A,Vacuum adiabatic calorimetry,"origin: commercial source,99.999 % (total),",99.999,Not Specified %,1961
0.4237,0.0007966,2.39E-05,None kPa,N/A,11834,['C'],A,Vacuum adiabatic calorimetry,"origin: commercial source,99.999 % (total),",99.999,Not Specified %,1961
0.4374,0.0008004,2.40E-05,None kPa,N/A,11834,['C'],A,Vacuum adiabatic calorimetry,"origin: commercial source,99.999 % (total),",99.999,Not Specified %,1961
0.4847,0.0009403,2.82E-05,None kPa,N/A,11834,['C'],A,Vacuum adiabatic calorimetry,"origin: commercial source,99.999 % (total),",99.999,Not Specified %,1961
0.6042,0.0011299,3.39E-05,None kPa,N/A,11834,['C'],A,Vacuum adiabatic calorimetry,"origin: commercial source,99.999 % (total),",99.999,Not Specified %,1961
0.7062,0.0012853,3.86E-05,None kPa,N/A,11834,['C'],A,Vacuum adiabatic calorimetry,"origin: commercial source,99.999 % (total),",99.999,Not Specified %,1961
0.7319,0.0014052,4.22E-05,None kPa,N/A,11834,['C'],A,Vacuum adiabatic calorimetry,"origin: commercial source,99.999 % (total),",99.999,Not Specified %,1961
0.7575,0.0014317,4.30E-05,None kPa,N/A,11834,['C'],A,Vacuum adiabatic calorimetry,"origin: commercial source,99.999 % (total),",99.999,Not Specified %,1961
0.7975,0.0015551,4.67E-05,None kPa,N/A,11834,['C'],A,Vacuum adiabatic calorimetry,"origin: commercial source,99.999 % (total),",99.999,Not Specified %,1961
0.8303,0.0016523,4.96E-05,None kPa,N/A,11834,['C'],A,Vacuum adiabatic calorimetry,"origin: commercial source,99.999 % (total),",99.999,Not Specified %,1961
0.9067,0.0018225,5.47E-05,None kPa,N/A,11834,['C'],A,Vacuum adiabatic calorimetry,"origin: commercial source,99.999 % (total),",99.999,Not Specified %,1961
0.9778,0.0020045,6.01E-05,None kPa,N/A,11834,['C'],A,Vacuum adiabatic calorimetry,"origin: commercial source,99.999 % (total),",99.999,Not Specified %,1961
1.0329,0.0021071,6.32E-05,None kPa,N/A,11834,['C'],A,Vacuum adiabatic calorimetry,"origin: commercial source,99.999 % (total),",99.999,Not Specified %,1961
1.1502,0.0024269,7.28E-05,None kPa,N/A,11834,['C'],A,Vacuum adiabatic calorimetry,"origin: commercial source,99.999 % (total),",99.999,Not Specified %,1961
1.2391,0.0027136,8.14E-05,None kPa,N/A,11834,['C'],A,Vacuum adiabatic calorimetry,"origin: commercial source,99.999 % (total),",99.999,Not Specified %,1961
1.3461,0.0030153,9.05E-05,None kPa,N/A,11834,['C'],A,Vacuum adiabatic calorimetry,"origin: commercial source,99.999 % (total),",99.999,Not Specified %,1961
1.5163,0.0035633,0.000106899,None kPa,N/A,11834,['C'],A,Vacuum adiabatic calorimetry,"origin: commercial source,99.999 % (total),",99.999,Not Specified %,1961
1.819,0.0048204,0.000144611,None kPa,N/A,11834,['C'],A,Vacuum adiabatic calorimetry,"origin: commercial source,99.999 % (total),",99.999,Not Specified %,1961
2.161,0.0065262,0.000195787,None kPa,N/A,11834,['C'],A,Vacuum adiabatic calorimetry,"origin: commercial source,99.999 % (total),",99.999,Not Specified %,1961
2.377,0.0078203,0.00023461,None kPa,N/A,11834,['C'],A,Vacuum adiabatic calorimetry,"origin: commercial source,99.999 % (total),",99.999,Not Specified %,1961
2.555,0.0090958,0.000272874,None kPa,N/A,11834,['C'],A,Vacuum adiabatic calorimetry,"origin: commercial source,99.999 % (total),",99.999,Not Specified %,1961
2.903,0.0120475,0.000361424,None kPa,N/A,11834,['C'],A,Vacuum adiabatic calorimetry,"origin: commercial source,99.999 % (total),",99.999,Not Specified %,1961
3.17,0.0149307,0.000447921,None kPa,N/A,11834,['C'],A,Vacuum adiabatic calorimetry,"origin: commercial source,99.999 % (total),",99.999,Not Specified %,1961
3.387,0.0186962,0.000560887,None kPa,N/A,11834,['C'],A,Vacuum adiabatic calorimetry,"origin: commercial source,99.999 % (total),",99.999,Not Specified %,1961
3.574,0.0205148,0.000615443,None kPa,N/A,11834,['C'],A,Vacuum adiabatic calorimetry,"origin: commercial source,99.999 % (total),",99.999,Not Specified %,1961
3.874,0.0259171,0.000777512,None kPa,N/A,11834,['C'],A,Vacuum adiabatic calorimetry,"origin: commercial source,99.999 % (total),",99.999,Not Specified %,1961
0.4061,1.62E-05,4.87E-07,None kPa,N/A,11835,['C'],A,Vacuum adiabatic calorimetry,"origin: commercial source,99.999 % (total),",99.999,Not Specified %,1961
0.406,1.57E-05,4.70E-07,None kPa,N/A,11835,['C'],A,Vacuum adiabatic calorimetry,"origin: commercial source,99.999 % (total),",99.999,Not Specified %,1961
0.4233,1.88E-05,5.65E-07,None kPa,N/A,11835,['C'],A,Vacuum adiabatic calorimetry,"origin: commercial source,99.999 % (total),",99.999,Not Specified %,1961
0.4798,2.81E-05,8.42E-07,None kPa,N/A,11835,['C'],A,Vacuum adiabatic calorimetry,"origin: commercial source,99.999 % (total),",99.999,Not Specified %,1961
0.535,3.95E-05,1.18E-06,None kPa,N/A,11835,['C'],A,Vacuum adiabatic calorimetry,"origin: commercial source,99.999 % (total),",99.999,Not Specified %,1961
0.6112,6.66E-05,2.00E-06,None kPa,N/A,11835,['C'],A,Vacuum adiabatic calorimetry,"origin: commercial source,99.999 % (total),",99.999,Not Specified %,1961
0.7021,0.0001125,3.37E-06,None kPa,N/A,11835,['C'],A,Vacuum adiabatic calorimetry,"origin: commercial source,99.999 % (total),",99.999,Not Specified %,1961
0.7393,0.000133,3.99E-06,None kPa,N/A,11835,['C'],A,Vacuum adiabatic calorimetry,"origin: commercial source,99.999 % (total),",99.999,Not Specified %,1961
0.9189,0.0003758,1.13E-05,None kPa,N/A,11835,['C'],A,Vacuum adiabatic calorimetry,"origin: commercial source,99.999 % (total),",99.999,Not Specified %,1961
0.9923,0.0005081,1.52E-05,None kPa,N/A,11835,['C'],A,Vacuum adiabatic calorimetry,"origin: commercial source,99.999 % (total),",99.999,Not Specified %,1961
1.0404,0.0006128,1.84E-05,None kPa,N/A,11835,['C'],A,Vacuum adiabatic calorimetry,"origin: commercial source,99.999 % (total),",99.999,Not Specified %,1961
1.1078,0.0007777,2.33E-05,None kPa,N/A,11835,['C'],A,Vacuum adiabatic calorimetry,"origin: commercial source,99.999 % (total),",99.999,Not Specified %,1961
1.2193,0.0011522,3.46E-05,None kPa,N/A,11835,['C'],A,Vacuum adiabatic calorimetry,"origin: commercial source,99.999 % (total),",99.999,Not Specified %,1961
1.3571,0.0016828,5.05E-05,None kPa,N/A,11835,['C'],A,Vacuum adiabatic calorimetry,"origin: commercial source,99.999 % (total),",99.999,Not Specified %,1961
1.4954,0.0023433,7.03E-05,None kPa,N/A,11835,['C'],A,Vacuum adiabatic calorimetry,"origin: commercial source,99.999 % (total),",99.999,Not Specified %,1961
1.6616,0.0033398,0.000100194,None kPa,N/A,11835,['C'],A,Vacuum adiabatic calorimetry,"origin: commercial source,99.999 % (total),",99.999,Not Specified %,1961
1.9302,0.0052694,0.000158083,None kPa,N/A,11835,['C'],A,Vacuum adiabatic calorimetry,"origin: commercial source,99.999 % (total),",99.999,Not Specified %,1961
2.221,0.0080844,0.000161689,None kPa,N/A,11835,['C'],A,Vacuum adiabatic calorimetry,"origin: commercial source,99.999 % (total),",99.999,Not Specified %,1961
2.511,0.0113748,0.000227497,None kPa,N/A,11835,['C'],A,Vacuum adiabatic calorimetry,"origin: commercial source,99.999 % (total),",99.999,Not Specified %,1961
2.744,0.0145706,0.000291413,None kPa,N/A,11835,['C'],A,Vacuum adiabatic calorimetry,"origin: commercial source,99.999 % (total),",99.999,Not Specified %,1961
2.938,0.0175986,0.000351972,None kPa,N/A,11835,['C'],A,Vacuum adiabatic calorimetry,"origin: commercial source,99.999 % (total),",99.999,Not Specified %,1961
3.101,0.0204976,0.000409952,None kPa,N/A,11835,['C'],A,Vacuum adiabatic calorimetry,"origin: commercial source,99.999 % (total),",99.999,Not Specified %,1961
3.244,0.0233568,0.000467136,None kPa,N/A,11835,['C'],A,Vacuum adiabatic calorimetry,"origin: commercial source,99.999 % (total),",99.999,Not Specified %,1961
3.365,0.0260115,0.000520229,None kPa,N/A,11835,['C'],A,Vacuum adiabatic calorimetry,"origin: commercial source,99.999 % (total),",99.999,Not Specified %,1961
3.477,0.0286853,0.000573705,None kPa,N/A,11835,['C'],A,Vacuum adiabatic calorimetry,"origin: commercial source,99.999 % (total),",99.999,Not Specified %,1961
3.579,0.0310657,0.000621314,None kPa,N/A,11835,['C'],A,Vacuum adiabatic calorimetry,"origin: commercial source,99.999 % (total),",99.999,Not Specified %,1961
3.644,0.0328324,0.000656649,None kPa,N/A,11835,['C'],A,Vacuum adiabatic calorimetry,"origin: commercial source,99.999 % (total),",99.999,Not Specified %,1961
3.719,0.0246198,0.000492396,None kPa,N/A,11835,['C'],A,Vacuum adiabatic calorimetry,"origin: commercial source,99.999 % (total),",99.999,Not Specified %,1961
3.668,0.0332688,0.000665375,None kPa,N/A,11835,['C'],A,Vacuum adiabatic calorimetry,"origin: commercial source,99.999 % (total),",99.999,Not Specified %,1961
3.678,0.0339112,0.000678223,None kPa,N/A,11835,['C'],A,Vacuum adiabatic calorimetry,"origin: commercial source,99.999 % (total),",99.999,Not Specified %,1961
3.695,0.0340679,0.000681358,None kPa,N/A,11835,['C'],A,Vacuum adiabatic calorimetry,"origin: commercial source,99.999 % (total),",99.999,Not Specified %,1961
3.706,0.0262755,0.000525511,None kPa,N/A,11835,['C'],A,Vacuum adiabatic calorimetry,"origin: commercial source,99.999 % (total),",99.999,Not Specified %,1961
3.722,0.0238208,0.000476416,None kPa,N/A,11835,['C'],A,Vacuum adiabatic calorimetry,"origin: commercial source,99.999 % (total),",99.999,Not Specified %,1961
3.737,0.0250005,0.000500011,None kPa,N/A,11835,['C'],A,Vacuum adiabatic calorimetry,"origin: commercial source,99.999 % (total),",99.999,Not Specified %,1961
3.749,0.0248559,0.000497117,None kPa,N/A,11835,['C'],A,Vacuum adiabatic calorimetry,"origin: commercial source,99.999 % (total),",99.999,Not Specified %,1961
3.765,0.0247737,0.000495474,None kPa,N/A,11835,['C'],A,Vacuum adiabatic calorimetry,"origin: commercial source,99.999 % (total),",99.999,Not Specified %,1961
3.857,0.0268833,0.000537666,None kPa,N/A,11835,['C'],A,Vacuum adiabatic calorimetry,"origin: commercial source,99.999 % (total),",99.999,Not Specified %,1961
3.986,0.0301342,0.000602683,None kPa,N/A,11835,['C'],A,Vacuum adiabatic calorimetry,"origin: commercial source,99.999 % (total),",99.999,Not Specified %,1961
4.148,0.0338477,0.000676954,None kPa,N/A,11835,['C'],A,Vacuum adiabatic calorimetry,"origin: commercial source,99.999 % (total),",99.999,Not Specified %,1961
0.6482,0.0012316,3.69E-05,None kPa,N/A,11836,['C'],A,Vacuum adiabatic calorimetry,"origin: commercial source,99.999 % (total),",99.999,Not Specified %,1961
0.734,0.001446,4.34E-05,None kPa,N/A,11836,['C'],A,Vacuum adiabatic calorimetry,"origin: commercial source,99.999 % (total),",99.999,Not Specified %,1961
0.8374,0.0016832,5.05E-05,None kPa,N/A,11836,['C'],A,Vacuum adiabatic calorimetry,"origin: commercial source,99.999 % (total),",99.999,Not Specified %,1961
0.9474,0.0019516,5.85E-05,None kPa,N/A,11836,['C'],A,Vacuum adiabatic calorimetry,"origin: commercial source,99.999 % (total),",99.999,Not Specified %,1961
1.0129,0.0021068,4.21E-05,None kPa,N/A,11836,['C'],A,Vacuum adiabatic calorimetry,"origin: commercial source,99.999 % (total),",99.999,Not Specified %,1961
1.0189,0.0021499,4.30E-05,None kPa,N/A,11836,['C'],A,Vacuum adiabatic calorimetry,"origin: commercial source,99.999 % (total),",99.999,Not Specified %,1961
1.1748,0.0025376,5.08E-05,None kPa,N/A,11836,['C'],A,Vacuum adiabatic calorimetry,"origin: commercial source,99.999 % (total),",99.999,Not Specified %,1961
1.3582,0.0030831,6.17E-05,None kPa,N/A,11836,['C'],A,Vacuum adiabatic calorimetry,"origin: commercial source,99.999 % (total),",99.999,Not Specified %,1961
1.5166,0.0036095,7.22E-05,None kPa,N/A,11836,['C'],A,Vacuum adiabatic calorimetry,"origin: commercial source,99.999 % (total),",99.999,Not Specified %,1961
1.6965,0.0042921,8.58E-05,None kPa,N/A,11836,['C'],A,Vacuum adiabatic calorimetry,"origin: commercial source,99.999 % (total),",99.999,Not Specified %,1961
1.9983,0.0057351,0.000114702,None kPa,N/A,11836,['C'],A,Vacuum adiabatic calorimetry,"origin: commercial source,99.999 % (total),",99.999,Not Specified %,1961
2.596,0.0095273,0.000190546,None kPa,N/A,11836,['C'],A,Vacuum adiabatic calorimetry,"origin: commercial source,99.999 % (total),",99.999,Not Specified %,1961
3.036,0.0134495,0.00026899,None kPa,N/A,11836,['C'],A,Vacuum adiabatic calorimetry,"origin: commercial source,99.999 % (total),",99.999,Not Specified %,1961
3.383,0.0180314,0.000360628,None kPa,N/A,11836,['C'],A,Vacuum adiabatic calorimetry,"origin: commercial source,99.999 % (total),",99.999,Not Specified %,1961
3.665,0.0227597,0.000455193,None kPa,N/A,11836,['C'],A,Vacuum adiabatic calorimetry,"origin: commercial source,99.999 % (total),",99.999,Not Specified %,1961
3.878,0.0266806,0.000533613,None kPa,N/A,11836,['C'],A,Vacuum adiabatic calorimetry,"origin: commercial source,99.999 % (total),",99.999,Not Specified %,1961
4.069,0.0319417,0.000638833,None kPa,N/A,11836,['C'],A,Vacuum adiabatic calorimetry,"origin: commercial source,99.999 % (total),",99.999,Not Specified %,1961
4.24,0.0354464,0.000708928,None kPa,N/A,11836,['C'],A,Vacuum adiabatic calorimetry,"origin: commercial source,99.999 % (total),",99.999,Not Specified %,1961
12.52,1.86188,0.093094,None kPa,N/A,3699,['C'],A,Low temperature calorimetry set up,"not stated,99.95 weight % (total),estimated by the compiler,sheet",99.95,Weight %,1932
13.264,1.91292,0.0956462,None kPa,N/A,3699,['C'],A,Low temperature calorimetry set up,"not stated,99.95 weight % (total),estimated by the compiler,sheet",99.95,Weight %,1932
13.818,2.13551,0.106776,None kPa,N/A,3699,['C'],A,Low temperature calorimetry set up,"not stated,99.95 weight % (total),estimated by the compiler,sheet",99.95,Weight %,1932
14.564,2.4673,0.123365,None kPa,N/A,3699,['C'],A,Low temperature calorimetry set up,"not stated,99.95 weight % (total),estimated by the compiler,sheet",99.95,Weight %,1932
15.154,2.66312,0.133156,None kPa,N/A,3699,['C'],A,Low temperature calorimetry set up,"not stated,99.95 weight % (total),estimated by the compiler,sheet",99.95,Weight %,1932
16.02,3.10202,0.155101,None kPa,N/A,3699,['C'],A,Low temperature calorimetry set up,"not stated,99.95 weight % (total),estimated by the compiler,sheet",99.95,Weight %,1932
16.95,3.40787,0.170393,None kPa,N/A,3699,['C'],A,Low temperature calorimetry set up,"not stated,99.95 weight % (total),estimated by the compiler,sheet",99.95,Weight %,1932
17.924,3.78108,0.189054,None kPa,N/A,3699,['C'],A,Low temperature calorimetry set up,"not stated,99.95 weight % (total),estimated by the compiler,sheet",99.95,Weight %,1932
18.628,4.1225,0.206125,None kPa,N/A,3699,['C'],A,Low temperature calorimetry set up,"not stated,99.95 weight % (total),estimated by the compiler,sheet",99.95,Weight %,1932
19.304,4.23002,0.211501,None kPa,N/A,3699,['C'],A,Low temperature calorimetry set up,"not stated,99.95 weight % (total),estimated by the compiler,sheet",99.95,Weight %,1932
19.71,4.52458,0.226229,None kPa,N/A,3699,['C'],A,Low temperature calorimetry set up,"not stated,99.95 weight % (total),estimated by the compiler,sheet",99.95,Weight %,1932
20.17,5.04256,0.252128,None kPa,N/A,3699,['C'],A,Low temperature calorimetry set up,"not stated,99.95 weight % (total),estimated by the compiler,sheet",99.95,Weight %,1932
3.652,0.0370284,0.00259199,None kPa,N/A,3699,['C'],A,Low temperature calorimetry set up,"not stated,99.95 weight % (total),estimated by the compiler,sheet",99.95,Weight %,1932
4.553,0.0487436,0.00341205,None kPa,N/A,3699,['C'],A,Low temperature calorimetry set up,"not stated,99.95 weight % (total),estimated by the compiler,sheet",99.95,Weight %,1932
3.084,0.0261082,0.00182757,None kPa,N/A,3699,['C'],A,Low temperature calorimetry set up,"not stated,99.95 weight % (total),estimated by the compiler,sheet",99.95,Weight %,1932
3.91,0.0309198,0.00216438,None kPa,N/A,3699,['C'],A,Low temperature calorimetry set up,"not stated,99.95 weight % (total),estimated by the compiler,sheet",99.95,Weight %,1932
4.755,0.0534715,0.00374301,None kPa,N/A,3699,['C'],A,Low temperature calorimetry set up,"not stated,99.95 weight % (total),estimated by the compiler,sheet",99.95,Weight %,1932
5.52,0.0853954,0.00426977,None kPa,N/A,3699,['C'],A,Low temperature calorimetry set up,"not stated,99.95 weight % (total),estimated by the compiler,sheet",99.95,Weight %,1932
6.232,0.0580321,0.0029016,None kPa,N/A,3699,['C'],A,Low temperature calorimetry set up,"not stated,99.95 weight % (total),estimated by the compiler,sheet",99.95,Weight %,1932
6.458,0.226187,0.0113094,None kPa,N/A,3699,['C'],A,Low temperature calorimetry set up,"not stated,99.95 weight % (total),estimated by the compiler,sheet",99.95,Weight %,1932
7.002,0.170916,0.00854582,None kPa,N/A,3699,['C'],A,Low temperature calorimetry set up,"not stated,99.95 weight % (total),estimated by the compiler,sheet",99.95,Weight %,1932
7.206,0.205602,0.0102801,None kPa,N/A,3699,['C'],A,Low temperature calorimetry set up,"not stated,99.95 weight % (total),estimated by the compiler,sheet",99.95,Weight %,1932
7.726,0.362125,0.0181063,None kPa,N/A,3699,['C'],A,Low temperature calorimetry set up,"not stated,99.95 weight % (total),estimated by the compiler,sheet",99.95,Weight %,1932
8.676,0.720485,0.0360242,None kPa,N/A,3699,['C'],A,Low temperature calorimetry set up,"not stated,99.95 weight % (total),estimated by the compiler,sheet",99.95,Weight %,1932
9.742,0.915459,0.045773,None kPa,N/A,3699,['C'],A,Low temperature calorimetry set up,"not stated,99.95 weight % (total),estimated by the compiler,sheet",99.95,Weight %,1932
10.492,1.12006,0.0560028,None kPa,N/A,3699,['C'],A,Low temperature calorimetry set up,"not stated,99.95 weight % (total),estimated by the compiler,sheet",99.95,Weight %,1932
11.48,1.23888,0.0619441,None kPa,N/A,3699,['C'],A,Low temperature calorimetry set up,"not stated,99.95 weight % (total),estimated by the compiler,sheet",99.95,Weight %,1932
12.25,1.61502,0.0807512,None kPa,N/A,3699,['C'],A,Low temperature calorimetry set up,"not stated,99.95 weight % (total),estimated by the compiler,sheet",99.95,Weight %,1932
13.46,2.11166,0.105583,None kPa,N/A,3699,['C'],A,Low temperature calorimetry set up,"not stated,99.95 weight % (total),estimated by the compiler,sheet",99.95,Weight %,1932
15.3,2.9652,0.14826,None kPa,N/A,3699,['C'],A,Low temperature calorimetry set up,"not stated,99.95 weight % (total),estimated by the compiler,sheet",99.95,Weight %,1932
17.174,3.85095,0.192548,None kPa,N/A,3699,['C'],A,Low temperature calorimetry set up,"not stated,99.95 weight % (total),estimated by the compiler,sheet",99.95,Weight %,1932
2.2,0.007845,0.00054915,None kPa,N/A,3699,['C'],A,Low temperature calorimetry set up,"not stated,99.95 weight % (total),estimated by the compiler,sheet",99.95,Weight %,1932
2.292,0.00802491,0.000561744,None kPa,N/A,3699,['C'],A,Low temperature calorimetry set up,"not stated,99.95 weight % (total),estimated by the compiler,sheet",99.95,Weight %,1932
2.453,0.00894958,0.00062647,None kPa,N/A,3699,['C'],A,Low temperature calorimetry set up,"not stated,99.95 weight % (total),estimated by the compiler,sheet",99.95,Weight %,1932
2.65,0.0142089,0.00099462,None kPa,N/A,3699,['C'],A,Low temperature calorimetry set up,"not stated,99.95 weight % (total),estimated by the compiler,sheet",99.95,Weight %,1932
2.992,0.0180456,0.00126319,None kPa,N/A,3699,['C'],A,Low temperature calorimetry set up,"not stated,99.95 weight % (total),estimated by the compiler,sheet",99.95,Weight %,1932
3.295,0.0224513,0.00157159,None kPa,N/A,3699,['C'],A,Low temperature calorimetry set up,"not stated,99.95 weight % (total),estimated by the compiler,sheet",99.95,Weight %,1932
3.598,0.0286144,0.00200301,None kPa,N/A,3699,['C'],A,Low temperature calorimetry set up,"not stated,99.95 weight % (total),estimated by the compiler,sheet",99.95,Weight %,1932
3.895,0.025581,0.00179067,None kPa,N/A,3699,['C'],A,Low temperature calorimetry set up,"not stated,99.95 weight % (total),estimated by the compiler,sheet",99.95,Weight %,1932
4.175,0.0320494,0.00224346,None kPa,N/A,3699,['C'],A,Low temperature calorimetry set up,"not stated,99.95 weight % (total),estimated by the compiler,sheet",99.95,Weight %,1932
1.373,0.00229283,0.000160498,None kPa,N/A,3699,['C'],A,Low temperature calorimetry set up,"not stated,99.95 weight % (total),estimated by the compiler,sheet",99.95,Weight %,1932
1.511,0.00228865,0.000160205,None kPa,N/A,3699,['C'],A,Low temperature calorimetry set up,"not stated,99.95 weight % (total),estimated by the compiler,sheet",99.95,Weight %,1932
