Repository: amr8004/PureElementPRL

# Pure Element Thermodynamic modeling with 3rd generation CALPHAD models for multiple elements

## Description
Jupyter notebook for modeling pure elements with selected models via python tools pycalphad and ESPEI

## Running Tutorial
Creating a codespace should immediately open the desired notebook. Just change the element as desired (non-case sensitive) and set what SGTE structure (FCC_A1, BCC_A2, etc.) you would like to compare against.

## Further Resources

## Citation

File: CpCSV/Sr_CP_data.csv
Temperature: K,Heat capacity at constant pressure Cp: J/K/mol,Uncertainty,Pressure,Ref Temp,Data Set ID,State,Representation,Method,Description,Purity,Purity Units,Year
1.52407,0.00768636,0.000153727,0.0266645 kPa,N/A,9796,['C'],A,Vacuum adiabatic calorimetry,"origin: commercial source,98.2 % (total),spectroscopy",98.2,Not Specified %,1957
1.52823,0.00806495,0.000161299,None kPa,N/A,9796,['C'],A,Vacuum adiabatic calorimetry,"origin: commercial source,98.2 % (total),spectroscopy",98.2,Not Specified %,1957
1.70482,0.010008,0.000200159,None kPa,N/A,9796,['C'],A,Vacuum adiabatic calorimetry,"origin: commercial source,98.2 % (total),spectroscopy",98.2,Not Specified %,1957
1.86885,0.01114,0.000222801,None kPa,N/A,9796,['C'],A,Vacuum adiabatic calorimetry,"origin: commercial source,98.2 % (total),spectroscopy",98.2,Not Specified %,1957
1.97924,0.0122052,0.000244104,None kPa,N/A,9796,['C'],A,Vacuum adiabatic calorimetry,"origin: commercial source,98.2 % (total),spectroscopy",98.2,Not Specified %,1957
2.0743,0.0137883,0.000275765,None kPa,N/A,9796,['C'],A,Vacuum adiabatic calorimetry,"origin: commercial source,98.2 % (total),spectroscopy",98.2,Not Specified %,1957
2.23327,0.0151755,0.00030351,None kPa,N/A,9796,['C'],A,Vacuum adiabatic calorimetry,"origin: commercial source,98.2 % (total),spectroscopy",98.2,Not Specified %,1957
2.26429,0.0159494,0.000318988,None kPa,N/A,9796,['C'],A,Vacuum adiabatic calorimetry,"origin: commercial source,98.2 % (total),spectroscopy",98.2,Not Specified %,1957
2.46061,0.0182257,0.000364515,None kPa,N/A,9796,['C'],A,Vacuum adiabatic calorimetry,"origin: commercial source,98.2 % (total),spectroscopy",98.2,Not Specified %,1957
2.6962,0.0214248,0.000428496,None kPa,N/A,9796,['C'],A,Vacuum adiabatic calorimetry,"origin: commercial source,98.2 % (total),spectroscopy",98.2,Not Specified %,1957
2.72551,0.0222598,0.000445196,None kPa,N/A,9796,['C'],A,Vacuum adiabatic calorimetry,"origin: commercial source,98.2 % (total),spectroscopy",98.2,Not Specified %,1957
2.91326,0.0255648,0.000511295,None kPa,N/A,9796,['C'],A,Vacuum adiabatic calorimetry,"origin: commercial source,98.2 % (total),spectroscopy",98.2,Not Specified %,1957
2.94421,0.0264811,0.000529623,None kPa,N/A,9796,['C'],A,Vacuum adiabatic calorimetry,"origin: commercial source,98.2 % (total),spectroscopy",98.2,Not Specified %,1957
3.13362,0.0301191,0.000602383,None kPa,N/A,9796,['C'],A,Vacuum adiabatic calorimetry,"origin: commercial source,98.2 % (total),spectroscopy",98.2,Not Specified %,1957
3.17339,0.0310488,0.000620975,None kPa,N/A,9796,['C'],A,Vacuum adiabatic calorimetry,"origin: commercial source,98.2 % (total),spectroscopy",98.2,Not Specified %,1957
3.34447,0.0349056,0.000698112,None kPa,N/A,9796,['C'],A,Vacuum adiabatic calorimetry,"origin: commercial source,98.2 % (total),spectroscopy",98.2,Not Specified %,1957
3.43647,0.0376633,0.000753267,None kPa,N/A,9796,['C'],A,Vacuum adiabatic calorimetry,"origin: commercial source,98.2 % (total),spectroscopy",98.2,Not Specified %,1957
3.5532,0.0414473,0.000828946,None kPa,N/A,9796,['C'],A,Vacuum adiabatic calorimetry,"origin: commercial source,98.2 % (total),spectroscopy",98.2,Not Specified %,1957
3.69011,0.0442403,0.000884807,None kPa,N/A,9796,['C'],A,Vacuum adiabatic calorimetry,"origin: commercial source,98.2 % (total),spectroscopy",98.2,Not Specified %,1957
3.76273,0.0465137,0.000930274,None kPa,N/A,9796,['C'],A,Vacuum adiabatic calorimetry,"origin: commercial source,98.2 % (total),spectroscopy",98.2,Not Specified %,1957
3.89801,0.0506001,0.001012,None kPa,N/A,9796,['C'],A,Vacuum adiabatic calorimetry,"origin: commercial source,98.2 % (total),spectroscopy",98.2,Not Specified %,1957
4.04821,0.0551767,0.00110353,None kPa,N/A,9796,['C'],A,Vacuum adiabatic calorimetry,"origin: commercial source,98.2 % (total),spectroscopy",98.2,Not Specified %,1957
4.12889,0.0582057,0.00116411,None kPa,N/A,9796,['C'],A,Vacuum adiabatic calorimetry,"origin: commercial source,98.2 % (total),spectroscopy",98.2,Not Specified %,1957
4.36332,0.0666157,0.00133231,None kPa,N/A,9796,['C'],A,Vacuum adiabatic calorimetry,"origin: commercial source,98.2 % (total),spectroscopy",98.2,Not Specified %,1957
4.41143,0.0683233,0.00136647,None kPa,N/A,9796,['C'],A,Vacuum adiabatic calorimetry,"origin: commercial source,98.2 % (total),spectroscopy",98.2,Not Specified %,1957
4.63085,0.0779308,0.00155862,None kPa,N/A,9796,['C'],A,Vacuum adiabatic calorimetry,"origin: commercial source,98.2 % (total),spectroscopy",98.2,Not Specified %,1957
4.71465,0.0830499,0.001661,None kPa,N/A,9796,['C'],A,Vacuum adiabatic calorimetry,"origin: commercial source,98.2 % (total),spectroscopy",98.2,Not Specified %,1957
4.8709,0.0899203,0.00179841,None kPa,N/A,9796,['C'],A,Vacuum adiabatic calorimetry,"origin: commercial source,98.2 % (total),spectroscopy",98.2,Not Specified %,1957
4.98363,0.0960132,0.00192026,None kPa,N/A,9796,['C'],A,Vacuum adiabatic calorimetry,"origin: commercial source,98.2 % (total),spectroscopy",98.2,Not Specified %,1957
5.1373,0.104147,0.00208293,None kPa,N/A,9796,['C'],A,Vacuum adiabatic calorimetry,"origin: commercial source,98.2 % (total),spectroscopy",98.2,Not Specified %,1957
5.2428,0.11107,0.00222141,None kPa,N/A,9796,['C'],A,Vacuum adiabatic calorimetry,"origin: commercial source,98.2 % (total),spectroscopy",98.2,Not Specified %,1957
5.33995,0.119103,0.00238206,None kPa,N/A,9796,['C'],A,Vacuum adiabatic calorimetry,"origin: commercial source,98.2 % (total),spectroscopy",98.2,Not Specified %,1957
1.5,0.00752,0.0001504,None kPa,N/A,9797,['C'],A,Vacuum adiabatic calorimetry,"origin: commercial source,98.2 % (total),spectroscopy",98.2,Not Specified %,1957
2.0,0.0122,0.000244,None kPa,N/A,9797,['C'],A,Vacuum adiabatic calorimetry,"origin: commercial source,98.2 % (total),spectroscopy",98.2,Not Specified %,1957
2.5,0.0186,0.000372,None kPa,N/A,9797,['C'],A,Vacuum adiabatic calorimetry,"origin: commercial source,98.2 % (total),spectroscopy",98.2,Not Specified %,1957
3.0,0.0274,0.000548,None kPa,N/A,9797,['C'],A,Vacuum adiabatic calorimetry,"origin: commercial source,98.2 % (total),spectroscopy",98.2,Not Specified %,1957
3.5,0.0389,0.000778,None kPa,N/A,9797,['C'],A,Vacuum adiabatic calorimetry,"origin: commercial source,98.2 % (total),spectroscopy",98.2,Not Specified %,1957
4.0,0.0537,0.001074,None kPa,N/A,9797,['C'],A,Vacuum adiabatic calorimetry,"origin: commercial source,98.2 % (total),spectroscopy",98.2,Not Specified %,1957
4.5,0.072,0.00144,None kPa,N/A,9797,['C'],A,Vacuum adiabatic calorimetry,"origin: commercial source,98.2 % (total),spectroscopy",98.2,Not Specified %,1957
5.0,0.096,0.00192,None kPa,N/A,9797,['C'],A,Vacuum adiabatic calorimetry,"origin: commercial source,98.2 % (total),spectroscopy",98.2,Not Specified %,1957
6.0,0.161,0.00322,None kPa,N/A,9797,['C'],A,Vacuum adiabatic calorimetry,"origin: commercial source,98.2 % (total),spectroscopy",98.2,Not Specified %,1957
7.0,0.253,0.00506,None kPa,N/A,9797,['C'],A,Vacuum adiabatic calorimetry,"origin: commercial source,98.2 % (total),spectroscopy",98.2,Not Specified %,1957
8.0,0.385,0.0077,None kPa,N/A,9797,['C'],A,Vacuum adiabatic calorimetry,"origin: commercial source,98.2 % (total),spectroscopy",98.2,Not Specified %,1957
9.0,0.544,0.01088,None kPa,N/A,9797,['C'],A,Vacuum adiabatic calorimetry,"origin: commercial source,98.2 % (total),spectroscopy",98.2,Not Specified %,1957
10.0,0.74,0.0148,None kPa,N/A,9797,['C'],A,Vacuum adiabatic calorimetry,"origin: commercial source,98.2 % (total),spectroscopy",98.2,Not Specified %,1957
12.0,1.27,0.0254,None kPa,N/A,9797,['C'],A,Vacuum adiabatic calorimetry,"origin: commercial source,98.2 % (total),spectroscopy",98.2,Not Specified %,1957
14.0,1.99,0.0398,None kPa,N/A,9797,['C'],A,Vacuum adiabatic calorimetry,"origin: commercial source,98.2 % (total),spectroscopy",98.2,Not Specified %,1957
16.0,2.81,0.0562,None kPa,N/A,9797,['C'],A,Vacuum adiabatic calorimetry,"origin: commercial source,98.2 % (total),spectroscopy",98.2,Not Specified %,1957
18.0,3.76,0.0752,None kPa,N/A,9797,['C'],A,Vacuum adiabatic calorimetry,"origin: commercial source,98.2 % (total),spectroscopy",98.2,Not Specified %,1957
20.0,4.79,0.0958,None kPa,N/A,9797,['C'],A,Vacuum adiabatic calorimetry,"origin: commercial source,98.2 % (total),spectroscopy",98.2,Not Specified %,1957

File: CpCSV/Ta_CP_datav0.csv (part 1 of 8)
c:\Users\xander\Documents\github_repositories\NIST-alloy-data-API\code_examples\python\alloys-api-python-examples\cpcsv\Ta_CP_data.csvTemperature: K,Heat capacity at constant pressure Cp: J/K/mol,Uncertainty,Pressure,Ref Temp,Data Set ID,State,Representation,Method,Description,Purity,Purity Units,Year
57.56,12.971,0.064855,None kPa,N/A,5354,['C'],A,Vacuum adiabatic calorimetry,origin: commercial source,,,1940
84.53,18.275,0.091375,None kPa,N/A,5354,['C'],A,Vacuum adiabatic calorimetry,origin: commercial source,,,1940
123.67,21.725,0.108625,None kPa,N/A,5354,['C'],A,Vacuum adiabatic calorimetry,origin: commercial source,,,1940
143.95,22.662,0.11331,None kPa,N/A,5354,['C'],A,Vacuum adiabatic calorimetry,origin: commercial source,,,1940
164.24,23.298,0.11649,None kPa,N/A,5354,['C'],A,Vacuum adiabatic calorimetry,origin: commercial source,,,1940
184.83,23.854,0.11927,None kPa,N/A,5354,['C'],A,Vacuum adiabatic calorimetry,origin: commercial source,,,1940
204.2,24.207,0.121035,None kPa,N/A,5354,['C'],A,Vacuum adiabatic calorimetry,origin: commercial source,,,1940
219.54,24.407,0.122035,None kPa,N/A,5354,['C'],A,Vacuum adiabatic calorimetry,origin: commercial source,,,1940
235.06,24.728,0.12364,None kPa,N/A,5354,['C'],A,Vacuum adiabatic calorimetry,origin: commercial source,,,1940
255.29,24.921,0.124605,None kPa,N/A,5354,['C'],A,Vacuum adiabatic calorimetry,origin: commercial source,,,1940
275.22,25.124,0.12562,None kPa,N/A,5354,['C'],A,Vacuum adiabatic calorimetry,origin: commercial source,,,1940
294.22,25.186,0.12593,None kPa,N/A,5354,['C'],A,Vacuum adiabatic calorimetry,origin: commercial source,,,1940
61.32,14.077,0.070385,None kPa,N/A,5355,['C'],A,Vacuum adiabatic calorimetry,origin: commercial source,,,1940
93.21,19.32,0.0966,None kPa,N/A,5355,['C'],A,Vacuum adiabatic calorimetry,origin: commercial source,,,1940
134.24,22.234,0.11117,None kPa,N/A,5355,['C'],A,Vacuum adiabatic calorimetry,origin: commercial source,,,1940
154.34,22.98,0.1149,None kPa,N/A,5355,['C'],A,Vacuum adiabatic calorimetry,origin: commercial source,,,1940
174.56,23.606,0.11803,None kPa,N/A,5355,['C'],A,Vacuum adiabatic calorimetry,origin: commercial source,,,1940
195.34,24.041,0.120205,None kPa,N/A,5355,['C'],A,Vacuum adiabatic calorimetry,origin: commercial source,,,1940
215.14,24.415,0.122075,None kPa,N/A,5355,['C'],A,Vacuum adiabatic calorimetry,origin: commercial source,,,1940
224.92,24.531,0.122655,None kPa,N/A,5355,['C'],A,Vacuum adiabatic calorimetry,origin: commercial source,,,1940
245.45,24.805,0.124025,None kPa,N/A,5355,['C'],A,Vacuum adiabatic calorimetry,origin: commercial source,,,1940
265.5,25.038,0.12519,None kPa,N/A,5355,['C'],A,Vacuum adiabatic calorimetry,origin: commercial source,,,1940
285.24,25.211,0.126055,None kPa,N/A,5355,['C'],A,Vacuum adiabatic calorimetry,origin: commercial source,,,1940
53.0,11.76,0.0588,None kPa,N/A,5356,['C'],A,Vacuum adiabatic calorimetry,origin: commercial source,,,1940
55.0,12.34,0.0617,None kPa,N/A,5356,['C'],A,Vacuum adiabatic calorimetry,origin: commercial source,,,1940
60.0,13.64,0.0682,None kPa,N/A,5356,['C'],A,Vacuum adiabatic calorimetry,origin: commercial source,,,1940
65.0,14.81,0.07405,None kPa,N/A,5356,['C'],A,Vacuum adiabatic calorimetry,origin: commercial source,,,1940
70.0,15.9,0.0795,None kPa,N/A,5356,['C'],A,Vacuum adiabatic calorimetry,origin: commercial source,,,1940
75.0,16.86,0.0843,None kPa,N/A,5356,['C'],A,Vacuum adiabatic calorimetry,origin: commercial source,,,1940
80.0,17.65,0.08825,None kPa,N/A,5356,['C'],A,Vacuum adiabatic calorimetry,origin: commercial source,,,1940
85.0,18.41,0.09205,None kPa,N/A,5356,['C'],A,Vacuum adiabatic calorimetry,origin: commercial source,,,1940
90.0,19.03,0.09515,None kPa,N/A,5356,['C'],A,Vacuum adiabatic calorimetry,origin: commercial source,,,1940
95.0,19.58,0.0979,None kPa,N/A,5356,['C'],A,Vacuum adiabatic calorimetry,origin: commercial source,,,1940
100.0,20.0,0.1,None kPa,N/A,5356,['C'],A,Vacuum adiabatic calorimetry,origin: commercial source,,,1940
105.0,20.37,0.10185,None kPa,N/A,5356,['C'],A,Vacuum adiabatic calorimetry,origin: commercial source,,,1940
110.0,20.79,0.10395,None kPa,N/A,5356,['C'],A,Vacuum adiabatic calorimetry,origin: commercial source,,,1940
115.0,21.17,0.10585,None kPa,N/A,5356,['C'],A,Vacuum adiabatic calorimetry,origin: commercial source,,,1940
120.0,21.5,0.1075,None kPa,N/A,5356,['C'],A,Vacuum adiabatic calorimetry,origin: commercial source,,,1940
125.0,21.79,0.10895,None kPa,N/A,5356,['C'],A,Vacuum adiabatic calorimetry,origin: commercial source,,,1940
130.0,22.05,0.11025,None kPa,N/A,5356,['C'],A,Vacuum adiabatic calorimetry,origin: commercial source,,,1940
135.0,22.3,0.1115,None kPa,N/A,5356,['C'],A,Vacuum adiabatic calorimetry,origin: commercial source,,,1940
140.0,22.55,0.11275,None kPa,N/A,5356,['C'],A,Vacuum adiabatic calorimetry,origin: commercial source,,,1940
145.0,22.76,0.1138,None kPa,N/A,5356,['C'],A,Vacuum adiabatic calorimetry,origin: commercial source,,,1940
150.0,22.92,0.1146,None kPa,N/A,5356,['C'],A,Vacuum adiabatic calorimetry,origin: commercial source,,,1940
155.0,23.09,0.11545,None kPa,N/A,5356,['C'],A,Vacuum adiabatic calorimetry,origin: commercial source,,,1940
160.0,23.22,0.1161,None kPa,N/A,5356,['C'],A,Vacuum adiabatic calorimetry,origin: commercial source,,,1940
165.0,23.34,0.1167,None kPa,N/A,5356,['C'],A,Vacuum adiabatic calorimetry,origin: commercial source,,,1940
170.0,23.51,0.11755,None kPa,N/A,5356,['C'],A,Vacuum adiabatic calorimetry,origin: commercial source,,,1940
175.0,23.64,0.1182,None kPa,N/A,5356,['C'],A,Vacuum adiabatic calorimetry,origin: commercial source,,,1940
180.0,23.76,0.1188,None kPa,N/A,5356,['C'],A,Vacuum adiabatic calorimetry,origin: commercial source,,,1940
185.0,23.84,0.1192,None kPa,N/A,5356,['C'],A,Vacuum adiabatic calorimetry,origin: commercial source,,,1940
190.0,23.97,0.11985,None kPa,N/A,5356,['C'],A,Vacuum adiabatic calorimetry,origin: commercial source,,,1940
195.0,24.1,0.1205,None kPa,N/A,5356,['C'],A,Vacuum adiabatic calorimetry,origin: commercial source,,,1940
200.0,24.18,0.1209,None kPa,N/A,5356,['C'],A,Vacuum adiabatic calorimetry,origin: commercial source,,,1940
205.0,24.26,0.1213,None kPa,N/A,5356,['C'],A,Vacuum adiabatic calorimetry,origin: commercial source,,,1940
210.0,24.35,0.12175,None kPa,N/A,5356,['C'],A,Vacuum adiabatic calorimetry,origin: commercial source,,,1940
215.0,24.43,0.12215,None kPa,N/A,5356,['C'],A,Vacuum adiabatic calorimetry,origin: commercial source,,,1940
220.0,24.51,0.12255,None kPa,N/A,5356,['C'],A,Vacuum adiabatic calorimetry,origin: commercial source,,,1940
225.0,24.6,0.123,None kPa,N/A,5356,['C'],A,Vacuum adiabatic calorimetry,origin: commercial source,,,1940
230.0,24.64,0.1232,None kPa,N/A,5356,['C'],A,Vacuum adiabatic calorimetry,origin: commercial source,,,1940
235.0,24.72,0.1236,None kPa,N/A,5356,['C'],A,Vacuum adiabatic calorimetry,origin: commercial source,,,1940
240.0,24.77,0.12385,None kPa,N/A,5356,['C'],A,Vacuum adiabatic calorimetry,origin: commercial source,,,1940
245.0,24.85,0.12425,None kPa,N/A,5356,['C'],A,Vacuum adiabatic calorimetry,origin: commercial source,,,1940
250.0,24.89,0.12445,None kPa,N/A,5356,['C'],A,Vacuum adiabatic calorimetry,origin: commercial source,,,1940
255.0,24.93,0.12465,None kPa,N/A,5356,['C'],A,Vacuum adiabatic calorimetry,origin: commercial source,,,1940
260.0,25.02,0.1251,None kPa,N/A,5356,['C'],A,Vacuum adiabatic calorimetry,origin: commercial source,,,1940
265.0,25.06,0.1253,None kPa,N/A,5356,['C'],A,Vacuum adiabatic calorimetry,origin: commercial source,,,1940
270.0,25.14,0.1257,None kPa,N/A,5356,['C'],A,Vacuum adiabatic calorimetry,origin: commercial source,,,1940
275.0,25.18,0.1259,None kPa,N/A,5356,['C'],A,Vacuum adiabatic calorimetry,origin: commercial source,,,1940
280.0,25.23,0.12615,None kPa,N/A,5356,['C'],A,Vacuum adiabatic calorimetry,origin: commercial source,,,1940
285.0,25.23,0.12615,None kPa,N/A,5356,['C'],A,Vacuum adiabatic calorimetry,origin: commercial source,,,1940
290.0,25.27,0.12635,None kPa,N/A,5356,['C'],A,Vacuum adiabatic calorimetry,origin: commercial source,,,1940
295.0,25.27,0.12635,None kPa,N/A,5356,['C'],A,Vacuum adiabatic calorimetry,origin: commercial source,,,1940
80.0,17.61,0.08805,None kPa,N/A,5357,['C'],A,Vacuum adiabatic calorimetry,origin: commercial source,,,1940
85.0,18.32,0.0916,None kPa,N/A,5357,['C'],A,Vacuum adiabatic calorimetry,origin: commercial source,,,1940
90.0,18.95,0.09475,None kPa,N/A,5357,['C'],A,Vacuum adiabatic calorimetry,origin: commercial source,,,1940
95.0,19.49,0.09745,None kPa,N/A,5357,['C'],A,Vacuum adiabatic calorimetry,origin: commercial source,,,1940
100.0,19.95,0.09975,None kPa,N/A,5357,['C'],A,Vacuum adiabatic calorimetry,origin: commercial source,,,1940
105.0,20.33,0.10165,None kPa,N/A,5357,['C'],A,Vacuum adiabatic calorimetry,origin: commercial source,,,1940
110.0,20.75,0.10375,None kPa,N/A,5357,['C'],A,Vacuum adiabatic calorimetry,origin: commercial source,,,1940
115.0,21.13,0.10565,None kPa,N/A,5357,['C'],A,Vacuum adiabatic calorimetry,origin: commercial source,,,1940
120.0,21.46,0.1073,None kPa,N/A,5357,['C'],A,Vacuum adiabatic calorimetry,origin: commercial source,,,1940
125.0,21.75,0.10875,None kPa,N/A,5357,['C'],A,Vacuum adiabatic calorimetry,origin: commercial source,,,1940
130.0,22.05,0.11025,None kPa,N/A,5357,['C'],A,Vacuum adiabatic calorimetry,origin: commercial source,,,1940
135.0,22.3,0.1115,None kPa,N/A,5357,['C'],A,Vacuum adiabatic calorimetry,origin: commercial source,,,1940
140.0,22.51,0.11255,None kPa,N/A,5357,['C'],A,Vacuum adiabatic calorimetry,origin: commercial source,,,1940
145.0,22.67,0.11335,None kPa,N/A,5357,['C'],A,Vacuum adiabatic calorimetry,origin: commercial source,,,1940
150.0,22.84,0.1142,None kPa,N/A,5357,['C'],A,Vacuum adiabatic calorimetry,origin: commercial source,,,1940
155.0,23.01,0.11505,None kPa,N/A,5357,['C'],A,Vacuum adiabatic calorimetry,origin: commercial source,,,1940
160.0,23.13,0.11565,None kPa,N/A,5357,['C'],A,Vacuum adiabatic calorimetry,origin: commercial source,,,1940
165.0,23.3,0.1165,None kPa,N/A,5357,['C'],A,Vacuum adiabatic calorimetry,origin: commercial source,,,1940
170.0,23.47,0.11735,None kPa,N/A,5357,['C'],A,Vacuum adiabatic calorimetry,origin: commercial source,,,1940
175.0,23.64,0.1182,None kPa,N/A,5357,['C'],A,Vacuum adiabatic calorimetry,origin: commercial source,,,1940
180.0,23.72,0.1186,None kPa,N/A,5357,['C'],A,Vacuum adiabatic calorimetry,origin: commercial source,,,1940
185.0,23.84,0.1192,None kPa,N/A,5357,['C'],A,Vacuum adiabatic calorimetry,origin: commercial source,,,1940
190.0,23.93,0.11965,None kPa,N/A,5357,['C'],A,Vacuum adiabatic calorimetry,origin: commercial source,,,1940
195.0,24.01,0.12005,None kPa,N/A,5357,['C'],A,Vacuum adiabatic calorimetry,origin: commercial source,,,1940
200.0,24.1,0.1205,None kPa,N/A,5357,['C'],A,Vacuum adiabatic calorimetry,origin: commercial source,,,1940
205.0,24.18,0.1209,None kPa,N/A,5357,['C'],A,Vacuum adiabatic calorimetry,origin: commercial source,,,1940
210.0,24.26,0.1213,None kPa,N/A,5357,['C'],A,Vacuum adiabatic calorimetry,origin: commercial source,,,1940
215.0,24.35,0.12175,None kPa,N/A,5357,['C'],A,Vacuum adiabatic calorimetry,origin: commercial source,,,1940
220.0,24.43,0.12215,None kPa,N/A,5357,['C'],A,Vacuum adiabatic calorimetry,origin: commercial source,,,1940
225.0,24.51,0.12255,None kPa,N/A,5357,['C'],A,Vacuum adiabatic calorimetry,origin: commercial source,,,1940
230.0,24.6,0.123,None kPa,N/A,5357,['C'],A,Vacuum adiabatic calorimetry,origin: commercial source,,,1940
235.0,24.68,0.1234,None kPa,N/A,5357,['C'],A,Vacuum adiabatic calorimetry,origin: commercial source,,,1940
240.0,24.72,0.1236,None kPa,N/A,5357,['C'],A,Vacuum adiabatic calorimetry,origin: commercial source,,,1940
245.0,24.77,0.12385,None kPa,N/A,5357,['C'],A,Vacuum adiabatic calorimetry,origin: commercial source,,,1940
250.0,24.85,0.12425,None kPa,N/A,5357,['C'],A,Vacuum adiabatic calorimetry,origin: commercial source,,,1940
255.0,24.89,0.12445,None kPa,N/A,5357,['C'],A,Vacuum adiabatic calorimetry,origin: commercial source,,,1940
260.0,24.93,0.12465,None kPa,N/A,5357,['C'],A,Vacuum adiabatic calorimetry,origin: commercial source,,,1940
265.0,24.97,0.12485,None kPa,N/A,5357,['C'],A,Vacuum adiabatic calorimetry,origin: commercial source,,,1940
270.0,25.02,0.1251,None kPa,N/A,5357,['C'],A,Vacuum adiabatic calorimetry,origin: commercial source,,,1940
275.0,25.1,0.1255,None kPa,N/A,5357,['C'],A,Vacuum adiabatic calorimetry,origin: commercial source,,,1940
280.0,25.18,0.1259,None kPa,N/A,5357,['C'],A,Vacuum adiabatic calorimetry,origin: commercial source,,,1940
285.0,25.23,0.12615,None kPa,N/A,5357,['C'],A,Vacuum adiabatic calorimetry,origin: commercial source,,,1940
290.0,25.27,0.12635,None kPa,N/A,5357,['C'],A,Vacuum adiabatic calorimetry,origin: commercial source,,,1940
295.0,25.31,0.12655,None kPa,N/A,5357,['C'],A,Vacuum adiabatic calorimetry,origin: commercial source,,,1940
53.0,11.34,0.0567,None kPa,N/A,5358,['C'],A,Vacuum adiabatic calorimetry,"origin: commercial source,99.85 weight % (total),stated by supplier,powder",99.85,Weight %,1940
55.0,11.88,0.0594,None kPa,N/A,5358,['C'],A,Vacuum adiabatic calorimetry,"origin: commercial source,99.85 weight % (total),stated by supplier,powder",99.85,Weight %,1940
60.0,13.14,0.0657,None kPa,N/A,5358,['C'],A,Vacuum adiabatic calorimetry,"origin: commercial source,99.85 weight % (total),stated by supplier,powder",99.85,Weight %,1940
65.0,14.39,0.07195,None kPa,N/A,5358,['C'],A,Vacuum adiabatic calorimetry,"origin: commercial source,99.85 weight % (total),stated by supplier,powder",99.85,Weight %,1940
70.0,15.56,0.0778,None kPa,N/A,5358,['C'],A,Vacuum adiabatic calorimetry,"origin: commercial source,99.85 weight % (total),stated by supplier,powder",99.85,Weight %,1940
75.0,16.57,0.08285,None kPa,N/A,5358,['C'],A,Vacuum adiabatic calorimetry,"origin: commercial source,99.85 weight % (total),stated by supplier,powder",99.85,Weight %,1940
80.0,17.4,0.087,None kPa,N/A,5358,['C'],A,Vacuum adiabatic calorimetry,"origin: commercial source,99.85 weight % (total),stated by supplier,powder",99.85,Weight %,1940
85.0,18.11,0.09055,None kPa,N/A,5358,['C'],A,Vacuum adiabatic calorimetry,"origin: commercial source,99.85 weight % (total),stated by supplier,powder",99.85,Weight %,1940
90.0,18.74,0.0937,None kPa,N/A,5358,['C'],A,Vacuum adiabatic calorimetry,"origin: commercial source,99.85 weight % (total),stated by supplier,powder",99.85,Weight %,1940
95.0,19.33,0.09665,None kPa,N/A,5358,['C'],A,Vacuum adiabatic calorimetry,"origin: commercial source,99.85 weight % (total),stated by supplier,powder",99.85,Weight %,1940
100.0,19.87,0.09935,None kPa,N/A,5358,['C'],A,Vacuum adiabatic calorimetry,"origin: commercial source,99.85 weight % (total),stated by supplier,powder",99.85,Weight %,1940
105.0,20.37,0.10185,None kPa,N/A,5358,['C'],A,Vacuum adiabatic calorimetry,"origin: commercial source,99.85 weight % (total),stated by supplier,powder",99.85,Weight %,1940
110.0,20.83,0.10415,None kPa,N/A,5358,['C'],A,Vacuum adiabatic calorimetry,"origin: commercial source,99.85 weight % (total),stated by supplier,powder",99.85,Weight %,1940
115.0,21.25,0.10625,None kPa,N/A,5358,['C'],A,Vacuum adiabatic calorimetry,"origin: commercial source,99.85 weight % (total),stated by supplier,powder",99.85,Weight %,1940
120.0,21.67,0.10835,None kPa,N/A,5358,['C'],A,Vacuum adiabatic calorimetry,"origin: commercial source,99.85 weight % (total),stated by supplier,powder",99.85,Weight %,1940
125.0,22.05,0.11025,None kPa,N/A,5358,['C'],A,Vacuum adiabatic calorimetry,"origin: commercial source,99.85 weight % (total),stated by supplier,powder",99.85,Weight %,1940
130.0,22.42,0.1121,None kPa,N/A,5358,['C'],A,Vacuum adiabatic calorimetry,"origin: commercial source,99.85 weight % (total),stated by supplier,powder",99.85,Weight %,1940
135.0,22.76,0.1138,None kPa,N/A,5358,['C'],A,Vacuum adiabatic calorimetry,"origin: commercial source,99.85 weight % (total),stated by supplier,powder",99.85,Weight %,1940
140.0,23.09,0.11545,None kPa,N/A,5358,['C'],A,Vacuum adiabatic calorimetry,"origin: commercial source,99.85 weight % (total),stated by supplier,powder",99.85,Weight %,1940
145.0,23.38,0.1169,None kPa,N/A,5358,['C'],A,Vacuum adiabatic calorimetry,"origin: commercial source,99.85 weight % (total),stated by supplier,powder",99.85,Weight %,1940
150.0,23.68,0.1184,None kPa,N/A,5358,['C'],A,Vacuum adiabatic calorimetry,"origin: commercial source,99.85 weight % (total),stated by supplier,powder",99.85,Weight %,1940
155.0,24.01,0.12005,None kPa,N/A,5358,['C'],A,Vacuum adiabatic calorimetry,"origin: commercial source,99.85 weight % (total),stated by supplier,powder",99.85,Weight %,1940
160.0,24.35,0.12175,None kPa,N/A,5358,['C'],A,Vacuum adiabatic calorimetry,"origin: commercial source,99.85 weight % (total),stated by supplier,powder",99.85,Weight %,1940
165.0,24.68,0.1234,None kPa,N/A,5358,['C'],A,Vacuum adiabatic calorimetry,"origin: commercial source,99.85 weight % (total),stated by supplier,powder",99.85,Weight %,1940
170.0,25.02,0.1251,None kPa,N/A,5358,['C'],A,Vacuum adiabatic calorimetry,"origin: commercial source,99.85 weight % (total),stated by supplier,powder",99.85,Weight %,1940
175.0,25.35,0.12675,None kPa,N/A,5358,['C'],A,Vacuum adiabatic calorimetry,"origin: commercial source,99.85 weight % (total),stated by supplier,powder",99.85,Weight %,1940
180.0,25.64,0.1282,None kPa,N/A,5358,['C'],A,Vacuum adiabatic calorimetry,"origin: commercial source,99.85 weight % (total),stated by supplier,powder",99.85,Weight %,1940
185.0,25.98,0.1299,None kPa,N/A,5358,['C'],A,Vacuum adiabatic calorimetry,"origin: commercial source,99.85 weight % (total),stated by supplier,powder",99.85,Weight %,1940
190.0,26.35,0.13175,None kPa,N/A,5358,['C'],A,Vacuum adiabatic calorimetry,"origin: commercial source,99.85 weight % (total),stated by supplier,powder",99.85,Weight %,1940
195.0,26.73,0.13365,None kPa,N/A,5358,['C'],A,Vacuum adiabatic calorimetry,"origin: commercial source,99.85 weight % (total),stated by supplier,powder",99.85,Weight %,1940
200.0,27.11,0.13555,None kPa,N/A,5358,['C'],A,Vacuum adiabatic calorimetry,"origin: commercial source,99.85 weight % (total),stated by supplier,powder",99.85,Weight %,1940
205.0,27.48,0.1374,None kPa,N/A,5358,['C'],A,Vacuum adiabatic calorimetry,"origin: commercial source,99.85 weight % (total),stated by supplier,powder",99.85,Weight %,1940
210.0,27.9,0.1395,None kPa,N/A,5358,['C'],A,Vacuum adiabatic calorimetry,"origin: commercial source,99.85 weight % (total),stated by supplier,powder",99.85,Weight %,1940
215.0,28.28,0.1414,None kPa,N/A,5358,['C'],A,Vacuum adiabatic calorimetry,"origin: commercial source,99.85 weight % (total),stated by supplier,powder",99.85,Weight %,1940
220.0,28.7,0.1435,None kPa,N/A,5358,['C'],A,Vacuum adiabatic calorimetry,"origin: commercial source,99.85 weight % (total),stated by supplier,powder",99.85,Weight %,1940
225.0,29.12,0.1456,None kPa,N/A,5358,['C'],A,Vacuum adiabatic calorimetry,"origin: commercial source,99.85 weight % (total),stated by supplier,powder",99.85,Weight %,1940
230.0,29.45,0.14725,None kPa,N/A,5358,['C'],A,Vacuum adiabatic calorimetry,"origin: commercial source,99.85 weight % (total),stated by supplier,powder",99.85,Weight %,1940
235.0,29.83,0.14915,None kPa,N/A,5358,['C'],A,Vacuum adiabatic calorimetry,"origin: commercial source,99.85 weight % (total),stated by supplier,powder",99.85,Weight %,1940
240.0,30.2,0.151,None kPa,N/A,5358,['C'],A,Vacuum adiabatic calorimetry,"origin: commercial source,99.85 weight % (total),stated by supplier,powder",99.85,Weight %,1940
245.0,30.54,0.1527,None kPa,N/A,5358,['C'],A,Vacuum adiabatic calorimetry,"origin: commercial source,99.85 weight % (total),stated by supplier,powder",99.85,Weight %,1940
250.0,30.91,0.15455,None kPa,N/A,5358,['C'],A,Vacuum adiabatic calorimetry,"origin: commercial source,99.85 weight % (total),stated by supplier,powder",99.85,Weight %,1940
255.0,31.29,0.15645,None kPa,N/A,5358,['C'],A,Vacuum adiabatic calorimetry,"origin: commercial source,99.85 weight % (total),stated by supplier,powder",99.85,Weight %,1940
260.0,31.63,0.15815,None kPa,N/A,5358,['C'],A,Vacuum adiabatic calorimetry,"origin: commercial source,99.85 weight % (total),stated by supplier,powder",99.85,Weight %,1940
265.0,31.96,0.1598,None kPa,N/A,5358,['C'],A,Vacuum adiabatic calorimetry,"origin: commercial source,99.85 weight % (total),stated by supplier,powder",99.85,Weight %,1940
270.0,32.3,0.1615,None kPa,N/A,5358,['C'],A,Vacuum adiabatic calorimetry,"origin: commercial source,99.85 weight % (total),stated by supplier,powder",99.85,Weight %,1940
275.0,32.55,0.16275,None kPa,N/A,5358,['C'],A,Vacuum adiabatic calorimetry,"origin: commercial source,99.85 weight % (total),stated by supplier,powder",99.85,Weight %,1940
280.0,32.21,0.16105,None kPa,N/A,5358,['C'],A,Vacuum adiabatic calorimetry,"origin: commercial source,99.85 weight % (total),stated by supplier,powder",99.85,Weight %,1940
285.0,31.75,0.15875,None kPa,N/A,5358,['C'],A,Vacuum adiabatic calorimetry,"origin: commercial source,99.85 weight % (total),stated by supplier,powder",99.85,Weight %,1940
290.0,31.29,0.15645,None kPa,N/A,5358,['C'],A,Vacuum adiabatic calorimetry,"origin: commercial source,99.85 weight % (total),stated by supplier,powder",99.85,Weight %,1940
295.0,30.83,0.15415,None kPa,N/A,5358,['C'],A,Vacuum adiabatic calorimetry,"origin: commercial source,99.85 weight % (total),stated by supplier,powder",99.85,Weight %,1940
300.0,30.37,0.15185,None kPa,N/A,5358,['C'],A,Vacuum adiabatic calorimetry,"origin: commercial source,99.85 weight % (total),stated by supplier,powder",99.85,Weight %,1940
310.0,29.79,0.14895,None kPa,N/A,5358,['C'],A,Vacuum adiabatic calorimetry,"origin: commercial source,99.85 weight % (total),stated by supplier,powder",99.85,Weight %,1940
320.0,29.7,0.1485,None kPa,N/A,5358,['C'],A,Vacuum adiabatic calorimetry,"origin: commercial source,99.85 weight % (total),stated by supplier,powder",99.85,Weight %,1940
74.92,16.874,0.08437,None kPa,N/A,5359,['C'],A,Vacuum adiabatic calorimetry,"origin: commercial source,99.85 weight % (total),stated by supplier,powder",99.85,Weight %,1940
123.55,21.876,0.10938,None kPa,N/A,5359,['C'],A,Vacuum adiabatic calorimetry,"origin: commercial source,99.85 weight % (total),stated by supplier,powder",99.85,Weight %,1940
163.79,24.606,0.12303,None kPa,N/A,5359,['C'],A,Vacuum adiabatic calorimetry,"origin: commercial source,99.85 weight % (total),stated by supplier,powder",99.85,Weight %,1940
194.75,26.899,0.134495,None kPa,N/A,5359,['C'],A,Vacuum adiabatic calorimetry,"origin: commercial source,99.85 weight % (total),stated by supplier,powder",99.85,Weight %,1940
204.1,27.398,0.13699,None kPa,N/A,5359,['C'],A,Vacuum adiabatic calorimetry,"origin: commercial source,99.85 weight % (total),stated by supplier,powder",99.85,Weight %,1940
214.72,28.31,0.14155,None kPa,N/A,5359,['C'],A,Vacuum adiabatic calorimetry,"origin: commercial source,99.85 weight % (total),stated by supplier,powder",99.85,Weight %,1940
224.98,29.091,0.145455,None kPa,N/A,5359,['C'],A,Vacuum adiabatic calorimetry,"origin: commercial source,99.85 weight % (total),stated by supplier,powder",99.85,Weight %,1940
228.46,29.455,0.147275,None kPa,N/A,5359,['C'],A,Vacuum adiabatic calorimetry,"origin: commercial source,99.85 weight % (total),stated by supplier,powder",99.85,Weight %,1940
232.86,29.719,0.148595,None kPa,N/A,5359,['C'],A,Vacuum adiabatic calorimetry,"origin: commercial source,99.85 weight % (total),stated by supplier,powder",99.85,Weight %,1940
235.3,29.932,0.14966,None kPa,N/A,5359,['C'],A,Vacuum adiabatic calorimetry,"origin: commercial source,99.85 weight % (total),stated by supplier,powder",99.85,Weight %,1940
244.83,30.491,0.152455,None kPa,N/A,5359,['C'],A,Vacuum adiabatic calorimetry,"origin: commercial source,99.85 weight % (total),stated by supplier,powder",99.85,Weight %,1940
255.27,31.443,0.157215,None kPa,N/A,5359,['C'],A,Vacuum adiabatic calorimetry,"origin: commercial source,99.85 weight % (total),stated by supplier,powder",99.85,Weight %,1940
265.35,32.033,0.160165,None kPa,N/A,5359,['C'],A,Vacuum adiabatic calorimetry,"origin: commercial source,99.85 weight % (total),stated by supplier,powder",99.85,Weight %,1940
270.3,32.247,0.161235,None kPa,N/A,5359,['C'],A,Vacuum adiabatic calorimetry,"origin: commercial source,99.85 weight % (total),stated by supplier,powder",99.85,Weight %,1940
274.82,32.522,0.16261,None kPa,N/A,5359,['C'],A,Vacuum adiabatic calorimetry,"origin: commercial source,99.85 weight % (total),stated by supplier,powder",99.85,Weight %,1940
279.71,32.253,0.161265,None kPa,N/A,5359,['C'],A,Vacuum adiabatic calorimetry,"origin: commercial source,99.85 weight % (total),stated by supplier,powder",99.85,Weight %,1940
284.73,32.044,0.16022,None kPa,N/A,5359,['C'],A,Vacuum adiabatic calorimetry,"origin: commercial source,99.85 weight % (total),stated by supplier,powder",99.85,Weight %,1940
285.28,31.582,0.15791,None kPa,N/A,5359,['C'],A,Vacuum adiabatic calorimetry,"origin: commercial source,99.85 weight % (total),stated by supplier,powder",99.85,Weight %,1940
289.5,31.332,0.15666,None kPa,N/A,5359,['C'],A,Vacuum adiabatic calorimetry,"origin: commercial source,99.85 weight % (total),stated by supplier,powder",99.85,Weight %,1940
294.09,30.741,0.153705,None kPa,N/A,5359,['C'],A,Vacuum adiabatic calorimetry,"origin: commercial source,99.85 weight % (total),stated by supplier,powder",99.85,Weight %,1940
298.99,30.694,0.15347,None kPa,N/A,5359,['C'],A,Vacuum adiabatic calorimetry,"origin: commercial source,99.85 weight % (total),stated by supplier,powder",99.85,Weight %,1940
302.9,30.263,0.151315,None kPa,N/A,5359,['C'],A,Vacuum adiabatic calorimetry,"origin: commercial source,99.85 weight % (total),stated by supplier,powder",99.85,Weight %,1940
306.64,29.813,0.149065,None kPa,N/A,5359,['C'],A,Vacuum adiabatic calorimetry,"origin: commercial source,99.85 weight % (total),stated by supplier,powder",99.85,Weight %,1940
310.61,29.553,0.147765,None kPa,N/A,5359,['C'],A,Vacuum adiabatic calorimetry,"origin: commercial source,99.85 weight % (total),stated by supplier,powder",99.85,Weight %,1940
314.58,29.898,0.14949,None kPa,N/A,5359,['C'],A,Vacuum adiabatic calorimetry,"origin: commercial source,99.85 weight % (total),stated by supplier,powder",99.85,Weight %,1940
322.65,29.792,0.14896,None kPa,N/A,5359,['C'],A,Vacuum adiabatic calorimetry,"origin: commercial source,99.85 weight % (total),stated by supplier,powder",99.85,Weight %,1940
10.12,0.20669,0.00310034,None kPa,N/A,8482,['C'],A,Vacuum adiabatic calorimetry,"origin: commercial source,98.7 % (total),estimated by the compiler,rod",98.7,Not Specified %,1955
11.59,0.295809,0.00443713,None kPa,N/A,8482,['C'],A,Vacuum adiabatic calorimetry,"origin: commercial source,98.7 % (total),estimated by the compiler,rod",98.7,Not Specified %,1955
11.6,0.285349,0.00428023,None kPa,N/A,8482,['C'],A,Vacuum adiabatic calorimetry,"origin: commercial source,98.7 % (total),estimated by the compiler,rod",98.7,Not Specified %,1955
13.4,0.44978,0.0067467,None kPa,N/A,8482,['C'],A,Vacuum adiabatic calorimetry,"origin: commercial source,98.7 % (total),estimated by the compiler,rod",98.7,Not Specified %,1955
13.66,0.43681,0.00655214,None kPa,N/A,8482,['C'],A,Vacuum adiabatic calorimetry,"origin: commercial source,98.7 % (total),estimated by the compiler,rod",98.7,Not Specified %,1955
13.81,0.485762,0.00728644,None kPa,N/A,8482,['C'],A,Vacuum adiabatic calorimetry,"origin: commercial source,98.7 % (total),estimated by the compiler,rod",98.7,Not Specified %,1955
15.86,0.705422,0.0105813,None kPa,N/A,8482,['C'],A,Vacuum adiabatic calorimetry,"origin: commercial source,98.7 % (total),estimated by the compiler,rod",98.7,Not Specified %,1955
16.37,0.777806,0.0116671,None kPa,N/A,8482,['C'],A,Vacuum adiabatic calorimetry,"origin: commercial source,98.7 % (total),estimated by the compiler,rod",98.7,Not Specified %,1955
18.21,1.03303,0.0154954,None kPa,N/A,8482,['C'],A,Vacuum adiabatic calorimetry,"origin: commercial source,98.7 % (total),estimated by the compiler,rod",98.7,Not Specified %,1955
18.61,1.10499,0.0165749,None kPa,N/A,8482,['C'],A,Vacuum adiabatic calorimetry,"origin: commercial source,98.7 % (total),estimated by the compiler,rod",98.7,Not Specified %,1955
18.84,1.14851,0.0172276,None kPa,N/A,8482,['C'],A,Vacuum adiabatic calorimetry,"origin: commercial source,98.7 % (total),estimated by the compiler,rod",98.7,Not Specified %,1955
20.92,1.52632,0.0122106,None kPa,N/A,8482,['C'],A,Vacuum adiabatic calorimetry,"origin: commercial source,98.7 % (total),estimated by the compiler,rod",98.7,Not Specified %,1955
21.27,1.62381,0.0129905,None kPa,N/A,8482,['C'],A,Vacuum adiabatic calorimetry,"origin: commercial source,98.7 % (total),estimated by the compiler,rod",98.7,Not Specified %,1955
24.67,2.47233,0.0197786,None kPa,N/A,8482,['C'],A,Vacuum adiabatic calorimetry,"origin: commercial source,98.7 % (total),estimated by the compiler,rod",98.7,Not Specified %,1955
26.63,3.04302,0.0243442,None kPa,N/A,8482,['C'],A,Vacuum adiabatic calorimetry,"origin: commercial source,98.7 % (total),estimated by the compiler,rod",98.7,Not Specified %,1955
30.47,4.30534,0.0344427,None kPa,N/A,8482,['C'],A,Vacuum adiabatic calorimetry,"origin: commercial source,98.7 % (total),estimated by the compiler,rod",98.7,Not Specified %,1955
34.12,5.51033,0.0440826,None kPa,N/A,8482,['C'],A,Vacuum adiabatic calorimetry,"origin: commercial source,98.7 % (total),estimated by the compiler,rod",98.7,Not Specified %,1955
38.4,7.03749,0.0562999,None kPa,N/A,8482,['C'],A,Vacuum adiabatic calorimetry,"origin: commercial source,98.7 % (total),estimated by the compiler,rod",98.7,Not Specified %,1955
42.54,8.4726,0.0677808,None kPa,N/A,8482,['C'],A,Vacuum adiabatic calorimetry,"origin: commercial source,98.7 % (total),estimated by the compiler,rod",98.7,Not Specified %,1955
46.73,9.85332,0.0788266,None kPa,N/A,8482,['C'],A,Vacuum adiabatic calorimetry,"origin: commercial source,98.7 % (total),estimated by the compiler,rod",98.7,Not Specified %,1955
51.32,11.2633,0.0901066,None kPa,N/A,8482,['C'],A,Vacuum adiabatic calorimetry,"origin: commercial source,98.7 % (total),estimated by the compiler,rod",98.7,Not Specified %,1955
55.04,12.2884,0.0983073,None kPa,N/A,8482,['C'],A,Vacuum adiabatic calorimetry,"origin: commercial source,98.7 % (total),estimated by the compiler,rod",98.7,Not Specified %,1955
59.49,13.4432,0.107546,None kPa,N/A,8482,['C'],A,Vacuum adiabatic calorimetry,"origin: commercial source,98.7 % (total),estimated by the compiler,rod",98.7,Not Specified %,1955
64.06,14.4097,0.115278,None kPa,N/A,8482,['C'],A,Vacuum adiabatic calorimetry,"origin: commercial source,98.7 % (total),estimated by the compiler,rod",98.7,Not Specified %,1955
67.88,15.2381,0.121905,None kPa,N/A,8482,['C'],A,Vacuum adiabatic calorimetry,"origin: commercial source,98.7 % (total),estimated by the compiler,rod",98.7,Not Specified %,1955
68.35,15.2883,0.122307,None kPa,N/A,8482,['C'],A,Vacuum adiabatic calorimetry,"origin: commercial source,98.7 % (total),estimated by the compiler,rod",98.7,Not Specified %,1955
71.36,15.8574,0.126859,None kPa,N/A,8482,['C'],A,Vacuum adiabatic calorimetry,"origin: commercial source,98.7 % (total),estimated by the compiler,rod",98.7,Not Specified %,1955
74.87,16.5519,0.132415,None kPa,N/A,8482,['C'],A,Vacuum adiabatic calorimetry,"origin: commercial source,98.7 % (total),estimated by the compiler,rod",98.7,Not Specified %,1955
79.32,17.1084,0.136867,None kPa,N/A,8482,['C'],A,Vacuum adiabatic calorimetry,"origin: commercial source,98.7 % (total),estimated by the compiler,rod",98.7,Not Specified %,1955
83.57,17.8197,0.053459,None kPa,N/A,8482,['C'],A,Vacuum adiabatic calorimetry,"origin: commercial source,98.7 % (total),estimated by the compiler,rod",98.7,Not Specified %,1955
88.14,18.2171,0.0546514,None kPa,N/A,8482,['C'],A,Vacuum adiabatic calorimetry,"origin: commercial source,98.7 % (total),estimated by the compiler,rod",98.7,Not Specified %,1955
92.1,18.7736,0.0563208,None kPa,N/A,8482,['C'],A,Vacuum adiabatic calorimetry,"origin: commercial source,98.7 % (total),estimated by the compiler,rod",98.7,Not Specified %,1955
96.81,19.2171,0.0576513,None kPa,N/A,8482,['C'],A,Vacuum adiabatic calorimetry,"origin: commercial source,98.7 % (total),estimated by the compiler,rod",98.7,Not Specified %,1955
101.57,19.6397,0.0589191,None kPa,N/A,8482,['C'],A,Vacuum adiabatic calorimetry,"origin: commercial source,98.7 % (total),estimated by the compiler,rod",98.7,Not Specified %,1955
106.66,20.1418,0.0604253,None kPa,N/A,8482,['C'],A,Vacuum adiabatic calorimetry,"origin: commercial source,98.7 % (total),estimated by the compiler,rod",98.7,Not Specified %,1955
111.71,20.5142,0.0615425,None kPa,N/A,8482,['C'],A,Vacuum adiabatic calorimetry,"origin: commercial source,98.7 % (total),estimated by the compiler,rod",98.7,Not Specified %,1955
116.99,20.8572,0.0625717,None kPa,N/A,8482,['C'],A,Vacuum adiabatic calorimetry,"origin: commercial source,98.7 % (total),estimated by the compiler,rod",98.7,Not Specified %,1955
122.04,21.4012,0.0642035,None kPa,N/A,8482,['C'],A,Vacuum adiabatic calorimetry,"origin: commercial source,98.7 % (total),estimated by the compiler,rod",98.7,Not Specified %,1955
127.08,21.5392,0.0646177,None kPa,N/A,8482,['C'],A,Vacuum adiabatic calorimetry,"origin: commercial source,98.7 % (total),estimated by the compiler,rod",98.7,Not Specified %,1955
133.36,21.9451,0.0658352,None kPa,N/A,8482,['C'],A,Vacuum adiabatic calorimetry,"origin: commercial source,98.7 % (total),estimated by the compiler,rod",98.7,Not Specified %,1955
138.52,22.238,0.0667139,None kPa,N/A,8482,['C'],A,Vacuum adiabatic calorimetry,"origin: commercial source,98.7 % (total),estimated by the compiler,rod",98.7,Not Specified %,1955
144.07,22.443,0.0673289,None kPa,N/A,8482,['C'],A,Vacuum adiabatic calorimetry,"origin: commercial source,98.7 % (total),estimated by the compiler,rod",98.7,Not Specified %,1955
149.33,22.761,0.0682829,None kPa,N/A,8482,['C'],A,Vacuum adiabatic calorimetry,"origin: commercial source,98.7 % (total),estimated by the compiler,rod",98.7,Not Specified %,1955
155.06,22.8446,0.0685339,None kPa,N/A,8482,['C'],A,Vacuum adiabatic calorimetry,"origin: commercial source,98.7 % (total),estimated by the compiler,rod",98.7,Not Specified %,1955
160.49,23.104,0.0693121,None kPa,N/A,8482,['C'],A,Vacuum adiabatic calorimetry,"origin: commercial source,98.7 % (total),estimated by the compiler,rod",98.7,Not Specified %,1955
166.6,23.3091,0.0699272,None kPa,N/A,8482,['C'],A,Vacuum adiabatic calorimetry,"origin: commercial source,98.7 % (total),estimated by the compiler,rod",98.7,Not Specified %,1955
172.12,23.3174,0.0699523,None kPa,N/A,8482,['C'],A,Vacuum adiabatic calorimetry,"origin: commercial source,98.7 % (total),estimated by the compiler,rod",98.7,Not Specified %,1955
177.57,23.3676,0.0701029,None kPa,N/A,8482,['C'],A,Vacuum adiabatic calorimetry,"origin: commercial source,98.7 % (total),estimated by the compiler,rod",98.7,Not Specified %,1955
183.69,23.6898,0.0710694,None kPa,N/A,8482,['C'],A,Vacuum adiabatic calorimetry,"origin: commercial source,98.7 % (total),estimated by the compiler,rod",98.7,Not Specified %,1955
189.18,23.7568,0.0712703,None kPa,N/A,8482,['C'],A,Vacuum adiabatic calorimetry,"origin: commercial source,98.7 % (total),estimated by the compiler,rod",98.7,Not Specified %,1955
195.55,23.8614,0.0715841,None kPa,N/A,8482,['C'],A,Vacuum adiabatic calorimetry,"origin: commercial source,98.7 % (total),estimated by the compiler,rod",98.7,Not Specified %,1955
197.71,23.9325,0.0717974,None kPa,N/A,8482,['C'],A,Vacuum adiabatic calorimetry,"origin: commercial source,98.7 % (total),estimated by the compiler,rod",98.7,Not Specified %,1955
201.64,23.9869,0.0719606,None kPa,N/A,8482,['C'],A,Vacuum adiabatic calorimetry,"origin: commercial source,98.7 % (total),estimated by the compiler,rod",98.7,Not Specified %,1955
203.22,23.9994,0.0719983,None kPa,N/A,8482,['C'],A,Vacuum adiabatic calorimetry,"origin: commercial source,98.7 % (total),estimated by the compiler,rod",98.7,Not Specified %,1955
207.12,24.1459,0.0724376,None kPa,N/A,8482,['C'],A,Vacuum adiabatic calorimetry,"origin: commercial source,98.7 % (total),estimated by the compiler,rod",98.7,Not Specified %,1955
209.39,24.1124,0.0723372,None kPa,N/A,8482,['C'],A,Vacuum adiabatic calorimetry,"origin: commercial source,98.7 % (total),estimated by the compiler,rod",98.7,Not Specified %,1955
213.21,24.2421,0.0727263,None kPa,N/A,8482,['C'],A,Vacuum adiabatic calorimetry,"origin: commercial source,98.7 % (total),estimated by the compiler,rod",98.7,Not Specified %,1955
215.04,24.3341,0.0730024,None kPa,N/A,8482,['C'],A,Vacuum adiabatic calorimetry,"origin: commercial source,98.7 % (total),estimated by the compiler,rod",98.7,Not Specified %,1955
218.68,24.3969,0.0731907,None kPa,N/A,8482,['C'],A,Vacuum adiabatic calorimetry,"origin: commercial source,98.7 % (total),estimated by the compiler,rod",98.7,Not Specified %,1955
221.23,24.4387,0.0733162,None kPa,N/A,8482,['C'],A,Vacuum adiabatic calorimetry,"origin: commercial source,98.7 % (total),estimated by the compiler,rod",98.7,Not Specified %,1955
221.29,24.4262,0.0732786,None kPa,N/A,8482,['C'],A,Vacuum adiabatic calorimetry,"origin: commercial source,98.7 % (total),estimated by the compiler,rod",98.7,Not Specified %,1955
224.77,24.4848,0.0734543,None kPa,N/A,8482,['C'],A,Vacuum adiabatic calorimetry,"origin: commercial source,98.7 % (total),estimated by the compiler,rod",98.7,Not Specified %,1955
226.83,24.5643,0.0736928,None kPa,N/A,8482,['C'],A,Vacuum adiabatic calorimetry,"origin: commercial source,98.7 % (total),estimated by the compiler,rod",98.7,Not Specified %,1955
226.85,24.5894,0.0737681,None kPa,N/A,8482,['C'],A,Vacuum adiabatic calorimetry,"origin: commercial source,98.7 % (total),estimated by the compiler,rod",98.7,Not Specified %,1955
230.61,24.6354,0.0739062,None kPa,N/A,8482,['C'],A,Vacuum adiabatic calorimetry,"origin: commercial source,98.7 % (total),estimated by the compiler,rod",98.7,Not Specified %,1955
233.04,24.6187,0.073856,None kPa,N/A,8482,['C'],A,Vacuum adiabatic calorimetry,"origin: commercial source,98.7 % (total),estimated by the compiler,rod",98.7,Not Specified %,1955
233.12,24.6396,0.0739187,None kPa,N/A,8482,['C'],A,Vacuum adiabatic calorimetry,"origin: commercial source,98.7 % (total),estimated by the compiler,rod",98.7,Not Specified %,1955
236.27,24.7023,0.074107,None kPa,N/A,8482,['C'],A,Vacuum adiabatic calorimetry,"origin: commercial source,98.7 % (total),estimated by the compiler,rod",98.7,Not Specified %,1955
238.69,24.7233,0.0741698,None kPa,N/A,8482,['C'],A,Vacuum adiabatic calorimetry,"origin: commercial source,98.7 % (total),estimated by the compiler,rod",98.7,Not Specified %,1955
241.9,24.7316,0.0741949,None kPa,N/A,8482,['C'],A,Vacuum adiabatic calorimetry,"origin: commercial source,98.7 % (total),estimated by the compiler,rod",98.7,Not Specified %,1955
245.17,24.8488,0.0745463,None kPa,N/A,8482,['C'],A,Vacuum adiabatic calorimetry,"origin: commercial source,98.7 % (total),estimated by the compiler,rod",98.7,Not Specified %,1955
245.46,24.7693,0.0743078,None kPa,N/A,8482,['C'],A,Vacuum adiabatic calorimetry,"origin: commercial source,98.7 % (total),estimated by the compiler,rod",98.7,Not Specified %,1955
250.97,24.8781,0.0746342,None kPa,N/A,8482,['C'],A,Vacuum adiabatic calorimetry,"origin: commercial source,98.7 % (total),estimated by the compiler,rod",98.7,Not Specified %,1955
251.21,24.8446,0.0745338,None kPa,N/A,8482,['C'],A,Vacuum adiabatic calorimetry,"origin: commercial source,98.7 % (total),estimated by the compiler,rod",98.7,Not Specified %,1955
257.61,24.991,0.0749731,None kPa,N/A,8482,['C'],A,Vacuum adiabatic calorimetry,"origin: commercial source,98.7 % (total),estimated by the compiler,rod",98.7,Not Specified %,1955
