Repository: amr8004/PureElementPRL

# Pure Element Thermodynamic modeling with 3rd generation CALPHAD models for multiple elements

## Description
Jupyter notebook for modeling pure elements with selected models via python tools pycalphad and ESPEI

## Running Tutorial
Creating a codespace should immediately open the desired notebook. Just change the element as desired (non-case sensitive) and set what SGTE structure (FCC_A1, BCC_A2, etc.) you would like to compare against.

## Further Resources

## Citation

File: CpCSV/Tl_CP_data.csv
Temperature: K,Heat capacity at constant pressure Cp: J/K/mol,Uncertainty,Pressure,Ref Temp,Data Set ID,State,Representation,Method,Description,Purity,Purity Units,Year
11.18,4.08358,0.06276,None kPa,N/A,3189,['C'],A,Vacuum adiabatic calorimetry,"origin: commercial source,99.5 % (total),estimated by the compiler,chunk",99.5,Not Specified %,1930
11.4,4.4727,0.066944,None kPa,N/A,3189,['C'],A,Vacuum adiabatic calorimetry,"origin: commercial source,99.5 % (total),estimated by the compiler,chunk",99.5,Not Specified %,1930
11.98,4.59822,0.066944,None kPa,N/A,3189,['C'],A,Vacuum adiabatic calorimetry,"origin: commercial source,99.5 % (total),estimated by the compiler,chunk",99.5,Not Specified %,1930
12.64,4.99151,0.075312,None kPa,N/A,3189,['C'],A,Vacuum adiabatic calorimetry,"origin: commercial source,99.5 % (total),estimated by the compiler,chunk",99.5,Not Specified %,1930
12.88,5.16306,0.079496,None kPa,N/A,3189,['C'],A,Vacuum adiabatic calorimetry,"origin: commercial source,99.5 % (total),estimated by the compiler,chunk",99.5,Not Specified %,1930
13.22,5.51451,0.08368,None kPa,N/A,3189,['C'],A,Vacuum adiabatic calorimetry,"origin: commercial source,99.5 % (total),estimated by the compiler,chunk",99.5,Not Specified %,1930
13.94,6.00822,0.092048,None kPa,N/A,3189,['C'],A,Vacuum adiabatic calorimetry,"origin: commercial source,99.5 % (total),estimated by the compiler,chunk",99.5,Not Specified %,1930
13.98,6.49357,0.096232,None kPa,N/A,3189,['C'],A,Vacuum adiabatic calorimetry,"origin: commercial source,99.5 % (total),estimated by the compiler,chunk",99.5,Not Specified %,1930
14.86,6.52704,0.096232,None kPa,N/A,3189,['C'],A,Vacuum adiabatic calorimetry,"origin: commercial source,99.5 % (total),estimated by the compiler,chunk",99.5,Not Specified %,1930
14.93,6.6149,0.100416,None kPa,N/A,3189,['C'],A,Vacuum adiabatic calorimetry,"origin: commercial source,99.5 % (total),estimated by the compiler,chunk",99.5,Not Specified %,1930
15.32,6.84921,0.1046,None kPa,N/A,3189,['C'],A,Vacuum adiabatic calorimetry,"origin: commercial source,99.5 % (total),estimated by the compiler,chunk",99.5,Not Specified %,1930
15.66,7.29271,0.108784,None kPa,N/A,3189,['C'],A,Vacuum adiabatic calorimetry,"origin: commercial source,99.5 % (total),estimated by the compiler,chunk",99.5,Not Specified %,1930
16.08,7.5312,0.112968,None kPa,N/A,3189,['C'],A,Vacuum adiabatic calorimetry,"origin: commercial source,99.5 % (total),estimated by the compiler,chunk",99.5,Not Specified %,1930
17.5,8.2634,0.12552,None kPa,N/A,3189,['C'],A,Vacuum adiabatic calorimetry,"origin: commercial source,99.5 % (total),estimated by the compiler,chunk",99.5,Not Specified %,1930
17.78,8.40566,0.12552,None kPa,N/A,3189,['C'],A,Vacuum adiabatic calorimetry,"origin: commercial source,99.5 % (total),estimated by the compiler,chunk",99.5,Not Specified %,1930
18.24,8.91192,0.133888,None kPa,N/A,3189,['C'],A,Vacuum adiabatic calorimetry,"origin: commercial source,99.5 % (total),estimated by the compiler,chunk",99.5,Not Specified %,1930
18.36,8.80732,0.133888,None kPa,N/A,3189,['C'],A,Vacuum adiabatic calorimetry,"origin: commercial source,99.5 % (total),estimated by the compiler,chunk",99.5,Not Specified %,1930
18.8,9.3094,0.138072,None kPa,N/A,3189,['C'],A,Vacuum adiabatic calorimetry,"origin: commercial source,99.5 % (total),estimated by the compiler,chunk",99.5,Not Specified %,1930
19.86,9.97884,0.150624,None kPa,N/A,3189,['C'],A,Vacuum adiabatic calorimetry,"origin: commercial source,99.5 % (total),estimated by the compiler,chunk",99.5,Not Specified %,1930
20.6,10.2759,0.08368,None kPa,N/A,3189,['C'],A,Vacuum adiabatic calorimetry,"origin: commercial source,99.5 % (total),estimated by the compiler,chunk",99.5,Not Specified %,1930
20.7,10.2801,0.08368,None kPa,N/A,3189,['C'],A,Vacuum adiabatic calorimetry,"origin: commercial source,99.5 % (total),estimated by the compiler,chunk",99.5,Not Specified %,1930
21.7,11.3135,0.092048,None kPa,N/A,3189,['C'],A,Vacuum adiabatic calorimetry,"origin: commercial source,99.5 % (total),estimated by the compiler,chunk",99.5,Not Specified %,1930
23.6,12.8658,0.1046,None kPa,N/A,3189,['C'],A,Vacuum adiabatic calorimetry,"origin: commercial source,99.5 % (total),estimated by the compiler,chunk",99.5,Not Specified %,1930
25.0,13.2884,0.1046,None kPa,N/A,3189,['C'],A,Vacuum adiabatic calorimetry,"origin: commercial source,99.5 % (total),estimated by the compiler,chunk",99.5,Not Specified %,1930
27.5,15.167,0.121336,None kPa,N/A,3189,['C'],A,Vacuum adiabatic calorimetry,"origin: commercial source,99.5 % (total),estimated by the compiler,chunk",99.5,Not Specified %,1930
29.2,15.5519,0.12552,None kPa,N/A,3189,['C'],A,Vacuum adiabatic calorimetry,"origin: commercial source,99.5 % (total),estimated by the compiler,chunk",99.5,Not Specified %,1930
33.0,17.1753,0.138072,None kPa,N/A,3189,['C'],A,Vacuum adiabatic calorimetry,"origin: commercial source,99.5 % (total),estimated by the compiler,chunk",99.5,Not Specified %,1930
34.5,17.6774,0.142256,None kPa,N/A,3189,['C'],A,Vacuum adiabatic calorimetry,"origin: commercial source,99.5 % (total),estimated by the compiler,chunk",99.5,Not Specified %,1930
38.7,19.1251,0.154808,None kPa,N/A,3189,['C'],A,Vacuum adiabatic calorimetry,"origin: commercial source,99.5 % (total),estimated by the compiler,chunk",99.5,Not Specified %,1930
40.6,19.5602,0.154808,None kPa,N/A,3189,['C'],A,Vacuum adiabatic calorimetry,"origin: commercial source,99.5 % (total),estimated by the compiler,chunk",99.5,Not Specified %,1930
44.9,20.4096,0.163176,None kPa,N/A,3189,['C'],A,Vacuum adiabatic calorimetry,"origin: commercial source,99.5 % (total),estimated by the compiler,chunk",99.5,Not Specified %,1930
47.2,20.7526,0.16736,None kPa,N/A,3189,['C'],A,Vacuum adiabatic calorimetry,"origin: commercial source,99.5 % (total),estimated by the compiler,chunk",99.5,Not Specified %,1930
52.3,21.6522,0.171544,None kPa,N/A,3189,['C'],A,Vacuum adiabatic calorimetry,"origin: commercial source,99.5 % (total),estimated by the compiler,chunk",99.5,Not Specified %,1930
54.0,21.8614,0.175728,None kPa,N/A,3189,['C'],A,Vacuum adiabatic calorimetry,"origin: commercial source,99.5 % (total),estimated by the compiler,chunk",99.5,Not Specified %,1930
59.2,22.3509,0.179912,None kPa,N/A,3189,['C'],A,Vacuum adiabatic calorimetry,"origin: commercial source,99.5 % (total),estimated by the compiler,chunk",99.5,Not Specified %,1930
61.4,22.2547,0.179912,None kPa,N/A,3189,['C'],A,Vacuum adiabatic calorimetry,"origin: commercial source,99.5 % (total),estimated by the compiler,chunk",99.5,Not Specified %,1930
66.1,22.8112,0.184096,None kPa,N/A,3189,['C'],A,Vacuum adiabatic calorimetry,"origin: commercial source,99.5 % (total),estimated by the compiler,chunk",99.5,Not Specified %,1930
69.0,23.1375,0.184096,None kPa,N/A,3189,['C'],A,Vacuum adiabatic calorimetry,"origin: commercial source,99.5 % (total),estimated by the compiler,chunk",99.5,Not Specified %,1930
77.5,23.5643,0.18828,None kPa,N/A,3189,['C'],A,Vacuum adiabatic calorimetry,"origin: commercial source,99.5 % (total),estimated by the compiler,chunk",99.5,Not Specified %,1930
94.0,24.1124,0.071128,None kPa,N/A,3189,['C'],A,Vacuum adiabatic calorimetry,"origin: commercial source,99.5 % (total),estimated by the compiler,chunk",99.5,Not Specified %,1930
96.2,23.9534,0.071128,None kPa,N/A,3189,['C'],A,Vacuum adiabatic calorimetry,"origin: commercial source,99.5 % (total),estimated by the compiler,chunk",99.5,Not Specified %,1930
103.5,24.2672,0.071128,None kPa,N/A,3189,['C'],A,Vacuum adiabatic calorimetry,"origin: commercial source,99.5 % (total),estimated by the compiler,chunk",99.5,Not Specified %,1930
118.4,24.853,0.075312,None kPa,N/A,3189,['C'],A,Vacuum adiabatic calorimetry,"origin: commercial source,99.5 % (total),estimated by the compiler,chunk",99.5,Not Specified %,1930
123.2,24.9366,0.075312,None kPa,N/A,3189,['C'],A,Vacuum adiabatic calorimetry,"origin: commercial source,99.5 % (total),estimated by the compiler,chunk",99.5,Not Specified %,1930
132.8,25.1458,0.075312,None kPa,N/A,3189,['C'],A,Vacuum adiabatic calorimetry,"origin: commercial source,99.5 % (total),estimated by the compiler,chunk",99.5,Not Specified %,1930
139.8,25.2714,0.075312,None kPa,N/A,3189,['C'],A,Vacuum adiabatic calorimetry,"origin: commercial source,99.5 % (total),estimated by the compiler,chunk",99.5,Not Specified %,1930
147.8,25.7734,0.075312,None kPa,N/A,3189,['C'],A,Vacuum adiabatic calorimetry,"origin: commercial source,99.5 % (total),estimated by the compiler,chunk",99.5,Not Specified %,1930
236.6,26.3174,0.079496,None kPa,N/A,3189,['C'],A,Vacuum adiabatic calorimetry,"origin: commercial source,99.5 % (total),estimated by the compiler,chunk",99.5,Not Specified %,1930
246.6,26.5266,0.079496,None kPa,N/A,3189,['C'],A,Vacuum adiabatic calorimetry,"origin: commercial source,99.5 % (total),estimated by the compiler,chunk",99.5,Not Specified %,1930
249.0,26.5266,0.079496,None kPa,N/A,3189,['C'],A,Vacuum adiabatic calorimetry,"origin: commercial source,99.5 % (total),estimated by the compiler,chunk",99.5,Not Specified %,1930
0.411,0.000279,5.58e-06,None kPa,N/A,14592,['C'],A,Low temperature calorimetry set up,"origin: commercial source,99.9907 % (total),stated by supplier,rod",99.9907,Not Specified %,1964
0.4325,0.000324,6.461e-06,None kPa,N/A,14592,['C'],A,Low temperature calorimetry set up,"origin: commercial source,99.9907 % (total),stated by supplier,rod",99.9907,Not Specified %,1964
1.14,0.006682,0.0001201,None kPa,N/A,14592,['C'],A,Low temperature calorimetry set up,"origin: commercial source,99.9907 % (total),stated by supplier,rod",99.9907,Not Specified %,1964
1.26,0.008907,0.0001571,None kPa,N/A,14592,['C'],A,Low temperature calorimetry set up,"origin: commercial source,99.9907 % (total),stated by supplier,rod",99.9907,Not Specified %,1964
1.421,0.01263,0.0002171,None kPa,N/A,14592,['C'],A,Low temperature calorimetry set up,"origin: commercial source,99.9907 % (total),stated by supplier,rod",99.9907,Not Specified %,1964
1.519,0.01512,0.0002557,None kPa,N/A,14592,['C'],A,Low temperature calorimetry set up,"origin: commercial source,99.9907 % (total),stated by supplier,rod",99.9907,Not Specified %,1964
1.599,0.01746,0.0002914,None kPa,N/A,14592,['C'],A,Low temperature calorimetry set up,"origin: commercial source,99.9907 % (total),stated by supplier,rod",99.9907,Not Specified %,1964
1.726,0.02141,0.0003498,None kPa,N/A,14592,['C'],A,Low temperature calorimetry set up,"origin: commercial source,99.9907 % (total),stated by supplier,rod",99.9907,Not Specified %,1964
1.839,0.02544,0.0004076,None kPa,N/A,14592,['C'],A,Low temperature calorimetry set up,"origin: commercial source,99.9907 % (total),stated by supplier,rod",99.9907,Not Specified %,1964
1.932,0.02915,0.0004595,None kPa,N/A,14592,['C'],A,Low temperature calorimetry set up,"origin: commercial source,99.9907 % (total),stated by supplier,rod",99.9907,Not Specified %,1964
2.014,0.0328,0.0005095,None kPa,N/A,14592,['C'],A,Low temperature calorimetry set up,"origin: commercial source,99.9907 % (total),stated by supplier,rod",99.9907,Not Specified %,1964
2.133,0.0382,0.0005807,None kPa,N/A,14592,['C'],A,Low temperature calorimetry set up,"origin: commercial source,99.9907 % (total),stated by supplier,rod",99.9907,Not Specified %,1964
2.232,0.04363,0.0006512,None kPa,N/A,14592,['C'],A,Low temperature calorimetry set up,"origin: commercial source,99.9907 % (total),stated by supplier,rod",99.9907,Not Specified %,1964
2.327,0.04866,0.0007134,None kPa,N/A,14592,['C'],A,Low temperature calorimetry set up,"origin: commercial source,99.9907 % (total),stated by supplier,rod",99.9907,Not Specified %,1964
2.37,0.05088,0.0007399,None kPa,N/A,14592,['C'],A,Low temperature calorimetry set up,"origin: commercial source,99.9907 % (total),stated by supplier,rod",99.9907,Not Specified %,1964
2.419,0.04849,0.0006985,None kPa,N/A,14592,['C'],A,Low temperature calorimetry set up,"origin: commercial source,99.9907 % (total),stated by supplier,rod",99.9907,Not Specified %,1964
2.487,0.05243,0.0007453,None kPa,N/A,14592,['C'],A,Low temperature calorimetry set up,"origin: commercial source,99.9907 % (total),stated by supplier,rod",99.9907,Not Specified %,1964
2.572,0.05693,0.0007958,None kPa,N/A,14592,['C'],A,Low temperature calorimetry set up,"origin: commercial source,99.9907 % (total),stated by supplier,rod",99.9907,Not Specified %,1964
2.738,0.0678,0.0009164,None kPa,N/A,14592,['C'],A,Low temperature calorimetry set up,"origin: commercial source,99.9907 % (total),stated by supplier,rod",99.9907,Not Specified %,1964
3.001,0.08796,0.001124,None kPa,N/A,14592,['C'],A,Low temperature calorimetry set up,"origin: commercial source,99.9907 % (total),stated by supplier,rod",99.9907,Not Specified %,1964
3.28,0.1146,0.001376,None kPa,N/A,14592,['C'],A,Low temperature calorimetry set up,"origin: commercial source,99.9907 % (total),stated by supplier,rod",99.9907,Not Specified %,1964
3.67,0.1605,0.001753,None kPa,N/A,14592,['C'],A,Low temperature calorimetry set up,"origin: commercial source,99.9907 % (total),stated by supplier,rod",99.9907,Not Specified %,1964
4.103,0.2249,0.002184,None kPa,N/A,14592,['C'],A,Low temperature calorimetry set up,"origin: commercial source,99.9907 % (total),stated by supplier,rod",99.9907,Not Specified %,1964
1.162,0.007333,0.0001313,None kPa,N/A,14592,['C'],A,Low temperature calorimetry set up,"origin: commercial source,99.9907 % (total),stated by supplier,rod",99.9907,Not Specified %,1964
1.222,0.008266,0.0001466,None kPa,N/A,14592,['C'],A,Low temperature calorimetry set up,"origin: commercial source,99.9907 % (total),stated by supplier,rod",99.9907,Not Specified %,1964
1.289,0.009405,0.0001651,None kPa,N/A,14592,['C'],A,Low temperature calorimetry set up,"origin: commercial source,99.9907 % (total),stated by supplier,rod",99.9907,Not Specified %,1964
1.382,0.01115,0.0001928,None kPa,N/A,14592,['C'],A,Low temperature calorimetry set up,"origin: commercial source,99.9907 % (total),stated by supplier,rod",99.9907,Not Specified %,1964
1.434,0.01222,0.0002096,None kPa,N/A,14592,['C'],A,Low temperature calorimetry set up,"origin: commercial source,99.9907 % (total),stated by supplier,rod",99.9907,Not Specified %,1964
1.538,0.01457,0.0002456,None kPa,N/A,14592,['C'],A,Low temperature calorimetry set up,"origin: commercial source,99.9907 % (total),stated by supplier,rod",99.9907,Not Specified %,1964
1.647,0.01728,0.0002861,None kPa,N/A,14592,['C'],A,Low temperature calorimetry set up,"origin: commercial source,99.9907 % (total),stated by supplier,rod",99.9907,Not Specified %,1964
1.718,0.01925,0.0003149,None kPa,N/A,14592,['C'],A,Low temperature calorimetry set up,"origin: commercial source,99.9907 % (total),stated by supplier,rod",99.9907,Not Specified %,1964
1.798,0.02167,0.0003497,None kPa,N/A,14592,['C'],A,Low temperature calorimetry set up,"origin: commercial source,99.9907 % (total),stated by supplier,rod",99.9907,Not Specified %,1964
1.932,0.0263,0.0004145,None kPa,N/A,14592,['C'],A,Low temperature calorimetry set up,"origin: commercial source,99.9907 % (total),stated by supplier,rod",99.9907,Not Specified %,1964
2.154,0.03476,0.0005264,None kPa,N/A,14592,['C'],A,Low temperature calorimetry set up,"origin: commercial source,99.9907 % (total),stated by supplier,rod",99.9907,Not Specified %,1964
2.233,0.03853,0.000575,None kPa,N/A,14592,['C'],A,Low temperature calorimetry set up,"origin: commercial source,99.9907 % (total),stated by supplier,rod",99.9907,Not Specified %,1964
2.52,0.05369,0.0007583,None kPa,N/A,14592,['C'],A,Low temperature calorimetry set up,"origin: commercial source,99.9907 % (total),stated by supplier,rod",99.9907,Not Specified %,1964
2.778,0.07008,0.0009394,None kPa,N/A,14592,['C'],A,Low temperature calorimetry set up,"origin: commercial source,99.9907 % (total),stated by supplier,rod",99.9907,Not Specified %,1964
1.109,0.006588,0.0001189,None kPa,N/A,14592,['C'],A,Low temperature calorimetry set up,"origin: commercial source,99.9907 % (total),stated by supplier,rod",99.9907,Not Specified %,1964
1.204,0.008057,0.0001433,None kPa,N/A,14592,['C'],A,Low temperature calorimetry set up,"origin: commercial source,99.9907 % (total),stated by supplier,rod",99.9907,Not Specified %,1964
1.318,0.01003,0.0001753,None kPa,N/A,14592,['C'],A,Low temperature calorimetry set up,"origin: commercial source,99.9907 % (total),stated by supplier,rod",99.9907,Not Specified %,1964
1.604,0.01633,0.0002723,None kPa,N/A,14592,['C'],A,Low temperature calorimetry set up,"origin: commercial source,99.9907 % (total),stated by supplier,rod",99.9907,Not Specified %,1964
1.852,0.02359,0.0003771,None kPa,N/A,14592,['C'],A,Low temperature calorimetry set up,"origin: commercial source,99.9907 % (total),stated by supplier,rod",99.9907,Not Specified %,1964
2.073,0.03176,0.0004881,None kPa,N/A,14592,['C'],A,Low temperature calorimetry set up,"origin: commercial source,99.9907 % (total),stated by supplier,rod",99.9907,Not Specified %,1964
2.259,0.03965,0.0005888,None kPa,N/A,14592,['C'],A,Low temperature calorimetry set up,"origin: commercial source,99.9907 % (total),stated by supplier,rod",99.9907,Not Specified %,1964
2.361,0.04507,0.0006565,None kPa,N/A,14592,['C'],A,Low temperature calorimetry set up,"origin: commercial source,99.9907 % (total),stated by supplier,rod",99.9907,Not Specified %,1964
2.443,0.04922,0.0007057,None kPa,N/A,14592,['C'],A,Low temperature calorimetry set up,"origin: commercial source,99.9907 % (total),stated by supplier,rod",99.9907,Not Specified %,1964
2.6,0.05864,0.0008151,None kPa,N/A,14592,['C'],A,Low temperature calorimetry set up,"origin: commercial source,99.9907 % (total),stated by supplier,rod",99.9907,Not Specified %,1964
0.4895,0.000478,9.455e-06,None kPa,N/A,14593,['C'],A,Low temperature calorimetry set up,"origin: commercial source,99.9907 % (total),stated by supplier,rod",99.9907,Not Specified %,1964
0.5154,0.000561,1.106e-05,None kPa,N/A,14593,['C'],A,Low temperature calorimetry set up,"origin: commercial source,99.9907 % (total),stated by supplier,rod",99.9907,Not Specified %,1964
0.5662,0.000758,1.483e-05,None kPa,N/A,14593,['C'],A,Low temperature calorimetry set up,"origin: commercial source,99.9907 % (total),stated by supplier,rod",99.9907,Not Specified %,1964
0.6015,0.000917,1.785e-05,None kPa,N/A,14593,['C'],A,Low temperature calorimetry set up,"origin: commercial source,99.9907 % (total),stated by supplier,rod",99.9907,Not Specified %,1964
0.6442,0.001157,2.239e-05,None kPa,N/A,14593,['C'],A,Low temperature calorimetry set up,"origin: commercial source,99.9907 % (total),stated by supplier,rod",99.9907,Not Specified %,1964
0.6886,0.001421,2.732e-05,None kPa,N/A,14593,['C'],A,Low temperature calorimetry set up,"origin: commercial source,99.9907 % (total),stated by supplier,rod",99.9907,Not Specified %,1964
0.7274,0.001691,3.233e-05,None kPa,N/A,14593,['C'],A,Low temperature calorimetry set up,"origin: commercial source,99.9907 % (total),stated by supplier,rod",99.9907,Not Specified %,1964
0.8124,0.002408,4.547e-05,None kPa,N/A,14593,['C'],A,Low temperature calorimetry set up,"origin: commercial source,99.9907 % (total),stated by supplier,rod",99.9907,Not Specified %,1964
0.8591,0.002865,5.372e-05,None kPa,N/A,14593,['C'],A,Low temperature calorimetry set up,"origin: commercial source,99.9907 % (total),stated by supplier,rod",99.9907,Not Specified %,1964
0.9297,0.00364,6.754e-05,None kPa,N/A,14593,['C'],A,Low temperature calorimetry set up,"origin: commercial source,99.9907 % (total),stated by supplier,rod",99.9907,Not Specified %,1964
0.9779,0.004213,7.761e-05,None kPa,N/A,14593,['C'],A,Low temperature calorimetry set up,"origin: commercial source,99.9907 % (total),stated by supplier,rod",99.9907,Not Specified %,1964
1.031,0.004955,9.054e-05,None kPa,N/A,14593,['C'],A,Low temperature calorimetry set up,"origin: commercial source,99.9907 % (total),stated by supplier,rod",99.9907,Not Specified %,1964
0.5159,0.001341,2.643e-05,None kPa,N/A,14593,['C'],A,Low temperature calorimetry set up,"origin: commercial source,99.9907 % (total),stated by supplier,rod",99.9907,Not Specified %,1964
0.5589,0.001526,2.989e-05,None kPa,N/A,14593,['C'],A,Low temperature calorimetry set up,"origin: commercial source,99.9907 % (total),stated by supplier,rod",99.9907,Not Specified %,1964
0.5868,0.001677,3.272e-05,None kPa,N/A,14593,['C'],A,Low temperature calorimetry set up,"origin: commercial source,99.9907 % (total),stated by supplier,rod",99.9907,Not Specified %,1964
0.6223,0.001883,3.655e-05,None kPa,N/A,14593,['C'],A,Low temperature calorimetry set up,"origin: commercial source,99.9907 % (total),stated by supplier,rod",99.9907,Not Specified %,1964
0.6556,0.002084,4.026e-05,None kPa,N/A,14593,['C'],A,Low temperature calorimetry set up,"origin: commercial source,99.9907 % (total),stated by supplier,rod",99.9907,Not Specified %,1964
0.7106,0.002423,4.644e-05,None kPa,N/A,14593,['C'],A,Low temperature calorimetry set up,"origin: commercial source,99.9907 % (total),stated by supplier,rod",99.9907,Not Specified %,1964
0.7709,0.002875,5.462e-05,None kPa,N/A,14593,['C'],A,Low temperature calorimetry set up,"origin: commercial source,99.9907 % (total),stated by supplier,rod",99.9907,Not Specified %,1964
0.8499,0.003575,6.713e-05,None kPa,N/A,14593,['C'],A,Low temperature calorimetry set up,"origin: commercial source,99.9907 % (total),stated by supplier,rod",99.9907,Not Specified %,1964
0.9431,0.004486,8.307e-05,None kPa,N/A,14593,['C'],A,Low temperature calorimetry set up,"origin: commercial source,99.9907 % (total),stated by supplier,rod",99.9907,Not Specified %,1964
1.036,0.005519,0.0001008,None kPa,N/A,14593,['C'],A,Low temperature calorimetry set up,"origin: commercial source,99.9907 % (total),stated by supplier,rod",99.9907,Not Specified %,1964
0.6407,0.002019,3.909e-05,None kPa,N/A,14593,['C'],A,Low temperature calorimetry set up,"origin: commercial source,99.9907 % (total),stated by supplier,rod",99.9907,Not Specified %,1964
0.725,0.002565,4.906e-05,None kPa,N/A,14593,['C'],A,Low temperature calorimetry set up,"origin: commercial source,99.9907 % (total),stated by supplier,rod",99.9907,Not Specified %,1964
0.7944,0.003101,5.871e-05,None kPa,N/A,14593,['C'],A,Low temperature calorimetry set up,"origin: commercial source,99.9907 % (total),stated by supplier,rod",99.9907,Not Specified %,1964
0.9167,0.004251,7.903e-05,None kPa,N/A,14593,['C'],A,Low temperature calorimetry set up,"origin: commercial source,99.9907 % (total),stated by supplier,rod",99.9907,Not Specified %,1964
0.9925,0.005065,9.309e-05,None kPa,N/A,14593,['C'],A,Low temperature calorimetry set up,"origin: commercial source,99.9907 % (total),stated by supplier,rod",99.9907,Not Specified %,1964
300.53,26.4764,0.0794291,None kPa,N/A,4965,['C'],A,Vacuum adiabatic calorimetry,"origin: commercial source,99.90 %,",99.9,Not Specified %,1938
58.27,22.1543,0.0664628,None kPa,N/A,4965,['C'],A,Vacuum adiabatic calorimetry,"origin: commercial source,99.90 %,",99.9,Not Specified %,1938
60.77,22.4472,0.0673415,None kPa,N/A,4965,['C'],A,Vacuum adiabatic calorimetry,"origin: commercial source,99.90 %,",99.9,Not Specified %,1938
64.13,22.5559,0.0676678,None kPa,N/A,4965,['C'],A,Vacuum adiabatic calorimetry,"origin: commercial source,99.90 %,",99.9,Not Specified %,1938
68.05,23.0831,0.0692494,None kPa,N/A,4965,['C'],A,Vacuum adiabatic calorimetry,"origin: commercial source,99.90 %,",99.9,Not Specified %,1938
72.01,23.3718,0.0701155,None kPa,N/A,4965,['C'],A,Vacuum adiabatic calorimetry,"origin: commercial source,99.90 %,",99.9,Not Specified %,1938
76.25,23.5476,0.0706427,None kPa,N/A,4965,['C'],A,Vacuum adiabatic calorimetry,"origin: commercial source,99.90 %,",99.9,Not Specified %,1938
80.6,23.6522,0.0709565,None kPa,N/A,4965,['C'],A,Vacuum adiabatic calorimetry,"origin: commercial source,99.90 %,",99.9,Not Specified %,1938
83.85,23.8195,0.0714585,None kPa,N/A,4965,['C'],A,Vacuum adiabatic calorimetry,"origin: commercial source,99.90 %,",99.9,Not Specified %,1938
88.38,24.0789,0.0722368,None kPa,N/A,4965,['C'],A,Vacuum adiabatic calorimetry,"origin: commercial source,99.90 %,",99.9,Not Specified %,1938
92.81,24.2295,0.0726886,None kPa,N/A,4965,['C'],A,Vacuum adiabatic calorimetry,"origin: commercial source,99.90 %,",99.9,Not Specified %,1938
97.05,24.4346,0.0733037,None kPa,N/A,4965,['C'],A,Vacuum adiabatic calorimetry,"origin: commercial source,99.90 %,",99.9,Not Specified %,1938
101.85,24.5057,0.0735171,None kPa,N/A,4965,['C'],A,Vacuum adiabatic calorimetry,"origin: commercial source,99.90 %,",99.9,Not Specified %,1938
107.1,24.6479,0.0739438,None kPa,N/A,4965,['C'],A,Vacuum adiabatic calorimetry,"origin: commercial source,99.90 %,",99.9,Not Specified %,1938
112.57,24.7484,0.0742451,None kPa,N/A,4965,['C'],A,Vacuum adiabatic calorimetry,"origin: commercial source,99.90 %,",99.9,Not Specified %,1938
118.65,24.8362,0.0745087,None kPa,N/A,4965,['C'],A,Vacuum adiabatic calorimetry,"origin: commercial source,99.90 %,",99.9,Not Specified %,1938
125.24,25.0245,0.0750735,None kPa,N/A,4965,['C'],A,Vacuum adiabatic calorimetry,"origin: commercial source,99.90 %,",99.9,Not Specified %,1938
131.77,25.012,0.0750359,None kPa,N/A,4965,['C'],A,Vacuum adiabatic calorimetry,"origin: commercial source,99.90 %,",99.9,Not Specified %,1938
139.04,25.3843,0.076153,None kPa,N/A,4965,['C'],A,Vacuum adiabatic calorimetry,"origin: commercial source,99.90 %,",99.9,Not Specified %,1938
146.73,25.2839,0.0758517,None kPa,N/A,4965,['C'],A,Vacuum adiabatic calorimetry,"origin: commercial source,99.90 %,",99.9,Not Specified %,1938
154.41,25.4471,0.0763413,None kPa,N/A,4965,['C'],A,Vacuum adiabatic calorimetry,"origin: commercial source,99.90 %,",99.9,Not Specified %,1938
162.04,25.4847,0.0764542,None kPa,N/A,4965,['C'],A,Vacuum adiabatic calorimetry,"origin: commercial source,99.90 %,",99.9,Not Specified %,1938
169.85,25.6144,0.0768433,None kPa,N/A,4965,['C'],A,Vacuum adiabatic calorimetry,"origin: commercial source,99.90 %,",99.9,Not Specified %,1938
178.25,25.6605,0.0769814,None kPa,N/A,4965,['C'],A,Vacuum adiabatic calorimetry,"origin: commercial source,99.90 %,",99.9,Not Specified %,1938
486.34,25.7818,0.0773454,None kPa,N/A,4965,['C'],A,Vacuum adiabatic calorimetry,"origin: commercial source,99.90 %,",99.9,Not Specified %,1938
193.64,25.7065,0.0771195,None kPa,N/A,4965,['C'],A,Vacuum adiabatic calorimetry,"origin: commercial source,99.90 %,",99.9,Not Specified %,1938
201.99,25.7107,0.077132,None kPa,N/A,4965,['C'],A,Vacuum adiabatic calorimetry,"origin: commercial source,99.90 %,",99.9,Not Specified %,1938
211.03,25.6898,0.0770693,None kPa,N/A,4965,['C'],A,Vacuum adiabatic calorimetry,"origin: commercial source,99.90 %,",99.9,Not Specified %,1938
219.11,25.9157,0.0777471,None kPa,N/A,4965,['C'],A,Vacuum adiabatic calorimetry,"origin: commercial source,99.90 %,",99.9,Not Specified %,1938
227.22,25.9157,0.0777471,None kPa,N/A,4965,['C'],A,Vacuum adiabatic calorimetry,"origin: commercial source,99.90 %,",99.9,Not Specified %,1938
235.43,25.8488,0.0775463,None kPa,N/A,4965,['C'],A,Vacuum adiabatic calorimetry,"origin: commercial source,99.90 %,",99.9,Not Specified %,1938
244.28,25.9534,0.0778601,None kPa,N/A,4965,['C'],A,Vacuum adiabatic calorimetry,"origin: commercial source,99.90 %,",99.9,Not Specified %,1938
251.97,26.1082,0.0783245,None kPa,N/A,4965,['C'],A,Vacuum adiabatic calorimetry,"origin: commercial source,99.90 %,",99.9,Not Specified %,1938
261.01,26.0538,0.0781613,None kPa,N/A,4965,['C'],A,Vacuum adiabatic calorimetry,"origin: commercial source,99.90 %,",99.9,Not Specified %,1938
269.73,26.0287,0.078086,None kPa,N/A,4965,['C'],A,Vacuum adiabatic calorimetry,"origin: commercial source,99.90 %,",99.9,Not Specified %,1938
278.17,26.2839,0.0788517,None kPa,N/A,4965,['C'],A,Vacuum adiabatic calorimetry,"origin: commercial source,99.90 %,",99.9,Not Specified %,1938
288.34,25.7985,0.0773956,None kPa,N/A,4965,['C'],A,Vacuum adiabatic calorimetry,"origin: commercial source,99.90 %,",99.9,Not Specified %,1938
298.35,26.5851,0.0797554,None kPa,N/A,4965,['C'],A,Vacuum adiabatic calorimetry,"origin: commercial source,99.90 %,",99.9,Not Specified %,1938
49.98,21.0664,0.0631993,None kPa,N/A,4965,['C'],A,Vacuum adiabatic calorimetry,"origin: commercial source,99.90 %,",99.9,Not Specified %,1938
53.13,21.6857,0.065057,None kPa,N/A,4965,['C'],A,Vacuum adiabatic calorimetry,"origin: commercial source,99.90 %,",99.9,Not Specified %,1938
57.1,21.9534,0.0658603,None kPa,N/A,4965,['C'],A,Vacuum adiabatic calorimetry,"origin: commercial source,99.90 %,",99.9,Not Specified %,1938
61.19,22.238,0.0667139,None kPa,N/A,4965,['C'],A,Vacuum adiabatic calorimetry,"origin: commercial source,99.90 %,",99.9,Not Specified %,1938
65.07,22.7944,0.0683833,None kPa,N/A,4965,['C'],A,Vacuum adiabatic calorimetry,"origin: commercial source,99.90 %,",99.9,Not Specified %,1938
139.14,25.0789,0.0752367,None kPa,N/A,4965,['C'],A,Vacuum adiabatic calorimetry,"origin: commercial source,99.90 %,",99.9,Not Specified %,1938
146.45,25.2965,0.0758894,None kPa,N/A,4965,['C'],A,Vacuum adiabatic calorimetry,"origin: commercial source,99.90 %,",99.9,Not Specified %,1938
186.23,25.8236,0.0774709,None kPa,N/A,4965,['C'],A,Vacuum adiabatic calorimetry,"origin: commercial source,99.90 %,",99.9,Not Specified %,1938
214.21,25.8613,0.0775839,None kPa,N/A,4965,['C'],A,Vacuum adiabatic calorimetry,"origin: commercial source,99.90 %,",99.9,Not Specified %,1938
223.42,25.8613,0.0775839,None kPa,N/A,4965,['C'],A,Vacuum adiabatic calorimetry,"origin: commercial source,99.90 %,",99.9,Not Specified %,1938
233.72,25.9534,0.0778601,None kPa,N/A,4965,['C'],A,Vacuum adiabatic calorimetry,"origin: commercial source,99.90 %,",99.9,Not Specified %,1938
242.04,26.2002,0.0786006,None kPa,N/A,4965,['C'],A,Vacuum adiabatic calorimetry,"origin: commercial source,99.90 %,",99.9,Not Specified %,1938
269.33,26.1249,0.0783747,None kPa,N/A,4965,['C'],A,Vacuum adiabatic calorimetry,"origin: commercial source,99.90 %,",99.9,Not Specified %,1938
281.5,26.4512,0.0793537,None kPa,N/A,4965,['C'],A,Vacuum adiabatic calorimetry,"origin: commercial source,99.90 %,",99.9,Not Specified %,1938
14.56,6.38478,0.29288,None kPa,N/A,4965,['C'],A,Vacuum adiabatic calorimetry,"origin: commercial source,99.90 %,",99.9,Not Specified %,1938
17.24,8.43494,0.347272,None kPa,N/A,4965,['C'],A,Vacuum adiabatic calorimetry,"origin: commercial source,99.90 %,",99.9,Not Specified %,1938
20.39,10.7905,0.389112,None kPa,N/A,4965,['C'],A,Vacuum adiabatic calorimetry,"origin: commercial source,99.90 %,",99.9,Not Specified %,1938
23.99,12.9035,0.384928,None kPa,N/A,4965,['C'],A,Vacuum adiabatic calorimetry,"origin: commercial source,99.90 %,",99.9,Not Specified %,1938
27.85,14.8992,0.347272,None kPa,N/A,4965,['C'],A,Vacuum adiabatic calorimetry,"origin: commercial source,99.90 %,",99.9,Not Specified %,1938
31.87,16.6691,0.276144,None kPa,N/A,4965,['C'],A,Vacuum adiabatic calorimetry,"origin: commercial source,99.90 %,",99.9,Not Specified %,1938
35.99,17.8866,0.175728,None kPa,N/A,4965,['C'],A,Vacuum adiabatic calorimetry,"origin: commercial source,99.90 %,",99.9,Not Specified %,1938
39.93,19.0749,0.058576,None kPa,N/A,4965,['C'],A,Vacuum adiabatic calorimetry,"origin: commercial source,99.90 %,",99.9,Not Specified %,1938
43.82,19.7861,0.0593584,None kPa,N/A,4965,['C'],A,Vacuum adiabatic calorimetry,"origin: commercial source,99.90 %,",99.9,Not Specified %,1938
48.04,20.5895,0.0617684,None kPa,N/A,4965,['C'],A,Vacuum adiabatic calorimetry,"origin: commercial source,99.90 %,",99.9,Not Specified %,1938
52.81,21.33,0.0639901,None kPa,N/A,4965,['C'],A,Vacuum adiabatic calorimetry,"origin: commercial source,99.90 %,",99.9,Not Specified %,1938
1.212,0.00857302,0.000214325,None kPa,N/A,9985,['C'],A,Vacuum adiabatic calorimetry,"origin: commercial source,99.999 % (total),stated by supplier",99.999,Not Specified %,1957
1.238,0.00827177,0.000206794,None kPa,N/A,9985,['C'],A,Vacuum adiabatic calorimetry,"origin: commercial source,99.999 % (total),stated by supplier",99.999,Not Specified %,1957
1.25,0.00910438,0.00022761,None kPa,N/A,9985,['C'],A,Vacuum adiabatic calorimetry,"origin: commercial source,99.999 % (total),stated by supplier",99.999,Not Specified %,1957
1.27,0.00894121,0.00022353,None kPa,N/A,9985,['C'],A,Vacuum adiabatic calorimetry,"origin: commercial source,99.999 % (total),stated by supplier",99.999,Not Specified %,1957
1.307,0.00970688,0.000242672,None kPa,N/A,9985,['C'],A,Vacuum adiabatic calorimetry,"origin: commercial source,99.999 % (total),stated by supplier",99.999,Not Specified %,1957
1.329,0.0102006,0.000255015,None kPa,N/A,9985,['C'],A,Vacuum adiabatic calorimetry,"origin: commercial source,99.999 % (total),stated by supplier",99.999,Not Specified %,1957
1.376,0.01087,0.000271751,None kPa,N/A,9985,['C'],A,Vacuum adiabatic calorimetry,"origin: commercial source,99.999 % (total),stated by supplier",99.999,Not Specified %,1957
1.404,0.0112759,0.000281897,None kPa,N/A,9985,['C'],A,Vacuum adiabatic calorimetry,"origin: commercial source,99.999 % (total),stated by supplier",99.999,Not Specified %,1957
1.461,0.0132089,0.000330222,None kPa,N/A,9985,['C'],A,Vacuum adiabatic calorimetry,"origin: commercial source,99.999 % (total),stated by supplier",99.999,Not Specified %,1957
1.531,0.0149578,0.000373945,None kPa,N/A,9985,['C'],A,Vacuum adiabatic calorimetry,"origin: commercial source,99.999 % (total),stated by supplier",99.999,Not Specified %,1957
1.54,0.0144474,0.000361184,None kPa,N/A,9985,['C'],A,Vacuum adiabatic calorimetry,"origin: commercial source,99.999 % (total),stated by supplier",99.999,Not Specified %,1957
1.556,0.0150666,0.000376665,None kPa,N/A,9985,['C'],A,Vacuum adiabatic calorimetry,"origin: commercial source,99.999 % (total),stated by supplier",99.999,Not Specified %,1957
1.56,0.0157695,0.000394237,None kPa,N/A,9985,['C'],A,Vacuum adiabatic calorimetry,"origin: commercial source,99.999 % (total),stated by supplier",99.999,Not Specified %,1957
1.578,0.0166858,0.000417145,None kPa,N/A,9985,['C'],A,Vacuum adiabatic calorimetry,"origin: commercial source,99.999 % (total),stated by supplier",99.999,Not Specified %,1957
1.581,0.0157779,0.000394447,None kPa,N/A,9985,['C'],A,Vacuum adiabatic calorimetry,"origin: commercial source,99.999 % (total),stated by supplier",99.999,Not Specified %,1957
1.582,0.0148825,0.000372062,None kPa,N/A,9985,['C'],A,Vacuum adiabatic calorimetry,"origin: commercial source,99.999 % (total),stated by supplier",99.999,Not Specified %,1957
1.617,0.0166272,0.00041568,None kPa,N/A,9985,['C'],A,Vacuum adiabatic calorimetry,"origin: commercial source,99.999 % (total),stated by supplier",99.999,Not Specified %,1957
1.633,0.0174891,0.000437228,None kPa,N/A,9985,['C'],A,Vacuum adiabatic calorimetry,"origin: commercial source,99.999 % (total),stated by supplier",99.999,Not Specified %,1957
1.654,0.0182046,0.000455115,None kPa,N/A,9985,['C'],A,Vacuum adiabatic calorimetry,"origin: commercial source,99.999 % (total),stated by supplier",99.999,Not Specified %,1957
1.656,0.0175602,0.000439006,None kPa,N/A,9985,['C'],A,Vacuum adiabatic calorimetry,"origin: commercial source,99.999 % (total),stated by supplier",99.999,Not Specified %,1957
1.71,0.0191418,0.000478545,None kPa,N/A,9985,['C'],A,Vacuum adiabatic calorimetry,"origin: commercial source,99.999 % (total),stated by supplier",99.999,Not Specified %,1957
1.836,0.0241375,0.000603437,None kPa,N/A,9985,['C'],A,Vacuum adiabatic calorimetry,"origin: commercial source,99.999 % (total),stated by supplier",99.999,Not Specified %,1957
1.853,0.0234304,0.00058576,None kPa,N/A,9985,['C'],A,Vacuum adiabatic calorimetry,"origin: commercial source,99.999 % (total),stated by supplier",99.999,Not Specified %,1957
1.886,0.0252086,0.000630215,None kPa,N/A,9985,['C'],A,Vacuum adiabatic calorimetry,"origin: commercial source,99.999 % (total),stated by supplier",99.999,Not Specified %,1957
1.961,0.0271416,0.00067854,None kPa,N/A,9985,['C'],A,Vacuum adiabatic calorimetry,"origin: commercial source,99.999 % (total),stated by supplier",99.999,Not Specified %,1957
2.027,0.0292629,0.000731572,None kPa,N/A,9985,['C'],A,Vacuum adiabatic calorimetry,"origin: commercial source,99.999 % (total),stated by supplier",99.999,Not Specified %,1957
2.03,0.0308444,0.000771111,None kPa,N/A,9985,['C'],A,Vacuum adiabatic calorimetry,"origin: commercial source,99.999 % (total),stated by supplier",99.999,Not Specified %,1957
2.113,0.0348109,0.000870272,None kPa,N/A,9985,['C'],A,Vacuum adiabatic calorimetry,"origin: commercial source,99.999 % (total),stated by supplier",99.999,Not Specified %,1957
2.132,0.0350201,0.000875502,None kPa,N/A,9985,['C'],A,Vacuum adiabatic calorimetry,"origin: commercial source,99.999 % (total),stated by supplier",99.999,Not Specified %,1957
2.208,0.0385472,0.00096368,None kPa,N/A,9985,['C'],A,Vacuum adiabatic calorimetry,"origin: commercial source,99.999 % (total),stated by supplier",99.999,Not Specified %,1957
2.209,0.0393924,0.000984809,None kPa,N/A,9985,['C'],A,Vacuum adiabatic calorimetry,"origin: commercial source,99.999 % (total),stated by supplier",99.999,Not Specified %,1957
2.315,0.0446014,0.00111504,None kPa,N/A,9985,['C'],A,Vacuum adiabatic calorimetry,"origin: commercial source,99.999 % (total),stated by supplier",99.999,Not Specified %,1957
2.353,0.0455219,0.00113805,None kPa,N/A,9985,['C'],A,Vacuum adiabatic calorimetry,"origin: commercial source,99.999 % (total),stated by supplier",99.999,Not Specified %,1957
2.411,0.0490365,0.00122591,None kPa,N/A,9985,['C'],A,Vacuum adiabatic calorimetry,"origin: commercial source,99.999 % (total),stated by supplier",99.999,Not Specified %,1957
2.465,0.0495804,0.00123951,None kPa,N/A,9985,['C'],A,Vacuum adiabatic calorimetry,"origin: commercial source,99.999 % (total),stated by supplier",99.999,Not Specified %,1957
2.487,0.0539318,0.00134829,None kPa,N/A,9985,['C'],A,Vacuum adiabatic calorimetry,"origin: commercial source,99.999 % (total),stated by supplier",99.999,Not Specified %,1957
2.546,0.055438,0.00138595,None kPa,N/A,9985,['C'],A,Vacuum adiabatic calorimetry,"origin: commercial source,99.999 % (total),stated by supplier",99.999,Not Specified %,1957
2.564,0.0589107,0.00147277,None kPa,N/A,9985,['C'],A,Vacuum adiabatic calorimetry,"origin: commercial source,99.999 % (total),stated by supplier",99.999,Not Specified %,1957
2.591,0.0584505,0.00146126,None kPa,N/A,9985,['C'],A,Vacuum adiabatic calorimetry,"origin: commercial source,99.999 % (total),stated by supplier",99.999,Not Specified %,1957
2.699,0.0660235,0.00165059,None kPa,N/A,9985,['C'],A,Vacuum adiabatic calorimetry,"origin: commercial source,99.999 % (total),stated by supplier",99.999,Not Specified %,1957
2.834,0.0743497,0.00185874,None kPa,N/A,9985,['C'],A,Vacuum adiabatic calorimetry,"origin: commercial source,99.999 % (total),stated by supplier",99.999,Not Specified %,1957
3.005,0.0894539,0.00223635,None kPa,N/A,9985,['C'],A,Vacuum adiabatic calorimetry,"origin: commercial source,99.999 % (total),stated by supplier",99.999,Not Specified %,1957
3.098,0.0950605,0.00237651,None kPa,N/A,9985,['C'],A,Vacuum adiabatic calorimetry,"origin: commercial source,99.999 % (total),stated by supplier",99.999,Not Specified %,1957
3.194,0.107152,0.00267881,None kPa,N/A,9985,['C'],A,Vacuum adiabatic calorimetry,"origin: commercial source,99.999 % (total),stated by supplier",99.999,Not Specified %,1957
3.304,0.119118,0.00297796,None kPa,N/A,9985,['C'],A,Vacuum adiabatic calorimetry,"origin: commercial source,99.999 % (total),stated by supplier",99.999,Not Specified %,1957
3.449,0.130583,0.00326457,None kPa,N/A,9985,['C'],A,Vacuum adiabatic calorimetry,"origin: commercial source,99.999 % (total),stated by supplier",99.999,Not Specified %,1957
3.578,0.14393,0.00359824,None kPa,N/A,9985,['C'],A,Vacuum adiabatic calorimetry,"origin: commercial source,99.999 % (total),stated by supplier",99.999,Not Specified %,1957
3.659,0.157904,0.0039476,None kPa,N/A,9985,['C'],A,Vacuum adiabatic calorimetry,"origin: commercial source,99.999 % (total),stated by supplier",99.999,Not Specified %,1957
3.727,0.167276,0.00418191,None kPa,N/A,9985,['C'],A,Vacuum adiabatic calorimetry,"origin: commercial source,99.999 % (total),stated by supplier",99.999,Not Specified %,1957
3.843,0.18397,0.00459926,None kPa,N/A,9985,['C'],A,Vacuum adiabatic calorimetry,"origin: commercial source,99.999 % (total),stated by supplier",99.999,Not Specified %,1957
3.92,0.196564,0.00491411,None kPa,N/A,9985,['C'],A,Vacuum adiabatic calorimetry,"origin: commercial source,99.999 % (total),stated by supplier",99.999,Not Specified %,1957
4.011,0.212422,0.00531054,None kPa,N/A,9985,['C'],A,Vacuum adiabatic calorimetry,"origin: commercial source,99.999 % (total),stated by supplier",99.999,Not Specified %,1957
4.191,0.232254,0.00580635,None kPa,N/A,9985,['C'],A,Vacuum adiabatic calorimetry,"origin: commercial source,99.999 % (total),stated by supplier",99.999,Not Specified %,1957
2.415,0.0479068,0.00119767,None kPa,N/A,9985,['C'],A,Vacuum adiabatic calorimetry,"origin: commercial source,99.999 % (total),stated by supplier",99.999,Not Specified %,1957
2.443,0.0507101,0.00126775,None kPa,N/A,9985,['C'],A,Vacuum adiabatic calorimetry,"origin: commercial source,99.999 % (total),stated by supplier",99.999,Not Specified %,1957
2.475,0.0511703,0.00127926,None kPa,N/A,9985,['C'],A,Vacuum adiabatic calorimetry,"origin: commercial source,99.999 % (total),stated by supplier",99.999,Not Specified %,1957
2.658,0.0648102,0.00162025,None kPa,N/A,9985,['C'],A,Vacuum adiabatic calorimetry,"origin: commercial source,99.999 % (total),stated by supplier",99.999,Not Specified %,1957
2.769,0.0722158,0.0018054,None kPa,N/A,9985,['C'],A,Vacuum adiabatic calorimetry,"origin: commercial source,99.999 % (total),stated by supplier",99.999,Not Specified %,1957
2.813,0.0753957,0.00188489,None kPa,N/A,9985,['C'],A,Vacuum adiabatic calorimetry,"origin: commercial source,99.999 % (total),stated by supplier",99.999,Not Specified %,1957
2.883,0.0786592,0.00196648,None kPa,N/A,9985,['C'],A,Vacuum adiabatic calorimetry,"origin: commercial source,99.999 % (total),stated by supplier",99.999,Not Specified %,1957
2.952,0.0852281,0.0021307,None kPa,N/A,9985,['C'],A,Vacuum adiabatic calorimetry,"origin: commercial source,99.999 % (total),stated by supplier",99.999,Not Specified %,1957
2.978,0.0869435,0.00217359,None kPa,N/A,9985,['C'],A,Vacuum adiabatic calorimetry,"origin: commercial source,99.999 % (total),stated by supplier",99.999,Not Specified %,1957
3.015,0.0879895,0.00219974,None kPa,N/A,9985,['C'],A,Vacuum adiabatic calorimetry,"origin: commercial source,99.999 % (total),stated by supplier",99.999,Not Specified %,1957
3.031,0.0927593,0.00231898,None kPa,N/A,9985,['C'],A,Vacuum adiabatic calorimetry,"origin: commercial source,99.999 % (total),stated by supplier",99.999,Not Specified %,1957
3.041,0.0910857,0.00227714,None kPa,N/A,9985,['C'],A,Vacuum adiabatic calorimetry,"origin: commercial source,99.999 % (total),stated by supplier",99.999,Not Specified %,1957
3.082,0.0954789,0.00238697,None kPa,N/A,9985,['C'],A,Vacuum adiabatic calorimetry,"origin: commercial source,99.999 % (total),stated by supplier",99.999,Not Specified %,1957
3.117,0.100625,0.00251563,None kPa,N/A,9985,['C'],A,Vacuum adiabatic calorimetry,"origin: commercial source,99.999 % (total),stated by supplier",99.999,Not Specified %,1957
3.143,0.100416,0.0025104,None kPa,N/A,9985,['C'],A,Vacuum adiabatic calorimetry,"origin: commercial source,99.999 % (total),stated by supplier",99.999,Not Specified %,1957
3.196,0.108742,0.00271855,None kPa,N/A,9985,['C'],A,Vacuum adiabatic calorimetry,"origin: commercial source,99.999 % (total),stated by supplier",99.999,Not Specified %,1957
3.205,0.105395,0.00263487,None kPa,N/A,9985,['C'],A,Vacuum adiabatic calorimetry,"origin: commercial source,99.999 % (total),stated by supplier",99.999,Not Specified %,1957
3.261,0.110918,0.00277295,None kPa,N/A,9985,['C'],A,Vacuum adiabatic calorimetry,"origin: commercial source,99.999 % (total),stated by supplier",99.999,Not Specified %,1957
3.324,0.120332,0.0030083,None kPa,N/A,9985,['C'],A,Vacuum adiabatic calorimetry,"origin: commercial source,99.999 % (total),stated by supplier",99.999,Not Specified %,1957
3.403,0.127445,0.00318612,None kPa,N/A,9985,['C'],A,Vacuum adiabatic calorimetry,"origin: commercial source,99.999 % (total),stated by supplier",99.999,Not Specified %,1957
3.527,0.138741,0.00346854,None kPa,N/A,9985,['C'],A,Vacuum adiabatic calorimetry,"origin: commercial source,99.999 % (total),stated by supplier",99.999,Not Specified %,1957
3.583,0.148825,0.00372062,None kPa,N/A,9985,['C'],A,Vacuum adiabatic calorimetry,"origin: commercial source,99.999 % (total),stated by supplier",99.999,Not Specified %,1957
3.649,0.153595,0.00383987,None kPa,N/A,9985,['C'],A,Vacuum adiabatic calorimetry,"origin: commercial source,99.999 % (total),stated by supplier",99.999,Not Specified %,1957
3.678,0.156398,0.00390995,None kPa,N/A,9985,['C'],A,Vacuum adiabatic calorimetry,"origin: commercial source,99.999 % (total),stated by supplier",99.999,Not Specified %,1957
3.74,0.162297,0.00405743,None kPa,N/A,9985,['C'],A,Vacuum adiabatic calorimetry,"origin: commercial source,99.999 % (total),stated by supplier",99.999,Not Specified %,1957
3.797,0.173259,0.00433149,None kPa,N/A,9985,['C'],A,Vacuum adiabatic calorimetry,"origin: commercial source,99.999 % (total),stated by supplier",99.999,Not Specified %,1957
3.844,0.180456,0.0045114,None kPa,N/A,9985,['C'],A,Vacuum adiabatic calorimetry,"origin: commercial source,99.999 % (total),stated by supplier",99.999,Not Specified %,1957
3.897,0.187569,0.00468922,None kPa,N/A,9985,['C'],A,Vacuum adiabatic calorimetry,"origin: commercial source,99.999 % (total),stated by supplier",99.999,Not Specified %,1957
3.941,0.188615,0.00471537,None kPa,N/A,9985,['C'],A,Vacuum adiabatic calorimetry,"origin: commercial source,99.999 % (total),stated by supplier",99.999,Not Specified %,1957
3.985,0.199368,0.00498419,None kPa,N/A,9985,['C'],A,Vacuum adiabatic calorimetry,"origin: commercial source,99.999 % (total),stated by supplier",99.999,Not Specified %,1957
4.044,0.206773,0.00516933,None kPa,N/A,9985,['C'],A,Vacuum adiabatic calorimetry,"origin: commercial source,99.999 % (total),stated by supplier",99.999,Not Specified %,1957
4.145,0.223133,0.00557832,None kPa,N/A,9985,['C'],A,Vacuum adiabatic calorimetry,"origin: commercial source,99.999 % (total),stated by supplier",99.999,Not Specified %,1957
