Repository: amr8004/PureElementPRL

# Pure Element Thermodynamic modeling with 3rd generation CALPHAD models for multiple elements

## Description
Jupyter notebook for modeling pure elements with selected models via python tools pycalphad and ESPEI

## Running Tutorial
Creating a codespace should immediately open the desired notebook. Just change the element as desired (non-case sensitive) and set what SGTE structure (FCC_A1, BCC_A2, etc.) you would like to compare against.

## Further Resources

## Citation

File: CpCSV/Ag_CP_data.csv (part 2 of 7)
Temperature: K,Heat capacity at constant pressure Cp: J/K/mol,Uncertainty,Pressure,Ref Temp,Data Set ID,State,Representation,Method,Description,Purity,Purity Units,Year
4.3,0.015504,0.00026,None kPa,N/A,9603,['C'],A,Vacuum adiabatic calorimetry,not stated,,,1957
4.4,0.016468,0.000267,None kPa,N/A,9603,['C'],A,Vacuum adiabatic calorimetry,not stated,,,1957
4.5,0.017474,0.000273,None kPa,N/A,9603,['C'],A,Vacuum adiabatic calorimetry,not stated,,,1957
4.6,0.018522,0.000279,None kPa,N/A,9603,['C'],A,Vacuum adiabatic calorimetry,not stated,,,1957
4.7,0.019614,0.000285,None kPa,N/A,9603,['C'],A,Vacuum adiabatic calorimetry,not stated,,,1957
4.8,0.02075,0.000291,None kPa,N/A,9603,['C'],A,Vacuum adiabatic calorimetry,not stated,,,1957
4.9,0.021932,0.000298,None kPa,N/A,9603,['C'],A,Vacuum adiabatic calorimetry,not stated,,,1957
5.0,0.02316,0.000304,None kPa,N/A,9603,['C'],A,Vacuum adiabatic calorimetry,not stated,,,1957
11.43,0.301248,0.00903744,None kPa,N/A,3452,['C'],A,Vacuum adiabatic calorimetry,"not stated,99.99 % (total),,rod",99.99,Not Specified %,1931
12.47,0.401664,0.0120499,None kPa,N/A,3452,['C'],A,Vacuum adiabatic calorimetry,"not stated,99.99 % (total),,rod",99.99,Not Specified %,1931
13.74,0.531368,0.015941,None kPa,N/A,3452,['C'],A,Vacuum adiabatic calorimetry,"not stated,99.99 % (total),,rod",99.99,Not Specified %,1931
15.22,0.736384,0.0220915,None kPa,N/A,3452,['C'],A,Vacuum adiabatic calorimetry,"not stated,99.99 % (total),,rod",99.99,Not Specified %,1931
16.58,0.970688,0.0291206,None kPa,N/A,3452,['C'],A,Vacuum adiabatic calorimetry,"not stated,99.99 % (total),,rod",99.99,Not Specified %,1931
16.79,0.995792,0.0298738,None kPa,N/A,3452,['C'],A,Vacuum adiabatic calorimetry,"not stated,99.99 % (total),,rod",99.99,Not Specified %,1931
17.99,1.22173,0.0366518,None kPa,N/A,3452,['C'],A,Vacuum adiabatic calorimetry,"not stated,99.99 % (total),,rod",99.99,Not Specified %,1931
18.51,1.30541,0.0391622,None kPa,N/A,3452,['C'],A,Vacuum adiabatic calorimetry,"not stated,99.99 % (total),,rod",99.99,Not Specified %,1931
19.52,1.5439,0.0463169,None kPa,N/A,3452,['C'],A,Vacuum adiabatic calorimetry,"not stated,99.99 % (total),,rod",99.99,Not Specified %,1931
20.2,1.66523,0.049957,None kPa,N/A,3452,['C'],A,Vacuum adiabatic calorimetry,"not stated,99.99 % (total),,rod",99.99,Not Specified %,1931
22.65,2.35141,0.0705422,None kPa,N/A,3452,['C'],A,Vacuum adiabatic calorimetry,"not stated,99.99 % (total),,rod",99.99,Not Specified %,1931
24.97,3.06687,0.0920062,None kPa,N/A,3452,['C'],A,Vacuum adiabatic calorimetry,"not stated,99.99 % (total),,rod",99.99,Not Specified %,1931
28.56,4.30115,0.129035,None kPa,N/A,3452,['C'],A,Vacuum adiabatic calorimetry,"not stated,99.99 % (total),,rod",99.99,Not Specified %,1931
32.34,5.68187,0.170456,None kPa,N/A,3452,['C'],A,Vacuum adiabatic calorimetry,"not stated,99.99 % (total),,rod",99.99,Not Specified %,1931
36.16,7.09606,0.212882,None kPa,N/A,3452,['C'],A,Vacuum adiabatic calorimetry,"not stated,99.99 % (total),,rod",99.99,Not Specified %,1931
39.83,8.42239,0.252672,None kPa,N/A,3452,['C'],A,Vacuum adiabatic calorimetry,"not stated,99.99 % (total),,rod",99.99,Not Specified %,1931
43.48,9.76127,0.292838,None kPa,N/A,3452,['C'],A,Vacuum adiabatic calorimetry,"not stated,99.99 % (total),,rod",99.99,Not Specified %,1931
47.09,10.8324,0.324971,None kPa,N/A,3452,['C'],A,Vacuum adiabatic calorimetry,"not stated,99.99 % (total),,rod",99.99,Not Specified %,1931
51.54,12.142,0.364259,None kPa,N/A,3452,['C'],A,Vacuum adiabatic calorimetry,"not stated,99.99 % (total),,rod",99.99,Not Specified %,1931
55.88,13.3846,0.401538,None kPa,N/A,3452,['C'],A,Vacuum adiabatic calorimetry,"not stated,99.99 % (total),,rod",99.99,Not Specified %,1931
60.53,14.4432,0.433295,None kPa,N/A,3452,['C'],A,Vacuum adiabatic calorimetry,"not stated,99.99 % (total),,rod",99.99,Not Specified %,1931
65.19,15.4515,0.463545,None kPa,N/A,3452,['C'],A,Vacuum adiabatic calorimetry,"not stated,99.99 % (total),,rod",99.99,Not Specified %,1931
69.93,16.3176,0.489528,None kPa,N/A,3452,['C'],A,Vacuum adiabatic calorimetry,"not stated,99.99 % (total),,rod",99.99,Not Specified %,1931
74.56,17.0121,0.510364,None kPa,N/A,3452,['C'],A,Vacuum adiabatic calorimetry,"not stated,99.99 % (total),,rod",99.99,Not Specified %,1931
79.17,17.7234,0.531703,None kPa,N/A,3452,['C'],A,Vacuum adiabatic calorimetry,"not stated,99.99 % (total),,rod",99.99,Not Specified %,1931
83.91,18.2464,0.547393,None kPa,N/A,3452,['C'],A,Vacuum adiabatic calorimetry,"not stated,99.99 % (total),,rod",99.99,Not Specified %,1931
88.91,18.8991,0.566974,None kPa,N/A,3452,['C'],A,Vacuum adiabatic calorimetry,"not stated,99.99 % (total),,rod",99.99,Not Specified %,1931
97.08,19.6439,0.589316,None kPa,N/A,3452,['C'],A,Vacuum adiabatic calorimetry,"not stated,99.99 % (total),,rod",99.99,Not Specified %,1931
103.14,20.2924,0.608772,None kPa,N/A,3452,['C'],A,Vacuum adiabatic calorimetry,"not stated,99.99 % (total),,rod",99.99,Not Specified %,1931
110.02,20.7819,0.623458,None kPa,N/A,3452,['C'],A,Vacuum adiabatic calorimetry,"not stated,99.99 % (total),,rod",99.99,Not Specified %,1931
117.14,21.2129,0.636386,None kPa,N/A,3452,['C'],A,Vacuum adiabatic calorimetry,"not stated,99.99 % (total),,rod",99.99,Not Specified %,1931
124.2,21.5727,0.647181,None kPa,N/A,3452,['C'],A,Vacuum adiabatic calorimetry,"not stated,99.99 % (total),,rod",99.99,Not Specified %,1931
131.27,22.1626,0.664879,None kPa,N/A,3452,['C'],A,Vacuum adiabatic calorimetry,"not stated,99.99 % (total),,rod",99.99,Not Specified %,1931
138.0,22.4011,0.672034,None kPa,N/A,3452,['C'],A,Vacuum adiabatic calorimetry,"not stated,99.99 % (total),,rod",99.99,Not Specified %,1931
144.38,22.8781,0.686343,None kPa,N/A,3452,['C'],A,Vacuum adiabatic calorimetry,"not stated,99.99 % (total),,rod",99.99,Not Specified %,1931
151.6,23.0497,0.69149,None kPa,N/A,3452,['C'],A,Vacuum adiabatic calorimetry,"not stated,99.99 % (total),,rod",99.99,Not Specified %,1931
158.93,23.171,0.69513,None kPa,N/A,3452,['C'],A,Vacuum adiabatic calorimetry,"not stated,99.99 % (total),,rod",99.99,Not Specified %,1931
166.78,23.3258,0.699774,None kPa,N/A,3452,['C'],A,Vacuum adiabatic calorimetry,"not stated,99.99 % (total),,rod",99.99,Not Specified %,1931
174.74,23.6019,0.708058,None kPa,N/A,3452,['C'],A,Vacuum adiabatic calorimetry,"not stated,99.99 % (total),,rod",99.99,Not Specified %,1931
183.24,23.6605,0.709816,None kPa,N/A,3452,['C'],A,Vacuum adiabatic calorimetry,"not stated,99.99 % (total),,rod",99.99,Not Specified %,1931
190.17,23.9074,0.717221,None kPa,N/A,3452,['C'],A,Vacuum adiabatic calorimetry,"not stated,99.99 % (total),,rod",99.99,Not Specified %,1931
197.7,24.012,0.720359,None kPa,N/A,3452,['C'],A,Vacuum adiabatic calorimetry,"not stated,99.99 % (total),,rod",99.99,Not Specified %,1931
205.3,24.0747,0.722242,None kPa,N/A,3452,['C'],A,Vacuum adiabatic calorimetry,"not stated,99.99 % (total),,rod",99.99,Not Specified %,1931
273.15,25.2463,0.126231,None kPa,N/A,3695,['C'],A,Vacuum adiabatic calorimetry,not stated,,,1932
373.15,25.7316,0.128658,None kPa,N/A,3695,['C'],A,Vacuum adiabatic calorimetry,not stated,,,1932
473.15,26.2337,0.131168,None kPa,N/A,3695,['C'],A,Vacuum adiabatic calorimetry,not stated,,,1932
673.15,27.2839,0.136419,None kPa,N/A,3695,['C'],A,Vacuum adiabatic calorimetry,not stated,,,1932
873.15,28.401,0.142005,None kPa,N/A,3695,['C'],A,Vacuum adiabatic calorimetry,not stated,,,1932
1073.15,29.5892,0.147946,None kPa,N/A,3695,['C'],A,Vacuum adiabatic calorimetry,not stated,,,1932
1.671,0.00173594,0.000173594,None kPa,N/A,4146,['C'],A,Low temperature calorimetry set up,"not stated,99.95 weight % (total),chemical analysis",99.95,Weight %,1934
2.037,0.00273508,0.000273508,None kPa,N/A,4146,['C'],A,Low temperature calorimetry set up,"not stated,99.95 weight % (total),chemical analysis",99.95,Weight %,1934
2.211,0.00331205,0.000331205,None kPa,N/A,4146,['C'],A,Low temperature calorimetry set up,"not stated,99.95 weight % (total),chemical analysis",99.95,Weight %,1934
2.535,0.00455219,0.000455219,None kPa,N/A,4146,['C'],A,Low temperature calorimetry set up,"not stated,99.95 weight % (total),chemical analysis",99.95,Weight %,1934
2.766,0.00554798,0.000554798,None kPa,N/A,4146,['C'],A,Low temperature calorimetry set up,"not stated,99.95 weight % (total),chemical analysis",99.95,Weight %,1934
2.95,0.00626345,0.000626345,None kPa,N/A,4146,['C'],A,Low temperature calorimetry set up,"not stated,99.95 weight % (total),chemical analysis",99.95,Weight %,1934
3.079,0.00696218,0.000696218,None kPa,N/A,4146,['C'],A,Low temperature calorimetry set up,"not stated,99.95 weight % (total),chemical analysis",99.95,Weight %,1934
3.218,0.00764417,0.000764417,None kPa,N/A,4146,['C'],A,Low temperature calorimetry set up,"not stated,99.95 weight % (total),chemical analysis",99.95,Weight %,1934
3.344,0.00841402,0.000841402,None kPa,N/A,4146,['C'],A,Low temperature calorimetry set up,"not stated,99.95 weight % (total),chemical analysis",99.95,Weight %,1934
3.452,0.00904162,0.000904162,None kPa,N/A,4146,['C'],A,Low temperature calorimetry set up,"not stated,99.95 weight % (total),chemical analysis",99.95,Weight %,1934
3.534,0.00942655,0.000942655,None kPa,N/A,4146,['C'],A,Low temperature calorimetry set up,"not stated,99.95 weight % (total),chemical analysis",99.95,Weight %,1934
3.635,0.0100918,0.00100918,None kPa,N/A,4146,['C'],A,Low temperature calorimetry set up,"not stated,99.95 weight % (total),chemical analysis",99.95,Weight %,1934
3.836,0.0114809,0.00114809,None kPa,N/A,4146,['C'],A,Low temperature calorimetry set up,"not stated,99.95 weight % (total),chemical analysis",99.95,Weight %,1934
4.02,0.0127445,0.00127445,None kPa,N/A,4146,['C'],A,Low temperature calorimetry set up,"not stated,99.95 weight % (total),chemical analysis",99.95,Weight %,1934
4.537,0.0169661,0.00169661,None kPa,N/A,4146,['C'],A,Low temperature calorimetry set up,"not stated,99.95 weight % (total),chemical analysis",99.95,Weight %,1934
4.733,0.0184765,0.00184765,None kPa,N/A,4146,['C'],A,Low temperature calorimetry set up,"not stated,99.95 weight % (total),chemical analysis",99.95,Weight %,1934
4.921,0.0209744,0.00209744,None kPa,N/A,4146,['C'],A,Low temperature calorimetry set up,"not stated,99.95 weight % (total),chemical analysis",99.95,Weight %,1934
63.78,15.075,0.753748,None kPa,N/A,5525,['C'],A,Low temperature calorimetry set up,"not stated,99.99 % (total),",99.99,Not Specified %,1941
67.94,15.9285,0.796424,None kPa,N/A,5525,['C'],A,Low temperature calorimetry set up,"not stated,99.99 % (total),",99.99,Not Specified %,1941
73.02,16.8615,0.843076,None kPa,N/A,5525,['C'],A,Low temperature calorimetry set up,"not stated,99.99 % (total),",99.99,Not Specified %,1941
78.13,17.7025,0.885125,None kPa,N/A,5525,['C'],A,Low temperature calorimetry set up,"not stated,99.99 % (total),",99.99,Not Specified %,1941
83.28,18.3636,0.918179,None kPa,N/A,5525,['C'],A,Low temperature calorimetry set up,"not stated,99.99 % (total),",99.99,Not Specified %,1941
88.5,18.9661,0.948304,None kPa,N/A,5525,['C'],A,Low temperature calorimetry set up,"not stated,99.99 % (total),",99.99,Not Specified %,1941
93.63,19.5184,0.975918,None kPa,N/A,5525,['C'],A,Low temperature calorimetry set up,"not stated,99.99 % (total),",99.99,Not Specified %,1941
98.88,20.0958,1.00479,None kPa,N/A,5525,['C'],A,Low temperature calorimetry set up,"not stated,99.99 % (total),",99.99,Not Specified %,1941
104.06,20.5644,1.02822,None kPa,N/A,5525,['C'],A,Low temperature calorimetry set up,"not stated,99.99 % (total),",99.99,Not Specified %,1941
109.09,20.9911,1.04956,None kPa,N/A,5525,['C'],A,Low temperature calorimetry set up,"not stated,99.99 % (total),",99.99,Not Specified %,1941
114.24,21.2882,1.06441,None kPa,N/A,5525,['C'],A,Low temperature calorimetry set up,"not stated,99.99 % (total),",99.99,Not Specified %,1941
119.53,21.648,1.0824,None kPa,N/A,5525,['C'],A,Low temperature calorimetry set up,"not stated,99.99 % (total),",99.99,Not Specified %,1941
124.95,21.7945,1.08972,None kPa,N/A,5525,['C'],A,Low temperature calorimetry set up,"not stated,99.99 % (total),",99.99,Not Specified %,1941
130.53,22.0915,1.10458,None kPa,N/A,5525,['C'],A,Low temperature calorimetry set up,"not stated,99.99 % (total),",99.99,Not Specified %,1941
136.27,22.3928,1.11964,None kPa,N/A,5525,['C'],A,Low temperature calorimetry set up,"not stated,99.99 % (total),",99.99,Not Specified %,1941
141.77,22.6313,1.13156,None kPa,N/A,5525,['C'],A,Low temperature calorimetry set up,"not stated,99.99 % (total),",99.99,Not Specified %,1941
145.44,22.7819,1.13909,None kPa,N/A,5525,['C'],A,Low temperature calorimetry set up,"not stated,99.99 % (total),",99.99,Not Specified %,1941
149.5,23.0371,1.15186,None kPa,N/A,5525,['C'],A,Low temperature calorimetry set up,"not stated,99.99 % (total),",99.99,Not Specified %,1941
154.4,23.1124,1.15562,None kPa,N/A,5525,['C'],A,Low temperature calorimetry set up,"not stated,99.99 % (total),",99.99,Not Specified %,1941
159.45,23.2798,1.16399,None kPa,N/A,5525,['C'],A,Low temperature calorimetry set up,"not stated,99.99 % (total),",99.99,Not Specified %,1941
164.86,23.5476,1.17738,None kPa,N/A,5525,['C'],A,Low temperature calorimetry set up,"not stated,99.99 % (total),",99.99,Not Specified %,1941
170.37,23.5894,1.17947,None kPa,N/A,5525,['C'],A,Low temperature calorimetry set up,"not stated,99.99 % (total),",99.99,Not Specified %,1941
175.58,23.7275,1.18637,None kPa,N/A,5525,['C'],A,Low temperature calorimetry set up,"not stated,99.99 % (total),",99.99,Not Specified %,1941
180.96,23.9157,1.19579,None kPa,N/A,5525,['C'],A,Low temperature calorimetry set up,"not stated,99.99 % (total),",99.99,Not Specified %,1941
186.45,24.0287,1.20144,None kPa,N/A,5525,['C'],A,Low temperature calorimetry set up,"not stated,99.99 % (total),",99.99,Not Specified %,1941
192.04,24.1668,1.20834,None kPa,N/A,5525,['C'],A,Low temperature calorimetry set up,"not stated,99.99 % (total),",99.99,Not Specified %,1941
197.96,24.2546,1.21273,None kPa,N/A,5525,['C'],A,Low temperature calorimetry set up,"not stated,99.99 % (total),",99.99,Not Specified %,1941
203.43,24.3509,1.21754,None kPa,N/A,5525,['C'],A,Low temperature calorimetry set up,"not stated,99.99 % (total),",99.99,Not Specified %,1941
209.1,24.4722,1.22361,None kPa,N/A,5525,['C'],A,Low temperature calorimetry set up,"not stated,99.99 % (total),",99.99,Not Specified %,1941
215.06,24.6103,1.23051,None kPa,N/A,5525,['C'],A,Low temperature calorimetry set up,"not stated,99.99 % (total),",99.99,Not Specified %,1941
220.86,24.581,1.22905,None kPa,N/A,5525,['C'],A,Low temperature calorimetry set up,"not stated,99.99 % (total),",99.99,Not Specified %,1941
226.5,24.6647,1.23323,None kPa,N/A,5525,['C'],A,Low temperature calorimetry set up,"not stated,99.99 % (total),",99.99,Not Specified %,1941
232.3,24.7651,1.23825,None kPa,N/A,5525,['C'],A,Low temperature calorimetry set up,"not stated,99.99 % (total),",99.99,Not Specified %,1941
238.25,24.8739,1.24369,None kPa,N/A,5525,['C'],A,Low temperature calorimetry set up,"not stated,99.99 % (total),",99.99,Not Specified %,1941
244.03,24.9994,1.24997,None kPa,N/A,5525,['C'],A,Low temperature calorimetry set up,"not stated,99.99 % (total),",99.99,Not Specified %,1941
249.65,25.058,1.2529,None kPa,N/A,5525,['C'],A,Low temperature calorimetry set up,"not stated,99.99 % (total),",99.99,Not Specified %,1941
255.4,25.1249,1.25625,None kPa,N/A,5525,['C'],A,Low temperature calorimetry set up,"not stated,99.99 % (total),",99.99,Not Specified %,1941
260.36,25.2128,1.26064,None kPa,N/A,5525,['C'],A,Low temperature calorimetry set up,"not stated,99.99 % (total),",99.99,Not Specified %,1941
265.83,25.2421,1.2621,None kPa,N/A,5525,['C'],A,Low temperature calorimetry set up,"not stated,99.99 % (total),",99.99,Not Specified %,1941
271.2,25.3467,1.26733,None kPa,N/A,5525,['C'],A,Low temperature calorimetry set up,"not stated,99.99 % (total),",99.99,Not Specified %,1941
276.83,25.4345,1.27173,None kPa,N/A,5525,['C'],A,Low temperature calorimetry set up,"not stated,99.99 % (total),",99.99,Not Specified %,1941
282.51,25.5015,1.27507,None kPa,N/A,5525,['C'],A,Low temperature calorimetry set up,"not stated,99.99 % (total),",99.99,Not Specified %,1941
288.11,25.5684,1.27842,None kPa,N/A,5525,['C'],A,Low temperature calorimetry set up,"not stated,99.99 % (total),",99.99,Not Specified %,1941
291.37,25.2463,1.26231,None kPa,N/A,5525,['C'],A,Low temperature calorimetry set up,"not stated,99.99 % (total),",99.99,Not Specified %,1941
292.26,25.3299,1.2665,None kPa,N/A,5525,['C'],A,Low temperature calorimetry set up,"not stated,99.99 % (total),",99.99,Not Specified %,1941
297.81,25.5098,1.27549,None kPa,N/A,5525,['C'],A,Low temperature calorimetry set up,"not stated,99.99 % (total),",99.99,Not Specified %,1941
15.34,0.640152,0.0320076,None kPa,N/A,5525,['C'],A,Low temperature calorimetry set up,"not stated,99.99 % (total),",99.99,Not Specified %,1941
21.6,2.0125,0.100625,None kPa,N/A,5525,['C'],A,Low temperature calorimetry set up,"not stated,99.99 % (total),",99.99,Not Specified %,1941
24.48,2.83257,0.141628,None kPa,N/A,5525,['C'],A,Low temperature calorimetry set up,"not stated,99.99 % (total),",99.99,Not Specified %,1941
28.5,4.17145,0.208572,None kPa,N/A,5525,['C'],A,Low temperature calorimetry set up,"not stated,99.99 % (total),",99.99,Not Specified %,1941
33.0,5.86597,0.293298,None kPa,N/A,5525,['C'],A,Low temperature calorimetry set up,"not stated,99.99 % (total),",99.99,Not Specified %,1941
38.63,7.87847,0.393924,None kPa,N/A,5525,['C'],A,Low temperature calorimetry set up,"not stated,99.99 % (total),",99.99,Not Specified %,1941
43.83,9.61902,0.480951,None kPa,N/A,5525,['C'],A,Low temperature calorimetry set up,"not stated,99.99 % (total),",99.99,Not Specified %,1941
49.0,11.3512,0.56756,None kPa,N/A,5525,['C'],A,Low temperature calorimetry set up,"not stated,99.99 % (total),",99.99,Not Specified %,1941
53.74,12.7696,0.638478,None kPa,N/A,5525,['C'],A,Low temperature calorimetry set up,"not stated,99.99 % (total),",99.99,Not Specified %,1941
58.85,14.0457,0.702284,None kPa,N/A,5525,['C'],A,Low temperature calorimetry set up,"not stated,99.99 % (total),",99.99,Not Specified %,1941
16.19,0.799144,0.0399572,None kPa,N/A,5525,['C'],A,Low temperature calorimetry set up,"not stated,99.99 % (total),",99.99,Not Specified %,1941
19.04,1.35143,0.0675716,None kPa,N/A,5525,['C'],A,Low temperature calorimetry set up,"not stated,99.99 % (total),",99.99,Not Specified %,1941
21.8,2.07526,0.103763,None kPa,N/A,5525,['C'],A,Low temperature calorimetry set up,"not stated,99.99 % (total),",99.99,Not Specified %,1941
15.03,0.719648,0.0359824,None kPa,N/A,5525,['C'],A,Low temperature calorimetry set up,"not stated,99.99 % (total),",99.99,Not Specified %,1941
17.06,1.08366,0.0541828,None kPa,N/A,5525,['C'],A,Low temperature calorimetry set up,"not stated,99.99 % (total),",99.99,Not Specified %,1941
19.3,1.54808,0.077404,None kPa,N/A,5525,['C'],A,Low temperature calorimetry set up,"not stated,99.99 % (total),",99.99,Not Specified %,1941
22.0,2.26773,0.113386,None kPa,N/A,5525,['C'],A,Low temperature calorimetry set up,"not stated,99.99 % (total),",99.99,Not Specified %,1941
24.98,3.15055,0.157528,None kPa,N/A,5525,['C'],A,Low temperature calorimetry set up,"not stated,99.99 % (total),",99.99,Not Specified %,1941
15.07,0.707096,0.0353548,None kPa,N/A,5525,['C'],A,Low temperature calorimetry set up,"not stated,99.99 % (total),",99.99,Not Specified %,1941
17.07,1.03763,0.0518816,None kPa,N/A,5525,['C'],A,Low temperature calorimetry set up,"not stated,99.99 % (total),",99.99,Not Specified %,1941
18.93,1.45603,0.0728016,None kPa,N/A,5525,['C'],A,Low temperature calorimetry set up,"not stated,99.99 % (total),",99.99,Not Specified %,1941
14.43,0.635968,0.0317984,None kPa,N/A,5525,['C'],A,Low temperature calorimetry set up,"not stated,99.99 % (total),",99.99,Not Specified %,1941
17.09,1.08784,0.054392,None kPa,N/A,5525,['C'],A,Low temperature calorimetry set up,"not stated,99.99 % (total),",99.99,Not Specified %,1941
20.11,1.76146,0.0880732,None kPa,N/A,5525,['C'],A,Low temperature calorimetry set up,"not stated,99.99 % (total),",99.99,Not Specified %,1941
16.99,1.02508,0.051254,None kPa,N/A,5525,['C'],A,Low temperature calorimetry set up,"not stated,99.99 % (total),",99.99,Not Specified %,1941
18.99,1.48114,0.0740568,None kPa,N/A,5525,['C'],A,Low temperature calorimetry set up,"not stated,99.99 % (total),",99.99,Not Specified %,1941
21.28,2.01669,0.100834,None kPa,N/A,5525,['C'],A,Low temperature calorimetry set up,"not stated,99.99 % (total),",99.99,Not Specified %,1941
23.78,2.73215,0.136608,None kPa,N/A,5525,['C'],A,Low temperature calorimetry set up,"not stated,99.99 % (total),",99.99,Not Specified %,1941
27.29,3.84091,0.192046,None kPa,N/A,5525,['C'],A,Low temperature calorimetry set up,"not stated,99.99 % (total),",99.99,Not Specified %,1941
31.32,5.22163,0.261082,None kPa,N/A,5525,['C'],A,Low temperature calorimetry set up,"not stated,99.99 % (total),",99.99,Not Specified %,1941
35.56,6.85758,0.342879,None kPa,N/A,5525,['C'],A,Low temperature calorimetry set up,"not stated,99.99 % (total),",99.99,Not Specified %,1941
40.07,8.43494,0.421747,None kPa,N/A,5525,['C'],A,Low temperature calorimetry set up,"not stated,99.99 % (total),",99.99,Not Specified %,1941
45.16,10.1002,0.505009,None kPa,N/A,5525,['C'],A,Low temperature calorimetry set up,"not stated,99.99 % (total),",99.99,Not Specified %,1941
49.8,11.5395,0.576974,None kPa,N/A,5525,['C'],A,Low temperature calorimetry set up,"not stated,99.99 % (total),",99.99,Not Specified %,1941
14.22,0.560656,0.0280328,None kPa,N/A,5525,['C'],A,Low temperature calorimetry set up,"not stated,99.99 % (total),",99.99,Not Specified %,1941
15.85,0.719648,0.0359824,None kPa,N/A,5525,['C'],A,Low temperature calorimetry set up,"not stated,99.99 % (total),",99.99,Not Specified %,1941
18.23,1.2803,0.0640152,None kPa,N/A,5525,['C'],A,Low temperature calorimetry set up,"not stated,99.99 % (total),",99.99,Not Specified %,1941
21.69,2.13802,0.106901,None kPa,N/A,5525,['C'],A,Low temperature calorimetry set up,"not stated,99.99 % (total),",99.99,Not Specified %,1941
25.27,3.17566,0.158783,None kPa,N/A,5525,['C'],A,Low temperature calorimetry set up,"not stated,99.99 % (total),",99.99,Not Specified %,1941
28.61,4.28442,0.214221,None kPa,N/A,5525,['C'],A,Low temperature calorimetry set up,"not stated,99.99 % (total),",99.99,Not Specified %,1941
14.64,0.598312,0.0299156,None kPa,N/A,5525,['C'],A,Low temperature calorimetry set up,"not stated,99.99 % (total),",99.99,Not Specified %,1941
16.15,0.840984,0.0420492,None kPa,N/A,5525,['C'],A,Low temperature calorimetry set up,"not stated,99.99 % (total),",99.99,Not Specified %,1941
18.49,1.34306,0.0671532,None kPa,N/A,5525,['C'],A,Low temperature calorimetry set up,"not stated,99.99 % (total),",99.99,Not Specified %,1941
21.9,2.18823,0.109412,None kPa,N/A,5525,['C'],A,Low temperature calorimetry set up,"not stated,99.99 % (total),",99.99,Not Specified %,1941
25.93,3.41414,0.170707,None kPa,N/A,5525,['C'],A,Low temperature calorimetry set up,"not stated,99.99 % (total),",99.99,Not Specified %,1941
14.0613,0.552684,0.0165805,None kPa,N/A,7693,['C'],A,Vacuum adiabatic calorimetry,origin: commercial source,,,1953
14.8128,0.649865,0.019496,None kPa,N/A,7693,['C'],A,Vacuum adiabatic calorimetry,origin: commercial source,,,1953
15.8927,0.85151,0.0255453,None kPa,N/A,7693,['C'],A,Vacuum adiabatic calorimetry,origin: commercial source,,,1953
16.7011,0.983752,0.0295126,None kPa,N/A,7693,['C'],A,Vacuum adiabatic calorimetry,origin: commercial source,,,1953
17.602,1.17078,0.0351234,None kPa,N/A,7693,['C'],A,Vacuum adiabatic calorimetry,origin: commercial source,,,1953
18.6033,1.34978,0.0404934,None kPa,N/A,7693,['C'],A,Vacuum adiabatic calorimetry,origin: commercial source,,,1953
19.5119,1.49444,0.0448333,None kPa,N/A,7693,['C'],A,Vacuum adiabatic calorimetry,origin: commercial source,,,1953
1.464,0.00146009,4.38027e-05,None kPa,N/A,9769,['C'],A,Vacuum adiabatic calorimetry,"origin: commercial source,99.7 % (total),,chunk",99.7,Not Specified %,1957
1.474,0.00161448,4.84344e-05,None kPa,N/A,9769,['C'],A,Vacuum adiabatic calorimetry,"origin: commercial source,99.7 % (total),,chunk",99.7,Not Specified %,1957
1.51,0.00169674,5.09021e-05,None kPa,N/A,9769,['C'],A,Vacuum adiabatic calorimetry,"origin: commercial source,99.7 % (total),,chunk",99.7,Not Specified %,1957
1.564,0.00174561,5.23682e-05,None kPa,N/A,9769,['C'],A,Vacuum adiabatic calorimetry,"origin: commercial source,99.7 % (total),,chunk",99.7,Not Specified %,1957
1.598,0.00179012,5.37037e-05,None kPa,N/A,9769,['C'],A,Vacuum adiabatic calorimetry,"origin: commercial source,99.7 % (total),,chunk",99.7,Not Specified %,1957
1.629,0.00184816,5.54447e-05,None kPa,N/A,9769,['C'],A,Vacuum adiabatic calorimetry,"origin: commercial source,99.7 % (total),,chunk",99.7,Not Specified %,1957
1.655,0.00191037,5.73112e-05,None kPa,N/A,9769,['C'],A,Vacuum adiabatic calorimetry,"origin: commercial source,99.7 % (total),,chunk",99.7,Not Specified %,1957
1.685,0.00194753,5.84258e-05,None kPa,N/A,9769,['C'],A,Vacuum adiabatic calorimetry,"origin: commercial source,99.7 % (total),,chunk",99.7,Not Specified %,1957
1.727,0.00202564,6.07693e-05,None kPa,N/A,9769,['C'],A,Vacuum adiabatic calorimetry,"origin: commercial source,99.7 % (total),,chunk",99.7,Not Specified %,1957
1.788,0.00217744,6.53231e-05,None kPa,N/A,9769,['C'],A,Vacuum adiabatic calorimetry,"origin: commercial source,99.7 % (total),,chunk",99.7,Not Specified %,1957
1.843,0.00232601,6.97803e-05,None kPa,N/A,9769,['C'],A,Vacuum adiabatic calorimetry,"origin: commercial source,99.7 % (total),,chunk",99.7,Not Specified %,1957
1.881,0.00231492,6.94477e-05,None kPa,N/A,9769,['C'],A,Vacuum adiabatic calorimetry,"origin: commercial source,99.7 % (total),,chunk",99.7,Not Specified %,1957
1.928,0.00255052,7.65157e-05,None kPa,N/A,9769,['C'],A,Vacuum adiabatic calorimetry,"origin: commercial source,99.7 % (total),,chunk",99.7,Not Specified %,1957
1.962,0.00262856,7.88567e-05,None kPa,N/A,9769,['C'],A,Vacuum adiabatic calorimetry,"origin: commercial source,99.7 % (total),,chunk",99.7,Not Specified %,1957
2.0,0.00269897,8.09692e-05,None kPa,N/A,9769,['C'],A,Vacuum adiabatic calorimetry,"origin: commercial source,99.7 % (total),,chunk",99.7,Not Specified %,1957
2.044,0.00283106,8.49319e-05,None kPa,N/A,9769,['C'],A,Vacuum adiabatic calorimetry,"origin: commercial source,99.7 % (total),,chunk",99.7,Not Specified %,1957
2.063,0.00294202,8.82606e-05,None kPa,N/A,9769,['C'],A,Vacuum adiabatic calorimetry,"origin: commercial source,99.7 % (total),,chunk",99.7,Not Specified %,1957
2.129,0.00319097,9.57291e-05,None kPa,N/A,9769,['C'],A,Vacuum adiabatic calorimetry,"origin: commercial source,99.7 % (total),,chunk",99.7,Not Specified %,1957
2.143,0.00334189,0.000100257,None kPa,N/A,9769,['C'],A,Vacuum adiabatic calorimetry,"origin: commercial source,99.7 % (total),,chunk",99.7,Not Specified %,1957
2.271,0.00381974,0.000114592,None kPa,N/A,9769,['C'],A,Vacuum adiabatic calorimetry,"origin: commercial source,99.7 % (total),,chunk",99.7,Not Specified %,1957
2.369,0.00396413,0.000118924,None kPa,N/A,9769,['C'],A,Vacuum adiabatic calorimetry,"origin: commercial source,99.7 % (total),,chunk",99.7,Not Specified %,1957
2.381,0.00402593,0.000120778,None kPa,N/A,9769,['C'],A,Vacuum adiabatic calorimetry,"origin: commercial source,99.7 % (total),,chunk",99.7,Not Specified %,1957
2.403,0.00395204,0.000118561,None kPa,N/A,9769,['C'],A,Vacuum adiabatic calorimetry,"origin: commercial source,99.7 % (total),,chunk",99.7,Not Specified %,1957
2.444,0.00421831,0.000126549,None kPa,N/A,9769,['C'],A,Vacuum adiabatic calorimetry,"origin: commercial source,99.7 % (total),,chunk",99.7,Not Specified %,1957
2.447,0.00447897,0.000134369,None kPa,N/A,9769,['C'],A,Vacuum adiabatic calorimetry,"origin: commercial source,99.7 % (total),,chunk",99.7,Not Specified %,1957
2.545,0.00451998,0.000135599,None kPa,N/A,9769,['C'],A,Vacuum adiabatic calorimetry,"origin: commercial source,99.7 % (total),,chunk",99.7,Not Specified %,1957
2.552,0.0047501,0.000142503,None kPa,N/A,9769,['C'],A,Vacuum adiabatic calorimetry,"origin: commercial source,99.7 % (total),,chunk",99.7,Not Specified %,1957
2.564,0.00456684,0.000137005,None kPa,N/A,9769,['C'],A,Vacuum adiabatic calorimetry,"origin: commercial source,99.7 % (total),,chunk",99.7,Not Specified %,1957
2.64,0.00518481,0.000155544,None kPa,N/A,9769,['C'],A,Vacuum adiabatic calorimetry,"origin: commercial source,99.7 % (total),,chunk",99.7,Not Specified %,1957
2.659,0.00516682,0.000155005,None kPa,N/A,9769,['C'],A,Vacuum adiabatic calorimetry,"origin: commercial source,99.7 % (total),,chunk",99.7,Not Specified %,1957
2.739,0.00533,0.0001599,None kPa,N/A,9769,['C'],A,Vacuum adiabatic calorimetry,"origin: commercial source,99.7 % (total),,chunk",99.7,Not Specified %,1957
2.852,0.00606094,0.000181828,None kPa,N/A,9769,['C'],A,Vacuum adiabatic calorimetry,"origin: commercial source,99.7 % (total),,chunk",99.7,Not Specified %,1957
2.858,0.00597517,0.000179255,None kPa,N/A,9769,['C'],A,Vacuum adiabatic calorimetry,"origin: commercial source,99.7 % (total),,chunk",99.7,Not Specified %,1957
2.929,0.00642746,0.000192824,None kPa,N/A,9769,['C'],A,Vacuum adiabatic calorimetry,"origin: commercial source,99.7 % (total),,chunk",99.7,Not Specified %,1957
2.952,0.00663415,0.000199025,None kPa,N/A,9769,['C'],A,Vacuum adiabatic calorimetry,"origin: commercial source,99.7 % (total),,chunk",99.7,Not Specified %,1957
3.038,0.00709314,0.000212794,None kPa,N/A,9769,['C'],A,Vacuum adiabatic calorimetry,"origin: commercial source,99.7 % (total),,chunk",99.7,Not Specified %,1957
3.132,0.00768977,0.000230693,None kPa,N/A,9769,['C'],A,Vacuum adiabatic calorimetry,"origin: commercial source,99.7 % (total),,chunk",99.7,Not Specified %,1957
3.135,0.00745338,0.000223601,None kPa,N/A,9769,['C'],A,Vacuum adiabatic calorimetry,"origin: commercial source,99.7 % (total),,chunk",99.7,Not Specified %,1957
3.208,0.00795629,0.000238689,None kPa,N/A,9769,['C'],A,Vacuum adiabatic calorimetry,"origin: commercial source,99.7 % (total),,chunk",99.7,Not Specified %,1957
3.264,0.00859394,0.000257818,None kPa,N/A,9769,['C'],A,Vacuum adiabatic calorimetry,"origin: commercial source,99.7 % (total),,chunk",99.7,Not Specified %,1957
3.344,0.00904037,0.000271211,None kPa,N/A,9769,['C'],A,Vacuum adiabatic calorimetry,"origin: commercial source,99.7 % (total),,chunk",99.7,Not Specified %,1957
3.428,0.00972529,0.000291759,None kPa,N/A,9769,['C'],A,Vacuum adiabatic calorimetry,"origin: commercial source,99.7 % (total),,chunk",99.7,Not Specified %,1957
3.442,0.00944203,0.000283261,None kPa,N/A,9769,['C'],A,Vacuum adiabatic calorimetry,"origin: commercial source,99.7 % (total),,chunk",99.7,Not Specified %,1957
3.452,0.0100893,0.000302679,None kPa,N/A,9769,['C'],A,Vacuum adiabatic calorimetry,"origin: commercial source,99.7 % (total),,chunk",99.7,Not Specified %,1957
3.526,0.0104002,0.000312005,None kPa,N/A,9769,['C'],A,Vacuum adiabatic calorimetry,"origin: commercial source,99.7 % (total),,chunk",99.7,Not Specified %,1957
3.531,0.0102403,0.00030721,None kPa,N/A,9769,['C'],A,Vacuum adiabatic calorimetry,"origin: commercial source,99.7 % (total),,chunk",99.7,Not Specified %,1957
3.55,0.0107508,0.000322524,None kPa,N/A,9769,['C'],A,Vacuum adiabatic calorimetry,"origin: commercial source,99.7 % (total),,chunk",99.7,Not Specified %,1957
3.618,0.0110508,0.000331523,None kPa,N/A,9769,['C'],A,Vacuum adiabatic calorimetry,"origin: commercial source,99.7 % (total),,chunk",99.7,Not Specified %,1957
3.712,0.0117286,0.000351858,None kPa,N/A,9769,['C'],A,Vacuum adiabatic calorimetry,"origin: commercial source,99.7 % (total),,chunk",99.7,Not Specified %,1957
3.727,0.0120148,0.000360443,None kPa,N/A,9769,['C'],A,Vacuum adiabatic calorimetry,"origin: commercial source,99.7 % (total),,chunk",99.7,Not Specified %,1957
3.817,0.0125771,0.000377313,None kPa,N/A,9769,['C'],A,Vacuum adiabatic calorimetry,"origin: commercial source,99.7 % (total),,chunk",99.7,Not Specified %,1957
3.832,0.0130026,0.000390078,None kPa,N/A,9769,['C'],A,Vacuum adiabatic calorimetry,"origin: commercial source,99.7 % (total),,chunk",99.7,Not Specified %,1957
3.916,0.0134708,0.000404124,None kPa,N/A,9769,['C'],A,Vacuum adiabatic calorimetry,"origin: commercial source,99.7 % (total),,chunk",99.7,Not Specified %,1957
3.93,0.0137834,0.000413501,None kPa,N/A,9769,['C'],A,Vacuum adiabatic calorimetry,"origin: commercial source,99.7 % (total),,chunk",99.7,Not Specified %,1957
3.946,0.0138599,0.000415798,None kPa,N/A,9769,['C'],A,Vacuum adiabatic calorimetry,"origin: commercial source,99.7 % (total),,chunk",99.7,Not Specified %,1957
4.03,0.0147172,0.000441517,None kPa,N/A,9769,['C'],A,Vacuum adiabatic calorimetry,"origin: commercial source,99.7 % (total),,chunk",99.7,Not Specified %,1957
4.036,0.0148247,0.000444742,None kPa,N/A,9769,['C'],A,Vacuum adiabatic calorimetry,"origin: commercial source,99.7 % (total),,chunk",99.7,Not Specified %,1957
4.118,0.0158088,0.000474265,None kPa,N/A,9769,['C'],A,Vacuum adiabatic calorimetry,"origin: commercial source,99.7 % (total),,chunk",99.7,Not Specified %,1957
1090.0,29.3298,1.46649,None kPa,N/A,10132,['C'],A,isoperibol calorimeter,not stated,,,1958
1090.0,29.3298,1.46649,None kPa,N/A,10132,['C'],A,isoperibol calorimeter,not stated,,,1958
1017.0,29.3298,1.46649,None kPa,N/A,10132,['C'],A,isoperibol calorimeter,not stated,,,1958
1017.0,29.3298,1.46649,None kPa,N/A,10132,['C'],A,isoperibol calorimeter,not stated,,,1958
946.0,29.3298,1.46649,None kPa,N/A,10132,['C'],A,isoperibol calorimeter,not stated,,,1958
946.0,29.7901,1.4895,None kPa,N/A,10132,['C'],A,isoperibol calorimeter,not stated,,,1958
875.0,28.8696,1.44348,None kPa,N/A,10132,['C'],A,isoperibol calorimeter,not stated,,,1958
875.0,28.4512,1.42256,None kPa,N/A,10132,['C'],A,isoperibol calorimeter,not stated,,,1958
781.0,29.3298,1.46649,None kPa,N/A,10132,['C'],A,isoperibol calorimeter,not stated,,,1958
781.0,28.8696,1.44348,None kPa,N/A,10132,['C'],A,isoperibol calorimeter,not stated,,,1958
676.0,29.3298,1.46649,None kPa,N/A,10132,['C'],A,isoperibol calorimeter,not stated,,,1958
676.0,29.7901,1.4895,None kPa,N/A,10132,['C'],A,isoperibol calorimeter,not stated,,,1958
604.0,28.4512,1.42256,None kPa,N/A,10132,['C'],A,isoperibol calorimeter,not stated,,,1958
604.0,28.4512,1.42256,None kPa,N/A,10132,['C'],A,isoperibol calorimeter,not stated,,,1958
565.0,27.991,1.39955,None kPa,N/A,10132,['C'],A,isoperibol calorimeter,not stated,,,1958
565.0,27.5307,1.37654,None kPa,N/A,10132,['C'],A,isoperibol calorimeter,not stated,,,1958
400.0,24.3927,1.21964,None kPa,N/A,10132,['C'],A,isoperibol calorimeter,not stated,,,1958
400.0,24.3927,1.21964,None kPa,N/A,10132,['C'],A,isoperibol calorimeter,not stated,,,1958
400.0,25.7316,1.28658,None kPa,N/A,10132,['C'],A,isoperibol calorimeter,not stated,,,1958
356.0,23.4722,1.17361,None kPa,N/A,10132,['C'],A,isoperibol calorimeter,not stated,,,1958
356.0,24.3927,1.21964,None kPa,N/A,10132,['C'],A,isoperibol calorimeter,not stated,,,1958
337.0,24.8111,1.24056,None kPa,N/A,10132,['C'],A,isoperibol calorimeter,not stated,,,1958
465.0,26.6521,1.3326,None kPa,N/A,10132,['C'],A,isoperibol calorimeter,not stated,,,1958
465.0,26.6521,1.3326,None kPa,N/A,10132,['C'],A,isoperibol calorimeter,not stated,,,1958
1.0,0.00085,4.25e-05,None kPa,N/A,12860,['C'],A,Low temperature calorimetry set up,"not stated,99.9999 mole % (total),",99.9999,Mole %,1962
2.0,0.00271,0.0001355,None kPa,N/A,12860,['C'],A,Low temperature calorimetry set up,"not stated,99.9999 mole % (total),",99.9999,Mole %,1962
3.0,0.00658,0.000329,None kPa,N/A,12860,['C'],A,Low temperature calorimetry set up,"not stated,99.9999 mole % (total),",99.9999,Mole %,1962
4.0,0.0135,0.000675,None kPa,N/A,12860,['C'],A,Low temperature calorimetry set up,"not stated,99.9999 mole % (total),",99.9999,Mole %,1962
5.0,0.0244,0.00122,None kPa,N/A,12860,['C'],A,Low temperature calorimetry set up,"not stated,99.9999 mole % (total),",99.9999,Mole %,1962
6.0,0.0404,0.00202,None kPa,N/A,12860,['C'],A,Low temperature calorimetry set up,"not stated,99.9999 mole % (total),",99.9999,Mole %,1962
7.0,0.0624,0.00312,None kPa,N/A,12860,['C'],A,Low temperature calorimetry set up,"not stated,99.9999 mole % (total),",99.9999,Mole %,1962
8.0,0.0914,0.00457,None kPa,N/A,12860,['C'],A,Low temperature calorimetry set up,"not stated,99.9999 mole % (total),",99.9999,Mole %,1962
9.0,0.129,0.00645,None kPa,N/A,12860,['C'],A,Low temperature calorimetry set up,"not stated,99.9999 mole % (total),",99.9999,Mole %,1962
10.0,0.175,0.00875,None kPa,N/A,12860,['C'],A,Low temperature calorimetry set up,"not stated,99.9999 mole % (total),",99.9999,Mole %,1962
11.0,0.231,0.01155,None kPa,N/A,12860,['C'],A,Low temperature calorimetry set up,"not stated,99.9999 mole % (total),",99.9999,Mole %,1962
12.0,0.298,0.0149,None kPa,N/A,12860,['C'],A,Low temperature calorimetry set up,"not stated,99.9999 mole % (total),",99.9999,Mole %,1962
13.0,0.378,0.0189,None kPa,N/A,12860,['C'],A,Low temperature calorimetry set up,"not stated,99.9999 mole % (total),",99.9999,Mole %,1962
14.0,0.47,0.0235,None kPa,N/A,12860,['C'],A,Low temperature calorimetry set up,"not stated,99.9999 mole % (total),",99.9999,Mole %,1962
15.0,0.577,0.02885,None kPa,N/A,12860,['C'],A,Low temperature calorimetry set up,"not stated,99.9999 mole % (total),",99.9999,Mole %,1962
16.0,0.699,0.03495,None kPa,N/A,12860,['C'],A,Low temperature calorimetry set up,"not stated,99.9999 mole % (total),",99.9999,Mole %,1962
17.0,0.837,0.04185,None kPa,N/A,12860,['C'],A,Low temperature calorimetry set up,"not stated,99.9999 mole % (total),",99.9999,Mole %,1962
18.0,0.992,0.0496,None kPa,N/A,12860,['C'],A,Low temperature calorimetry set up,"not stated,99.9999 mole % (total),",99.9999,Mole %,1962
19.0,1.16,0.058,None kPa,N/A,12860,['C'],A,Low temperature calorimetry set up,"not stated,99.9999 mole % (total),",99.9999,Mole %,1962
20.0,1.36,0.068,None kPa,N/A,12860,['C'],A,Low temperature calorimetry set up,"not stated,99.9999 mole % (total),",99.9999,Mole %,1962
21.0,1.57,0.0785,None kPa,N/A,12860,['C'],A,Low temperature calorimetry set up,"not stated,99.9999 mole % (total),",99.9999,Mole %,1962
22.0,1.8,0.09,None kPa,N/A,12860,['C'],A,Low temperature calorimetry set up,"not stated,99.9999 mole % (total),",99.9999,Mole %,1962
23.0,2.06,0.103,None kPa,N/A,12860,['C'],A,Low temperature calorimetry set up,"not stated,99.9999 mole % (total),",99.9999,Mole %,1962
24.0,2.34,0.117,None kPa,N/A,12860,['C'],A,Low temperature calorimetry set up,"not stated,99.9999 mole % (total),",99.9999,Mole %,1962
25.0,2.64,0.132,None kPa,N/A,12860,['C'],A,Low temperature calorimetry set up,"not stated,99.9999 mole % (total),",99.9999,Mole %,1962
26.0,2.97,0.1485,None kPa,N/A,12860,['C'],A,Low temperature calorimetry set up,"not stated,99.9999 mole % (total),",99.9999,Mole %,1962
27.0,3.32,0.166,None kPa,N/A,12860,['C'],A,Low temperature calorimetry set up,"not stated,99.9999 mole % (total),",99.9999,Mole %,1962
28.0,3.71,0.1855,None kPa,N/A,12860,['C'],A,Low temperature calorimetry set up,"not stated,99.9999 mole % (total),",99.9999,Mole %,1962
29.0,4.12,0.206,None kPa,N/A,12860,['C'],A,Low temperature calorimetry set up,"not stated,99.9999 mole % (total),",99.9999,Mole %,1962
30.0,4.55,0.2275,None kPa,N/A,12860,['C'],A,Low temperature calorimetry set up,"not stated,99.9999 mole % (total),",99.9999,Mole %,1962
1.0,0.000862,4.31e-05,None kPa,N/A,12861,['C'],A,Low temperature calorimetry set up,"not stated,99.9999 mole % (total),",99.9999,Mole %,1962
2.0,0.0028,0.00014,None kPa,N/A,12861,['C'],A,Low temperature calorimetry set up,"not stated,99.9999 mole % (total),",99.9999,Mole %,1962
3.0,0.0069,0.000345,None kPa,N/A,12861,['C'],A,Low temperature calorimetry set up,"not stated,99.9999 mole % (total),",99.9999,Mole %,1962
4.0,0.0142,0.00071,None kPa,N/A,12861,['C'],A,Low temperature calorimetry set up,"not stated,99.9999 mole % (total),",99.9999,Mole %,1962
5.0,0.0259,0.001295,None kPa,N/A,12861,['C'],A,Low temperature calorimetry set up,"not stated,99.9999 mole % (total),",99.9999,Mole %,1962
