Repository: amr8004/PureElementPRL

# Pure Element Thermodynamic modeling with 3rd generation CALPHAD models for multiple elements

## Description
Jupyter notebook for modeling pure elements with selected models via python tools pycalphad and ESPEI

## Running Tutorial
Creating a codespace should immediately open the desired notebook. Just change the element as desired (non-case sensitive) and set what SGTE structure (FCC_A1, BCC_A2, etc.) you would like to compare against.

## Further Resources

## Citation

File: CpCSV/Al_CP_data.csv (part 2 of 5)
Temperature: K,Heat capacity at constant pressure Cp: J/K/mol,Uncertainty,Pressure,Ref Temp,Data Set ID,State,Representation,Method,Description,Purity,Purity Units,Year
1.18,0.00218,6.54e-05,None kPa,N/A,10379,['C'],A,Vacuum adiabatic calorimetry,"not stated,99.998 %",99.998,Not Specified %,1958
1.2,0.001979,5.937e-05,None kPa,N/A,10379,['C'],A,Vacuum adiabatic calorimetry,"not stated,99.998 %",99.998,Not Specified %,1958
1.23,0.001804,5.412e-05,None kPa,N/A,10379,['C'],A,Vacuum adiabatic calorimetry,"not stated,99.998 %",99.998,Not Specified %,1958
1.36,0.001888,5.664e-05,None kPa,N/A,10379,['C'],A,Vacuum adiabatic calorimetry,"not stated,99.998 %",99.998,Not Specified %,1958
1.46,0.002048,6.144e-05,None kPa,N/A,10379,['C'],A,Vacuum adiabatic calorimetry,"not stated,99.998 %",99.998,Not Specified %,1958
1.5,0.002132,6.396e-05,None kPa,N/A,10379,['C'],A,Vacuum adiabatic calorimetry,"not stated,99.998 %",99.998,Not Specified %,1958
1.59,0.002304,6.912e-05,None kPa,N/A,10379,['C'],A,Vacuum adiabatic calorimetry,"not stated,99.998 %",99.998,Not Specified %,1958
1.62,0.002322,6.966e-05,None kPa,N/A,10379,['C'],A,Vacuum adiabatic calorimetry,"not stated,99.998 %",99.998,Not Specified %,1958
1.72,0.002516,7.548e-05,None kPa,N/A,10379,['C'],A,Vacuum adiabatic calorimetry,"not stated,99.998 %",99.998,Not Specified %,1958
1.77,0.002574,7.722e-05,None kPa,N/A,10379,['C'],A,Vacuum adiabatic calorimetry,"not stated,99.998 %",99.998,Not Specified %,1958
1.86,0.002764,8.292e-05,None kPa,N/A,10379,['C'],A,Vacuum adiabatic calorimetry,"not stated,99.998 %",99.998,Not Specified %,1958
1.89,0.002863,8.589e-05,None kPa,N/A,10379,['C'],A,Vacuum adiabatic calorimetry,"not stated,99.998 %",99.998,Not Specified %,1958
2.1,0.003206,9.618e-05,None kPa,N/A,10379,['C'],A,Vacuum adiabatic calorimetry,"not stated,99.998 %",99.998,Not Specified %,1958
2.18,0.003363,0.00010089,None kPa,N/A,10379,['C'],A,Vacuum adiabatic calorimetry,"not stated,99.998 %",99.998,Not Specified %,1958
2.28,0.003538,0.00010614,None kPa,N/A,10379,['C'],A,Vacuum adiabatic calorimetry,"not stated,99.998 %",99.998,Not Specified %,1958
2.48,0.00387,0.0001161,None kPa,N/A,10379,['C'],A,Vacuum adiabatic calorimetry,"not stated,99.998 %",99.998,Not Specified %,1958
2.69,0.00429,0.0001287,None kPa,N/A,10379,['C'],A,Vacuum adiabatic calorimetry,"not stated,99.998 %",99.998,Not Specified %,1958
2.74,0.004392,0.00013176,None kPa,N/A,10379,['C'],A,Vacuum adiabatic calorimetry,"not stated,99.998 %",99.998,Not Specified %,1958
2.94,0.004757,0.00014271,None kPa,N/A,10379,['C'],A,Vacuum adiabatic calorimetry,"not stated,99.998 %",99.998,Not Specified %,1958
3.01,0.004875,0.00014625,None kPa,N/A,10379,['C'],A,Vacuum adiabatic calorimetry,"not stated,99.998 %",99.998,Not Specified %,1958
3.19,0.005327,0.00015981,None kPa,N/A,10379,['C'],A,Vacuum adiabatic calorimetry,"not stated,99.998 %",99.998,Not Specified %,1958
3.27,0.005425,0.00016275,None kPa,N/A,10379,['C'],A,Vacuum adiabatic calorimetry,"not stated,99.998 %",99.998,Not Specified %,1958
3.46,0.005904,0.00017712,None kPa,N/A,10379,['C'],A,Vacuum adiabatic calorimetry,"not stated,99.998 %",99.998,Not Specified %,1958
3.51,0.006035,0.00018105,None kPa,N/A,10379,['C'],A,Vacuum adiabatic calorimetry,"not stated,99.998 %",99.998,Not Specified %,1958
3.62,0.006298,0.00018894,None kPa,N/A,10379,['C'],A,Vacuum adiabatic calorimetry,"not stated,99.998 %",99.998,Not Specified %,1958
3.69,0.006484,0.00019452,None kPa,N/A,10379,['C'],A,Vacuum adiabatic calorimetry,"not stated,99.998 %",99.998,Not Specified %,1958
3.87,0.006975,0.00020925,None kPa,N/A,10379,['C'],A,Vacuum adiabatic calorimetry,"not stated,99.998 %",99.998,Not Specified %,1958
3.99,0.007261,0.00021783,None kPa,N/A,10379,['C'],A,Vacuum adiabatic calorimetry,"not stated,99.998 %",99.998,Not Specified %,1958
4.07,0.007506,0.00022518,None kPa,N/A,10379,['C'],A,Vacuum adiabatic calorimetry,"not stated,99.998 %",99.998,Not Specified %,1958
0.432234,0.00031963,9.58889e-06,1e-06 kPa,N/A,12291,['C'],A,cryogenic calorimetery,"origin: commercial source,99.95 weight % (total),mass spectrometry",99.95,Weight %,1961
0.433384,0.000296013,8.88037e-06,None kPa,N/A,12291,['C'],A,cryogenic calorimetery,"origin: commercial source,99.95 weight % (total),mass spectrometry",99.95,Weight %,1961
0.45596,0.000366681,1.10004e-05,None kPa,N/A,12291,['C'],A,cryogenic calorimetery,"origin: commercial source,99.95 weight % (total),mass spectrometry",99.95,Weight %,1961
0.457113,0.000345688,1.03706e-05,None kPa,N/A,12291,['C'],A,cryogenic calorimetery,"origin: commercial source,99.95 weight % (total),mass spectrometry",99.95,Weight %,1961
0.480898,0.000434709,1.30413e-05,None kPa,N/A,12291,['C'],A,cryogenic calorimetery,"origin: commercial source,99.95 weight % (total),mass spectrometry",99.95,Weight %,1961
0.484429,0.000421567,1.2647e-05,None kPa,N/A,12291,['C'],A,cryogenic calorimetery,"origin: commercial source,99.95 weight % (total),mass spectrometry",99.95,Weight %,1961
0.504643,0.000494879,1.48464e-05,None kPa,N/A,12291,['C'],A,cryogenic calorimetery,"origin: commercial source,99.95 weight % (total),mass spectrometry",99.95,Weight %,1961
0.511778,0.000521059,1.56318e-05,None kPa,N/A,12291,['C'],A,cryogenic calorimetery,"origin: commercial source,99.95 weight % (total),mass spectrometry",99.95,Weight %,1961
0.528421,0.000578651,1.73595e-05,None kPa,N/A,12291,['C'],A,cryogenic calorimetery,"origin: commercial source,99.95 weight % (total),mass spectrometry",99.95,Weight %,1961
0.545056,0.000631002,1.893e-05,None kPa,N/A,12291,['C'],A,cryogenic calorimetery,"origin: commercial source,99.95 weight % (total),mass spectrometry",99.95,Weight %,1961
0.55693,0.000662398,1.98719e-05,None kPa,N/A,12291,['C'],A,cryogenic calorimetery,"origin: commercial source,99.95 weight % (total),mass spectrometry",99.95,Weight %,1961
0.580726,0.000759287,2.27786e-05,None kPa,N/A,12291,['C'],A,cryogenic calorimetery,"origin: commercial source,99.95 weight % (total),mass spectrometry",99.95,Weight %,1961
0.589044,0.000785462,2.35639e-05,None kPa,N/A,12291,['C'],A,cryogenic calorimetery,"origin: commercial source,99.95 weight % (total),mass spectrometry",99.95,Weight %,1961
0.598575,0.000832612,2.49784e-05,None kPa,N/A,12291,['C'],A,cryogenic calorimetery,"origin: commercial source,99.95 weight % (total),mass spectrometry",99.95,Weight %,1961
0.608097,0.000874519,2.62356e-05,None kPa,N/A,12291,['C'],A,cryogenic calorimetery,"origin: commercial source,99.95 weight % (total),mass spectrometry",99.95,Weight %,1961
0.617639,0.000929538,2.78862e-05,None kPa,N/A,12291,['C'],A,cryogenic calorimetery,"origin: commercial source,99.95 weight % (total),mass spectrometry",99.95,Weight %,1961
0.644995,0.00103428,3.10283e-05,None kPa,N/A,12291,['C'],A,cryogenic calorimetery,"origin: commercial source,99.95 weight % (total),mass spectrometry",99.95,Weight %,1961
0.652123,0.00105521,3.16563e-05,None kPa,N/A,12291,['C'],A,cryogenic calorimetery,"origin: commercial source,99.95 weight % (total),mass spectrometry",99.95,Weight %,1961
0.68661,0.00118351,3.55052e-05,None kPa,N/A,12291,['C'],A,cryogenic calorimetery,"origin: commercial source,99.95 weight % (total),mass spectrometry",99.95,Weight %,1961
0.698517,0.00123851,3.71553e-05,None kPa,N/A,12291,['C'],A,cryogenic calorimetery,"origin: commercial source,99.95 weight % (total),mass spectrometry",99.95,Weight %,1961
0.737759,0.00138251,4.14753e-05,None kPa,N/A,12291,['C'],A,cryogenic calorimetery,"origin: commercial source,99.95 weight % (total),mass spectrometry",99.95,Weight %,1961
0.744916,0.00142443,4.27329e-05,None kPa,N/A,12291,['C'],A,cryogenic calorimetery,"origin: commercial source,99.95 weight % (total),mass spectrometry",99.95,Weight %,1961
0.78537,0.00158941,4.76821e-05,None kPa,N/A,12291,['C'],A,cryogenic calorimetery,"origin: commercial source,99.95 weight % (total),mass spectrometry",99.95,Weight %,1961
0.786672,0.00167334,5.02005e-05,None kPa,N/A,12291,['C'],A,cryogenic calorimetery,"origin: commercial source,99.95 weight % (total),mass spectrometry",99.95,Weight %,1961
0.828279,0.00181733,5.452e-05,None kPa,N/A,12291,['C'],A,cryogenic calorimetery,"origin: commercial source,99.95 weight % (total),mass spectrometry",99.95,Weight %,1961
0.83304,0.00183828,5.51485e-05,None kPa,N/A,12291,['C'],A,cryogenic calorimetery,"origin: commercial source,99.95 weight % (total),mass spectrometry",99.95,Weight %,1961
0.884256,0.0020845,6.25349e-05,None kPa,N/A,12291,['C'],A,cryogenic calorimetery,"origin: commercial source,99.95 weight % (total),mass spectrometry",99.95,Weight %,1961
0.886652,0.00210547,6.31642e-05,None kPa,N/A,12291,['C'],A,cryogenic calorimetery,"origin: commercial source,99.95 weight % (total),mass spectrometry",99.95,Weight %,1961
0.948744,0.00251426,7.54279e-05,None kPa,N/A,12291,['C'],A,cryogenic calorimetery,"origin: commercial source,99.95 weight % (total),mass spectrometry",99.95,Weight %,1961
0.949838,0.00245129,7.35388e-05,None kPa,N/A,12291,['C'],A,cryogenic calorimetery,"origin: commercial source,99.95 weight % (total),mass spectrometry",99.95,Weight %,1961
1.01905,0.00287839,8.63515e-05,None kPa,N/A,12291,['C'],A,cryogenic calorimetery,"origin: commercial source,99.95 weight % (total),mass spectrometry",99.95,Weight %,1961
1.02018,0.00283903,8.51712e-05,None kPa,N/A,12291,['C'],A,cryogenic calorimetery,"origin: commercial source,99.95 weight % (total),mass spectrometry",99.95,Weight %,1961
1.09186,0.00333169,9.99507e-05,None kPa,N/A,12291,['C'],A,cryogenic calorimetery,"origin: commercial source,99.95 weight % (total),mass spectrometry",99.95,Weight %,1961
1.09649,0.00326083,9.78248e-05,None kPa,N/A,12291,['C'],A,cryogenic calorimetery,"origin: commercial source,99.95 weight % (total),mass spectrometry",99.95,Weight %,1961
1.17148,0.00275665,8.26997e-05,None kPa,N/A,12291,['C'],A,cryogenic calorimetery,"origin: commercial source,99.95 weight % (total),mass spectrometry",99.95,Weight %,1961
1.1865,0.00249948,7.49844e-05,None kPa,N/A,12291,['C'],A,cryogenic calorimetery,"origin: commercial source,99.95 weight % (total),mass spectrometry",99.95,Weight %,1961
1.24572,0.00171735,5.15205e-05,None kPa,N/A,12291,['C'],A,cryogenic calorimetery,"origin: commercial source,99.95 weight % (total),mass spectrometry",99.95,Weight %,1961
1.25763,0.00177235,5.31707e-05,None kPa,N/A,12291,['C'],A,cryogenic calorimetery,"origin: commercial source,99.95 weight % (total),mass spectrometry",99.95,Weight %,1961
1.26945,0.0017644,5.29322e-05,None kPa,N/A,12291,['C'],A,cryogenic calorimetery,"origin: commercial source,99.95 weight % (total),mass spectrometry",99.95,Weight %,1961
1.28969,0.0018587,5.5761e-05,None kPa,N/A,12291,['C'],A,cryogenic calorimetery,"origin: commercial source,99.95 weight % (total),mass spectrometry",99.95,Weight %,1961
1.34056,0.00186096,5.58288e-05,None kPa,N/A,12291,['C'],A,cryogenic calorimetery,"origin: commercial source,99.95 weight % (total),mass spectrometry",99.95,Weight %,1961
1.35247,0.00191334,5.74003e-05,None kPa,N/A,12291,['C'],A,cryogenic calorimetery,"origin: commercial source,99.95 weight % (total),mass spectrometry",99.95,Weight %,1961
1.3656,0.00199719,5.99157e-05,None kPa,N/A,12291,['C'],A,cryogenic calorimetery,"origin: commercial source,99.95 weight % (total),mass spectrometry",99.95,Weight %,1961
1.36904,0.00192372,5.77116e-05,None kPa,N/A,12291,['C'],A,cryogenic calorimetery,"origin: commercial source,99.95 weight % (total),mass spectrometry",99.95,Weight %,1961
1.44136,0.00203339,6.10015e-05,None kPa,N/A,12291,['C'],A,cryogenic calorimetery,"origin: commercial source,99.95 weight % (total),mass spectrometry",99.95,Weight %,1961
1.45559,0.0020569,6.17069e-05,None kPa,N/A,12291,['C'],A,cryogenic calorimetery,"origin: commercial source,99.95 weight % (total),mass spectrometry",99.95,Weight %,1961
1.46175,0.00222998,6.68997e-05,None kPa,N/A,12291,['C'],A,cryogenic calorimetery,"origin: commercial source,99.95 weight % (total),mass spectrometry",99.95,Weight %,1961
1.48187,0.00224034,6.72101e-05,None kPa,N/A,12291,['C'],A,cryogenic calorimetery,"origin: commercial source,99.95 weight % (total),mass spectrometry",99.95,Weight %,1961
1.54221,0.00224254,6.72762e-05,None kPa,N/A,12291,['C'],A,cryogenic calorimetery,"origin: commercial source,99.95 weight % (total),mass spectrometry",99.95,Weight %,1961
1.1708,0.00398,0.000199,None kPa,N/A,14038,['C'],A,Drop calorimetry,"origin: commercial source,99.9883 weight % (total),spectroscopy",99.9883,Weight %,1963
1.1714,0.00393,0.0001965,None kPa,N/A,14038,['C'],A,Drop calorimetry,"origin: commercial source,99.9883 weight % (total),spectroscopy",99.9883,Weight %,1963
1.17195,0.00392,0.000196,None kPa,N/A,14038,['C'],A,Drop calorimetry,"origin: commercial source,99.9883 weight % (total),spectroscopy",99.9883,Weight %,1963
1.1721,0.00398,0.000199,None kPa,N/A,14038,['C'],A,Drop calorimetry,"origin: commercial source,99.9883 weight % (total),spectroscopy",99.9883,Weight %,1963
1.1723,0.00397,0.0001985,None kPa,N/A,14038,['C'],A,Drop calorimetry,"origin: commercial source,99.9883 weight % (total),spectroscopy",99.9883,Weight %,1963
1.1726,0.00361,0.0001805,None kPa,N/A,14038,['C'],A,Drop calorimetry,"origin: commercial source,99.9883 weight % (total),spectroscopy",99.9883,Weight %,1963
1.1728,0.00331,0.0001655,None kPa,N/A,14038,['C'],A,Drop calorimetry,"origin: commercial source,99.9883 weight % (total),spectroscopy",99.9883,Weight %,1963
1.1731,0.00262,0.000131,None kPa,N/A,14038,['C'],A,Drop calorimetry,"origin: commercial source,99.9883 weight % (total),spectroscopy",99.9883,Weight %,1963
1.1735,0.00245,0.0001225,None kPa,N/A,14038,['C'],A,Drop calorimetry,"origin: commercial source,99.9883 weight % (total),spectroscopy",99.9883,Weight %,1963
1.1739,0.00236,0.000118,None kPa,N/A,14038,['C'],A,Drop calorimetry,"origin: commercial source,99.9883 weight % (total),spectroscopy",99.9883,Weight %,1963
1.1744,0.00228,0.000114,None kPa,N/A,14038,['C'],A,Drop calorimetry,"origin: commercial source,99.9883 weight % (total),spectroscopy",99.9883,Weight %,1963
1.17475,0.00227,0.0001135,None kPa,N/A,14038,['C'],A,Drop calorimetry,"origin: commercial source,99.9883 weight % (total),spectroscopy",99.9883,Weight %,1963
1.1751,0.00226,0.000113,None kPa,N/A,14038,['C'],A,Drop calorimetry,"origin: commercial source,99.9883 weight % (total),spectroscopy",99.9883,Weight %,1963
1.1757,0.0022,0.00011,None kPa,N/A,14038,['C'],A,Drop calorimetry,"origin: commercial source,99.9883 weight % (total),spectroscopy",99.9883,Weight %,1963
1.176,0.00192,9.6e-05,None kPa,N/A,14038,['C'],A,Drop calorimetry,"origin: commercial source,99.9883 weight % (total),spectroscopy",99.9883,Weight %,1963
1.1764,0.00172,8.6e-05,None kPa,N/A,14038,['C'],A,Drop calorimetry,"origin: commercial source,99.9883 weight % (total),spectroscopy",99.9883,Weight %,1963
1.1768,0.00171,8.55e-05,None kPa,N/A,14038,['C'],A,Drop calorimetry,"origin: commercial source,99.9883 weight % (total),spectroscopy",99.9883,Weight %,1963
1.1773,0.00171,8.55e-05,None kPa,N/A,14038,['C'],A,Drop calorimetry,"origin: commercial source,99.9883 weight % (total),spectroscopy",99.9883,Weight %,1963
1.1785,0.00172,8.6e-05,None kPa,N/A,14038,['C'],A,Drop calorimetry,"origin: commercial source,99.9883 weight % (total),spectroscopy",99.9883,Weight %,1963
1.1789,0.00171,8.55e-05,None kPa,N/A,14038,['C'],A,Drop calorimetry,"origin: commercial source,99.9883 weight % (total),spectroscopy",99.9883,Weight %,1963
1.1707,0.00395,0.0001975,None kPa,N/A,14038,['C'],A,Drop calorimetry,"origin: commercial source,99.9883 weight % (total),spectroscopy",99.9883,Weight %,1963
1.1711,0.00394,0.000197,None kPa,N/A,14038,['C'],A,Drop calorimetry,"origin: commercial source,99.9883 weight % (total),spectroscopy",99.9883,Weight %,1963
1.1714,0.0039,0.000195,None kPa,N/A,14038,['C'],A,Drop calorimetry,"origin: commercial source,99.9883 weight % (total),spectroscopy",99.9883,Weight %,1963
1.1717,0.00398,0.000199,None kPa,N/A,14038,['C'],A,Drop calorimetry,"origin: commercial source,99.9883 weight % (total),spectroscopy",99.9883,Weight %,1963
1.1719,0.004,0.0002,None kPa,N/A,14038,['C'],A,Drop calorimetry,"origin: commercial source,99.9883 weight % (total),spectroscopy",99.9883,Weight %,1963
1.1721,0.00393,0.0001965,None kPa,N/A,14038,['C'],A,Drop calorimetry,"origin: commercial source,99.9883 weight % (total),spectroscopy",99.9883,Weight %,1963
1.1723,0.00386,0.000193,None kPa,N/A,14038,['C'],A,Drop calorimetry,"origin: commercial source,99.9883 weight % (total),spectroscopy",99.9883,Weight %,1963
1.1725,0.00376,0.000188,None kPa,N/A,14038,['C'],A,Drop calorimetry,"origin: commercial source,99.9883 weight % (total),spectroscopy",99.9883,Weight %,1963
1.17255,0.00356,0.000178,None kPa,N/A,14038,['C'],A,Drop calorimetry,"origin: commercial source,99.9883 weight % (total),spectroscopy",99.9883,Weight %,1963
1.1728,0.00306,0.000153,None kPa,N/A,14038,['C'],A,Drop calorimetry,"origin: commercial source,99.9883 weight % (total),spectroscopy",99.9883,Weight %,1963
1.1729,0.00285,0.0001425,None kPa,N/A,14038,['C'],A,Drop calorimetry,"origin: commercial source,99.9883 weight % (total),spectroscopy",99.9883,Weight %,1963
1.1732,0.00253,0.0001265,None kPa,N/A,14038,['C'],A,Drop calorimetry,"origin: commercial source,99.9883 weight % (total),spectroscopy",99.9883,Weight %,1963
1.1736,0.00234,0.000117,None kPa,N/A,14038,['C'],A,Drop calorimetry,"origin: commercial source,99.9883 weight % (total),spectroscopy",99.9883,Weight %,1963
1.1739,0.00229,0.0001145,None kPa,N/A,14038,['C'],A,Drop calorimetry,"origin: commercial source,99.9883 weight % (total),spectroscopy",99.9883,Weight %,1963
1.1743,0.00229,0.0001145,None kPa,N/A,14038,['C'],A,Drop calorimetry,"origin: commercial source,99.9883 weight % (total),spectroscopy",99.9883,Weight %,1963
1.1746,0.00232,0.000116,None kPa,N/A,14038,['C'],A,Drop calorimetry,"origin: commercial source,99.9883 weight % (total),spectroscopy",99.9883,Weight %,1963
1.175,0.0023,0.000115,None kPa,N/A,14038,['C'],A,Drop calorimetry,"origin: commercial source,99.9883 weight % (total),spectroscopy",99.9883,Weight %,1963
1.1753,0.00226,0.000113,None kPa,N/A,14038,['C'],A,Drop calorimetry,"origin: commercial source,99.9883 weight % (total),spectroscopy",99.9883,Weight %,1963
1.1756,0.00219,0.0001095,None kPa,N/A,14038,['C'],A,Drop calorimetry,"origin: commercial source,99.9883 weight % (total),spectroscopy",99.9883,Weight %,1963
1.1759,0.00215,0.0001075,None kPa,N/A,14038,['C'],A,Drop calorimetry,"origin: commercial source,99.9883 weight % (total),spectroscopy",99.9883,Weight %,1963
1.1761,0.00186,9.3e-05,None kPa,N/A,14038,['C'],A,Drop calorimetry,"origin: commercial source,99.9883 weight % (total),spectroscopy",99.9883,Weight %,1963
1.17625,0.00181,9.05e-05,None kPa,N/A,14038,['C'],A,Drop calorimetry,"origin: commercial source,99.9883 weight % (total),spectroscopy",99.9883,Weight %,1963
1.1764,0.00174,8.7e-05,None kPa,N/A,14038,['C'],A,Drop calorimetry,"origin: commercial source,99.9883 weight % (total),spectroscopy",99.9883,Weight %,1963
1.17665,0.00173,8.65e-05,None kPa,N/A,14038,['C'],A,Drop calorimetry,"origin: commercial source,99.9883 weight % (total),spectroscopy",99.9883,Weight %,1963
1.1768,0.00172,8.6e-05,None kPa,N/A,14038,['C'],A,Drop calorimetry,"origin: commercial source,99.9883 weight % (total),spectroscopy",99.9883,Weight %,1963
1.1778,0.00167,8.35e-05,None kPa,N/A,14038,['C'],A,Drop calorimetry,"origin: commercial source,99.9883 weight % (total),spectroscopy",99.9883,Weight %,1963
1.1823,0.00386,0.000193,None kPa,N/A,14039,['C'],A,Drop calorimetry,"origin: commercial source,99.9855 weight % (total),spectroscopy",99.9855,Weight %,1963
1.183,0.00391,0.0001955,None kPa,N/A,14039,['C'],A,Drop calorimetry,"origin: commercial source,99.9855 weight % (total),spectroscopy",99.9855,Weight %,1963
1.1835,0.0039,0.000195,None kPa,N/A,14039,['C'],A,Drop calorimetry,"origin: commercial source,99.9855 weight % (total),spectroscopy",99.9855,Weight %,1963
1.1838,0.00391,0.0001955,None kPa,N/A,14039,['C'],A,Drop calorimetry,"origin: commercial source,99.9855 weight % (total),spectroscopy",99.9855,Weight %,1963
1.18405,0.00387,0.0001935,None kPa,N/A,14039,['C'],A,Drop calorimetry,"origin: commercial source,99.9855 weight % (total),spectroscopy",99.9855,Weight %,1963
1.1843,0.00382,0.000191,None kPa,N/A,14039,['C'],A,Drop calorimetry,"origin: commercial source,99.9855 weight % (total),spectroscopy",99.9855,Weight %,1963
1.1848,0.0038,0.00019,None kPa,N/A,14039,['C'],A,Drop calorimetry,"origin: commercial source,99.9855 weight % (total),spectroscopy",99.9855,Weight %,1963
1.1852,0.00377,0.0001885,None kPa,N/A,14039,['C'],A,Drop calorimetry,"origin: commercial source,99.9855 weight % (total),spectroscopy",99.9855,Weight %,1963
1.1855,0.00378,0.000189,None kPa,N/A,14039,['C'],A,Drop calorimetry,"origin: commercial source,99.9855 weight % (total),spectroscopy",99.9855,Weight %,1963
1.1859,0.00376,0.000188,None kPa,N/A,14039,['C'],A,Drop calorimetry,"origin: commercial source,99.9855 weight % (total),spectroscopy",99.9855,Weight %,1963
1.18615,0.0037,0.000185,None kPa,N/A,14039,['C'],A,Drop calorimetry,"origin: commercial source,99.9855 weight % (total),spectroscopy",99.9855,Weight %,1963
1.1864,0.00365,0.0001825,None kPa,N/A,14039,['C'],A,Drop calorimetry,"origin: commercial source,99.9855 weight % (total),spectroscopy",99.9855,Weight %,1963
1.1866,0.00359,0.0001795,None kPa,N/A,14039,['C'],A,Drop calorimetry,"origin: commercial source,99.9855 weight % (total),spectroscopy",99.9855,Weight %,1963
1.1868,0.00354,0.000177,None kPa,N/A,14039,['C'],A,Drop calorimetry,"origin: commercial source,99.9855 weight % (total),spectroscopy",99.9855,Weight %,1963
1.1871,0.00348,0.000174,None kPa,N/A,14039,['C'],A,Drop calorimetry,"origin: commercial source,99.9855 weight % (total),spectroscopy",99.9855,Weight %,1963
1.1876,0.00332,0.000166,None kPa,N/A,14039,['C'],A,Drop calorimetry,"origin: commercial source,99.9855 weight % (total),spectroscopy",99.9855,Weight %,1963
1.188,0.0032,0.00016,None kPa,N/A,14039,['C'],A,Drop calorimetry,"origin: commercial source,99.9855 weight % (total),spectroscopy",99.9855,Weight %,1963
1.1882,0.003,0.00015,None kPa,N/A,14039,['C'],A,Drop calorimetry,"origin: commercial source,99.9855 weight % (total),spectroscopy",99.9855,Weight %,1963
1.1883,0.00286,0.000143,None kPa,N/A,14039,['C'],A,Drop calorimetry,"origin: commercial source,99.9855 weight % (total),spectroscopy",99.9855,Weight %,1963
1.1884,0.00241,0.0001205,None kPa,N/A,14039,['C'],A,Drop calorimetry,"origin: commercial source,99.9855 weight % (total),spectroscopy",99.9855,Weight %,1963
1.1885,0.00221,0.0001105,None kPa,N/A,14039,['C'],A,Drop calorimetry,"origin: commercial source,99.9855 weight % (total),spectroscopy",99.9855,Weight %,1963
1.1886,0.00171,8.55e-05,None kPa,N/A,14039,['C'],A,Drop calorimetry,"origin: commercial source,99.9855 weight % (total),spectroscopy",99.9855,Weight %,1963
1.189,0.0017,8.5e-05,None kPa,N/A,14039,['C'],A,Drop calorimetry,"origin: commercial source,99.9855 weight % (total),spectroscopy",99.9855,Weight %,1963
1.18925,0.00172,8.6e-05,None kPa,N/A,14039,['C'],A,Drop calorimetry,"origin: commercial source,99.9855 weight % (total),spectroscopy",99.9855,Weight %,1963
1.1895,0.0017,8.5e-05,None kPa,N/A,14039,['C'],A,Drop calorimetry,"origin: commercial source,99.9855 weight % (total),spectroscopy",99.9855,Weight %,1963
1.19,0.00172,8.6e-05,None kPa,N/A,14039,['C'],A,Drop calorimetry,"origin: commercial source,99.9855 weight % (total),spectroscopy",99.9855,Weight %,1963
1.8,0.00253174,7.59521e-05,None kPa,N/A,8607,['C'],A,temperature-wave method,"not stated,99.998 % (total),",99.998,Not Specified %,1955
1.94,0.0029719,8.91569e-05,None kPa,N/A,8607,['C'],A,temperature-wave method,"not stated,99.998 % (total),",99.998,Not Specified %,1955
2.02,0.00308612,9.25835e-05,None kPa,N/A,8607,['C'],A,temperature-wave method,"not stated,99.998 % (total),",99.998,Not Specified %,1955
2.02,0.0030016,9.0048e-05,None kPa,N/A,8607,['C'],A,temperature-wave method,"not stated,99.998 % (total),",99.998,Not Specified %,1955
2.03,0.00320578,9.61734e-05,None kPa,N/A,8607,['C'],A,temperature-wave method,"not stated,99.998 % (total),",99.998,Not Specified %,1955
2.44,0.00410576,0.000123173,None kPa,N/A,8607,['C'],A,temperature-wave method,"not stated,99.998 % (total),",99.998,Not Specified %,1955
2.94,0.0050844,0.000152532,None kPa,N/A,8607,['C'],A,temperature-wave method,"not stated,99.998 % (total),",99.998,Not Specified %,1955
3.31,0.00574756,0.000172427,None kPa,N/A,8607,['C'],A,temperature-wave method,"not stated,99.998 % (total),",99.998,Not Specified %,1955
3.34,0.00566765,0.000170029,None kPa,N/A,8607,['C'],A,temperature-wave method,"not stated,99.998 % (total),",99.998,Not Specified %,1955
3.7,0.00690737,0.000207221,None kPa,N/A,8607,['C'],A,temperature-wave method,"not stated,99.998 % (total),",99.998,Not Specified %,1955
3.95,0.00778475,0.000233543,None kPa,N/A,8607,['C'],A,temperature-wave method,"not stated,99.998 % (total),",99.998,Not Specified %,1955
1.2182,0.001685,8.425e-06,None kPa,N/A,10958,['C'],A,Low temperature calorimetry set up,"not stated,99.998 weight % (total),stated by supplier,chunk",99.998,Weight %,1959
1.3017,0.001808,9.04e-06,None kPa,N/A,10958,['C'],A,Low temperature calorimetry set up,"not stated,99.998 weight % (total),stated by supplier,chunk",99.998,Weight %,1959
1.4064,0.001964,9.82e-06,None kPa,N/A,10958,['C'],A,Low temperature calorimetry set up,"not stated,99.998 weight % (total),stated by supplier,chunk",99.998,Weight %,1959
1.53,0.002152,1.076e-05,None kPa,N/A,10958,['C'],A,Low temperature calorimetry set up,"not stated,99.998 weight % (total),stated by supplier,chunk",99.998,Weight %,1959
1.6774,0.00238,1.19e-05,None kPa,N/A,10958,['C'],A,Low temperature calorimetry set up,"not stated,99.998 weight % (total),stated by supplier,chunk",99.998,Weight %,1959
1.8286,0.00262,1.31e-05,None kPa,N/A,10958,['C'],A,Low temperature calorimetry set up,"not stated,99.998 weight % (total),stated by supplier,chunk",99.998,Weight %,1959
1.9832,0.002872,1.436e-05,None kPa,N/A,10958,['C'],A,Low temperature calorimetry set up,"not stated,99.998 weight % (total),stated by supplier,chunk",99.998,Weight %,1959
2.1669,0.00318,1.59e-05,None kPa,N/A,10958,['C'],A,Low temperature calorimetry set up,"not stated,99.998 weight % (total),stated by supplier,chunk",99.998,Weight %,1959
2.3866,0.003559,1.7795e-05,None kPa,N/A,10958,['C'],A,Low temperature calorimetry set up,"not stated,99.998 weight % (total),stated by supplier,chunk",99.998,Weight %,1959
2.6017,0.003947,1.9735e-05,None kPa,N/A,10958,['C'],A,Low temperature calorimetry set up,"not stated,99.998 weight % (total),stated by supplier,chunk",99.998,Weight %,1959
2.806,0.004333,2.1665e-05,None kPa,N/A,10958,['C'],A,Low temperature calorimetry set up,"not stated,99.998 weight % (total),stated by supplier,chunk",99.998,Weight %,1959
3.0409,0.004795,2.3975e-05,None kPa,N/A,10958,['C'],A,Low temperature calorimetry set up,"not stated,99.998 weight % (total),stated by supplier,chunk",99.998,Weight %,1959
3.3163,0.005362,2.681e-05,None kPa,N/A,10958,['C'],A,Low temperature calorimetry set up,"not stated,99.998 weight % (total),stated by supplier,chunk",99.998,Weight %,1959
3.6431,0.006094,3.047e-05,None kPa,N/A,10958,['C'],A,Low temperature calorimetry set up,"not stated,99.998 weight % (total),stated by supplier,chunk",99.998,Weight %,1959
4.0097,0.006992,3.496e-05,None kPa,N/A,10958,['C'],A,Low temperature calorimetry set up,"not stated,99.998 weight % (total),stated by supplier,chunk",99.998,Weight %,1959
1.1879,0.001644,8.22e-06,None kPa,N/A,10958,['C'],A,Low temperature calorimetry set up,"not stated,99.998 weight % (total),stated by supplier,chunk",99.998,Weight %,1959
1.2565,0.001745,8.725e-06,None kPa,N/A,10958,['C'],A,Low temperature calorimetry set up,"not stated,99.998 weight % (total),stated by supplier,chunk",99.998,Weight %,1959
1.3532,0.001889,9.445e-06,None kPa,N/A,10958,['C'],A,Low temperature calorimetry set up,"not stated,99.998 weight % (total),stated by supplier,chunk",99.998,Weight %,1959
1.4668,0.002057,1.0285e-05,None kPa,N/A,10958,['C'],A,Low temperature calorimetry set up,"not stated,99.998 weight % (total),stated by supplier,chunk",99.998,Weight %,1959
1.6012,0.002263,1.1315e-05,None kPa,N/A,10958,['C'],A,Low temperature calorimetry set up,"not stated,99.998 weight % (total),stated by supplier,chunk",99.998,Weight %,1959
1.7632,0.002515,1.2575e-05,None kPa,N/A,10958,['C'],A,Low temperature calorimetry set up,"not stated,99.998 weight % (total),stated by supplier,chunk",99.998,Weight %,1959
1.9313,0.002787,1.3935e-05,None kPa,N/A,10958,['C'],A,Low temperature calorimetry set up,"not stated,99.998 weight % (total),stated by supplier,chunk",99.998,Weight %,1959
2.1047,0.003072,1.536e-05,None kPa,N/A,10958,['C'],A,Low temperature calorimetry set up,"not stated,99.998 weight % (total),stated by supplier,chunk",99.998,Weight %,1959
2.3121,0.003428,1.714e-05,None kPa,N/A,10958,['C'],A,Low temperature calorimetry set up,"not stated,99.998 weight % (total),stated by supplier,chunk",99.998,Weight %,1959
2.5138,0.003789,1.8945e-05,None kPa,N/A,10958,['C'],A,Low temperature calorimetry set up,"not stated,99.998 weight % (total),stated by supplier,chunk",99.998,Weight %,1959
2.704,0.004142,2.071e-05,None kPa,N/A,10958,['C'],A,Low temperature calorimetry set up,"not stated,99.998 weight % (total),stated by supplier,chunk",99.998,Weight %,1959
2.9229,0.004563,2.2815e-05,None kPa,N/A,10958,['C'],A,Low temperature calorimetry set up,"not stated,99.998 weight % (total),stated by supplier,chunk",99.998,Weight %,1959
3.1783,0.005075,2.5375e-05,None kPa,N/A,10958,['C'],A,Low temperature calorimetry set up,"not stated,99.998 weight % (total),stated by supplier,chunk",99.998,Weight %,1959
3.4773,0.005711,2.8555e-05,None kPa,N/A,10958,['C'],A,Low temperature calorimetry set up,"not stated,99.998 weight % (total),stated by supplier,chunk",99.998,Weight %,1959
3.8296,0.006538,3.269e-05,None kPa,N/A,10958,['C'],A,Low temperature calorimetry set up,"not stated,99.998 weight % (total),stated by supplier,chunk",99.998,Weight %,1959
2.7818,0.00429,2.145e-05,None kPa,N/A,10958,['C'],A,Low temperature calorimetry set up,"not stated,99.998 weight % (total),stated by supplier,chunk",99.998,Weight %,1959
3.0774,0.004689,2.3445e-05,None kPa,N/A,10958,['C'],A,Low temperature calorimetry set up,"not stated,99.998 weight % (total),stated by supplier,chunk",99.998,Weight %,1959
3.3951,0.005535,2.7675e-05,None kPa,N/A,10958,['C'],A,Low temperature calorimetry set up,"not stated,99.998 weight % (total),stated by supplier,chunk",99.998,Weight %,1959
3.7374,0.006319,3.1595e-05,None kPa,N/A,10958,['C'],A,Low temperature calorimetry set up,"not stated,99.998 weight % (total),stated by supplier,chunk",99.998,Weight %,1959
1.129,0.00355,0.0001065,None kPa,N/A,10959,['C'],A,Low temperature calorimetry set up,"not stated,99.998 weight % (total),stated by supplier,chunk",99.998,Weight %,1959
1.1361,0.00358,0.0001074,None kPa,N/A,10959,['C'],A,Low temperature calorimetry set up,"not stated,99.998 weight % (total),stated by supplier,chunk",99.998,Weight %,1959
1.1513,0.00363,0.0001089,None kPa,N/A,10959,['C'],A,Low temperature calorimetry set up,"not stated,99.998 weight % (total),stated by supplier,chunk",99.998,Weight %,1959
1.1526,0.00365,0.0001095,None kPa,N/A,10959,['C'],A,Low temperature calorimetry set up,"not stated,99.998 weight % (total),stated by supplier,chunk",99.998,Weight %,1959
0.1185,0.000174,2.61e-05,None kPa,N/A,10960,['C'],A,Low temperature calorimetry set up,"not stated,99.998 weight % (total),stated by supplier,chunk",99.998,Weight %,1959
0.1346,0.000196,2.94e-05,None kPa,N/A,10960,['C'],A,Low temperature calorimetry set up,"not stated,99.998 weight % (total),stated by supplier,chunk",99.998,Weight %,1959
0.1535,0.000226,3.39e-05,None kPa,N/A,10960,['C'],A,Low temperature calorimetry set up,"not stated,99.998 weight % (total),stated by supplier,chunk",99.998,Weight %,1959
0.176,0.000248,3.72e-05,None kPa,N/A,10960,['C'],A,Low temperature calorimetry set up,"not stated,99.998 weight % (total),stated by supplier,chunk",99.998,Weight %,1959
0.1976,0.000281,4.215e-05,None kPa,N/A,10960,['C'],A,Low temperature calorimetry set up,"not stated,99.998 weight % (total),stated by supplier,chunk",99.998,Weight %,1959
0.2171,0.000308,4.62e-05,None kPa,N/A,10960,['C'],A,Low temperature calorimetry set up,"not stated,99.998 weight % (total),stated by supplier,chunk",99.998,Weight %,1959
0.2418,0.000338,5.07e-05,None kPa,N/A,10960,['C'],A,Low temperature calorimetry set up,"not stated,99.998 weight % (total),stated by supplier,chunk",99.998,Weight %,1959
0.2688,0.000374,5.61e-05,None kPa,N/A,10960,['C'],A,Low temperature calorimetry set up,"not stated,99.998 weight % (total),stated by supplier,chunk",99.998,Weight %,1959
0.2945,0.000405,6.075e-05,None kPa,N/A,10960,['C'],A,Low temperature calorimetry set up,"not stated,99.998 weight % (total),stated by supplier,chunk",99.998,Weight %,1959
0.3222,0.000442,1.547e-05,None kPa,N/A,10960,['C'],A,Low temperature calorimetry set up,"not stated,99.998 weight % (total),stated by supplier,chunk",99.998,Weight %,1959
0.3562,0.000488,1.708e-05,None kPa,N/A,10960,['C'],A,Low temperature calorimetry set up,"not stated,99.998 weight % (total),stated by supplier,chunk",99.998,Weight %,1959
0.3875,0.00053,1.855e-05,None kPa,N/A,10960,['C'],A,Low temperature calorimetry set up,"not stated,99.998 weight % (total),stated by supplier,chunk",99.998,Weight %,1959
0.1118,0.000158,2.37e-05,None kPa,N/A,10960,['C'],A,Low temperature calorimetry set up,"not stated,99.998 weight % (total),stated by supplier,chunk",99.998,Weight %,1959
0.1307,0.000194,2.91e-05,None kPa,N/A,10960,['C'],A,Low temperature calorimetry set up,"not stated,99.998 weight % (total),stated by supplier,chunk",99.998,Weight %,1959
0.1704,0.000246,3.69e-05,None kPa,N/A,10960,['C'],A,Low temperature calorimetry set up,"not stated,99.998 weight % (total),stated by supplier,chunk",99.998,Weight %,1959
0.1863,0.000267,4.005e-05,None kPa,N/A,10960,['C'],A,Low temperature calorimetry set up,"not stated,99.998 weight % (total),stated by supplier,chunk",99.998,Weight %,1959
0.2002,0.000288,4.32e-05,None kPa,N/A,10960,['C'],A,Low temperature calorimetry set up,"not stated,99.998 weight % (total),stated by supplier,chunk",99.998,Weight %,1959
0.213,0.000301,4.515e-05,None kPa,N/A,10960,['C'],A,Low temperature calorimetry set up,"not stated,99.998 weight % (total),stated by supplier,chunk",99.998,Weight %,1959
0.2326,0.000327,4.905e-05,None kPa,N/A,10960,['C'],A,Low temperature calorimetry set up,"not stated,99.998 weight % (total),stated by supplier,chunk",99.998,Weight %,1959
0.2576,0.000356,5.34e-05,None kPa,N/A,10960,['C'],A,Low temperature calorimetry set up,"not stated,99.998 weight % (total),stated by supplier,chunk",99.998,Weight %,1959
0.2794,0.000386,5.79e-05,None kPa,N/A,10960,['C'],A,Low temperature calorimetry set up,"not stated,99.998 weight % (total),stated by supplier,chunk",99.998,Weight %,1959
0.304,0.000422,1.477e-05,None kPa,N/A,10960,['C'],A,Low temperature calorimetry set up,"not stated,99.998 weight % (total),stated by supplier,chunk",99.998,Weight %,1959
0.332,0.000452,1.582e-05,None kPa,N/A,10960,['C'],A,Low temperature calorimetry set up,"not stated,99.998 weight % (total),stated by supplier,chunk",99.998,Weight %,1959
0.3689,0.000508,1.778e-05,None kPa,N/A,10960,['C'],A,Low temperature calorimetry set up,"not stated,99.998 weight % (total),stated by supplier,chunk",99.998,Weight %,1959
0.364,0.0005,1.75e-05,None kPa,N/A,10960,['C'],A,Low temperature calorimetry set up,"not stated,99.998 weight % (total),stated by supplier,chunk",99.998,Weight %,1959
0.408,0.000557,1.9495e-05,None kPa,N/A,10960,['C'],A,Low temperature calorimetry set up,"not stated,99.998 weight % (total),stated by supplier,chunk",99.998,Weight %,1959
0.4643,0.000628,2.198e-05,None kPa,N/A,10960,['C'],A,Low temperature calorimetry set up,"not stated,99.998 weight % (total),stated by supplier,chunk",99.998,Weight %,1959
0.5334,0.000725,2.5375e-05,None kPa,N/A,10960,['C'],A,Low temperature calorimetry set up,"not stated,99.998 weight % (total),stated by supplier,chunk",99.998,Weight %,1959
0.5908,0.000804,2.814e-05,None kPa,N/A,10960,['C'],A,Low temperature calorimetry set up,"not stated,99.998 weight % (total),stated by supplier,chunk",99.998,Weight %,1959
0.6524,0.000889,3.1115e-05,None kPa,N/A,10960,['C'],A,Low temperature calorimetry set up,"not stated,99.998 weight % (total),stated by supplier,chunk",99.998,Weight %,1959
0.3413,0.000471,1.6485e-05,None kPa,N/A,10960,['C'],A,Low temperature calorimetry set up,"not stated,99.998 weight % (total),stated by supplier,chunk",99.998,Weight %,1959
0.4164,0.000574,2.009e-05,None kPa,N/A,10960,['C'],A,Low temperature calorimetry set up,"not stated,99.998 weight % (total),stated by supplier,chunk",99.998,Weight %,1959
0.4755,0.00065,2.275e-05,None kPa,N/A,10960,['C'],A,Low temperature calorimetry set up,"not stated,99.998 weight % (total),stated by supplier,chunk",99.998,Weight %,1959
0.5422,0.000741,2.5935e-05,None kPa,N/A,10960,['C'],A,Low temperature calorimetry set up,"not stated,99.998 weight % (total),stated by supplier,chunk",99.998,Weight %,1959
0.6046,0.000827,2.8945e-05,None kPa,N/A,10960,['C'],A,Low temperature calorimetry set up,"not stated,99.998 weight % (total),stated by supplier,chunk",99.998,Weight %,1959
0.6668,0.000923,3.2305e-05,None kPa,N/A,10960,['C'],A,Low temperature calorimetry set up,"not stated,99.998 weight % (total),stated by supplier,chunk",99.998,Weight %,1959
0.724,0.000994,3.479e-05,None kPa,N/A,10960,['C'],A,Low temperature calorimetry set up,"not stated,99.998 weight % (total),stated by supplier,chunk",99.998,Weight %,1959
0.7925,0.001091,3.8185e-05,None kPa,N/A,10960,['C'],A,Low temperature calorimetry set up,"not stated,99.998 weight % (total),stated by supplier,chunk",99.998,Weight %,1959
0.8712,0.001204,4.214e-05,None kPa,N/A,10960,['C'],A,Low temperature calorimetry set up,"not stated,99.998 weight % (total),stated by supplier,chunk",99.998,Weight %,1959
0.9582,0.001331,4.6585e-05,None kPa,N/A,10960,['C'],A,Low temperature calorimetry set up,"not stated,99.998 weight % (total),stated by supplier,chunk",99.998,Weight %,1959
1.0499,0.001469,5.1415e-05,None kPa,N/A,10960,['C'],A,Low temperature calorimetry set up,"not stated,99.998 weight % (total),stated by supplier,chunk",99.998,Weight %,1959
0.3082,0.000426,1.491e-05,None kPa,N/A,10960,['C'],A,Low temperature calorimetry set up,"not stated,99.998 weight % (total),stated by supplier,chunk",99.998,Weight %,1959
0.3599,0.000498,1.743e-05,None kPa,N/A,10960,['C'],A,Low temperature calorimetry set up,"not stated,99.998 weight % (total),stated by supplier,chunk",99.998,Weight %,1959
0.4045,0.000554,1.939e-05,None kPa,N/A,10960,['C'],A,Low temperature calorimetry set up,"not stated,99.998 weight % (total),stated by supplier,chunk",99.998,Weight %,1959
0.4565,0.000622,2.177e-05,None kPa,N/A,10960,['C'],A,Low temperature calorimetry set up,"not stated,99.998 weight % (total),stated by supplier,chunk",99.998,Weight %,1959
0.5139,0.000708,2.478e-05,None kPa,N/A,10960,['C'],A,Low temperature calorimetry set up,"not stated,99.998 weight % (total),stated by supplier,chunk",99.998,Weight %,1959
0.5529,0.000759,2.6565e-05,None kPa,N/A,10960,['C'],A,Low temperature calorimetry set up,"not stated,99.998 weight % (total),stated by supplier,chunk",99.998,Weight %,1959
0.5946,0.000824,2.884e-05,None kPa,N/A,10960,['C'],A,Low temperature calorimetry set up,"not stated,99.998 weight % (total),stated by supplier,chunk",99.998,Weight %,1959
0.6357,0.000872,3.052e-05,None kPa,N/A,10960,['C'],A,Low temperature calorimetry set up,"not stated,99.998 weight % (total),stated by supplier,chunk",99.998,Weight %,1959
0.6945,0.000953,3.3355e-05,None kPa,N/A,10960,['C'],A,Low temperature calorimetry set up,"not stated,99.998 weight % (total),stated by supplier,chunk",99.998,Weight %,1959
