Repository: amr8004/PureElementPRL

# Pure Element Thermodynamic modeling with 3rd generation CALPHAD models for multiple elements

## Description
Jupyter notebook for modeling pure elements with selected models via python tools pycalphad and ESPEI

## Running Tutorial
Creating a codespace should immediately open the desired notebook. Just change the element as desired (non-case sensitive) and set what SGTE structure (FCC_A1, BCC_A2, etc.) you would like to compare against.

## Further Resources

## Citation

File: CpCSV/As_CP_data.csv (part 2 of 2)
Temperature: K,Heat capacity at constant pressure Cp: J/K/mol,Uncertainty,Pressure,Ref Temp,Data Set ID,State,Representation,Method,Description,Purity,Purity Units,Year
1.637,0.000692,1.384e-05,None kPa,N/A,17537,['C'],A,Vacuum adiabatic calorimetry,"origin: commercial source,99.9999 % (total),stated by supplier",99.9999,Not Specified %,1967
1.661,0.000715,1.43e-05,None kPa,N/A,17537,['C'],A,Vacuum adiabatic calorimetry,"origin: commercial source,99.9999 % (total),stated by supplier",99.9999,Not Specified %,1967
1.668,0.000728,1.456e-05,None kPa,N/A,17537,['C'],A,Vacuum adiabatic calorimetry,"origin: commercial source,99.9999 % (total),stated by supplier",99.9999,Not Specified %,1967
1.688,0.000742,1.484e-05,None kPa,N/A,17537,['C'],A,Vacuum adiabatic calorimetry,"origin: commercial source,99.9999 % (total),stated by supplier",99.9999,Not Specified %,1967
1.693,0.000744,1.488e-05,None kPa,N/A,17537,['C'],A,Vacuum adiabatic calorimetry,"origin: commercial source,99.9999 % (total),stated by supplier",99.9999,Not Specified %,1967
1.708,0.00076,1.52e-05,None kPa,N/A,17537,['C'],A,Vacuum adiabatic calorimetry,"origin: commercial source,99.9999 % (total),stated by supplier",99.9999,Not Specified %,1967
1.725,0.000777,1.554e-05,None kPa,N/A,17537,['C'],A,Vacuum adiabatic calorimetry,"origin: commercial source,99.9999 % (total),stated by supplier",99.9999,Not Specified %,1967
1.75,0.000803,1.606e-05,None kPa,N/A,17537,['C'],A,Vacuum adiabatic calorimetry,"origin: commercial source,99.9999 % (total),stated by supplier",99.9999,Not Specified %,1967
1.752,0.000796,1.592e-05,None kPa,N/A,17537,['C'],A,Vacuum adiabatic calorimetry,"origin: commercial source,99.9999 % (total),stated by supplier",99.9999,Not Specified %,1967
1.757,0.00081,1.62e-05,None kPa,N/A,17537,['C'],A,Vacuum adiabatic calorimetry,"origin: commercial source,99.9999 % (total),stated by supplier",99.9999,Not Specified %,1967
1.785,0.000834,1.668e-05,None kPa,N/A,17537,['C'],A,Vacuum adiabatic calorimetry,"origin: commercial source,99.9999 % (total),stated by supplier",99.9999,Not Specified %,1967
1.802,0.000848,1.696e-05,None kPa,N/A,17537,['C'],A,Vacuum adiabatic calorimetry,"origin: commercial source,99.9999 % (total),stated by supplier",99.9999,Not Specified %,1967
1.818,0.000873,1.746e-05,None kPa,N/A,17537,['C'],A,Vacuum adiabatic calorimetry,"origin: commercial source,99.9999 % (total),stated by supplier",99.9999,Not Specified %,1967
1.837,0.000892,1.784e-05,None kPa,N/A,17537,['C'],A,Vacuum adiabatic calorimetry,"origin: commercial source,99.9999 % (total),stated by supplier",99.9999,Not Specified %,1967
1.864,0.000915,1.83e-05,None kPa,N/A,17537,['C'],A,Vacuum adiabatic calorimetry,"origin: commercial source,99.9999 % (total),stated by supplier",99.9999,Not Specified %,1967
1.881,0.000947,1.894e-05,None kPa,N/A,17537,['C'],A,Vacuum adiabatic calorimetry,"origin: commercial source,99.9999 % (total),stated by supplier",99.9999,Not Specified %,1967
1.901,0.000953,1.906e-05,None kPa,N/A,17537,['C'],A,Vacuum adiabatic calorimetry,"origin: commercial source,99.9999 % (total),stated by supplier",99.9999,Not Specified %,1967
1.927,0.000989,1.978e-05,None kPa,N/A,17537,['C'],A,Vacuum adiabatic calorimetry,"origin: commercial source,99.9999 % (total),stated by supplier",99.9999,Not Specified %,1967
1.949,0.001019,2.038e-05,None kPa,N/A,17537,['C'],A,Vacuum adiabatic calorimetry,"origin: commercial source,99.9999 % (total),stated by supplier",99.9999,Not Specified %,1967
1.966,0.001042,2.084e-05,None kPa,N/A,17537,['C'],A,Vacuum adiabatic calorimetry,"origin: commercial source,99.9999 % (total),stated by supplier",99.9999,Not Specified %,1967
1.987,0.001076,2.152e-05,None kPa,N/A,17537,['C'],A,Vacuum adiabatic calorimetry,"origin: commercial source,99.9999 % (total),stated by supplier",99.9999,Not Specified %,1967
2.0,0.001077,2.154e-05,None kPa,N/A,17537,['C'],A,Vacuum adiabatic calorimetry,"origin: commercial source,99.9999 % (total),stated by supplier",99.9999,Not Specified %,1967
2.039,0.00113,2.26e-05,None kPa,N/A,17537,['C'],A,Vacuum adiabatic calorimetry,"origin: commercial source,99.9999 % (total),stated by supplier",99.9999,Not Specified %,1967
2.033,0.001128,2.256e-05,None kPa,N/A,17537,['C'],A,Vacuum adiabatic calorimetry,"origin: commercial source,99.9999 % (total),stated by supplier",99.9999,Not Specified %,1967
2.078,0.001176,2.352e-05,None kPa,N/A,17537,['C'],A,Vacuum adiabatic calorimetry,"origin: commercial source,99.9999 % (total),stated by supplier",99.9999,Not Specified %,1967
2.109,0.001225,2.45e-05,None kPa,N/A,17537,['C'],A,Vacuum adiabatic calorimetry,"origin: commercial source,99.9999 % (total),stated by supplier",99.9999,Not Specified %,1967
2.126,0.001246,2.492e-05,None kPa,N/A,17537,['C'],A,Vacuum adiabatic calorimetry,"origin: commercial source,99.9999 % (total),stated by supplier",99.9999,Not Specified %,1967
2.175,0.001312,2.624e-05,None kPa,N/A,17537,['C'],A,Vacuum adiabatic calorimetry,"origin: commercial source,99.9999 % (total),stated by supplier",99.9999,Not Specified %,1967
2.183,0.001337,2.674e-05,None kPa,N/A,17537,['C'],A,Vacuum adiabatic calorimetry,"origin: commercial source,99.9999 % (total),stated by supplier",99.9999,Not Specified %,1967
2.209,0.001359,2.718e-05,None kPa,N/A,17537,['C'],A,Vacuum adiabatic calorimetry,"origin: commercial source,99.9999 % (total),stated by supplier",99.9999,Not Specified %,1967
2.253,0.001447,2.894e-05,None kPa,N/A,17537,['C'],A,Vacuum adiabatic calorimetry,"origin: commercial source,99.9999 % (total),stated by supplier",99.9999,Not Specified %,1967
2.256,0.001436,2.872e-05,None kPa,N/A,17537,['C'],A,Vacuum adiabatic calorimetry,"origin: commercial source,99.9999 % (total),stated by supplier",99.9999,Not Specified %,1967
2.29,0.001491,2.982e-05,None kPa,N/A,17537,['C'],A,Vacuum adiabatic calorimetry,"origin: commercial source,99.9999 % (total),stated by supplier",99.9999,Not Specified %,1967
2.332,0.001577,3.154e-05,None kPa,N/A,17537,['C'],A,Vacuum adiabatic calorimetry,"origin: commercial source,99.9999 % (total),stated by supplier",99.9999,Not Specified %,1967
2.346,0.001581,3.162e-05,None kPa,N/A,17537,['C'],A,Vacuum adiabatic calorimetry,"origin: commercial source,99.9999 % (total),stated by supplier",99.9999,Not Specified %,1967
2.372,0.001623,3.246e-05,None kPa,N/A,17537,['C'],A,Vacuum adiabatic calorimetry,"origin: commercial source,99.9999 % (total),stated by supplier",99.9999,Not Specified %,1967
2.38,0.001645,3.29e-05,None kPa,N/A,17537,['C'],A,Vacuum adiabatic calorimetry,"origin: commercial source,99.9999 % (total),stated by supplier",99.9999,Not Specified %,1967
2.434,0.001744,3.488e-05,None kPa,N/A,17537,['C'],A,Vacuum adiabatic calorimetry,"origin: commercial source,99.9999 % (total),stated by supplier",99.9999,Not Specified %,1967
2.443,0.001742,3.484e-05,None kPa,N/A,17537,['C'],A,Vacuum adiabatic calorimetry,"origin: commercial source,99.9999 % (total),stated by supplier",99.9999,Not Specified %,1967
2.455,0.001764,3.528e-05,None kPa,N/A,17537,['C'],A,Vacuum adiabatic calorimetry,"origin: commercial source,99.9999 % (total),stated by supplier",99.9999,Not Specified %,1967
2.503,0.001866,3.732e-05,None kPa,N/A,17537,['C'],A,Vacuum adiabatic calorimetry,"origin: commercial source,99.9999 % (total),stated by supplier",99.9999,Not Specified %,1967
2.533,0.00192,3.84e-05,None kPa,N/A,17537,['C'],A,Vacuum adiabatic calorimetry,"origin: commercial source,99.9999 % (total),stated by supplier",99.9999,Not Specified %,1967
2.558,0.001984,3.968e-05,None kPa,N/A,17537,['C'],A,Vacuum adiabatic calorimetry,"origin: commercial source,99.9999 % (total),stated by supplier",99.9999,Not Specified %,1967
2.569,0.001983,3.966e-05,None kPa,N/A,17537,['C'],A,Vacuum adiabatic calorimetry,"origin: commercial source,99.9999 % (total),stated by supplier",99.9999,Not Specified %,1967
2.624,0.00209,4.18e-05,None kPa,N/A,17537,['C'],A,Vacuum adiabatic calorimetry,"origin: commercial source,99.9999 % (total),stated by supplier",99.9999,Not Specified %,1967
2.646,0.00214,4.28e-05,None kPa,N/A,17537,['C'],A,Vacuum adiabatic calorimetry,"origin: commercial source,99.9999 % (total),stated by supplier",99.9999,Not Specified %,1967
2.65,0.00216,4.32e-05,None kPa,N/A,17537,['C'],A,Vacuum adiabatic calorimetry,"origin: commercial source,99.9999 % (total),stated by supplier",99.9999,Not Specified %,1967
2.688,0.00225,4.5e-05,None kPa,N/A,17537,['C'],A,Vacuum adiabatic calorimetry,"origin: commercial source,99.9999 % (total),stated by supplier",99.9999,Not Specified %,1967
2.728,0.00232,4.64e-05,None kPa,N/A,17537,['C'],A,Vacuum adiabatic calorimetry,"origin: commercial source,99.9999 % (total),stated by supplier",99.9999,Not Specified %,1967
2.762,0.00239,4.78e-05,None kPa,N/A,17537,['C'],A,Vacuum adiabatic calorimetry,"origin: commercial source,99.9999 % (total),stated by supplier",99.9999,Not Specified %,1967
2.788,0.00246,4.92e-05,None kPa,N/A,17537,['C'],A,Vacuum adiabatic calorimetry,"origin: commercial source,99.9999 % (total),stated by supplier",99.9999,Not Specified %,1967
2.843,0.00259,5.18e-05,None kPa,N/A,17537,['C'],A,Vacuum adiabatic calorimetry,"origin: commercial source,99.9999 % (total),stated by supplier",99.9999,Not Specified %,1967
2.864,0.00263,5.26e-05,None kPa,N/A,17537,['C'],A,Vacuum adiabatic calorimetry,"origin: commercial source,99.9999 % (total),stated by supplier",99.9999,Not Specified %,1967
2.897,0.00274,5.48e-05,None kPa,N/A,17537,['C'],A,Vacuum adiabatic calorimetry,"origin: commercial source,99.9999 % (total),stated by supplier",99.9999,Not Specified %,1967
2.917,0.00277,5.54e-05,None kPa,N/A,17537,['C'],A,Vacuum adiabatic calorimetry,"origin: commercial source,99.9999 % (total),stated by supplier",99.9999,Not Specified %,1967
2.962,0.00288,5.76e-05,None kPa,N/A,17537,['C'],A,Vacuum adiabatic calorimetry,"origin: commercial source,99.9999 % (total),stated by supplier",99.9999,Not Specified %,1967
2.972,0.00291,5.82e-05,None kPa,N/A,17537,['C'],A,Vacuum adiabatic calorimetry,"origin: commercial source,99.9999 % (total),stated by supplier",99.9999,Not Specified %,1967
3.011,0.00303,6.06e-05,None kPa,N/A,17537,['C'],A,Vacuum adiabatic calorimetry,"origin: commercial source,99.9999 % (total),stated by supplier",99.9999,Not Specified %,1967
3.061,0.00316,6.32e-05,None kPa,N/A,17537,['C'],A,Vacuum adiabatic calorimetry,"origin: commercial source,99.9999 % (total),stated by supplier",99.9999,Not Specified %,1967
3.095,0.00323,6.46e-05,None kPa,N/A,17537,['C'],A,Vacuum adiabatic calorimetry,"origin: commercial source,99.9999 % (total),stated by supplier",99.9999,Not Specified %,1967
3.119,0.00334,6.68e-05,None kPa,N/A,17537,['C'],A,Vacuum adiabatic calorimetry,"origin: commercial source,99.9999 % (total),stated by supplier",99.9999,Not Specified %,1967
3.168,0.00346,6.92e-05,None kPa,N/A,17537,['C'],A,Vacuum adiabatic calorimetry,"origin: commercial source,99.9999 % (total),stated by supplier",99.9999,Not Specified %,1967
3.234,0.00364,7.28e-05,None kPa,N/A,17537,['C'],A,Vacuum adiabatic calorimetry,"origin: commercial source,99.9999 % (total),stated by supplier",99.9999,Not Specified %,1967
3.241,0.00368,7.36e-05,None kPa,N/A,17537,['C'],A,Vacuum adiabatic calorimetry,"origin: commercial source,99.9999 % (total),stated by supplier",99.9999,Not Specified %,1967
3.294,0.00384,7.68e-05,None kPa,N/A,17537,['C'],A,Vacuum adiabatic calorimetry,"origin: commercial source,99.9999 % (total),stated by supplier",99.9999,Not Specified %,1967
3.33,0.00398,7.96e-05,None kPa,N/A,17537,['C'],A,Vacuum adiabatic calorimetry,"origin: commercial source,99.9999 % (total),stated by supplier",99.9999,Not Specified %,1967
3.381,0.00414,8.28e-05,None kPa,N/A,17537,['C'],A,Vacuum adiabatic calorimetry,"origin: commercial source,99.9999 % (total),stated by supplier",99.9999,Not Specified %,1967
3.394,0.00417,8.34e-05,None kPa,N/A,17537,['C'],A,Vacuum adiabatic calorimetry,"origin: commercial source,99.9999 % (total),stated by supplier",99.9999,Not Specified %,1967
3.432,0.00431,8.62e-05,None kPa,N/A,17537,['C'],A,Vacuum adiabatic calorimetry,"origin: commercial source,99.9999 % (total),stated by supplier",99.9999,Not Specified %,1967
3.459,0.0044,8.8e-05,None kPa,N/A,17537,['C'],A,Vacuum adiabatic calorimetry,"origin: commercial source,99.9999 % (total),stated by supplier",99.9999,Not Specified %,1967
3.542,0.00469,9.38e-05,None kPa,N/A,17537,['C'],A,Vacuum adiabatic calorimetry,"origin: commercial source,99.9999 % (total),stated by supplier",99.9999,Not Specified %,1967
3.551,0.00472,9.44e-05,None kPa,N/A,17537,['C'],A,Vacuum adiabatic calorimetry,"origin: commercial source,99.9999 % (total),stated by supplier",99.9999,Not Specified %,1967
3.59,0.00484,9.68e-05,None kPa,N/A,17537,['C'],A,Vacuum adiabatic calorimetry,"origin: commercial source,99.9999 % (total),stated by supplier",99.9999,Not Specified %,1967
3.591,0.00488,9.76e-05,None kPa,N/A,17537,['C'],A,Vacuum adiabatic calorimetry,"origin: commercial source,99.9999 % (total),stated by supplier",99.9999,Not Specified %,1967
3.714,0.00539,0.0001078,None kPa,N/A,17537,['C'],A,Vacuum adiabatic calorimetry,"origin: commercial source,99.9999 % (total),stated by supplier",99.9999,Not Specified %,1967
3.727,0.0054,0.000108,None kPa,N/A,17537,['C'],A,Vacuum adiabatic calorimetry,"origin: commercial source,99.9999 % (total),stated by supplier",99.9999,Not Specified %,1967
3.735,0.00551,0.0001102,None kPa,N/A,17537,['C'],A,Vacuum adiabatic calorimetry,"origin: commercial source,99.9999 % (total),stated by supplier",99.9999,Not Specified %,1967
3.766,0.00557,0.0001114,None kPa,N/A,17537,['C'],A,Vacuum adiabatic calorimetry,"origin: commercial source,99.9999 % (total),stated by supplier",99.9999,Not Specified %,1967
3.899,0.00618,0.0001236,None kPa,N/A,17537,['C'],A,Vacuum adiabatic calorimetry,"origin: commercial source,99.9999 % (total),stated by supplier",99.9999,Not Specified %,1967
3.933,0.00635,0.000127,None kPa,N/A,17537,['C'],A,Vacuum adiabatic calorimetry,"origin: commercial source,99.9999 % (total),stated by supplier",99.9999,Not Specified %,1967
3.987,0.00657,0.0001314,None kPa,N/A,17537,['C'],A,Vacuum adiabatic calorimetry,"origin: commercial source,99.9999 % (total),stated by supplier",99.9999,Not Specified %,1967
4.101,0.00714,0.0001428,None kPa,N/A,17537,['C'],A,Vacuum adiabatic calorimetry,"origin: commercial source,99.9999 % (total),stated by supplier",99.9999,Not Specified %,1967
4.142,0.00726,0.0001452,None kPa,N/A,17537,['C'],A,Vacuum adiabatic calorimetry,"origin: commercial source,99.9999 % (total),stated by supplier",99.9999,Not Specified %,1967
4.195,0.00763,0.0001526,None kPa,N/A,17537,['C'],A,Vacuum adiabatic calorimetry,"origin: commercial source,99.9999 % (total),stated by supplier",99.9999,Not Specified %,1967
4.231,0.00783,0.0001566,None kPa,N/A,17537,['C'],A,Vacuum adiabatic calorimetry,"origin: commercial source,99.9999 % (total),stated by supplier",99.9999,Not Specified %,1967
4.343,0.00847,0.0001694,None kPa,N/A,17537,['C'],A,Vacuum adiabatic calorimetry,"origin: commercial source,99.9999 % (total),stated by supplier",99.9999,Not Specified %,1967
4.353,0.00849,0.0001698,None kPa,N/A,17537,['C'],A,Vacuum adiabatic calorimetry,"origin: commercial source,99.9999 % (total),stated by supplier",99.9999,Not Specified %,1967
4.526,0.00982,0.0001964,None kPa,N/A,17537,['C'],A,Vacuum adiabatic calorimetry,"origin: commercial source,99.9999 % (total),stated by supplier",99.9999,Not Specified %,1967
0.0266,0.003733,7.466e-05,None kPa,N/A,19997,['C'],A,Vacuum adiabatic calorimetry,"not stated,99.9995 % (total),mass spectrometry",99.9995,Not Specified %,1971
0.0275,0.003509,7.018e-05,None kPa,N/A,19997,['C'],A,Vacuum adiabatic calorimetry,"not stated,99.9995 % (total),mass spectrometry",99.9995,Not Specified %,1971
0.0289,0.003165,6.33e-05,None kPa,N/A,19997,['C'],A,Vacuum adiabatic calorimetry,"not stated,99.9995 % (total),mass spectrometry",99.9995,Not Specified %,1971
0.0295,0.003038,6.076e-05,None kPa,N/A,19997,['C'],A,Vacuum adiabatic calorimetry,"not stated,99.9995 % (total),mass spectrometry",99.9995,Not Specified %,1971
0.0304,0.002843,5.686e-05,None kPa,N/A,19997,['C'],A,Vacuum adiabatic calorimetry,"not stated,99.9995 % (total),mass spectrometry",99.9995,Not Specified %,1971
0.0311,0.002729,5.458e-05,None kPa,N/A,19997,['C'],A,Vacuum adiabatic calorimetry,"not stated,99.9995 % (total),mass spectrometry",99.9995,Not Specified %,1971
0.0335,0.002359,4.718e-05,None kPa,N/A,19997,['C'],A,Vacuum adiabatic calorimetry,"not stated,99.9995 % (total),mass spectrometry",99.9995,Not Specified %,1971
0.0342,0.002259,4.518e-05,None kPa,N/A,19997,['C'],A,Vacuum adiabatic calorimetry,"not stated,99.9995 % (total),mass spectrometry",99.9995,Not Specified %,1971
0.0349,0.002164,4.328e-05,None kPa,N/A,19997,['C'],A,Vacuum adiabatic calorimetry,"not stated,99.9995 % (total),mass spectrometry",99.9995,Not Specified %,1971
0.035,0.002144,4.288e-05,None kPa,N/A,19997,['C'],A,Vacuum adiabatic calorimetry,"not stated,99.9995 % (total),mass spectrometry",99.9995,Not Specified %,1971
0.0383,0.0018,3.6e-05,None kPa,N/A,19997,['C'],A,Vacuum adiabatic calorimetry,"not stated,99.9995 % (total),mass spectrometry",99.9995,Not Specified %,1971
0.0393,0.001706,3.412e-05,None kPa,N/A,19997,['C'],A,Vacuum adiabatic calorimetry,"not stated,99.9995 % (total),mass spectrometry",99.9995,Not Specified %,1971
0.0412,0.001556,3.112e-05,None kPa,N/A,19997,['C'],A,Vacuum adiabatic calorimetry,"not stated,99.9995 % (total),mass spectrometry",99.9995,Not Specified %,1971
0.0418,0.001508,3.016e-05,None kPa,N/A,19997,['C'],A,Vacuum adiabatic calorimetry,"not stated,99.9995 % (total),mass spectrometry",99.9995,Not Specified %,1971
0.0429,0.001442,2.884e-05,None kPa,N/A,19997,['C'],A,Vacuum adiabatic calorimetry,"not stated,99.9995 % (total),mass spectrometry",99.9995,Not Specified %,1971
0.044,0.001365,2.73e-05,None kPa,N/A,19997,['C'],A,Vacuum adiabatic calorimetry,"not stated,99.9995 % (total),mass spectrometry",99.9995,Not Specified %,1971
0.0453,0.001291,2.582e-05,None kPa,N/A,19997,['C'],A,Vacuum adiabatic calorimetry,"not stated,99.9995 % (total),mass spectrometry",99.9995,Not Specified %,1971
0.0482,0.001152,2.304e-05,None kPa,N/A,19997,['C'],A,Vacuum adiabatic calorimetry,"not stated,99.9995 % (total),mass spectrometry",99.9995,Not Specified %,1971
0.0489,0.001118,2.236e-05,None kPa,N/A,19997,['C'],A,Vacuum adiabatic calorimetry,"not stated,99.9995 % (total),mass spectrometry",99.9995,Not Specified %,1971
0.0537,0.000929,1.858e-05,None kPa,N/A,19997,['C'],A,Vacuum adiabatic calorimetry,"not stated,99.9995 % (total),mass spectrometry",99.9995,Not Specified %,1971
0.054,0.000912,1.824e-05,None kPa,N/A,19997,['C'],A,Vacuum adiabatic calorimetry,"not stated,99.9995 % (total),mass spectrometry",99.9995,Not Specified %,1971
0.0578,0.000804,1.608e-05,None kPa,N/A,19997,['C'],A,Vacuum adiabatic calorimetry,"not stated,99.9995 % (total),mass spectrometry",99.9995,Not Specified %,1971
0.0653,0.000628,1.256e-05,None kPa,N/A,19997,['C'],A,Vacuum adiabatic calorimetry,"not stated,99.9995 % (total),mass spectrometry",99.9995,Not Specified %,1971
0.0663,0.000612,1.224e-05,None kPa,N/A,19997,['C'],A,Vacuum adiabatic calorimetry,"not stated,99.9995 % (total),mass spectrometry",99.9995,Not Specified %,1971
0.0667,0.000602,1.204e-05,None kPa,N/A,19997,['C'],A,Vacuum adiabatic calorimetry,"not stated,99.9995 % (total),mass spectrometry",99.9995,Not Specified %,1971
0.0702,0.000549,1.098e-05,None kPa,N/A,19997,['C'],A,Vacuum adiabatic calorimetry,"not stated,99.9995 % (total),mass spectrometry",99.9995,Not Specified %,1971
0.0756,0.000477,9.54e-06,None kPa,N/A,19997,['C'],A,Vacuum adiabatic calorimetry,"not stated,99.9995 % (total),mass spectrometry",99.9995,Not Specified %,1971
0.0774,0.000454,9.08e-06,None kPa,N/A,19997,['C'],A,Vacuum adiabatic calorimetry,"not stated,99.9995 % (total),mass spectrometry",99.9995,Not Specified %,1971
0.0779,0.000452,9.04e-06,None kPa,N/A,19997,['C'],A,Vacuum adiabatic calorimetry,"not stated,99.9995 % (total),mass spectrometry",99.9995,Not Specified %,1971
0.078,0.00045,9e-06,None kPa,N/A,19997,['C'],A,Vacuum adiabatic calorimetry,"not stated,99.9995 % (total),mass spectrometry",99.9995,Not Specified %,1971
0.0801,0.000427,8.54e-06,None kPa,N/A,19997,['C'],A,Vacuum adiabatic calorimetry,"not stated,99.9995 % (total),mass spectrometry",99.9995,Not Specified %,1971
0.0855,0.000385,7.7e-06,None kPa,N/A,19997,['C'],A,Vacuum adiabatic calorimetry,"not stated,99.9995 % (total),mass spectrometry",99.9995,Not Specified %,1971
0.0855,0.000381,7.62e-06,None kPa,N/A,19997,['C'],A,Vacuum adiabatic calorimetry,"not stated,99.9995 % (total),mass spectrometry",99.9995,Not Specified %,1971
0.0906,0.000337,6.74e-06,None kPa,N/A,19997,['C'],A,Vacuum adiabatic calorimetry,"not stated,99.9995 % (total),mass spectrometry",99.9995,Not Specified %,1971
0.091,0.00034,6.8e-06,None kPa,N/A,19997,['C'],A,Vacuum adiabatic calorimetry,"not stated,99.9995 % (total),mass spectrometry",99.9995,Not Specified %,1971
0.0936,0.000322,6.44e-06,None kPa,N/A,19997,['C'],A,Vacuum adiabatic calorimetry,"not stated,99.9995 % (total),mass spectrometry",99.9995,Not Specified %,1971
0.0956,0.000306,6.12e-06,None kPa,N/A,19997,['C'],A,Vacuum adiabatic calorimetry,"not stated,99.9995 % (total),mass spectrometry",99.9995,Not Specified %,1971
0.0964,0.0003,6e-06,None kPa,N/A,19997,['C'],A,Vacuum adiabatic calorimetry,"not stated,99.9995 % (total),mass spectrometry",99.9995,Not Specified %,1971
0.0979,0.000294,5.88e-06,None kPa,N/A,19997,['C'],A,Vacuum adiabatic calorimetry,"not stated,99.9995 % (total),mass spectrometry",99.9995,Not Specified %,1971
