Repository: amr8004/PureElementPRL

# Pure Element Thermodynamic modeling with 3rd generation CALPHAD models for multiple elements

## Description
Jupyter notebook for modeling pure elements with selected models via python tools pycalphad and ESPEI

## Running Tutorial
Creating a codespace should immediately open the desired notebook. Just change the element as desired (non-case sensitive) and set what SGTE structure (FCC_A1, BCC_A2, etc.) you would like to compare against.

## Further Resources

## Citation

File: CpCSV/Au_CP_data.csv (part 2 of 9)
Temperature: K,Heat capacity at constant pressure Cp: J/K/mol,Uncertainty,Pressure,Ref Temp,Data Set ID,State,Representation,Method,Description,Purity,Purity Units,Year
56.31,15.8406,0.126733,None kPa,N/A,13734,['C'],A,Low temperature calorimetry set up,"origin: commercial source,99.99 weight % (total),,rod",99.99,Weight %,1963
57.45,16.1,0.128784,None kPa,N/A,13734,['C'],A,Low temperature calorimetry set up,"origin: commercial source,99.99 weight % (total),,rod",99.99,Weight %,1963
61.57,16.8992,0.135185,None kPa,N/A,13734,['C'],A,Low temperature calorimetry set up,"origin: commercial source,99.99 weight % (total),,rod",99.99,Weight %,1963
61.62,16.9494,0.135603,None kPa,N/A,13734,['C'],A,Low temperature calorimetry set up,"origin: commercial source,99.99 weight % (total),,rod",99.99,Weight %,1963
66.9,17.7946,0.14234,None kPa,N/A,13734,['C'],A,Low temperature calorimetry set up,"origin: commercial source,99.99 weight % (total),,rod",99.99,Weight %,1963
66.9,17.8615,0.142884,None kPa,N/A,13734,['C'],A,Low temperature calorimetry set up,"origin: commercial source,99.99 weight % (total),,rod",99.99,Weight %,1963
72.32,18.6397,0.149118,None kPa,N/A,13734,['C'],A,Low temperature calorimetry set up,"origin: commercial source,99.99 weight % (total),,rod",99.99,Weight %,1963
78.26,19.4012,0.155226,None kPa,N/A,13734,['C'],A,Low temperature calorimetry set up,"origin: commercial source,99.99 weight % (total),,rod",99.99,Weight %,1963
83.77,20.0748,0.0602078,None kPa,N/A,13734,['C'],A,Low temperature calorimetry set up,"origin: commercial source,99.99 weight % (total),,rod",99.99,Weight %,1963
89.26,20.669,0.0620069,None kPa,N/A,13734,['C'],A,Low temperature calorimetry set up,"origin: commercial source,99.99 weight % (total),,rod",99.99,Weight %,1963
94.72,21.2129,0.0636386,None kPa,N/A,13734,['C'],A,Low temperature calorimetry set up,"origin: commercial source,99.99 weight % (total),,rod",99.99,Weight %,1963
100.91,21.5643,0.0646846,None kPa,N/A,13734,['C'],A,Low temperature calorimetry set up,"origin: commercial source,99.99 weight % (total),,rod",99.99,Weight %,1963
106.54,21.9325,0.0658143,None kPa,N/A,13734,['C'],A,Low temperature calorimetry set up,"origin: commercial source,99.99 weight % (total),,rod",99.99,Weight %,1963
112.16,22.284,0.0668603,None kPa,N/A,13734,['C'],A,Low temperature calorimetry set up,"origin: commercial source,99.99 weight % (total),,rod",99.99,Weight %,1963
117.78,22.4806,0.0674461,None kPa,N/A,13734,['C'],A,Low temperature calorimetry set up,"origin: commercial source,99.99 weight % (total),,rod",99.99,Weight %,1963
124.42,22.8446,0.0685339,None kPa,N/A,13734,['C'],A,Low temperature calorimetry set up,"origin: commercial source,99.99 weight % (total),,rod",99.99,Weight %,1963
130.28,22.9994,0.0689942,None kPa,N/A,13734,['C'],A,Low temperature calorimetry set up,"origin: commercial source,99.99 weight % (total),,rod",99.99,Weight %,1963
136.11,23.2379,0.0697054,None kPa,N/A,13734,['C'],A,Low temperature calorimetry set up,"origin: commercial source,99.99 weight % (total),,rod",99.99,Weight %,1963
141.9,23.4304,0.0702912,None kPa,N/A,13734,['C'],A,Low temperature calorimetry set up,"origin: commercial source,99.99 weight % (total),,rod",99.99,Weight %,1963
149.49,23.6856,0.0710443,None kPa,N/A,13734,['C'],A,Low temperature calorimetry set up,"origin: commercial source,99.99 weight % (total),,rod",99.99,Weight %,1963
155.68,23.7609,0.0712954,None kPa,N/A,13734,['C'],A,Low temperature calorimetry set up,"origin: commercial source,99.99 weight % (total),,rod",99.99,Weight %,1963
161.82,23.9074,0.0717138,None kPa,N/A,13734,['C'],A,Low temperature calorimetry set up,"origin: commercial source,99.99 weight % (total),,rod",99.99,Weight %,1963
167.89,24.0162,0.0720485,None kPa,N/A,13734,['C'],A,Low temperature calorimetry set up,"origin: commercial source,99.99 weight % (total),,rod",99.99,Weight %,1963
176.0,24.0873,0.0722577,None kPa,N/A,13734,['C'],A,Low temperature calorimetry set up,"origin: commercial source,99.99 weight % (total),,rod",99.99,Weight %,1963
182.48,24.2379,0.0727179,None kPa,N/A,13734,['C'],A,Low temperature calorimetry set up,"origin: commercial source,99.99 weight % (total),,rod",99.99,Weight %,1963
188.84,24.2463,0.0727598,None kPa,N/A,13734,['C'],A,Low temperature calorimetry set up,"origin: commercial source,99.99 weight % (total),,rod",99.99,Weight %,1963
195.06,24.3551,0.0730526,None kPa,N/A,13734,['C'],A,Low temperature calorimetry set up,"origin: commercial source,99.99 weight % (total),,rod",99.99,Weight %,1963
201.75,24.4053,0.07322,None kPa,N/A,13734,['C'],A,Low temperature calorimetry set up,"origin: commercial source,99.99 weight % (total),,rod",99.99,Weight %,1963
202.52,24.4011,0.07322,None kPa,N/A,13734,['C'],A,Low temperature calorimetry set up,"origin: commercial source,99.99 weight % (total),,rod",99.99,Weight %,1963
208.03,24.5559,0.0736802,None kPa,N/A,13734,['C'],A,Low temperature calorimetry set up,"origin: commercial source,99.99 weight % (total),,rod",99.99,Weight %,1963
208.82,24.5266,0.0735966,None kPa,N/A,13734,['C'],A,Low temperature calorimetry set up,"origin: commercial source,99.99 weight % (total),,rod",99.99,Weight %,1963
214.5,24.5936,0.0737639,None kPa,N/A,13734,['C'],A,Low temperature calorimetry set up,"origin: commercial source,99.99 weight % (total),,rod",99.99,Weight %,1963
216.78,24.627,0.0738894,None kPa,N/A,13734,['C'],A,Low temperature calorimetry set up,"origin: commercial source,99.99 weight % (total),,rod",99.99,Weight %,1963
220.47,24.6982,0.0740986,None kPa,N/A,13734,['C'],A,Low temperature calorimetry set up,"origin: commercial source,99.99 weight % (total),,rod",99.99,Weight %,1963
222.84,24.7358,0.0742242,None kPa,N/A,13734,['C'],A,Low temperature calorimetry set up,"origin: commercial source,99.99 weight % (total),,rod",99.99,Weight %,1963
229.52,24.8028,0.0743915,None kPa,N/A,13734,['C'],A,Low temperature calorimetry set up,"origin: commercial source,99.99 weight % (total),,rod",99.99,Weight %,1963
231.86,24.8237,0.0744752,None kPa,N/A,13734,['C'],A,Low temperature calorimetry set up,"origin: commercial source,99.99 weight % (total),,rod",99.99,Weight %,1963
236.11,24.9074,0.0747262,None kPa,N/A,13734,['C'],A,Low temperature calorimetry set up,"origin: commercial source,99.99 weight % (total),,rod",99.99,Weight %,1963
238.47,24.899,0.0746844,None kPa,N/A,13734,['C'],A,Low temperature calorimetry set up,"origin: commercial source,99.99 weight % (total),,rod",99.99,Weight %,1963
242.44,25.0161,0.075061,None kPa,N/A,13734,['C'],A,Low temperature calorimetry set up,"origin: commercial source,99.99 weight % (total),,rod",99.99,Weight %,1963
244.8,24.9743,0.0749354,None kPa,N/A,13734,['C'],A,Low temperature calorimetry set up,"origin: commercial source,99.99 weight % (total),,rod",99.99,Weight %,1963
248.54,24.9785,0.0749354,None kPa,N/A,13734,['C'],A,Low temperature calorimetry set up,"origin: commercial source,99.99 weight % (total),,rod",99.99,Weight %,1963
250.81,25.0161,0.075061,None kPa,N/A,13734,['C'],A,Low temperature calorimetry set up,"origin: commercial source,99.99 weight % (total),,rod",99.99,Weight %,1963
258.54,25.1291,0.0753957,None kPa,N/A,13734,['C'],A,Low temperature calorimetry set up,"origin: commercial source,99.99 weight % (total),,rod",99.99,Weight %,1963
260.28,25.1668,0.0755212,None kPa,N/A,13734,['C'],A,Low temperature calorimetry set up,"origin: commercial source,99.99 weight % (total),,rod",99.99,Weight %,1963
265.37,25.0956,0.0752702,None kPa,N/A,13734,['C'],A,Low temperature calorimetry set up,"origin: commercial source,99.99 weight % (total),,rod",99.99,Weight %,1963
266.8,25.1417,0.0754375,None kPa,N/A,13734,['C'],A,Low temperature calorimetry set up,"origin: commercial source,99.99 weight % (total),,rod",99.99,Weight %,1963
271.75,25.263,0.0757722,None kPa,N/A,13734,['C'],A,Low temperature calorimetry set up,"origin: commercial source,99.99 weight % (total),,rod",99.99,Weight %,1963
272.92,25.217,0.0756467,None kPa,N/A,13734,['C'],A,Low temperature calorimetry set up,"origin: commercial source,99.99 weight % (total),,rod",99.99,Weight %,1963
1.45,0.0022891,4.5782e-05,None kPa,N/A,14274,['C'],A,Vacuum adiabatic calorimetry,"origin: commercial source,99.995 % (total),",99.995,Not Specified %,1964
1.52,0.0025387,5.0774e-05,None kPa,N/A,14274,['C'],A,Vacuum adiabatic calorimetry,"origin: commercial source,99.995 % (total),",99.995,Not Specified %,1964
1.57,0.0028267,5.6534e-05,None kPa,N/A,14274,['C'],A,Vacuum adiabatic calorimetry,"origin: commercial source,99.995 % (total),",99.995,Not Specified %,1964
1.65,0.0031585,6.317e-05,None kPa,N/A,14274,['C'],A,Vacuum adiabatic calorimetry,"origin: commercial source,99.995 % (total),",99.995,Not Specified %,1964
1.75,0.0035898,7.1796e-05,None kPa,N/A,14274,['C'],A,Vacuum adiabatic calorimetry,"origin: commercial source,99.995 % (total),",99.995,Not Specified %,1964
1.81,0.0038845,7.769e-05,None kPa,N/A,14274,['C'],A,Vacuum adiabatic calorimetry,"origin: commercial source,99.995 % (total),",99.995,Not Specified %,1964
1.84,0.0041343,8.2686e-05,None kPa,N/A,14274,['C'],A,Vacuum adiabatic calorimetry,"origin: commercial source,99.995 % (total),",99.995,Not Specified %,1964
1.9,0.0043908,8.7816e-05,None kPa,N/A,14274,['C'],A,Vacuum adiabatic calorimetry,"origin: commercial source,99.995 % (total),",99.995,Not Specified %,1964
2.02,0.0050383,0.000100766,None kPa,N/A,14274,['C'],A,Vacuum adiabatic calorimetry,"origin: commercial source,99.995 % (total),",99.995,Not Specified %,1964
2.08,0.0054034,0.000108068,None kPa,N/A,14274,['C'],A,Vacuum adiabatic calorimetry,"origin: commercial source,99.995 % (total),",99.995,Not Specified %,1964
2.1,0.0056621,0.000113242,None kPa,N/A,14274,['C'],A,Vacuum adiabatic calorimetry,"origin: commercial source,99.995 % (total),",99.995,Not Specified %,1964
2.16,0.0060081,0.000120162,None kPa,N/A,14274,['C'],A,Vacuum adiabatic calorimetry,"origin: commercial source,99.995 % (total),",99.995,Not Specified %,1964
2.22,0.0064012,0.000128024,None kPa,N/A,14274,['C'],A,Vacuum adiabatic calorimetry,"origin: commercial source,99.995 % (total),",99.995,Not Specified %,1964
2.31,0.0069919,0.000139838,None kPa,N/A,14274,['C'],A,Vacuum adiabatic calorimetry,"origin: commercial source,99.995 % (total),",99.995,Not Specified %,1964
2.35,0.0076139,0.000152278,None kPa,N/A,14274,['C'],A,Vacuum adiabatic calorimetry,"origin: commercial source,99.995 % (total),",99.995,Not Specified %,1964
2.4,0.0078331,0.000156662,None kPa,N/A,14274,['C'],A,Vacuum adiabatic calorimetry,"origin: commercial source,99.995 % (total),",99.995,Not Specified %,1964
2.41,0.0073353,0.000146706,None kPa,N/A,14274,['C'],A,Vacuum adiabatic calorimetry,"origin: commercial source,99.995 % (total),",99.995,Not Specified %,1964
2.46,0.0080082,0.000160164,None kPa,N/A,14274,['C'],A,Vacuum adiabatic calorimetry,"origin: commercial source,99.995 % (total),",99.995,Not Specified %,1964
2.54,0.0089894,0.000179788,None kPa,N/A,14274,['C'],A,Vacuum adiabatic calorimetry,"origin: commercial source,99.995 % (total),",99.995,Not Specified %,1964
2.58,0.0094045,0.00018809,None kPa,N/A,14274,['C'],A,Vacuum adiabatic calorimetry,"origin: commercial source,99.995 % (total),",99.995,Not Specified %,1964
2.61,0.0096644,0.000193288,None kPa,N/A,14274,['C'],A,Vacuum adiabatic calorimetry,"origin: commercial source,99.995 % (total),",99.995,Not Specified %,1964
2.67,0.010502,0.00021004,None kPa,N/A,14274,['C'],A,Vacuum adiabatic calorimetry,"origin: commercial source,99.995 % (total),",99.995,Not Specified %,1964
2.72,0.0108643,0.000217286,None kPa,N/A,14274,['C'],A,Vacuum adiabatic calorimetry,"origin: commercial source,99.995 % (total),",99.995,Not Specified %,1964
2.8,0.0117632,0.000235264,None kPa,N/A,14274,['C'],A,Vacuum adiabatic calorimetry,"origin: commercial source,99.995 % (total),",99.995,Not Specified %,1964
2.85,0.0119709,0.000239418,None kPa,N/A,14274,['C'],A,Vacuum adiabatic calorimetry,"origin: commercial source,99.995 % (total),",99.995,Not Specified %,1964
2.88,0.0126818,0.000253636,None kPa,N/A,14274,['C'],A,Vacuum adiabatic calorimetry,"origin: commercial source,99.995 % (total),",99.995,Not Specified %,1964
3.0,0.0143216,0.000286432,None kPa,N/A,14274,['C'],A,Vacuum adiabatic calorimetry,"origin: commercial source,99.995 % (total),",99.995,Not Specified %,1964
3.02,0.0143496,0.000286992,None kPa,N/A,14274,['C'],A,Vacuum adiabatic calorimetry,"origin: commercial source,99.995 % (total),",99.995,Not Specified %,1964
3.13,0.0157148,0.000314296,None kPa,N/A,14274,['C'],A,Vacuum adiabatic calorimetry,"origin: commercial source,99.995 % (total),",99.995,Not Specified %,1964
3.14,0.015521,0.00031042,None kPa,N/A,14274,['C'],A,Vacuum adiabatic calorimetry,"origin: commercial source,99.995 % (total),",99.995,Not Specified %,1964
3.17,0.0161102,0.000322204,None kPa,N/A,14274,['C'],A,Vacuum adiabatic calorimetry,"origin: commercial source,99.995 % (total),",99.995,Not Specified %,1964
3.24,0.0163992,0.000327984,None kPa,N/A,14274,['C'],A,Vacuum adiabatic calorimetry,"origin: commercial source,99.995 % (total),",99.995,Not Specified %,1964
3.25,0.0176246,0.000352492,None kPa,N/A,14274,['C'],A,Vacuum adiabatic calorimetry,"origin: commercial source,99.995 % (total),",99.995,Not Specified %,1964
3.27,0.0177079,0.000354158,None kPa,N/A,14274,['C'],A,Vacuum adiabatic calorimetry,"origin: commercial source,99.995 % (total),",99.995,Not Specified %,1964
3.29,0.0187207,0.000374414,None kPa,N/A,14274,['C'],A,Vacuum adiabatic calorimetry,"origin: commercial source,99.995 % (total),",99.995,Not Specified %,1964
3.31,0.0178634,0.000357268,None kPa,N/A,14274,['C'],A,Vacuum adiabatic calorimetry,"origin: commercial source,99.995 % (total),",99.995,Not Specified %,1964
3.43,0.0200162,0.000400324,None kPa,N/A,14274,['C'],A,Vacuum adiabatic calorimetry,"origin: commercial source,99.995 % (total),",99.995,Not Specified %,1964
3.51,0.0213533,0.000427066,None kPa,N/A,14274,['C'],A,Vacuum adiabatic calorimetry,"origin: commercial source,99.995 % (total),",99.995,Not Specified %,1964
3.58,0.0225302,0.000450604,None kPa,N/A,14274,['C'],A,Vacuum adiabatic calorimetry,"origin: commercial source,99.995 % (total),",99.995,Not Specified %,1964
3.59,0.0229449,0.000458898,None kPa,N/A,14274,['C'],A,Vacuum adiabatic calorimetry,"origin: commercial source,99.995 % (total),",99.995,Not Specified %,1964
3.65,0.0231487,0.000462974,None kPa,N/A,14274,['C'],A,Vacuum adiabatic calorimetry,"origin: commercial source,99.995 % (total),",99.995,Not Specified %,1964
3.75,0.0256631,0.000513262,None kPa,N/A,14274,['C'],A,Vacuum adiabatic calorimetry,"origin: commercial source,99.995 % (total),",99.995,Not Specified %,1964
3.78,0.0256858,0.000513716,None kPa,N/A,14274,['C'],A,Vacuum adiabatic calorimetry,"origin: commercial source,99.995 % (total),",99.995,Not Specified %,1964
3.8,0.0270094,0.000540188,None kPa,N/A,14274,['C'],A,Vacuum adiabatic calorimetry,"origin: commercial source,99.995 % (total),",99.995,Not Specified %,1964
3.88,0.0280792,0.000561584,None kPa,N/A,14274,['C'],A,Vacuum adiabatic calorimetry,"origin: commercial source,99.995 % (total),",99.995,Not Specified %,1964
4.0,0.0309401,0.000618802,None kPa,N/A,14274,['C'],A,Vacuum adiabatic calorimetry,"origin: commercial source,99.995 % (total),",99.995,Not Specified %,1964
4.04,0.0306824,0.000613648,None kPa,N/A,14274,['C'],A,Vacuum adiabatic calorimetry,"origin: commercial source,99.995 % (total),",99.995,Not Specified %,1964
4.09,0.0326115,0.00065223,None kPa,N/A,14274,['C'],A,Vacuum adiabatic calorimetry,"origin: commercial source,99.995 % (total),",99.995,Not Specified %,1964
4.13,0.0328992,0.000657984,None kPa,N/A,14274,['C'],A,Vacuum adiabatic calorimetry,"origin: commercial source,99.995 % (total),",99.995,Not Specified %,1964
1.51,0.0020633,4.1266e-05,None kPa,N/A,14274,['C'],A,Vacuum adiabatic calorimetry,"origin: commercial source,99.995 % (total),",99.995,Not Specified %,1964
2.08,0.0044181,8.8362e-05,None kPa,N/A,14274,['C'],A,Vacuum adiabatic calorimetry,"origin: commercial source,99.995 % (total),",99.995,Not Specified %,1964
2.33,0.0078929,0.000157858,None kPa,N/A,14274,['C'],A,Vacuum adiabatic calorimetry,"origin: commercial source,99.995 % (total),",99.995,Not Specified %,1964
2.92,0.0121566,0.000243132,None kPa,N/A,14274,['C'],A,Vacuum adiabatic calorimetry,"origin: commercial source,99.995 % (total),",99.995,Not Specified %,1964
3.33,0.0175366,0.000350732,None kPa,N/A,14274,['C'],A,Vacuum adiabatic calorimetry,"origin: commercial source,99.995 % (total),",99.995,Not Specified %,1964
3.72,0.0234697,0.000469394,None kPa,N/A,14274,['C'],A,Vacuum adiabatic calorimetry,"origin: commercial source,99.995 % (total),",99.995,Not Specified %,1964
4.0,0.0302683,0.000605366,None kPa,N/A,14274,['C'],A,Vacuum adiabatic calorimetry,"origin: commercial source,99.995 % (total),",99.995,Not Specified %,1964
4.18,0.035019,0.00070038,None kPa,N/A,14274,['C'],A,Vacuum adiabatic calorimetry,"origin: commercial source,99.995 % (total),",99.995,Not Specified %,1964
4.54,0.0428801,0.000857602,None kPa,N/A,14274,['C'],A,Vacuum adiabatic calorimetry,"origin: commercial source,99.995 % (total),",99.995,Not Specified %,1964
4.92,0.0532906,0.00106581,None kPa,N/A,14274,['C'],A,Vacuum adiabatic calorimetry,"origin: commercial source,99.995 % (total),",99.995,Not Specified %,1964
5.07,0.0585141,0.00117028,None kPa,N/A,14274,['C'],A,Vacuum adiabatic calorimetry,"origin: commercial source,99.995 % (total),",99.995,Not Specified %,1964
5.56,0.0745976,0.00149195,None kPa,N/A,14274,['C'],A,Vacuum adiabatic calorimetry,"origin: commercial source,99.995 % (total),",99.995,Not Specified %,1964
5.7,0.0820349,0.0016407,None kPa,N/A,14274,['C'],A,Vacuum adiabatic calorimetry,"origin: commercial source,99.995 % (total),",99.995,Not Specified %,1964
6.05,0.0993828,0.00198766,None kPa,N/A,14274,['C'],A,Vacuum adiabatic calorimetry,"origin: commercial source,99.995 % (total),",99.995,Not Specified %,1964
6.14,0.10445,0.00208899,None kPa,N/A,14274,['C'],A,Vacuum adiabatic calorimetry,"origin: commercial source,99.995 % (total),",99.995,Not Specified %,1964
6.32,0.114554,0.00229107,None kPa,N/A,14274,['C'],A,Vacuum adiabatic calorimetry,"origin: commercial source,99.995 % (total),",99.995,Not Specified %,1964
6.66,0.129735,0.00259469,None kPa,N/A,14274,['C'],A,Vacuum adiabatic calorimetry,"origin: commercial source,99.995 % (total),",99.995,Not Specified %,1964
6.95,0.14952,0.0029904,None kPa,N/A,14274,['C'],A,Vacuum adiabatic calorimetry,"origin: commercial source,99.995 % (total),",99.995,Not Specified %,1964
7.25,0.173326,0.00346652,None kPa,N/A,14274,['C'],A,Vacuum adiabatic calorimetry,"origin: commercial source,99.995 % (total),",99.995,Not Specified %,1964
7.54,0.19088,0.00381759,None kPa,N/A,14274,['C'],A,Vacuum adiabatic calorimetry,"origin: commercial source,99.995 % (total),",99.995,Not Specified %,1964
8.02,0.224397,0.00448795,None kPa,N/A,14274,['C'],A,Vacuum adiabatic calorimetry,"origin: commercial source,99.995 % (total),",99.995,Not Specified %,1964
8.33,0.249809,0.00499618,None kPa,N/A,14274,['C'],A,Vacuum adiabatic calorimetry,"origin: commercial source,99.995 % (total),",99.995,Not Specified %,1964
9.13,0.326309,0.00652617,None kPa,N/A,14274,['C'],A,Vacuum adiabatic calorimetry,"origin: commercial source,99.995 % (total),",99.995,Not Specified %,1964
9.59,0.390473,0.00780945,None kPa,N/A,14274,['C'],A,Vacuum adiabatic calorimetry,"origin: commercial source,99.995 % (total),",99.995,Not Specified %,1964
9.76,0.402912,0.00805824,None kPa,N/A,14274,['C'],A,Vacuum adiabatic calorimetry,"origin: commercial source,99.995 % (total),",99.995,Not Specified %,1964
10.78,0.538224,0.0107645,None kPa,N/A,14274,['C'],A,Vacuum adiabatic calorimetry,"origin: commercial source,99.995 % (total),",99.995,Not Specified %,1964
10.85,0.567962,0.0113592,None kPa,N/A,14274,['C'],A,Vacuum adiabatic calorimetry,"origin: commercial source,99.995 % (total),",99.995,Not Specified %,1964
11.64,0.684743,0.0136949,None kPa,N/A,14274,['C'],A,Vacuum adiabatic calorimetry,"origin: commercial source,99.995 % (total),",99.995,Not Specified %,1964
11.84,0.730139,0.0146028,None kPa,N/A,14274,['C'],A,Vacuum adiabatic calorimetry,"origin: commercial source,99.995 % (total),",99.995,Not Specified %,1964
12.35,0.82343,0.0164686,None kPa,N/A,14274,['C'],A,Vacuum adiabatic calorimetry,"origin: commercial source,99.995 % (total),",99.995,Not Specified %,1964
12.62,0.866055,0.0173211,None kPa,N/A,14274,['C'],A,Vacuum adiabatic calorimetry,"origin: commercial source,99.995 % (total),",99.995,Not Specified %,1964
13.18,0.989799,0.019796,None kPa,N/A,14274,['C'],A,Vacuum adiabatic calorimetry,"origin: commercial source,99.995 % (total),",99.995,Not Specified %,1964
13.54,1.06122,0.0212244,None kPa,N/A,14274,['C'],A,Vacuum adiabatic calorimetry,"origin: commercial source,99.995 % (total),",99.995,Not Specified %,1964
14.07,1.22063,0.0244127,None kPa,N/A,14274,['C'],A,Vacuum adiabatic calorimetry,"origin: commercial source,99.995 % (total),",99.995,Not Specified %,1964
14.25,1.25836,0.0251672,None kPa,N/A,14274,['C'],A,Vacuum adiabatic calorimetry,"origin: commercial source,99.995 % (total),",99.995,Not Specified %,1964
1.75,0.003682,7.364e-05,None kPa,N/A,15398,['C'],A,Low temperature calorimetry set up,"not stated,99.9999 % (total),",99.9999,Not Specified %,1965
1.857,0.004228,8.456e-05,None kPa,N/A,15398,['C'],A,Low temperature calorimetry set up,"not stated,99.9999 % (total),",99.9999,Not Specified %,1965
1.964,0.004832,9.664e-05,None kPa,N/A,15398,['C'],A,Low temperature calorimetry set up,"not stated,99.9999 % (total),",99.9999,Not Specified %,1965
2.071,0.005495,0.0001099,None kPa,N/A,15398,['C'],A,Low temperature calorimetry set up,"not stated,99.9999 % (total),",99.9999,Not Specified %,1965
2.179,0.006222,0.00012444,None kPa,N/A,15398,['C'],A,Low temperature calorimetry set up,"not stated,99.9999 % (total),",99.9999,Not Specified %,1965
2.286,0.007015,0.0001403,None kPa,N/A,15398,['C'],A,Low temperature calorimetry set up,"not stated,99.9999 % (total),",99.9999,Not Specified %,1965
2.393,0.007878,0.00015756,None kPa,N/A,15398,['C'],A,Low temperature calorimetry set up,"not stated,99.9999 % (total),",99.9999,Not Specified %,1965
2.5,0.008813,0.00017626,None kPa,N/A,15398,['C'],A,Low temperature calorimetry set up,"not stated,99.9999 % (total),",99.9999,Not Specified %,1965
2.607,0.009824,0.00019648,None kPa,N/A,15398,['C'],A,Low temperature calorimetry set up,"not stated,99.9999 % (total),",99.9999,Not Specified %,1965
2.714,0.010915,0.0002183,None kPa,N/A,15398,['C'],A,Low temperature calorimetry set up,"not stated,99.9999 % (total),",99.9999,Not Specified %,1965
2.821,0.012087,0.00024174,None kPa,N/A,15398,['C'],A,Low temperature calorimetry set up,"not stated,99.9999 % (total),",99.9999,Not Specified %,1965
2.929,0.013344,0.00026688,None kPa,N/A,15398,['C'],A,Low temperature calorimetry set up,"not stated,99.9999 % (total),",99.9999,Not Specified %,1965
3.036,0.01469,0.0002938,None kPa,N/A,15398,['C'],A,Low temperature calorimetry set up,"not stated,99.9999 % (total),",99.9999,Not Specified %,1965
3.143,0.016126,0.00032252,None kPa,N/A,15398,['C'],A,Low temperature calorimetry set up,"not stated,99.9999 % (total),",99.9999,Not Specified %,1965
3.25,0.017657,0.00035314,None kPa,N/A,15398,['C'],A,Low temperature calorimetry set up,"not stated,99.9999 % (total),",99.9999,Not Specified %,1965
3.357,0.019284,0.00038568,None kPa,N/A,15398,['C'],A,Low temperature calorimetry set up,"not stated,99.9999 % (total),",99.9999,Not Specified %,1965
3.464,0.021012,0.00042024,None kPa,N/A,15398,['C'],A,Low temperature calorimetry set up,"not stated,99.9999 % (total),",99.9999,Not Specified %,1965
3.571,0.022842,0.00045684,None kPa,N/A,15398,['C'],A,Low temperature calorimetry set up,"not stated,99.9999 % (total),",99.9999,Not Specified %,1965
3.679,0.024778,0.00049556,None kPa,N/A,15398,['C'],A,Low temperature calorimetry set up,"not stated,99.9999 % (total),",99.9999,Not Specified %,1965
3.786,0.026823,0.00053646,None kPa,N/A,15398,['C'],A,Low temperature calorimetry set up,"not stated,99.9999 % (total),",99.9999,Not Specified %,1965
3.893,0.02898,0.0005796,None kPa,N/A,15398,['C'],A,Low temperature calorimetry set up,"not stated,99.9999 % (total),",99.9999,Not Specified %,1965
4.0,0.03125,0.000625,None kPa,N/A,15398,['C'],A,Low temperature calorimetry set up,"not stated,99.9999 % (total),",99.9999,Not Specified %,1965
15.81,1.68197,0.050459,None kPa,N/A,7185,['C'],A,N/A,"origin: commercial source,99.99 % (total),stated by supplier",99.99,Not Specified %,1952
18.35,2.63174,0.0789521,None kPa,N/A,7185,['C'],A,N/A,"origin: commercial source,99.99 % (total),stated by supplier",99.99,Not Specified %,1952
21.16,3.65263,0.109579,None kPa,N/A,7185,['C'],A,N/A,"origin: commercial source,99.99 % (total),stated by supplier",99.99,Not Specified %,1952
24.7,5.06264,0.151879,None kPa,N/A,7185,['C'],A,N/A,"origin: commercial source,99.99 % (total),stated by supplier",99.99,Not Specified %,1952
29.19,6.99565,0.209869,None kPa,N/A,7185,['C'],A,N/A,"origin: commercial source,99.99 % (total),stated by supplier",99.99,Not Specified %,1952
34.76,9.31358,0.279408,None kPa,N/A,7185,['C'],A,N/A,"origin: commercial source,99.99 % (total),stated by supplier",99.99,Not Specified %,1952
40.12,11.2424,0.337272,None kPa,N/A,7185,['C'],A,N/A,"origin: commercial source,99.99 % (total),stated by supplier",99.99,Not Specified %,1952
45.17,12.8574,0.385723,None kPa,N/A,7185,['C'],A,N/A,"origin: commercial source,99.99 % (total),stated by supplier",99.99,Not Specified %,1952
50.98,14.5185,0.435554,None kPa,N/A,7185,['C'],A,N/A,"origin: commercial source,99.99 % (total),stated by supplier",99.99,Not Specified %,1952
57.41,16.1,0.483001,None kPa,N/A,7185,['C'],A,N/A,"origin: commercial source,99.99 % (total),stated by supplier",99.99,Not Specified %,1952
63.85,17.3427,0.52028,None kPa,N/A,7185,['C'],A,N/A,"origin: commercial source,99.99 % (total),stated by supplier",99.99,Not Specified %,1952
70.66,18.4347,0.553041,None kPa,N/A,7185,['C'],A,N/A,"origin: commercial source,99.99 % (total),stated by supplier",99.99,Not Specified %,1952
78.27,19.4556,0.583668,None kPa,N/A,7185,['C'],A,N/A,"origin: commercial source,99.99 % (total),stated by supplier",99.99,Not Specified %,1952
85.67,20.2296,0.606889,None kPa,N/A,7185,['C'],A,N/A,"origin: commercial source,99.99 % (total),stated by supplier",99.99,Not Specified %,1952
93.19,20.8531,0.625592,None kPa,N/A,7185,['C'],A,N/A,"origin: commercial source,99.99 % (total),stated by supplier",99.99,Not Specified %,1952
100.82,21.4723,0.644169,None kPa,N/A,7185,['C'],A,N/A,"origin: commercial source,99.99 % (total),stated by supplier",99.99,Not Specified %,1952
108.65,21.9953,0.659859,None kPa,N/A,7185,['C'],A,N/A,"origin: commercial source,99.99 % (total),stated by supplier",99.99,Not Specified %,1952
116.89,22.3467,0.670402,None kPa,N/A,7185,['C'],A,N/A,"origin: commercial source,99.99 % (total),stated by supplier",99.99,Not Specified %,1952
125.05,22.6396,0.679189,None kPa,N/A,7185,['C'],A,N/A,"origin: commercial source,99.99 % (total),stated by supplier",99.99,Not Specified %,1952
133.54,22.966,0.688979,None kPa,N/A,7185,['C'],A,N/A,"origin: commercial source,99.99 % (total),stated by supplier",99.99,Not Specified %,1952
142.25,23.2421,0.697264,None kPa,N/A,7185,['C'],A,N/A,"origin: commercial source,99.99 % (total),stated by supplier",99.99,Not Specified %,1952
150.88,23.5308,0.705924,None kPa,N/A,7185,['C'],A,N/A,"origin: commercial source,99.99 % (total),stated by supplier",99.99,Not Specified %,1952
159.58,23.7358,0.712075,None kPa,N/A,7185,['C'],A,N/A,"origin: commercial source,99.99 % (total),stated by supplier",99.99,Not Specified %,1952
167.82,23.8948,0.716845,None kPa,N/A,7185,['C'],A,N/A,"origin: commercial source,99.99 % (total),stated by supplier",99.99,Not Specified %,1952
176.12,24.0789,0.722368,None kPa,N/A,7185,['C'],A,N/A,"origin: commercial source,99.99 % (total),stated by supplier",99.99,Not Specified %,1952
184.4,24.2044,0.726133,None kPa,N/A,7185,['C'],A,N/A,"origin: commercial source,99.99 % (total),stated by supplier",99.99,Not Specified %,1952
192.7,24.2881,0.728644,None kPa,N/A,7185,['C'],A,N/A,"origin: commercial source,99.99 % (total),stated by supplier",99.99,Not Specified %,1952
202.79,24.468,0.734041,None kPa,N/A,7185,['C'],A,N/A,"origin: commercial source,99.99 % (total),stated by supplier",99.99,Not Specified %,1952
211.3,24.4722,0.734167,None kPa,N/A,7185,['C'],A,N/A,"origin: commercial source,99.99 % (total),stated by supplier",99.99,Not Specified %,1952
219.92,24.6019,0.738058,None kPa,N/A,7185,['C'],A,N/A,"origin: commercial source,99.99 % (total),stated by supplier",99.99,Not Specified %,1952
228.6,24.6856,0.740568,None kPa,N/A,7185,['C'],A,N/A,"origin: commercial source,99.99 % (total),stated by supplier",99.99,Not Specified %,1952
237.38,24.7525,0.742576,None kPa,N/A,7185,['C'],A,N/A,"origin: commercial source,99.99 % (total),stated by supplier",99.99,Not Specified %,1952
246.12,24.8864,0.746593,None kPa,N/A,7185,['C'],A,N/A,"origin: commercial source,99.99 % (total),stated by supplier",99.99,Not Specified %,1952
253.81,24.9785,0.749354,None kPa,N/A,7185,['C'],A,N/A,"origin: commercial source,99.99 % (total),stated by supplier",99.99,Not Specified %,1952
263.63,25.0705,0.752116,None kPa,N/A,7185,['C'],A,N/A,"origin: commercial source,99.99 % (total),stated by supplier",99.99,Not Specified %,1952
272.47,25.1249,0.753748,None kPa,N/A,7185,['C'],A,N/A,"origin: commercial source,99.99 % (total),stated by supplier",99.99,Not Specified %,1952
205.46,24.535,0.736049,None kPa,N/A,7185,['C'],A,N/A,"origin: commercial source,99.99 % (total),stated by supplier",99.99,Not Specified %,1952
211.14,24.5852,0.737556,None kPa,N/A,7185,['C'],A,N/A,"origin: commercial source,99.99 % (total),stated by supplier",99.99,Not Specified %,1952
220.5,24.6354,0.739062,None kPa,N/A,7185,['C'],A,N/A,"origin: commercial source,99.99 % (total),stated by supplier",99.99,Not Specified %,1952
230.01,24.7107,0.741321,None kPa,N/A,7185,['C'],A,N/A,"origin: commercial source,99.99 % (total),stated by supplier",99.99,Not Specified %,1952
239.82,24.8028,0.744083,None kPa,N/A,7185,['C'],A,N/A,"origin: commercial source,99.99 % (total),stated by supplier",99.99,Not Specified %,1952
249.95,24.9241,0.747723,None kPa,N/A,7185,['C'],A,N/A,"origin: commercial source,99.99 % (total),stated by supplier",99.99,Not Specified %,1952
259.68,25.0203,0.75061,None kPa,N/A,7185,['C'],A,N/A,"origin: commercial source,99.99 % (total),stated by supplier",99.99,Not Specified %,1952
269.96,25.1249,0.753748,None kPa,N/A,7185,['C'],A,N/A,"origin: commercial source,99.99 % (total),stated by supplier",99.99,Not Specified %,1952
280.2,25.196,0.755881,None kPa,N/A,7185,['C'],A,N/A,"origin: commercial source,99.99 % (total),stated by supplier",99.99,Not Specified %,1952
288.41,25.2881,0.758643,None kPa,N/A,7185,['C'],A,N/A,"origin: commercial source,99.99 % (total),stated by supplier",99.99,Not Specified %,1952
298.46,25.4764,0.764291,None kPa,N/A,7185,['C'],A,N/A,"origin: commercial source,99.99 % (total),stated by supplier",99.99,Not Specified %,1952
309.02,25.5015,0.765044,None kPa,N/A,7185,['C'],A,N/A,"origin: commercial source,99.99 % (total),stated by supplier",99.99,Not Specified %,1952
1164.0,32.1331,1.60666,None kPa,N/A,10131,['C'],A,isoperibol calorimeter,not stated,,,1958
1090.0,31.3382,1.56691,None kPa,N/A,10131,['C'],A,isoperibol calorimeter,not stated,,,1958
1017.0,29.7064,1.48532,None kPa,N/A,10131,['C'],A,isoperibol calorimeter,not stated,,,1958
946.0,29.7064,1.48532,None kPa,N/A,10131,['C'],A,isoperibol calorimeter,not stated,,,1958
875.0,28.8696,1.44348,None kPa,N/A,10131,['C'],A,isoperibol calorimeter,not stated,,,1958
875.0,29.7064,1.48532,None kPa,N/A,10131,['C'],A,isoperibol calorimeter,not stated,,,1958
781.0,28.8696,1.44348,None kPa,N/A,10131,['C'],A,isoperibol calorimeter,not stated,,,1958
676.0,29.7064,1.48532,None kPa,N/A,10131,['C'],A,isoperibol calorimeter,not stated,,,1958
676.0,28.8696,1.44348,None kPa,N/A,10131,['C'],A,isoperibol calorimeter,not stated,,,1958
604.0,28.0328,1.40164,None kPa,N/A,10131,['C'],A,isoperibol calorimeter,not stated,,,1958
604.0,28.0328,1.40164,None kPa,N/A,10131,['C'],A,isoperibol calorimeter,not stated,,,1958
565.0,27.196,1.3598,None kPa,N/A,10131,['C'],A,isoperibol calorimeter,not stated,,,1958
565.0,27.196,1.3598,None kPa,N/A,10131,['C'],A,isoperibol calorimeter,not stated,,,1958
465.0,27.196,1.3598,None kPa,N/A,10131,['C'],A,isoperibol calorimeter,not stated,,,1958
465.0,25.5642,1.27821,None kPa,N/A,10131,['C'],A,isoperibol calorimeter,not stated,,,1958
465.0,27.196,1.3598,None kPa,N/A,10131,['C'],A,isoperibol calorimeter,not stated,,,1958
400.0,27.196,1.3598,None kPa,N/A,10131,['C'],A,isoperibol calorimeter,not stated,,,1958
400.0,26.401,1.32005,None kPa,N/A,10131,['C'],A,isoperibol calorimeter,not stated,,,1958
400.0,26.401,1.32005,None kPa,N/A,10131,['C'],A,isoperibol calorimeter,not stated,,,1958
1.41534,0.0024553,7.36589e-05,None kPa,N/A,10401,['C'],A,Vacuum adiabatic calorimetry,"origin: commercial source,99.97 % (total),,rod",99.97,Not Specified %,1958
1.45621,0.00265743,7.97228e-05,None kPa,N/A,10401,['C'],A,Vacuum adiabatic calorimetry,"origin: commercial source,99.97 % (total),,rod",99.97,Not Specified %,1958
1.45751,0.00252546,7.57639e-05,None kPa,N/A,10401,['C'],A,Vacuum adiabatic calorimetry,"origin: commercial source,99.97 % (total),,rod",99.97,Not Specified %,1958
1.48408,0.00262659,7.87977e-05,None kPa,N/A,10401,['C'],A,Vacuum adiabatic calorimetry,"origin: commercial source,99.97 % (total),,rod",99.97,Not Specified %,1958
1.51118,0.00259575,7.78726e-05,None kPa,N/A,10401,['C'],A,Vacuum adiabatic calorimetry,"origin: commercial source,99.97 % (total),,rod",99.97,Not Specified %,1958
1.51141,0.00275872,8.27616e-05,None kPa,N/A,10401,['C'],A,Vacuum adiabatic calorimetry,"origin: commercial source,99.97 % (total),,rod",99.97,Not Specified %,1958
1.5467,0.00266847,8.00541e-05,None kPa,N/A,10401,['C'],A,Vacuum adiabatic calorimetry,"origin: commercial source,99.97 % (total),,rod",99.97,Not Specified %,1958
1.54692,0.0029142,8.74259e-05,None kPa,N/A,10401,['C'],A,Vacuum adiabatic calorimetry,"origin: commercial source,99.97 % (total),,rod",99.97,Not Specified %,1958
1.57354,0.00271265,8.13796e-05,None kPa,N/A,10401,['C'],A,Vacuum adiabatic calorimetry,"origin: commercial source,99.97 % (total),,rod",99.97,Not Specified %,1958
1.58857,0.00308528,9.25584e-05,None kPa,N/A,10401,['C'],A,Vacuum adiabatic calorimetry,"origin: commercial source,99.97 % (total),,rod",99.97,Not Specified %,1958
1.61339,0.00289922,8.69766e-05,None kPa,N/A,10401,['C'],A,Vacuum adiabatic calorimetry,"origin: commercial source,99.97 % (total),,rod",99.97,Not Specified %,1958
1.61591,0.00315273,9.45818e-05,None kPa,N/A,10401,['C'],A,Vacuum adiabatic calorimetry,"origin: commercial source,99.97 % (total),,rod",99.97,Not Specified %,1958
1.64352,0.00317624,9.52873e-05,None kPa,N/A,10401,['C'],A,Vacuum adiabatic calorimetry,"origin: commercial source,99.97 % (total),,rod",99.97,Not Specified %,1958
1.64712,0.00297449,8.92347e-05,None kPa,N/A,10401,['C'],A,Vacuum adiabatic calorimetry,"origin: commercial source,99.97 % (total),,rod",99.97,Not Specified %,1958
1.68413,0.0033654,0.000100962,None kPa,N/A,10401,['C'],A,Vacuum adiabatic calorimetry,"origin: commercial source,99.97 % (total),,rod",99.97,Not Specified %,1958
1.70819,0.00318193,9.5458e-05,None kPa,N/A,10401,['C'],A,Vacuum adiabatic calorimetry,"origin: commercial source,99.97 % (total),,rod",99.97,Not Specified %,1958
1.724,0.00348213,0.000104464,None kPa,N/A,10401,['C'],A,Vacuum adiabatic calorimetry,"origin: commercial source,99.97 % (total),,rod",99.97,Not Specified %,1958
1.76412,0.00354452,0.000106336,None kPa,N/A,10401,['C'],A,Vacuum adiabatic calorimetry,"origin: commercial source,99.97 % (total),,rod",99.97,Not Specified %,1958
1.77155,0.00344368,0.00010331,None kPa,N/A,10401,['C'],A,Vacuum adiabatic calorimetry,"origin: commercial source,99.97 % (total),,rod",99.97,Not Specified %,1958
1.80218,0.00373627,0.000112088,None kPa,N/A,10401,['C'],A,Vacuum adiabatic calorimetry,"origin: commercial source,99.97 % (total),,rod",99.97,Not Specified %,1958
1.84227,0.00403405,0.000121021,None kPa,N/A,10401,['C'],A,Vacuum adiabatic calorimetry,"origin: commercial source,99.97 % (total),,rod",99.97,Not Specified %,1958
1.84436,0.00373142,0.000111942,None kPa,N/A,10401,['C'],A,Vacuum adiabatic calorimetry,"origin: commercial source,99.97 % (total),,rod",99.97,Not Specified %,1958
1.8673,0.0042568,0.000127704,None kPa,N/A,10401,['C'],A,Vacuum adiabatic calorimetry,"origin: commercial source,99.97 % (total),,rod",99.97,Not Specified %,1958
1.91434,0.00420283,0.000126085,None kPa,N/A,10401,['C'],A,Vacuum adiabatic calorimetry,"origin: commercial source,99.97 % (total),,rod",99.97,Not Specified %,1958
1.92682,0.00450826,0.000135248,None kPa,N/A,10401,['C'],A,Vacuum adiabatic calorimetry,"origin: commercial source,99.97 % (total),,rod",99.97,Not Specified %,1958
1.95772,0.00475428,0.000142628,None kPa,N/A,10401,['C'],A,Vacuum adiabatic calorimetry,"origin: commercial source,99.97 % (total),,rod",99.97,Not Specified %,1958
1.9838,0.00468441,0.000140532,None kPa,N/A,10401,['C'],A,Vacuum adiabatic calorimetry,"origin: commercial source,99.97 % (total),,rod",99.97,Not Specified %,1958
2.0111,0.00505218,0.000151565,None kPa,N/A,10401,['C'],A,Vacuum adiabatic calorimetry,"origin: commercial source,99.97 % (total),,rod",99.97,Not Specified %,1958
2.02543,0.0049798,0.000149394,None kPa,N/A,10401,['C'],A,Vacuum adiabatic calorimetry,"origin: commercial source,99.97 % (total),,rod",99.97,Not Specified %,1958
2.06014,0.00533167,0.00015995,None kPa,N/A,10401,['C'],A,Vacuum adiabatic calorimetry,"origin: commercial source,99.97 % (total),,rod",99.97,Not Specified %,1958
2.06115,0.0054869,0.000164607,None kPa,N/A,10401,['C'],A,Vacuum adiabatic calorimetry,"origin: commercial source,99.97 % (total),,rod",99.97,Not Specified %,1958
2.10251,0.00579275,0.000173782,None kPa,N/A,10401,['C'],A,Vacuum adiabatic calorimetry,"origin: commercial source,99.97 % (total),,rod",99.97,Not Specified %,1958
2.10255,0.00555468,0.00016664,None kPa,N/A,10401,['C'],A,Vacuum adiabatic calorimetry,"origin: commercial source,99.97 % (total),,rod",99.97,Not Specified %,1958
2.13772,0.00632579,0.000189774,None kPa,N/A,10401,['C'],A,Vacuum adiabatic calorimetry,"origin: commercial source,99.97 % (total),,rod",99.97,Not Specified %,1958
2.14645,0.00599986,0.000179996,None kPa,N/A,10401,['C'],A,Vacuum adiabatic calorimetry,"origin: commercial source,99.97 % (total),,rod",99.97,Not Specified %,1958
2.22819,0.00645089,0.000193527,None kPa,N/A,10401,['C'],A,Vacuum adiabatic calorimetry,"origin: commercial source,99.97 % (total),,rod",99.97,Not Specified %,1958
2.3145,0.00716008,0.000214802,None kPa,N/A,10401,['C'],A,Vacuum adiabatic calorimetry,"origin: commercial source,99.97 % (total),,rod",99.97,Not Specified %,1958
2.40002,0.00797303,0.000239191,None kPa,N/A,10401,['C'],A,Vacuum adiabatic calorimetry,"origin: commercial source,99.97 % (total),,rod",99.97,Not Specified %,1958
2.40617,0.00786048,0.000235814,None kPa,N/A,10401,['C'],A,Vacuum adiabatic calorimetry,"origin: commercial source,99.97 % (total),,rod",99.97,Not Specified %,1958
2.50204,0.00869812,0.000260944,None kPa,N/A,10401,['C'],A,Vacuum adiabatic calorimetry,"origin: commercial source,99.97 % (total),,rod",99.97,Not Specified %,1958
2.5992,0.00943618,0.000283085,None kPa,N/A,10401,['C'],A,Vacuum adiabatic calorimetry,"origin: commercial source,99.97 % (total),,rod",99.97,Not Specified %,1958
2.69282,0.010883,0.00032649,None kPa,N/A,10401,['C'],A,Vacuum adiabatic calorimetry,"origin: commercial source,99.97 % (total),,rod",99.97,Not Specified %,1958
2.80367,0.0116353,0.000349059,None kPa,N/A,10401,['C'],A,Vacuum adiabatic calorimetry,"origin: commercial source,99.97 % (total),,rod",99.97,Not Specified %,1958
