Repository: amr8004/PureElementPRL

# Pure Element Thermodynamic modeling with 3rd generation CALPHAD models for multiple elements

## Description
Jupyter notebook for modeling pure elements with selected models via python tools pycalphad and ESPEI

## Running Tutorial
Creating a codespace should immediately open the desired notebook. Just change the element as desired (non-case sensitive) and set what SGTE structure (FCC_A1, BCC_A2, etc.) you would like to compare against.

## Further Resources

## Citation

File: CpCSV/Ce_CP_data.csv (part 2 of 3)
Temperature: K,Heat capacity at constant pressure Cp: J/K/mol,Uncertainty,Pressure,Ref Temp,Data Set ID,State,Representation,Method,Description,Purity,Purity Units,Year
6.877,2.71876,0.0271876,None kPa,N/A,9730,['C'],A,Low temperature calorimetry set up,"origin: commercial source,99.56 % (total),",99.56,Not Specified %,1957
7.391,2.95014,0.0295014,None kPa,N/A,9730,['C'],A,Low temperature calorimetry set up,"origin: commercial source,99.56 % (total),",99.56,Not Specified %,1957
7.945,3.46184,0.0346184,None kPa,N/A,9730,['C'],A,Low temperature calorimetry set up,"origin: commercial source,99.56 % (total),",99.56,Not Specified %,1957
8.504,3.95723,0.0395723,None kPa,N/A,9730,['C'],A,Low temperature calorimetry set up,"origin: commercial source,99.56 % (total),",99.56,Not Specified %,1957
8.81,4.50533,0.0450533,None kPa,N/A,9730,['C'],A,Low temperature calorimetry set up,"origin: commercial source,99.56 % (total),",99.56,Not Specified %,1957
9.33,5.01536,0.0501536,None kPa,N/A,9730,['C'],A,Low temperature calorimetry set up,"origin: commercial source,99.56 % (total),",99.56,Not Specified %,1957
9.859,5.84337,0.0584337,None kPa,N/A,9730,['C'],A,Low temperature calorimetry set up,"origin: commercial source,99.56 % (total),",99.56,Not Specified %,1957
10.385,6.80151,0.0680151,None kPa,N/A,9730,['C'],A,Low temperature calorimetry set up,"origin: commercial source,99.56 % (total),",99.56,Not Specified %,1957
10.547,6.54168,0.0654168,None kPa,N/A,9730,['C'],A,Low temperature calorimetry set up,"origin: commercial source,99.56 % (total),",99.56,Not Specified %,1957
10.605,6.74252,0.0674252,None kPa,N/A,9730,['C'],A,Low temperature calorimetry set up,"origin: commercial source,99.56 % (total),",99.56,Not Specified %,1957
10.943,7.52032,0.0752032,None kPa,N/A,9730,['C'],A,Low temperature calorimetry set up,"origin: commercial source,99.56 % (total),",99.56,Not Specified %,1957
11.036,7.43413,0.0743413,None kPa,N/A,9730,['C'],A,Low temperature calorimetry set up,"origin: commercial source,99.56 % (total),",99.56,Not Specified %,1957
11.085,7.5517,0.075517,None kPa,N/A,9730,['C'],A,Low temperature calorimetry set up,"origin: commercial source,99.56 % (total),",99.56,Not Specified %,1957
11.336,8.30231,0.166105,None kPa,N/A,9730,['C'],A,Low temperature calorimetry set up,"origin: commercial source,99.56 % (total),",99.56,Not Specified %,1957
11.496,8.24917,0.16485,None kPa,N/A,9730,['C'],A,Low temperature calorimetry set up,"origin: commercial source,99.56 % (total),",99.56,Not Specified %,1957
11.496,8.11403,0.162339,None kPa,N/A,9730,['C'],A,Low temperature calorimetry set up,"origin: commercial source,99.56 % (total),",99.56,Not Specified %,1957
11.754,8.94874,0.179075,None kPa,N/A,9730,['C'],A,Low temperature calorimetry set up,"origin: commercial source,99.56 % (total),",99.56,Not Specified %,1957
11.872,8.77427,0.17531,None kPa,N/A,9730,['C'],A,Low temperature calorimetry set up,"origin: commercial source,99.56 % (total),",99.56,Not Specified %,1957
11.93,8.7069,0.174054,None kPa,N/A,9730,['C'],A,Low temperature calorimetry set up,"origin: commercial source,99.56 % (total),",99.56,Not Specified %,1957
12.167,9.52362,0.190372,None kPa,N/A,9730,['C'],A,Low temperature calorimetry set up,"origin: commercial source,99.56 % (total),",99.56,Not Specified %,1957
12.263,9.3935,0.187862,None kPa,N/A,9730,['C'],A,Low temperature calorimetry set up,"origin: commercial source,99.56 % (total),",99.56,Not Specified %,1957
12.366,9.32488,0.186606,None kPa,N/A,9730,['C'],A,Low temperature calorimetry set up,"origin: commercial source,99.56 % (total),",99.56,Not Specified %,1957
12.548,9.69935,0.194138,None kPa,N/A,9730,['C'],A,Low temperature calorimetry set up,"origin: commercial source,99.56 % (total),",99.56,Not Specified %,1957
12.67,9.58931,0.191627,None kPa,N/A,9730,['C'],A,Low temperature calorimetry set up,"origin: commercial source,99.56 % (total),",99.56,Not Specified %,1957
12.815,9.53157,0.19079,None kPa,N/A,9730,['C'],A,Low temperature calorimetry set up,"origin: commercial source,99.56 % (total),",99.56,Not Specified %,1957
12.93,9.83324,0.196648,None kPa,N/A,9730,['C'],A,Low temperature calorimetry set up,"origin: commercial source,99.56 % (total),",99.56,Not Specified %,1957
13.139,9.66295,0.193301,None kPa,N/A,9730,['C'],A,Low temperature calorimetry set up,"origin: commercial source,99.56 % (total),",99.56,Not Specified %,1957
13.226,10.2458,0.205016,None kPa,N/A,9730,['C'],A,Low temperature calorimetry set up,"origin: commercial source,99.56 % (total),",99.56,Not Specified %,1957
13.235,9.59726,0.192046,None kPa,N/A,9730,['C'],A,Low temperature calorimetry set up,"origin: commercial source,99.56 % (total),",99.56,Not Specified %,1957
13.48,9.48931,0.189954,None kPa,N/A,9730,['C'],A,Low temperature calorimetry set up,"origin: commercial source,99.56 % (total),",99.56,Not Specified %,1957
13.497,9.3571,0.187025,None kPa,N/A,9730,['C'],A,Low temperature calorimetry set up,"origin: commercial source,99.56 % (total),",99.56,Not Specified %,1957
13.524,9.42655,0.188698,None kPa,N/A,9730,['C'],A,Low temperature calorimetry set up,"origin: commercial source,99.56 % (total),",99.56,Not Specified %,1957
13.535,9.97256,0.199577,None kPa,N/A,9730,['C'],A,Low temperature calorimetry set up,"origin: commercial source,99.56 % (total),",99.56,Not Specified %,1957
13.589,9.23576,0.184514,None kPa,N/A,9730,['C'],A,Low temperature calorimetry set up,"origin: commercial source,99.56 % (total),",99.56,Not Specified %,1957
13.934,8.8546,0.176983,None kPa,N/A,9730,['C'],A,Low temperature calorimetry set up,"origin: commercial source,99.56 % (total),",99.56,Not Specified %,1957
13.96,8.95376,0.179075,None kPa,N/A,9730,['C'],A,Low temperature calorimetry set up,"origin: commercial source,99.56 % (total),",99.56,Not Specified %,1957
13.987,8.53118,0.170707,None kPa,N/A,9730,['C'],A,Low temperature calorimetry set up,"origin: commercial source,99.56 % (total),",99.56,Not Specified %,1957
14.366,7.49564,0.0749564,None kPa,N/A,9730,['C'],A,Low temperature calorimetry set up,"origin: commercial source,99.56 % (total),",99.56,Not Specified %,1957
14.412,7.35003,0.0735003,None kPa,N/A,9730,['C'],A,Low temperature calorimetry set up,"origin: commercial source,99.56 % (total),",99.56,Not Specified %,1957
14.428,7.0354,0.070354,None kPa,N/A,9730,['C'],A,Low temperature calorimetry set up,"origin: commercial source,99.56 % (total),",99.56,Not Specified %,1957
14.791,6.91783,0.0691783,None kPa,N/A,9730,['C'],A,Low temperature calorimetry set up,"origin: commercial source,99.56 % (total),",99.56,Not Specified %,1957
14.855,6.46512,0.0646512,None kPa,N/A,9730,['C'],A,Low temperature calorimetry set up,"origin: commercial source,99.56 % (total),",99.56,Not Specified %,1957
14.998,6.35048,0.0635048,None kPa,N/A,9730,['C'],A,Low temperature calorimetry set up,"origin: commercial source,99.56 % (total),",99.56,Not Specified %,1957
15.287,6.71197,0.0671197,None kPa,N/A,9730,['C'],A,Low temperature calorimetry set up,"origin: commercial source,99.56 % (total),",99.56,Not Specified %,1957
15.362,6.25466,0.0625466,None kPa,N/A,9730,['C'],A,Low temperature calorimetry set up,"origin: commercial source,99.56 % (total),",99.56,Not Specified %,1957
15.471,6.49273,0.0649273,None kPa,N/A,9730,['C'],A,Low temperature calorimetry set up,"origin: commercial source,99.56 % (total),",99.56,Not Specified %,1957
15.734,6.68478,0.0668478,None kPa,N/A,9730,['C'],A,Low temperature calorimetry set up,"origin: commercial source,99.56 % (total),",99.56,Not Specified %,1957
15.798,6.36135,0.0636135,None kPa,N/A,9730,['C'],A,Low temperature calorimetry set up,"origin: commercial source,99.56 % (total),",99.56,Not Specified %,1957
16.18,6.97766,0.0697766,None kPa,N/A,9730,['C'],A,Low temperature calorimetry set up,"origin: commercial source,99.56 % (total),",99.56,Not Specified %,1957
16.243,6.54922,0.0654922,None kPa,N/A,9730,['C'],A,Low temperature calorimetry set up,"origin: commercial source,99.56 % (total),",99.56,Not Specified %,1957
16.332,6.75883,0.0675883,None kPa,N/A,9730,['C'],A,Low temperature calorimetry set up,"origin: commercial source,99.56 % (total),",99.56,Not Specified %,1957
16.663,6.78436,0.0678436,None kPa,N/A,9730,['C'],A,Low temperature calorimetry set up,"origin: commercial source,99.56 % (total),",99.56,Not Specified %,1957
16.772,7.24501,0.0724501,None kPa,N/A,9730,['C'],A,Low temperature calorimetry set up,"origin: commercial source,99.56 % (total),",99.56,Not Specified %,1957
17.099,6.95967,0.0695967,None kPa,N/A,9730,['C'],A,Low temperature calorimetry set up,"origin: commercial source,99.56 % (total),",99.56,Not Specified %,1957
17.152,6.8785,0.068785,None kPa,N/A,9730,['C'],A,Low temperature calorimetry set up,"origin: commercial source,99.56 % (total),",99.56,Not Specified %,1957
17.199,7.32618,0.0732618,None kPa,N/A,9730,['C'],A,Low temperature calorimetry set up,"origin: commercial source,99.56 % (total),",99.56,Not Specified %,1957
17.45,7.18602,0.0718602,None kPa,N/A,9730,['C'],A,Low temperature calorimetry set up,"origin: commercial source,99.56 % (total),",99.56,Not Specified %,1957
17.686,7.14962,0.0714962,None kPa,N/A,9730,['C'],A,Low temperature calorimetry set up,"origin: commercial source,99.56 % (total),",99.56,Not Specified %,1957
18.059,7.47221,0.0747221,None kPa,N/A,9730,['C'],A,Low temperature calorimetry set up,"origin: commercial source,99.56 % (total),",99.56,Not Specified %,1957
18.626,7.8814,0.078814,None kPa,N/A,9730,['C'],A,Low temperature calorimetry set up,"origin: commercial source,99.56 % (total),",99.56,Not Specified %,1957
19.049,8.10273,0.0810273,None kPa,N/A,9730,['C'],A,Low temperature calorimetry set up,"origin: commercial source,99.56 % (total),",99.56,Not Specified %,1957
19.507,8.39561,0.0839561,None kPa,N/A,9730,['C'],A,Low temperature calorimetry set up,"origin: commercial source,99.56 % (total),",99.56,Not Specified %,1957
19.967,8.59561,0.0859561,None kPa,N/A,9730,['C'],A,Low temperature calorimetry set up,"origin: commercial source,99.56 % (total),",99.56,Not Specified %,1957
1.5,0.1046,0.001046,0.266645 kPa,N/A,9731,['C'],A,Low temperature calorimetry set up,"origin: commercial source,99.56 % (total),",99.56,Not Specified %,1957
2.0,0.158992,0.00158992,None kPa,N/A,9731,['C'],A,Low temperature calorimetry set up,"origin: commercial source,99.56 % (total),",99.56,Not Specified %,1957
2.5,0.234304,0.00234304,None kPa,N/A,9731,['C'],A,Low temperature calorimetry set up,"origin: commercial source,99.56 % (total),",99.56,Not Specified %,1957
3.0,0.330536,0.00330536,None kPa,N/A,9731,['C'],A,Low temperature calorimetry set up,"origin: commercial source,99.56 % (total),",99.56,Not Specified %,1957
3.5,0.476976,0.00476976,None kPa,N/A,9731,['C'],A,Low temperature calorimetry set up,"origin: commercial source,99.56 % (total),",99.56,Not Specified %,1957
4.0,0.652704,0.00652704,None kPa,N/A,9731,['C'],A,Low temperature calorimetry set up,"origin: commercial source,99.56 % (total),",99.56,Not Specified %,1957
4.5,0.853536,0.00853536,None kPa,N/A,9731,['C'],A,Low temperature calorimetry set up,"origin: commercial source,99.56 % (total),",99.56,Not Specified %,1957
5.0,1.10876,0.0110876,None kPa,N/A,9731,['C'],A,Low temperature calorimetry set up,"origin: commercial source,99.56 % (total),",99.56,Not Specified %,1957
5.5,1.4644,0.014644,None kPa,N/A,9731,['C'],A,Low temperature calorimetry set up,"origin: commercial source,99.56 % (total),",99.56,Not Specified %,1957
6.0,1.82004,0.0182004,None kPa,N/A,9731,['C'],A,Low temperature calorimetry set up,"origin: commercial source,99.56 % (total),",99.56,Not Specified %,1957
6.5,2.42672,0.0242672,None kPa,N/A,9731,['C'],A,Low temperature calorimetry set up,"origin: commercial source,99.56 % (total),",99.56,Not Specified %,1957
7.0,2.78236,0.0278236,None kPa,N/A,9731,['C'],A,Low temperature calorimetry set up,"origin: commercial source,99.56 % (total),",99.56,Not Specified %,1957
7.5,3.01248,0.0301248,None kPa,N/A,9731,['C'],A,Low temperature calorimetry set up,"origin: commercial source,99.56 % (total),",99.56,Not Specified %,1957
8.0,3.51456,0.0351456,None kPa,N/A,9731,['C'],A,Low temperature calorimetry set up,"origin: commercial source,99.56 % (total),",99.56,Not Specified %,1957
9.0,4.6024,0.046024,None kPa,N/A,9731,['C'],A,Low temperature calorimetry set up,"origin: commercial source,99.56 % (total),",99.56,Not Specified %,1957
10.0,6.0668,0.060668,None kPa,N/A,9731,['C'],A,Low temperature calorimetry set up,"origin: commercial source,99.56 % (total),",99.56,Not Specified %,1957
11.0,7.7404,0.154808,None kPa,N/A,9731,['C'],A,Low temperature calorimetry set up,"origin: commercial source,99.56 % (total),",99.56,Not Specified %,1957
12.0,9.24664,0.184096,None kPa,N/A,9731,['C'],A,Low temperature calorimetry set up,"origin: commercial source,99.56 % (total),",99.56,Not Specified %,1957
13.0,9.66504,0.192464,None kPa,N/A,9731,['C'],A,Low temperature calorimetry set up,"origin: commercial source,99.56 % (total),",99.56,Not Specified %,1957
14.0,8.368,0.16736,None kPa,N/A,9731,['C'],A,Low temperature calorimetry set up,"origin: commercial source,99.56 % (total),",99.56,Not Specified %,1957
15.0,6.56888,0.0656888,None kPa,N/A,9731,['C'],A,Low temperature calorimetry set up,"origin: commercial source,99.56 % (total),",99.56,Not Specified %,1957
16.0,6.52704,0.0652704,None kPa,N/A,9731,['C'],A,Low temperature calorimetry set up,"origin: commercial source,99.56 % (total),",99.56,Not Specified %,1957
17.0,6.9036,0.069036,None kPa,N/A,9731,['C'],A,Low temperature calorimetry set up,"origin: commercial source,99.56 % (total),",99.56,Not Specified %,1957
18.0,7.48936,0.0748936,None kPa,N/A,9731,['C'],A,Low temperature calorimetry set up,"origin: commercial source,99.56 % (total),",99.56,Not Specified %,1957
19.0,8.11696,0.0811696,None kPa,N/A,9731,['C'],A,Low temperature calorimetry set up,"origin: commercial source,99.56 % (total),",99.56,Not Specified %,1957
20.0,8.61904,0.0861904,None kPa,N/A,9731,['C'],A,Low temperature calorimetry set up,"origin: commercial source,99.56 % (total),",99.56,Not Specified %,1957
2.36,0.161,0.0032,None kPa,N/A,21608,['C'],A,Vacuum adiabatic calorimetry,"origin: synthesized by author,99.87 mole % (total),chemical analysis",99.87,Mole %,1974
2.45,0.163,0.0033,None kPa,N/A,21608,['C'],A,Vacuum adiabatic calorimetry,"origin: synthesized by author,99.87 mole % (total),chemical analysis",99.87,Mole %,1974
2.56,0.182,0.0036,None kPa,N/A,21608,['C'],A,Vacuum adiabatic calorimetry,"origin: synthesized by author,99.87 mole % (total),chemical analysis",99.87,Mole %,1974
2.61,0.186,0.0037,None kPa,N/A,21608,['C'],A,Vacuum adiabatic calorimetry,"origin: synthesized by author,99.87 mole % (total),chemical analysis",99.87,Mole %,1974
2.69,0.192,0.0038,None kPa,N/A,21608,['C'],A,Vacuum adiabatic calorimetry,"origin: synthesized by author,99.87 mole % (total),chemical analysis",99.87,Mole %,1974
2.8,0.216,0.0043,None kPa,N/A,21608,['C'],A,Vacuum adiabatic calorimetry,"origin: synthesized by author,99.87 mole % (total),chemical analysis",99.87,Mole %,1974
2.88,0.226,0.0045,None kPa,N/A,21608,['C'],A,Vacuum adiabatic calorimetry,"origin: synthesized by author,99.87 mole % (total),chemical analysis",99.87,Mole %,1974
3.0,0.26,0.0026,None kPa,N/A,21608,['C'],A,Vacuum adiabatic calorimetry,"origin: synthesized by author,99.87 mole % (total),chemical analysis",99.87,Mole %,1974
3.15,0.273,0.0027,None kPa,N/A,21608,['C'],A,Vacuum adiabatic calorimetry,"origin: synthesized by author,99.87 mole % (total),chemical analysis",99.87,Mole %,1974
3.2,0.296,0.003,None kPa,N/A,21608,['C'],A,Vacuum adiabatic calorimetry,"origin: synthesized by author,99.87 mole % (total),chemical analysis",99.87,Mole %,1974
3.36,0.327,0.0033,None kPa,N/A,21608,['C'],A,Vacuum adiabatic calorimetry,"origin: synthesized by author,99.87 mole % (total),chemical analysis",99.87,Mole %,1974
3.55,0.378,0.0038,None kPa,N/A,21608,['C'],A,Vacuum adiabatic calorimetry,"origin: synthesized by author,99.87 mole % (total),chemical analysis",99.87,Mole %,1974
3.7,0.423,0.0042,None kPa,N/A,21608,['C'],A,Vacuum adiabatic calorimetry,"origin: synthesized by author,99.87 mole % (total),chemical analysis",99.87,Mole %,1974
3.75,0.44,0.0044,None kPa,N/A,21608,['C'],A,Vacuum adiabatic calorimetry,"origin: synthesized by author,99.87 mole % (total),chemical analysis",99.87,Mole %,1974
3.86,0.486,0.0049,None kPa,N/A,21608,['C'],A,Vacuum adiabatic calorimetry,"origin: synthesized by author,99.87 mole % (total),chemical analysis",99.87,Mole %,1974
3.91,0.518,0.0052,None kPa,N/A,21608,['C'],A,Vacuum adiabatic calorimetry,"origin: synthesized by author,99.87 mole % (total),chemical analysis",99.87,Mole %,1974
4.03,0.556,0.0056,None kPa,N/A,21608,['C'],A,Vacuum adiabatic calorimetry,"origin: synthesized by author,99.87 mole % (total),chemical analysis",99.87,Mole %,1974
4.09,0.561,0.0056,None kPa,N/A,21608,['C'],A,Vacuum adiabatic calorimetry,"origin: synthesized by author,99.87 mole % (total),chemical analysis",99.87,Mole %,1974
4.17,0.601,0.006,None kPa,N/A,21608,['C'],A,Vacuum adiabatic calorimetry,"origin: synthesized by author,99.87 mole % (total),chemical analysis",99.87,Mole %,1974
4.24,0.63,0.0063,None kPa,N/A,21608,['C'],A,Vacuum adiabatic calorimetry,"origin: synthesized by author,99.87 mole % (total),chemical analysis",99.87,Mole %,1974
4.32,0.665,0.0067,None kPa,N/A,21608,['C'],A,Vacuum adiabatic calorimetry,"origin: synthesized by author,99.87 mole % (total),chemical analysis",99.87,Mole %,1974
4.41,0.705,0.0071,None kPa,N/A,21608,['C'],A,Vacuum adiabatic calorimetry,"origin: synthesized by author,99.87 mole % (total),chemical analysis",99.87,Mole %,1974
4.56,0.768,0.0077,None kPa,N/A,21608,['C'],A,Vacuum adiabatic calorimetry,"origin: synthesized by author,99.87 mole % (total),chemical analysis",99.87,Mole %,1974
4.63,0.792,0.0079,None kPa,N/A,21608,['C'],A,Vacuum adiabatic calorimetry,"origin: synthesized by author,99.87 mole % (total),chemical analysis",99.87,Mole %,1974
4.81,0.885,0.0088,None kPa,N/A,21608,['C'],A,Vacuum adiabatic calorimetry,"origin: synthesized by author,99.87 mole % (total),chemical analysis",99.87,Mole %,1974
5.02,1.028,0.0103,None kPa,N/A,21608,['C'],A,Vacuum adiabatic calorimetry,"origin: synthesized by author,99.87 mole % (total),chemical analysis",99.87,Mole %,1974
5.22,1.143,0.0114,None kPa,N/A,21608,['C'],A,Vacuum adiabatic calorimetry,"origin: synthesized by author,99.87 mole % (total),chemical analysis",99.87,Mole %,1974
5.24,1.162,0.0116,None kPa,N/A,21608,['C'],A,Vacuum adiabatic calorimetry,"origin: synthesized by author,99.87 mole % (total),chemical analysis",99.87,Mole %,1974
5.66,1.419,0.0142,None kPa,N/A,21608,['C'],A,Vacuum adiabatic calorimetry,"origin: synthesized by author,99.87 mole % (total),chemical analysis",99.87,Mole %,1974
5.86,1.58,0.0158,None kPa,N/A,21608,['C'],A,Vacuum adiabatic calorimetry,"origin: synthesized by author,99.87 mole % (total),chemical analysis",99.87,Mole %,1974
5.9,1.619,0.0162,None kPa,N/A,21608,['C'],A,Vacuum adiabatic calorimetry,"origin: synthesized by author,99.87 mole % (total),chemical analysis",99.87,Mole %,1974
6.05,1.747,0.0175,None kPa,N/A,21608,['C'],A,Vacuum adiabatic calorimetry,"origin: synthesized by author,99.87 mole % (total),chemical analysis",99.87,Mole %,1974
6.15,1.816,0.0182,None kPa,N/A,21608,['C'],A,Vacuum adiabatic calorimetry,"origin: synthesized by author,99.87 mole % (total),chemical analysis",99.87,Mole %,1974
6.28,1.931,0.0193,None kPa,N/A,21608,['C'],A,Vacuum adiabatic calorimetry,"origin: synthesized by author,99.87 mole % (total),chemical analysis",99.87,Mole %,1974
6.39,2.029,0.0203,None kPa,N/A,21608,['C'],A,Vacuum adiabatic calorimetry,"origin: synthesized by author,99.87 mole % (total),chemical analysis",99.87,Mole %,1974
6.47,2.112,0.0211,None kPa,N/A,21608,['C'],A,Vacuum adiabatic calorimetry,"origin: synthesized by author,99.87 mole % (total),chemical analysis",99.87,Mole %,1974
6.61,2.232,0.0223,None kPa,N/A,21608,['C'],A,Vacuum adiabatic calorimetry,"origin: synthesized by author,99.87 mole % (total),chemical analysis",99.87,Mole %,1974
6.72,2.38,0.0238,None kPa,N/A,21608,['C'],A,Vacuum adiabatic calorimetry,"origin: synthesized by author,99.87 mole % (total),chemical analysis",99.87,Mole %,1974
6.85,2.51,0.0251,None kPa,N/A,21608,['C'],A,Vacuum adiabatic calorimetry,"origin: synthesized by author,99.87 mole % (total),chemical analysis",99.87,Mole %,1974
7.06,2.73,0.0273,None kPa,N/A,21608,['C'],A,Vacuum adiabatic calorimetry,"origin: synthesized by author,99.87 mole % (total),chemical analysis",99.87,Mole %,1974
7.12,2.785,0.0279,None kPa,N/A,21608,['C'],A,Vacuum adiabatic calorimetry,"origin: synthesized by author,99.87 mole % (total),chemical analysis",99.87,Mole %,1974
7.38,3.092,0.0309,None kPa,N/A,21608,['C'],A,Vacuum adiabatic calorimetry,"origin: synthesized by author,99.87 mole % (total),chemical analysis",99.87,Mole %,1974
7.67,3.426,0.0343,None kPa,N/A,21608,['C'],A,Vacuum adiabatic calorimetry,"origin: synthesized by author,99.87 mole % (total),chemical analysis",99.87,Mole %,1974
8.01,3.809,0.0381,None kPa,N/A,21608,['C'],A,Vacuum adiabatic calorimetry,"origin: synthesized by author,99.87 mole % (total),chemical analysis",99.87,Mole %,1974
8.04,3.871,0.0387,None kPa,N/A,21608,['C'],A,Vacuum adiabatic calorimetry,"origin: synthesized by author,99.87 mole % (total),chemical analysis",99.87,Mole %,1974
8.32,4.25,0.0425,None kPa,N/A,21608,['C'],A,Vacuum adiabatic calorimetry,"origin: synthesized by author,99.87 mole % (total),chemical analysis",99.87,Mole %,1974
8.35,4.294,0.0429,None kPa,N/A,21608,['C'],A,Vacuum adiabatic calorimetry,"origin: synthesized by author,99.87 mole % (total),chemical analysis",99.87,Mole %,1974
8.69,4.74,0.0474,None kPa,N/A,21608,['C'],A,Vacuum adiabatic calorimetry,"origin: synthesized by author,99.87 mole % (total),chemical analysis",99.87,Mole %,1974
8.74,4.829,0.0483,None kPa,N/A,21608,['C'],A,Vacuum adiabatic calorimetry,"origin: synthesized by author,99.87 mole % (total),chemical analysis",99.87,Mole %,1974
9.06,5.297,0.053,None kPa,N/A,21608,['C'],A,Vacuum adiabatic calorimetry,"origin: synthesized by author,99.87 mole % (total),chemical analysis",99.87,Mole %,1974
9.14,5.428,0.0543,None kPa,N/A,21608,['C'],A,Vacuum adiabatic calorimetry,"origin: synthesized by author,99.87 mole % (total),chemical analysis",99.87,Mole %,1974
9.51,6.011,0.0601,None kPa,N/A,21608,['C'],A,Vacuum adiabatic calorimetry,"origin: synthesized by author,99.87 mole % (total),chemical analysis",99.87,Mole %,1974
9.57,6.101,0.061,None kPa,N/A,21608,['C'],A,Vacuum adiabatic calorimetry,"origin: synthesized by author,99.87 mole % (total),chemical analysis",99.87,Mole %,1974
9.93,6.737,0.0674,None kPa,N/A,21608,['C'],A,Vacuum adiabatic calorimetry,"origin: synthesized by author,99.87 mole % (total),chemical analysis",99.87,Mole %,1974
10.04,6.891,0.0689,None kPa,N/A,21608,['C'],A,Vacuum adiabatic calorimetry,"origin: synthesized by author,99.87 mole % (total),chemical analysis",99.87,Mole %,1974
10.32,7.421,0.0742,None kPa,N/A,21608,['C'],A,Vacuum adiabatic calorimetry,"origin: synthesized by author,99.87 mole % (total),chemical analysis",99.87,Mole %,1974
10.5,7.813,0.0781,None kPa,N/A,21608,['C'],A,Vacuum adiabatic calorimetry,"origin: synthesized by author,99.87 mole % (total),chemical analysis",99.87,Mole %,1974
10.72,8.214,0.0821,None kPa,N/A,21608,['C'],A,Vacuum adiabatic calorimetry,"origin: synthesized by author,99.87 mole % (total),chemical analysis",99.87,Mole %,1974
10.92,8.655,0.0866,None kPa,N/A,21608,['C'],A,Vacuum adiabatic calorimetry,"origin: synthesized by author,99.87 mole % (total),chemical analysis",99.87,Mole %,1974
10.94,8.712,0.0871,None kPa,N/A,21608,['C'],A,Vacuum adiabatic calorimetry,"origin: synthesized by author,99.87 mole % (total),chemical analysis",99.87,Mole %,1974
11.13,9.139,0.0914,None kPa,N/A,21608,['C'],A,Vacuum adiabatic calorimetry,"origin: synthesized by author,99.87 mole % (total),chemical analysis",99.87,Mole %,1974
11.32,9.557,0.0956,None kPa,N/A,21608,['C'],A,Vacuum adiabatic calorimetry,"origin: synthesized by author,99.87 mole % (total),chemical analysis",99.87,Mole %,1974
11.44,9.813,0.0981,None kPa,N/A,21608,['C'],A,Vacuum adiabatic calorimetry,"origin: synthesized by author,99.87 mole % (total),chemical analysis",99.87,Mole %,1974
11.56,10.169,0.1017,None kPa,N/A,21608,['C'],A,Vacuum adiabatic calorimetry,"origin: synthesized by author,99.87 mole % (total),chemical analysis",99.87,Mole %,1974
11.67,10.45,0.1045,None kPa,N/A,21608,['C'],A,Vacuum adiabatic calorimetry,"origin: synthesized by author,99.87 mole % (total),chemical analysis",99.87,Mole %,1974
11.78,10.72,0.1072,None kPa,N/A,21608,['C'],A,Vacuum adiabatic calorimetry,"origin: synthesized by author,99.87 mole % (total),chemical analysis",99.87,Mole %,1974
11.88,10.972,0.1097,None kPa,N/A,21608,['C'],A,Vacuum adiabatic calorimetry,"origin: synthesized by author,99.87 mole % (total),chemical analysis",99.87,Mole %,1974
11.94,11.048,0.1105,None kPa,N/A,21608,['C'],A,Vacuum adiabatic calorimetry,"origin: synthesized by author,99.87 mole % (total),chemical analysis",99.87,Mole %,1974
11.95,11.112,0.1111,None kPa,N/A,21608,['C'],A,Vacuum adiabatic calorimetry,"origin: synthesized by author,99.87 mole % (total),chemical analysis",99.87,Mole %,1974
12.0,11.245,0.1124,None kPa,N/A,21608,['C'],A,Vacuum adiabatic calorimetry,"origin: synthesized by author,99.87 mole % (total),chemical analysis",99.87,Mole %,1974
12.1,11.39,0.1139,None kPa,N/A,21608,['C'],A,Vacuum adiabatic calorimetry,"origin: synthesized by author,99.87 mole % (total),chemical analysis",99.87,Mole %,1974
12.11,11.489,0.1149,None kPa,N/A,21608,['C'],A,Vacuum adiabatic calorimetry,"origin: synthesized by author,99.87 mole % (total),chemical analysis",99.87,Mole %,1974
12.22,11.765,0.1176,None kPa,N/A,21608,['C'],A,Vacuum adiabatic calorimetry,"origin: synthesized by author,99.87 mole % (total),chemical analysis",99.87,Mole %,1974
12.3,11.831,0.1183,None kPa,N/A,21608,['C'],A,Vacuum adiabatic calorimetry,"origin: synthesized by author,99.87 mole % (total),chemical analysis",99.87,Mole %,1974
12.34,11.931,0.1193,None kPa,N/A,21608,['C'],A,Vacuum adiabatic calorimetry,"origin: synthesized by author,99.87 mole % (total),chemical analysis",99.87,Mole %,1974
12.39,11.945,0.1195,None kPa,N/A,21608,['C'],A,Vacuum adiabatic calorimetry,"origin: synthesized by author,99.87 mole % (total),chemical analysis",99.87,Mole %,1974
12.43,11.855,0.1186,None kPa,N/A,21608,['C'],A,Vacuum adiabatic calorimetry,"origin: synthesized by author,99.87 mole % (total),chemical analysis",99.87,Mole %,1974
12.45,12.073,0.1207,None kPa,N/A,21608,['C'],A,Vacuum adiabatic calorimetry,"origin: synthesized by author,99.87 mole % (total),chemical analysis",99.87,Mole %,1974
12.54,11.901,0.119,None kPa,N/A,21608,['C'],A,Vacuum adiabatic calorimetry,"origin: synthesized by author,99.87 mole % (total),chemical analysis",99.87,Mole %,1974
12.66,11.547,0.1155,None kPa,N/A,21608,['C'],A,Vacuum adiabatic calorimetry,"origin: synthesized by author,99.87 mole % (total),chemical analysis",99.87,Mole %,1974
12.76,11.227,0.1123,None kPa,N/A,21608,['C'],A,Vacuum adiabatic calorimetry,"origin: synthesized by author,99.87 mole % (total),chemical analysis",99.87,Mole %,1974
12.76,11.351,0.1135,None kPa,N/A,21608,['C'],A,Vacuum adiabatic calorimetry,"origin: synthesized by author,99.87 mole % (total),chemical analysis",99.87,Mole %,1974
12.89,10.919,0.1092,None kPa,N/A,21608,['C'],A,Vacuum adiabatic calorimetry,"origin: synthesized by author,99.87 mole % (total),chemical analysis",99.87,Mole %,1974
12.94,10.77,0.1077,None kPa,N/A,21608,['C'],A,Vacuum adiabatic calorimetry,"origin: synthesized by author,99.87 mole % (total),chemical analysis",99.87,Mole %,1974
12.97,10.779,0.1078,None kPa,N/A,21608,['C'],A,Vacuum adiabatic calorimetry,"origin: synthesized by author,99.87 mole % (total),chemical analysis",99.87,Mole %,1974
13.09,10.576,0.1058,None kPa,N/A,21608,['C'],A,Vacuum adiabatic calorimetry,"origin: synthesized by author,99.87 mole % (total),chemical analysis",99.87,Mole %,1974
13.14,10.376,0.1038,None kPa,N/A,21608,['C'],A,Vacuum adiabatic calorimetry,"origin: synthesized by author,99.87 mole % (total),chemical analysis",99.87,Mole %,1974
13.17,10.362,0.1036,None kPa,N/A,21608,['C'],A,Vacuum adiabatic calorimetry,"origin: synthesized by author,99.87 mole % (total),chemical analysis",99.87,Mole %,1974
13.29,10.182,0.1018,None kPa,N/A,21608,['C'],A,Vacuum adiabatic calorimetry,"origin: synthesized by author,99.87 mole % (total),chemical analysis",99.87,Mole %,1974
13.41,9.99,0.0999,None kPa,N/A,21608,['C'],A,Vacuum adiabatic calorimetry,"origin: synthesized by author,99.87 mole % (total),chemical analysis",99.87,Mole %,1974
13.48,9.841,0.0984,None kPa,N/A,21608,['C'],A,Vacuum adiabatic calorimetry,"origin: synthesized by author,99.87 mole % (total),chemical analysis",99.87,Mole %,1974
13.51,9.91,0.0991,None kPa,N/A,21608,['C'],A,Vacuum adiabatic calorimetry,"origin: synthesized by author,99.87 mole % (total),chemical analysis",99.87,Mole %,1974
13.59,9.725,0.0972,None kPa,N/A,21608,['C'],A,Vacuum adiabatic calorimetry,"origin: synthesized by author,99.87 mole % (total),chemical analysis",99.87,Mole %,1974
13.63,9.758,0.0976,None kPa,N/A,21608,['C'],A,Vacuum adiabatic calorimetry,"origin: synthesized by author,99.87 mole % (total),chemical analysis",99.87,Mole %,1974
13.74,9.554,0.0955,None kPa,N/A,21608,['C'],A,Vacuum adiabatic calorimetry,"origin: synthesized by author,99.87 mole % (total),chemical analysis",99.87,Mole %,1974
13.85,9.256,0.0926,None kPa,N/A,21608,['C'],A,Vacuum adiabatic calorimetry,"origin: synthesized by author,99.87 mole % (total),chemical analysis",99.87,Mole %,1974
13.95,9.042,0.0904,None kPa,N/A,21608,['C'],A,Vacuum adiabatic calorimetry,"origin: synthesized by author,99.87 mole % (total),chemical analysis",99.87,Mole %,1974
14.05,8.706,0.0871,None kPa,N/A,21608,['C'],A,Vacuum adiabatic calorimetry,"origin: synthesized by author,99.87 mole % (total),chemical analysis",99.87,Mole %,1974
14.09,8.523,0.0852,None kPa,N/A,21608,['C'],A,Vacuum adiabatic calorimetry,"origin: synthesized by author,99.87 mole % (total),chemical analysis",99.87,Mole %,1974
14.12,8.424,0.0842,None kPa,N/A,21608,['C'],A,Vacuum adiabatic calorimetry,"origin: synthesized by author,99.87 mole % (total),chemical analysis",99.87,Mole %,1974
14.18,8.353,0.0835,None kPa,N/A,21608,['C'],A,Vacuum adiabatic calorimetry,"origin: synthesized by author,99.87 mole % (total),chemical analysis",99.87,Mole %,1974
14.29,7.926,0.0793,None kPa,N/A,21608,['C'],A,Vacuum adiabatic calorimetry,"origin: synthesized by author,99.87 mole % (total),chemical analysis",99.87,Mole %,1974
14.42,7.544,0.0754,None kPa,N/A,21608,['C'],A,Vacuum adiabatic calorimetry,"origin: synthesized by author,99.87 mole % (total),chemical analysis",99.87,Mole %,1974
14.56,7.146,0.0715,None kPa,N/A,21608,['C'],A,Vacuum adiabatic calorimetry,"origin: synthesized by author,99.87 mole % (total),chemical analysis",99.87,Mole %,1974
14.71,6.876,0.0688,None kPa,N/A,21608,['C'],A,Vacuum adiabatic calorimetry,"origin: synthesized by author,99.87 mole % (total),chemical analysis",99.87,Mole %,1974
14.87,6.701,0.067,None kPa,N/A,21608,['C'],A,Vacuum adiabatic calorimetry,"origin: synthesized by author,99.87 mole % (total),chemical analysis",99.87,Mole %,1974
14.96,6.748,0.0675,None kPa,N/A,21608,['C'],A,Vacuum adiabatic calorimetry,"origin: synthesized by author,99.87 mole % (total),chemical analysis",99.87,Mole %,1974
15.01,6.651,0.0665,None kPa,N/A,21608,['C'],A,Vacuum adiabatic calorimetry,"origin: synthesized by author,99.87 mole % (total),chemical analysis",99.87,Mole %,1974
15.17,6.649,0.0665,None kPa,N/A,21608,['C'],A,Vacuum adiabatic calorimetry,"origin: synthesized by author,99.87 mole % (total),chemical analysis",99.87,Mole %,1974
15.3,6.635,0.0664,None kPa,N/A,21608,['C'],A,Vacuum adiabatic calorimetry,"origin: synthesized by author,99.87 mole % (total),chemical analysis",99.87,Mole %,1974
15.42,6.647,0.0665,None kPa,N/A,21608,['C'],A,Vacuum adiabatic calorimetry,"origin: synthesized by author,99.87 mole % (total),chemical analysis",99.87,Mole %,1974
15.47,6.678,0.0668,None kPa,N/A,21608,['C'],A,Vacuum adiabatic calorimetry,"origin: synthesized by author,99.87 mole % (total),chemical analysis",99.87,Mole %,1974
15.86,6.781,0.0678,None kPa,N/A,21608,['C'],A,Vacuum adiabatic calorimetry,"origin: synthesized by author,99.87 mole % (total),chemical analysis",99.87,Mole %,1974
16.12,6.893,0.0689,None kPa,N/A,21608,['C'],A,Vacuum adiabatic calorimetry,"origin: synthesized by author,99.87 mole % (total),chemical analysis",99.87,Mole %,1974
16.75,7.195,0.072,None kPa,N/A,21608,['C'],A,Vacuum adiabatic calorimetry,"origin: synthesized by author,99.87 mole % (total),chemical analysis",99.87,Mole %,1974
16.79,7.229,0.0723,None kPa,N/A,21608,['C'],A,Vacuum adiabatic calorimetry,"origin: synthesized by author,99.87 mole % (total),chemical analysis",99.87,Mole %,1974
17.43,7.562,0.0756,None kPa,N/A,21608,['C'],A,Vacuum adiabatic calorimetry,"origin: synthesized by author,99.87 mole % (total),chemical analysis",99.87,Mole %,1974
17.57,7.636,0.0764,None kPa,N/A,21608,['C'],A,Vacuum adiabatic calorimetry,"origin: synthesized by author,99.87 mole % (total),chemical analysis",99.87,Mole %,1974
18.17,7.952,0.0795,None kPa,N/A,21608,['C'],A,Vacuum adiabatic calorimetry,"origin: synthesized by author,99.87 mole % (total),chemical analysis",99.87,Mole %,1974
18.44,8.064,0.0806,None kPa,N/A,21608,['C'],A,Vacuum adiabatic calorimetry,"origin: synthesized by author,99.87 mole % (total),chemical analysis",99.87,Mole %,1974
19.12,8.521,0.0852,None kPa,N/A,21608,['C'],A,Vacuum adiabatic calorimetry,"origin: synthesized by author,99.87 mole % (total),chemical analysis",99.87,Mole %,1974
19.31,8.619,0.0862,None kPa,N/A,21608,['C'],A,Vacuum adiabatic calorimetry,"origin: synthesized by author,99.87 mole % (total),chemical analysis",99.87,Mole %,1974
20.02,9.075,0.0908,None kPa,N/A,21608,['C'],A,Vacuum adiabatic calorimetry,"origin: synthesized by author,99.87 mole % (total),chemical analysis",99.87,Mole %,1974
20.25,9.092,0.0909,None kPa,N/A,21608,['C'],A,Vacuum adiabatic calorimetry,"origin: synthesized by author,99.87 mole % (total),chemical analysis",99.87,Mole %,1974
21.2,9.846,0.0985,None kPa,N/A,21608,['C'],A,Vacuum adiabatic calorimetry,"origin: synthesized by author,99.87 mole % (total),chemical analysis",99.87,Mole %,1974
21.39,10.001,0.1,None kPa,N/A,21608,['C'],A,Vacuum adiabatic calorimetry,"origin: synthesized by author,99.87 mole % (total),chemical analysis",99.87,Mole %,1974
22.53,10.838,0.1084,None kPa,N/A,21608,['C'],A,Vacuum adiabatic calorimetry,"origin: synthesized by author,99.87 mole % (total),chemical analysis",99.87,Mole %,1974
0.2946,0.0034338,0.00034338,1100000.0 kPa,N/A,18146,['C'],A,Vacuum adiabatic calorimetry,"origin: commercial source,99.0 % (total),stated by supplier",99.0,Not Specified %,1968
0.3276,0.0038738,0.00038738,None kPa,N/A,18146,['C'],A,Vacuum adiabatic calorimetry,"origin: commercial source,99.0 % (total),stated by supplier",99.0,Not Specified %,1968
0.3382,0.0049696,0.00049696,None kPa,N/A,18146,['C'],A,Vacuum adiabatic calorimetry,"origin: commercial source,99.0 % (total),stated by supplier",99.0,Not Specified %,1968
0.3631,0.0045903,0.00045903,None kPa,N/A,18146,['C'],A,Vacuum adiabatic calorimetry,"origin: commercial source,99.0 % (total),stated by supplier",99.0,Not Specified %,1968
0.3942,0.0047608,0.00047608,None kPa,N/A,18146,['C'],A,Vacuum adiabatic calorimetry,"origin: commercial source,99.0 % (total),stated by supplier",99.0,Not Specified %,1968
0.4195,0.0050903,0.00050903,None kPa,N/A,18146,['C'],A,Vacuum adiabatic calorimetry,"origin: commercial source,99.0 % (total),stated by supplier",99.0,Not Specified %,1968
0.4423,0.0055774,0.00055774,None kPa,N/A,18146,['C'],A,Vacuum adiabatic calorimetry,"origin: commercial source,99.0 % (total),stated by supplier",99.0,Not Specified %,1968
0.4713,0.0061237,0.00061237,None kPa,N/A,18146,['C'],A,Vacuum adiabatic calorimetry,"origin: commercial source,99.0 % (total),stated by supplier",99.0,Not Specified %,1968
0.5152,0.0054889,0.00054889,None kPa,N/A,18146,['C'],A,Vacuum adiabatic calorimetry,"origin: commercial source,99.0 % (total),stated by supplier",99.0,Not Specified %,1968
0.5472,0.0069107,0.00069107,None kPa,N/A,18146,['C'],A,Vacuum adiabatic calorimetry,"origin: commercial source,99.0 % (total),stated by supplier",99.0,Not Specified %,1968
0.5929,0.0068079,0.00068079,None kPa,N/A,18146,['C'],A,Vacuum adiabatic calorimetry,"origin: commercial source,99.0 % (total),stated by supplier",99.0,Not Specified %,1968
0.6307,0.0089414,0.00089414,None kPa,N/A,18146,['C'],A,Vacuum adiabatic calorimetry,"origin: commercial source,99.0 % (total),stated by supplier",99.0,Not Specified %,1968
0.6592,0.009258,0.0009258,None kPa,N/A,18146,['C'],A,Vacuum adiabatic calorimetry,"origin: commercial source,99.0 % (total),stated by supplier",99.0,Not Specified %,1968
0.6855,0.0088364,0.00088364,None kPa,N/A,18146,['C'],A,Vacuum adiabatic calorimetry,"origin: commercial source,99.0 % (total),stated by supplier",99.0,Not Specified %,1968
0.734,0.0079316,0.00079316,None kPa,N/A,18146,['C'],A,Vacuum adiabatic calorimetry,"origin: commercial source,99.0 % (total),stated by supplier",99.0,Not Specified %,1968
0.7825,0.0083232,0.00083232,None kPa,N/A,18146,['C'],A,Vacuum adiabatic calorimetry,"origin: commercial source,99.0 % (total),stated by supplier",99.0,Not Specified %,1968
0.8746,0.0093496,0.00093496,None kPa,N/A,18146,['C'],A,Vacuum adiabatic calorimetry,"origin: commercial source,99.0 % (total),stated by supplier",99.0,Not Specified %,1968
0.92,0.0102149,0.00102149,None kPa,N/A,18146,['C'],A,Vacuum adiabatic calorimetry,"origin: commercial source,99.0 % (total),stated by supplier",99.0,Not Specified %,1968
0.9723,0.0118136,0.00118136,None kPa,N/A,18146,['C'],A,Vacuum adiabatic calorimetry,"origin: commercial source,99.0 % (total),stated by supplier",99.0,Not Specified %,1968
1.0203,0.0112788,0.00112788,None kPa,N/A,18146,['C'],A,Vacuum adiabatic calorimetry,"origin: commercial source,99.0 % (total),stated by supplier",99.0,Not Specified %,1968
1.0822,0.012492,0.0012492,None kPa,N/A,18146,['C'],A,Vacuum adiabatic calorimetry,"origin: commercial source,99.0 % (total),stated by supplier",99.0,Not Specified %,1968
1.1521,0.0125739,0.00125739,None kPa,N/A,18146,['C'],A,Vacuum adiabatic calorimetry,"origin: commercial source,99.0 % (total),stated by supplier",99.0,Not Specified %,1968
1.2202,0.0150258,0.00150258,None kPa,N/A,18146,['C'],A,Vacuum adiabatic calorimetry,"origin: commercial source,99.0 % (total),stated by supplier",99.0,Not Specified %,1968
1.354,0.0152577,0.00152577,None kPa,N/A,18146,['C'],A,Vacuum adiabatic calorimetry,"origin: commercial source,99.0 % (total),stated by supplier",99.0,Not Specified %,1968
1.4551,0.0167742,0.00167742,None kPa,N/A,18146,['C'],A,Vacuum adiabatic calorimetry,"origin: commercial source,99.0 % (total),stated by supplier",99.0,Not Specified %,1968
1.5445,0.0184258,0.00184258,None kPa,N/A,18146,['C'],A,Vacuum adiabatic calorimetry,"origin: commercial source,99.0 % (total),stated by supplier",99.0,Not Specified %,1968
1.6361,0.019143,0.0019143,None kPa,N/A,18146,['C'],A,Vacuum adiabatic calorimetry,"origin: commercial source,99.0 % (total),stated by supplier",99.0,Not Specified %,1968
1.7249,0.021593,0.0021593,None kPa,N/A,18146,['C'],A,Vacuum adiabatic calorimetry,"origin: commercial source,99.0 % (total),stated by supplier",99.0,Not Specified %,1968
1.8221,0.0228814,0.00228814,None kPa,N/A,18146,['C'],A,Vacuum adiabatic calorimetry,"origin: commercial source,99.0 % (total),stated by supplier",99.0,Not Specified %,1968
0.3213,0.0048988,0.00048988,None kPa,N/A,18146,['C'],A,Vacuum adiabatic calorimetry,"origin: commercial source,99.0 % (total),stated by supplier",99.0,Not Specified %,1968
