Repository: amr8004/PureElementPRL

# Pure Element Thermodynamic modeling with 3rd generation CALPHAD models for multiple elements

## Description
Jupyter notebook for modeling pure elements with selected models via python tools pycalphad and ESPEI

## Running Tutorial
Creating a codespace should immediately open the desired notebook. Just change the element as desired (non-case sensitive) and set what SGTE structure (FCC_A1, BCC_A2, etc.) you would like to compare against.

## Further Resources

## Citation

File: CpCSV/Cu_CP_data.csv (part 2 of 16)
Temperature: K,Heat capacity at constant pressure Cp: J/K/mol,Uncertainty,Pressure,Ref Temp,Data Set ID,State,Representation,Method,Description,Purity,Purity Units,Year
1.781,0.001486,1.1888e-05,None kPa,N/A,9208,['C'],A,Low temperature calorimetry set up,"origin: commercial source,99.999 % (total),",99.999,Not Specified %,1956
1.858,0.001594,1.2752e-05,None kPa,N/A,9208,['C'],A,Low temperature calorimetry set up,"origin: commercial source,99.999 % (total),",99.999,Not Specified %,1956
1.976,0.00173,1.384e-05,None kPa,N/A,9208,['C'],A,Low temperature calorimetry set up,"origin: commercial source,99.999 % (total),",99.999,Not Specified %,1956
2.079,0.001845,1.476e-05,None kPa,N/A,9208,['C'],A,Low temperature calorimetry set up,"origin: commercial source,99.999 % (total),",99.999,Not Specified %,1956
2.21,0.002034,1.6272e-05,None kPa,N/A,9208,['C'],A,Low temperature calorimetry set up,"origin: commercial source,99.999 % (total),",99.999,Not Specified %,1956
2.348,0.002245,1.796e-05,None kPa,N/A,9208,['C'],A,Low temperature calorimetry set up,"origin: commercial source,99.999 % (total),",99.999,Not Specified %,1956
2.504,0.002489,1.9912e-05,None kPa,N/A,9208,['C'],A,Low temperature calorimetry set up,"origin: commercial source,99.999 % (total),",99.999,Not Specified %,1956
2.578,0.00262,2.096e-05,None kPa,N/A,9208,['C'],A,Low temperature calorimetry set up,"origin: commercial source,99.999 % (total),",99.999,Not Specified %,1956
2.672,0.002784,2.2272e-05,None kPa,N/A,9208,['C'],A,Low temperature calorimetry set up,"origin: commercial source,99.999 % (total),",99.999,Not Specified %,1956
2.765,0.002941,2.3528e-05,None kPa,N/A,9208,['C'],A,Low temperature calorimetry set up,"origin: commercial source,99.999 % (total),",99.999,Not Specified %,1956
2.848,0.003063,2.4504e-05,None kPa,N/A,9208,['C'],A,Low temperature calorimetry set up,"origin: commercial source,99.999 % (total),",99.999,Not Specified %,1956
2.952,0.003285,2.628e-05,None kPa,N/A,9208,['C'],A,Low temperature calorimetry set up,"origin: commercial source,99.999 % (total),",99.999,Not Specified %,1956
3.048,0.003452,2.7616e-05,None kPa,N/A,9208,['C'],A,Low temperature calorimetry set up,"origin: commercial source,99.999 % (total),",99.999,Not Specified %,1956
3.117,0.003624,2.8992e-05,None kPa,N/A,9208,['C'],A,Low temperature calorimetry set up,"origin: commercial source,99.999 % (total),",99.999,Not Specified %,1956
3.187,0.003752,3.0016e-05,None kPa,N/A,9208,['C'],A,Low temperature calorimetry set up,"origin: commercial source,99.999 % (total),",99.999,Not Specified %,1956
3.28,0.003976,3.1808e-05,None kPa,N/A,9208,['C'],A,Low temperature calorimetry set up,"origin: commercial source,99.999 % (total),",99.999,Not Specified %,1956
3.367,0.004161,3.3288e-05,None kPa,N/A,9208,['C'],A,Low temperature calorimetry set up,"origin: commercial source,99.999 % (total),",99.999,Not Specified %,1956
3.435,0.004327,3.4616e-05,None kPa,N/A,9208,['C'],A,Low temperature calorimetry set up,"origin: commercial source,99.999 % (total),",99.999,Not Specified %,1956
3.504,0.004468,3.5744e-05,None kPa,N/A,9208,['C'],A,Low temperature calorimetry set up,"origin: commercial source,99.999 % (total),",99.999,Not Specified %,1956
3.563,0.004638,3.7104e-05,None kPa,N/A,9208,['C'],A,Low temperature calorimetry set up,"origin: commercial source,99.999 % (total),",99.999,Not Specified %,1956
3.63,0.004781,3.8248e-05,None kPa,N/A,9208,['C'],A,Low temperature calorimetry set up,"origin: commercial source,99.999 % (total),",99.999,Not Specified %,1956
3.726,0.004996,3.9968e-05,None kPa,N/A,9208,['C'],A,Low temperature calorimetry set up,"origin: commercial source,99.999 % (total),",99.999,Not Specified %,1956
3.784,0.005214,4.1712e-05,None kPa,N/A,9208,['C'],A,Low temperature calorimetry set up,"origin: commercial source,99.999 % (total),",99.999,Not Specified %,1956
3.873,0.005452,4.3616e-05,None kPa,N/A,9208,['C'],A,Low temperature calorimetry set up,"origin: commercial source,99.999 % (total),",99.999,Not Specified %,1956
3.947,0.005671,4.5368e-05,None kPa,N/A,9208,['C'],A,Low temperature calorimetry set up,"origin: commercial source,99.999 % (total),",99.999,Not Specified %,1956
4.063,0.006095,4.876e-05,None kPa,N/A,9208,['C'],A,Low temperature calorimetry set up,"origin: commercial source,99.999 % (total),",99.999,Not Specified %,1956
2.107,0.001887,1.5096e-05,None kPa,N/A,9209,['C'],A,Low temperature calorimetry set up,"origin: commercial source,99.9 % (total),stated by supplier",99.9,Not Specified %,1956
2.26,0.002101,1.6808e-05,None kPa,N/A,9209,['C'],A,Low temperature calorimetry set up,"origin: commercial source,99.9 % (total),stated by supplier",99.9,Not Specified %,1956
2.307,0.002172,1.7376e-05,None kPa,N/A,9209,['C'],A,Low temperature calorimetry set up,"origin: commercial source,99.9 % (total),stated by supplier",99.9,Not Specified %,1956
2.393,0.002284,1.8272e-05,None kPa,N/A,9209,['C'],A,Low temperature calorimetry set up,"origin: commercial source,99.9 % (total),stated by supplier",99.9,Not Specified %,1956
2.488,0.002448,1.9584e-05,None kPa,N/A,9209,['C'],A,Low temperature calorimetry set up,"origin: commercial source,99.9 % (total),stated by supplier",99.9,Not Specified %,1956
2.675,0.002786,2.2288e-05,None kPa,N/A,9209,['C'],A,Low temperature calorimetry set up,"origin: commercial source,99.9 % (total),stated by supplier",99.9,Not Specified %,1956
2.749,0.002883,2.3064e-05,None kPa,N/A,9209,['C'],A,Low temperature calorimetry set up,"origin: commercial source,99.9 % (total),stated by supplier",99.9,Not Specified %,1956
2.835,0.003054,2.4432e-05,None kPa,N/A,9209,['C'],A,Low temperature calorimetry set up,"origin: commercial source,99.9 % (total),stated by supplier",99.9,Not Specified %,1956
2.889,0.003153,2.5224e-05,None kPa,N/A,9209,['C'],A,Low temperature calorimetry set up,"origin: commercial source,99.9 % (total),stated by supplier",99.9,Not Specified %,1956
2.926,0.00322,2.576e-05,None kPa,N/A,9209,['C'],A,Low temperature calorimetry set up,"origin: commercial source,99.9 % (total),stated by supplier",99.9,Not Specified %,1956
2.968,0.003334,2.6672e-05,None kPa,N/A,9209,['C'],A,Low temperature calorimetry set up,"origin: commercial source,99.9 % (total),stated by supplier",99.9,Not Specified %,1956
3.007,0.003377,2.7016e-05,None kPa,N/A,9209,['C'],A,Low temperature calorimetry set up,"origin: commercial source,99.9 % (total),stated by supplier",99.9,Not Specified %,1956
3.068,0.003533,2.8264e-05,None kPa,N/A,9209,['C'],A,Low temperature calorimetry set up,"origin: commercial source,99.9 % (total),stated by supplier",99.9,Not Specified %,1956
3.115,0.003601,2.8808e-05,None kPa,N/A,9209,['C'],A,Low temperature calorimetry set up,"origin: commercial source,99.9 % (total),stated by supplier",99.9,Not Specified %,1956
3.181,0.003729,2.9832e-05,None kPa,N/A,9209,['C'],A,Low temperature calorimetry set up,"origin: commercial source,99.9 % (total),stated by supplier",99.9,Not Specified %,1956
3.239,0.003886,3.1088e-05,None kPa,N/A,9209,['C'],A,Low temperature calorimetry set up,"origin: commercial source,99.9 % (total),stated by supplier",99.9,Not Specified %,1956
3.297,0.003982,3.1856e-05,None kPa,N/A,9209,['C'],A,Low temperature calorimetry set up,"origin: commercial source,99.9 % (total),stated by supplier",99.9,Not Specified %,1956
3.312,0.004045,3.236e-05,None kPa,N/A,9209,['C'],A,Low temperature calorimetry set up,"origin: commercial source,99.9 % (total),stated by supplier",99.9,Not Specified %,1956
3.367,0.004207,3.3656e-05,None kPa,N/A,9209,['C'],A,Low temperature calorimetry set up,"origin: commercial source,99.9 % (total),stated by supplier",99.9,Not Specified %,1956
3.408,0.004289,3.4312e-05,None kPa,N/A,9209,['C'],A,Low temperature calorimetry set up,"origin: commercial source,99.9 % (total),stated by supplier",99.9,Not Specified %,1956
3.434,0.004323,3.4584e-05,None kPa,N/A,9209,['C'],A,Low temperature calorimetry set up,"origin: commercial source,99.9 % (total),stated by supplier",99.9,Not Specified %,1956
3.493,0.004444,3.5552e-05,None kPa,N/A,9209,['C'],A,Low temperature calorimetry set up,"origin: commercial source,99.9 % (total),stated by supplier",99.9,Not Specified %,1956
3.556,0.004628,3.7024e-05,None kPa,N/A,9209,['C'],A,Low temperature calorimetry set up,"origin: commercial source,99.9 % (total),stated by supplier",99.9,Not Specified %,1956
3.577,0.004704,3.7632e-05,None kPa,N/A,9209,['C'],A,Low temperature calorimetry set up,"origin: commercial source,99.9 % (total),stated by supplier",99.9,Not Specified %,1956
3.634,0.004858,3.8864e-05,None kPa,N/A,9209,['C'],A,Low temperature calorimetry set up,"origin: commercial source,99.9 % (total),stated by supplier",99.9,Not Specified %,1956
3.701,0.004998,3.9984e-05,None kPa,N/A,9209,['C'],A,Low temperature calorimetry set up,"origin: commercial source,99.9 % (total),stated by supplier",99.9,Not Specified %,1956
3.729,0.005125,4.1e-05,None kPa,N/A,9209,['C'],A,Low temperature calorimetry set up,"origin: commercial source,99.9 % (total),stated by supplier",99.9,Not Specified %,1956
3.793,0.005299,4.2392e-05,None kPa,N/A,9209,['C'],A,Low temperature calorimetry set up,"origin: commercial source,99.9 % (total),stated by supplier",99.9,Not Specified %,1956
3.853,0.005415,4.332e-05,None kPa,N/A,9209,['C'],A,Low temperature calorimetry set up,"origin: commercial source,99.9 % (total),stated by supplier",99.9,Not Specified %,1956
3.879,0.005514,4.4112e-05,None kPa,N/A,9209,['C'],A,Low temperature calorimetry set up,"origin: commercial source,99.9 % (total),stated by supplier",99.9,Not Specified %,1956
4.009,0.005918,4.7344e-05,None kPa,N/A,9209,['C'],A,Low temperature calorimetry set up,"origin: commercial source,99.9 % (total),stated by supplier",99.9,Not Specified %,1956
4.038,0.006073,4.8584e-05,None kPa,N/A,9209,['C'],A,Low temperature calorimetry set up,"origin: commercial source,99.9 % (total),stated by supplier",99.9,Not Specified %,1956
4.147,0.006403,5.1224e-05,None kPa,N/A,9209,['C'],A,Low temperature calorimetry set up,"origin: commercial source,99.9 % (total),stated by supplier",99.9,Not Specified %,1956
4.199,0.006549,5.2392e-05,None kPa,N/A,9209,['C'],A,Low temperature calorimetry set up,"origin: commercial source,99.9 % (total),stated by supplier",99.9,Not Specified %,1956
1.696,0.001377,1.1016e-05,None kPa,N/A,9210,['C'],A,Low temperature calorimetry set up,"origin: commercial source,99.9 % (total),stated by supplier",99.9,Not Specified %,1956
1.778,0.001467,1.1736e-05,None kPa,N/A,9210,['C'],A,Low temperature calorimetry set up,"origin: commercial source,99.9 % (total),stated by supplier",99.9,Not Specified %,1956
1.877,0.001595,1.276e-05,None kPa,N/A,9210,['C'],A,Low temperature calorimetry set up,"origin: commercial source,99.9 % (total),stated by supplier",99.9,Not Specified %,1956
1.944,0.00167,1.336e-05,None kPa,N/A,9210,['C'],A,Low temperature calorimetry set up,"origin: commercial source,99.9 % (total),stated by supplier",99.9,Not Specified %,1956
2.0,0.001756,1.4048e-05,None kPa,N/A,9210,['C'],A,Low temperature calorimetry set up,"origin: commercial source,99.9 % (total),stated by supplier",99.9,Not Specified %,1956
2.04,0.001803,1.4424e-05,None kPa,N/A,9210,['C'],A,Low temperature calorimetry set up,"origin: commercial source,99.9 % (total),stated by supplier",99.9,Not Specified %,1956
2.204,0.002021,1.6168e-05,None kPa,N/A,9210,['C'],A,Low temperature calorimetry set up,"origin: commercial source,99.9 % (total),stated by supplier",99.9,Not Specified %,1956
2.349,0.002222,1.7776e-05,None kPa,N/A,9210,['C'],A,Low temperature calorimetry set up,"origin: commercial source,99.9 % (total),stated by supplier",99.9,Not Specified %,1956
2.599,0.00264,2.112e-05,None kPa,N/A,9210,['C'],A,Low temperature calorimetry set up,"origin: commercial source,99.9 % (total),stated by supplier",99.9,Not Specified %,1956
2.764,0.002936,2.3488e-05,None kPa,N/A,9210,['C'],A,Low temperature calorimetry set up,"origin: commercial source,99.9 % (total),stated by supplier",99.9,Not Specified %,1956
2.949,0.003285,2.628e-05,None kPa,N/A,9210,['C'],A,Low temperature calorimetry set up,"origin: commercial source,99.9 % (total),stated by supplier",99.9,Not Specified %,1956
3.15,0.003688,2.9504e-05,None kPa,N/A,9210,['C'],A,Low temperature calorimetry set up,"origin: commercial source,99.9 % (total),stated by supplier",99.9,Not Specified %,1956
3.343,0.004098,3.2784e-05,None kPa,N/A,9210,['C'],A,Low temperature calorimetry set up,"origin: commercial source,99.9 % (total),stated by supplier",99.9,Not Specified %,1956
3.525,0.004546,3.6368e-05,None kPa,N/A,9210,['C'],A,Low temperature calorimetry set up,"origin: commercial source,99.9 % (total),stated by supplier",99.9,Not Specified %,1956
3.745,0.005152,4.1216e-05,None kPa,N/A,9210,['C'],A,Low temperature calorimetry set up,"origin: commercial source,99.9 % (total),stated by supplier",99.9,Not Specified %,1956
3.918,0.005629,4.5032e-05,None kPa,N/A,9210,['C'],A,Low temperature calorimetry set up,"origin: commercial source,99.9 % (total),stated by supplier",99.9,Not Specified %,1956
4.081,0.006164,4.9312e-05,None kPa,N/A,9210,['C'],A,Low temperature calorimetry set up,"origin: commercial source,99.9 % (total),stated by supplier",99.9,Not Specified %,1956
1.723,0.001616,1.2928e-05,None kPa,N/A,9211,['C'],A,Low temperature calorimetry set up,"origin: commercial source,98.8 % (total),chemical analysis,ingot",98.8,Not Specified %,1956
1.881,0.001817,1.4536e-05,None kPa,N/A,9211,['C'],A,Low temperature calorimetry set up,"origin: commercial source,98.8 % (total),chemical analysis,ingot",98.8,Not Specified %,1956
2.041,0.002063,1.6504e-05,None kPa,N/A,9211,['C'],A,Low temperature calorimetry set up,"origin: commercial source,98.8 % (total),chemical analysis,ingot",98.8,Not Specified %,1956
2.227,0.002304,1.8432e-05,None kPa,N/A,9211,['C'],A,Low temperature calorimetry set up,"origin: commercial source,98.8 % (total),chemical analysis,ingot",98.8,Not Specified %,1956
2.351,0.002524,2.0192e-05,None kPa,N/A,9211,['C'],A,Low temperature calorimetry set up,"origin: commercial source,98.8 % (total),chemical analysis,ingot",98.8,Not Specified %,1956
2.492,0.00273,2.184e-05,None kPa,N/A,9211,['C'],A,Low temperature calorimetry set up,"origin: commercial source,98.8 % (total),chemical analysis,ingot",98.8,Not Specified %,1956
2.603,0.002961,2.3688e-05,None kPa,N/A,9211,['C'],A,Low temperature calorimetry set up,"origin: commercial source,98.8 % (total),chemical analysis,ingot",98.8,Not Specified %,1956
2.742,0.00319,2.552e-05,None kPa,N/A,9211,['C'],A,Low temperature calorimetry set up,"origin: commercial source,98.8 % (total),chemical analysis,ingot",98.8,Not Specified %,1956
2.851,0.003406,2.7248e-05,None kPa,N/A,9211,['C'],A,Low temperature calorimetry set up,"origin: commercial source,98.8 % (total),chemical analysis,ingot",98.8,Not Specified %,1956
2.968,0.003681,2.9448e-05,None kPa,N/A,9211,['C'],A,Low temperature calorimetry set up,"origin: commercial source,98.8 % (total),chemical analysis,ingot",98.8,Not Specified %,1956
3.091,0.003955,3.164e-05,None kPa,N/A,9211,['C'],A,Low temperature calorimetry set up,"origin: commercial source,98.8 % (total),chemical analysis,ingot",98.8,Not Specified %,1956
3.22,0.004214,3.3712e-05,None kPa,N/A,9211,['C'],A,Low temperature calorimetry set up,"origin: commercial source,98.8 % (total),chemical analysis,ingot",98.8,Not Specified %,1956
3.33,0.004493,3.5944e-05,None kPa,N/A,9211,['C'],A,Low temperature calorimetry set up,"origin: commercial source,98.8 % (total),chemical analysis,ingot",98.8,Not Specified %,1956
3.436,0.004761,3.8088e-05,None kPa,N/A,9211,['C'],A,Low temperature calorimetry set up,"origin: commercial source,98.8 % (total),chemical analysis,ingot",98.8,Not Specified %,1956
3.541,0.005002,4.0016e-05,None kPa,N/A,9211,['C'],A,Low temperature calorimetry set up,"origin: commercial source,98.8 % (total),chemical analysis,ingot",98.8,Not Specified %,1956
3.646,0.005338,4.2704e-05,None kPa,N/A,9211,['C'],A,Low temperature calorimetry set up,"origin: commercial source,98.8 % (total),chemical analysis,ingot",98.8,Not Specified %,1956
3.753,0.005644,4.5152e-05,None kPa,N/A,9211,['C'],A,Low temperature calorimetry set up,"origin: commercial source,98.8 % (total),chemical analysis,ingot",98.8,Not Specified %,1956
3.857,0.005959,4.7672e-05,None kPa,N/A,9211,['C'],A,Low temperature calorimetry set up,"origin: commercial source,98.8 % (total),chemical analysis,ingot",98.8,Not Specified %,1956
3.98,0.00632,5.056e-05,None kPa,N/A,9211,['C'],A,Low temperature calorimetry set up,"origin: commercial source,98.8 % (total),chemical analysis,ingot",98.8,Not Specified %,1956
4.094,0.006632,5.3056e-05,None kPa,N/A,9211,['C'],A,Low temperature calorimetry set up,"origin: commercial source,98.8 % (total),chemical analysis,ingot",98.8,Not Specified %,1956
1.83,0.001567,4.7e-05,None kPa,N/A,9573,['C'],A,Vacuum adiabatic calorimetry,"origin: commercial source,99.99 % (total),,rod",99.99,Not Specified %,1957
1.95,0.001722,5.2e-05,None kPa,N/A,9573,['C'],A,Vacuum adiabatic calorimetry,"origin: commercial source,99.99 % (total),,rod",99.99,Not Specified %,1957
2.02,0.001734,5.2e-05,None kPa,N/A,9573,['C'],A,Vacuum adiabatic calorimetry,"origin: commercial source,99.99 % (total),,rod",99.99,Not Specified %,1957
2.27,0.002174,6.5e-05,None kPa,N/A,9573,['C'],A,Vacuum adiabatic calorimetry,"origin: commercial source,99.99 % (total),,rod",99.99,Not Specified %,1957
2.48,0.002458,7.4e-05,None kPa,N/A,9573,['C'],A,Vacuum adiabatic calorimetry,"origin: commercial source,99.99 % (total),,rod",99.99,Not Specified %,1957
2.67,0.002741,5.5e-05,None kPa,N/A,9573,['C'],A,Vacuum adiabatic calorimetry,"origin: commercial source,99.99 % (total),,rod",99.99,Not Specified %,1957
2.85,0.002993,6e-05,None kPa,N/A,9573,['C'],A,Vacuum adiabatic calorimetry,"origin: commercial source,99.99 % (total),,rod",99.99,Not Specified %,1957
2.9,0.003161,6.3e-05,None kPa,N/A,9573,['C'],A,Vacuum adiabatic calorimetry,"origin: commercial source,99.99 % (total),,rod",99.99,Not Specified %,1957
3.07,0.00348,7e-05,None kPa,N/A,9573,['C'],A,Vacuum adiabatic calorimetry,"origin: commercial source,99.99 % (total),,rod",99.99,Not Specified %,1957
3.2,0.003716,7.4e-05,None kPa,N/A,9573,['C'],A,Vacuum adiabatic calorimetry,"origin: commercial source,99.99 % (total),,rod",99.99,Not Specified %,1957
3.27,0.00386,7.7e-05,None kPa,N/A,9573,['C'],A,Vacuum adiabatic calorimetry,"origin: commercial source,99.99 % (total),,rod",99.99,Not Specified %,1957
3.47,0.004377,8.8e-05,None kPa,N/A,9573,['C'],A,Vacuum adiabatic calorimetry,"origin: commercial source,99.99 % (total),,rod",99.99,Not Specified %,1957
3.63,0.004781,9.6e-05,None kPa,N/A,9573,['C'],A,Vacuum adiabatic calorimetry,"origin: commercial source,99.99 % (total),,rod",99.99,Not Specified %,1957
3.84,0.005376,0.000108,None kPa,N/A,9573,['C'],A,Vacuum adiabatic calorimetry,"origin: commercial source,99.99 % (total),,rod",99.99,Not Specified %,1957
4.08,0.005995,0.00012,None kPa,N/A,9573,['C'],A,Vacuum adiabatic calorimetry,"origin: commercial source,99.99 % (total),,rod",99.99,Not Specified %,1957
1.366,0.00113633,3.409e-05,None kPa,N/A,9768,['C'],A,Vacuum adiabatic calorimetry,"origin: commercial source,99.95 % (total),,rod",99.95,Not Specified %,1957
1.398,0.00117265,3.51795e-05,None kPa,N/A,9768,['C'],A,Vacuum adiabatic calorimetry,"origin: commercial source,99.95 % (total),,rod",99.95,Not Specified %,1957
1.436,0.00121742,3.65226e-05,None kPa,N/A,9768,['C'],A,Vacuum adiabatic calorimetry,"origin: commercial source,99.95 % (total),,rod",99.95,Not Specified %,1957
1.463,0.00128373,3.8512e-05,None kPa,N/A,9768,['C'],A,Vacuum adiabatic calorimetry,"origin: commercial source,99.95 % (total),,rod",99.95,Not Specified %,1957
1.494,0.00126516,3.79547e-05,None kPa,N/A,9768,['C'],A,Vacuum adiabatic calorimetry,"origin: commercial source,99.95 % (total),,rod",99.95,Not Specified %,1957
1.537,0.00131386,3.94158e-05,None kPa,N/A,9768,['C'],A,Vacuum adiabatic calorimetry,"origin: commercial source,99.95 % (total),,rod",99.95,Not Specified %,1957
1.56,0.00132135,3.96405e-05,None kPa,N/A,9768,['C'],A,Vacuum adiabatic calorimetry,"origin: commercial source,99.95 % (total),,rod",99.95,Not Specified %,1957
1.593,0.00135298,4.05894e-05,None kPa,N/A,9768,['C'],A,Vacuum adiabatic calorimetry,"origin: commercial source,99.95 % (total),,rod",99.95,Not Specified %,1957
1.61,0.0013152,3.9456e-05,None kPa,N/A,9768,['C'],A,Vacuum adiabatic calorimetry,"origin: commercial source,99.95 % (total),,rod",99.95,Not Specified %,1957
1.629,0.00137206,4.11618e-05,None kPa,N/A,9768,['C'],A,Vacuum adiabatic calorimetry,"origin: commercial source,99.95 % (total),,rod",99.95,Not Specified %,1957
1.665,0.00143612,4.30835e-05,None kPa,N/A,9768,['C'],A,Vacuum adiabatic calorimetry,"origin: commercial source,99.95 % (total),,rod",99.95,Not Specified %,1957
1.687,0.00142428,4.27283e-05,None kPa,N/A,9768,['C'],A,Vacuum adiabatic calorimetry,"origin: commercial source,99.95 % (total),,rod",99.95,Not Specified %,1957
1.702,0.00153808,4.61424e-05,None kPa,N/A,9768,['C'],A,Vacuum adiabatic calorimetry,"origin: commercial source,99.95 % (total),,rod",99.95,Not Specified %,1957
1.737,0.00159954,4.79863e-05,None kPa,N/A,9768,['C'],A,Vacuum adiabatic calorimetry,"origin: commercial source,99.95 % (total),,rod",99.95,Not Specified %,1957
1.746,0.00151963,4.55889e-05,None kPa,N/A,9768,['C'],A,Vacuum adiabatic calorimetry,"origin: commercial source,99.95 % (total),,rod",99.95,Not Specified %,1957
1.774,0.00156745,4.70236e-05,None kPa,N/A,9768,['C'],A,Vacuum adiabatic calorimetry,"origin: commercial source,99.95 % (total),,rod",99.95,Not Specified %,1957
1.8,0.0015772,4.7316e-05,None kPa,N/A,9768,['C'],A,Vacuum adiabatic calorimetry,"origin: commercial source,99.95 % (total),,rod",99.95,Not Specified %,1957
1.844,0.00167824,5.03473e-05,None kPa,N/A,9768,['C'],A,Vacuum adiabatic calorimetry,"origin: commercial source,99.95 % (total),,rod",99.95,Not Specified %,1957
1.848,0.00160954,4.82863e-05,None kPa,N/A,9768,['C'],A,Vacuum adiabatic calorimetry,"origin: commercial source,99.95 % (total),,rod",99.95,Not Specified %,1957
1.878,0.00169448,5.08343e-05,None kPa,N/A,9768,['C'],A,Vacuum adiabatic calorimetry,"origin: commercial source,99.95 % (total),,rod",99.95,Not Specified %,1957
1.93,0.00178506,5.35519e-05,None kPa,N/A,9768,['C'],A,Vacuum adiabatic calorimetry,"origin: commercial source,99.95 % (total),,rod",99.95,Not Specified %,1957
1.974,0.00185753,5.57259e-05,None kPa,N/A,9768,['C'],A,Vacuum adiabatic calorimetry,"origin: commercial source,99.95 % (total),,rod",99.95,Not Specified %,1957
2.034,0.00187343,5.62028e-05,None kPa,N/A,9768,['C'],A,Vacuum adiabatic calorimetry,"origin: commercial source,99.95 % (total),,rod",99.95,Not Specified %,1957
2.042,0.00193778,5.81333e-05,None kPa,N/A,9768,['C'],A,Vacuum adiabatic calorimetry,"origin: commercial source,99.95 % (total),,rod",99.95,Not Specified %,1957
2.087,0.00197736,5.93208e-05,None kPa,N/A,9768,['C'],A,Vacuum adiabatic calorimetry,"origin: commercial source,99.95 % (total),,rod",99.95,Not Specified %,1957
2.113,0.002063,6.18901e-05,None kPa,N/A,9768,['C'],A,Vacuum adiabatic calorimetry,"origin: commercial source,99.95 % (total),,rod",99.95,Not Specified %,1957
2.145,0.00204288,6.12864e-05,None kPa,N/A,9768,['C'],A,Vacuum adiabatic calorimetry,"origin: commercial source,99.95 % (total),,rod",99.95,Not Specified %,1957
2.205,0.00213484,6.40453e-05,None kPa,N/A,9768,['C'],A,Vacuum adiabatic calorimetry,"origin: commercial source,99.95 % (total),,rod",99.95,Not Specified %,1957
2.226,0.0021776,6.53281e-05,None kPa,N/A,9768,['C'],A,Vacuum adiabatic calorimetry,"origin: commercial source,99.95 % (total),,rod",99.95,Not Specified %,1957
2.241,0.00227024,6.81072e-05,None kPa,N/A,9768,['C'],A,Vacuum adiabatic calorimetry,"origin: commercial source,99.95 % (total),,rod",99.95,Not Specified %,1957
2.275,0.00220413,6.61239e-05,None kPa,N/A,9768,['C'],A,Vacuum adiabatic calorimetry,"origin: commercial source,99.95 % (total),,rod",99.95,Not Specified %,1957
2.291,0.00235559,7.06678e-05,None kPa,N/A,9768,['C'],A,Vacuum adiabatic calorimetry,"origin: commercial source,99.95 % (total),,rod",99.95,Not Specified %,1957
2.331,0.00229551,6.88653e-05,None kPa,N/A,9768,['C'],A,Vacuum adiabatic calorimetry,"origin: commercial source,99.95 % (total),,rod",99.95,Not Specified %,1957
2.339,0.00242521,7.27564e-05,None kPa,N/A,9768,['C'],A,Vacuum adiabatic calorimetry,"origin: commercial source,99.95 % (total),,rod",99.95,Not Specified %,1957
2.362,0.00233865,7.01594e-05,None kPa,N/A,9768,['C'],A,Vacuum adiabatic calorimetry,"origin: commercial source,99.95 % (total),,rod",99.95,Not Specified %,1957
2.428,0.00254747,7.64241e-05,None kPa,N/A,9768,['C'],A,Vacuum adiabatic calorimetry,"origin: commercial source,99.95 % (total),,rod",99.95,Not Specified %,1957
2.437,0.0024673,7.40191e-05,None kPa,N/A,9768,['C'],A,Vacuum adiabatic calorimetry,"origin: commercial source,99.95 % (total),,rod",99.95,Not Specified %,1957
2.461,0.00248789,7.46367e-05,None kPa,N/A,9768,['C'],A,Vacuum adiabatic calorimetry,"origin: commercial source,99.95 % (total),,rod",99.95,Not Specified %,1957
2.541,0.00260349,7.81048e-05,None kPa,N/A,9768,['C'],A,Vacuum adiabatic calorimetry,"origin: commercial source,99.95 % (total),,rod",99.95,Not Specified %,1957
2.545,0.00280638,8.41913e-05,None kPa,N/A,9768,['C'],A,Vacuum adiabatic calorimetry,"origin: commercial source,99.95 % (total),,rod",99.95,Not Specified %,1957
2.545,0.00271228,8.13683e-05,None kPa,N/A,9768,['C'],A,Vacuum adiabatic calorimetry,"origin: commercial source,99.95 % (total),,rod",99.95,Not Specified %,1957
2.626,0.00280412,8.41235e-05,None kPa,N/A,9768,['C'],A,Vacuum adiabatic calorimetry,"origin: commercial source,99.95 % (total),,rod",99.95,Not Specified %,1957
2.696,0.00300357,9.0107e-05,None kPa,N/A,9768,['C'],A,Vacuum adiabatic calorimetry,"origin: commercial source,99.95 % (total),,rod",99.95,Not Specified %,1957
2.731,0.00301926,9.05777e-05,None kPa,N/A,9768,['C'],A,Vacuum adiabatic calorimetry,"origin: commercial source,99.95 % (total),,rod",99.95,Not Specified %,1957
2.736,0.00307578,9.22735e-05,None kPa,N/A,9768,['C'],A,Vacuum adiabatic calorimetry,"origin: commercial source,99.95 % (total),,rod",99.95,Not Specified %,1957
2.829,0.00322787,9.68362e-05,None kPa,N/A,9768,['C'],A,Vacuum adiabatic calorimetry,"origin: commercial source,99.95 % (total),,rod",99.95,Not Specified %,1957
2.858,0.00322072,9.66215e-05,None kPa,N/A,9768,['C'],A,Vacuum adiabatic calorimetry,"origin: commercial source,99.95 % (total),,rod",99.95,Not Specified %,1957
2.927,0.00337883,0.000101365,None kPa,N/A,9768,['C'],A,Vacuum adiabatic calorimetry,"origin: commercial source,99.95 % (total),,rod",99.95,Not Specified %,1957
2.936,0.00347423,0.000104227,None kPa,N/A,9768,['C'],A,Vacuum adiabatic calorimetry,"origin: commercial source,99.95 % (total),,rod",99.95,Not Specified %,1957
3.038,0.00367,0.0001101,None kPa,N/A,9768,['C'],A,Vacuum adiabatic calorimetry,"origin: commercial source,99.95 % (total),,rod",99.95,Not Specified %,1957
3.113,0.00381447,0.000114434,None kPa,N/A,9768,['C'],A,Vacuum adiabatic calorimetry,"origin: commercial source,99.95 % (total),,rod",99.95,Not Specified %,1957
3.15,0.00388786,0.000116636,None kPa,N/A,9768,['C'],A,Vacuum adiabatic calorimetry,"origin: commercial source,99.95 % (total),,rod",99.95,Not Specified %,1957
3.226,0.00406137,0.000121841,None kPa,N/A,9768,['C'],A,Vacuum adiabatic calorimetry,"origin: commercial source,99.95 % (total),,rod",99.95,Not Specified %,1957
3.227,0.00411785,0.000123536,None kPa,N/A,9768,['C'],A,Vacuum adiabatic calorimetry,"origin: commercial source,99.95 % (total),,rod",99.95,Not Specified %,1957
3.321,0.00428358,0.000128507,None kPa,N/A,9768,['C'],A,Vacuum adiabatic calorimetry,"origin: commercial source,99.95 % (total),,rod",99.95,Not Specified %,1957
3.436,0.00460575,0.000138172,None kPa,N/A,9768,['C'],A,Vacuum adiabatic calorimetry,"origin: commercial source,99.95 % (total),,rod",99.95,Not Specified %,1957
3.529,0.00481411,0.000144423,None kPa,N/A,9768,['C'],A,Vacuum adiabatic calorimetry,"origin: commercial source,99.95 % (total),,rod",99.95,Not Specified %,1957
3.617,0.00516933,0.00015508,None kPa,N/A,9768,['C'],A,Vacuum adiabatic calorimetry,"origin: commercial source,99.95 % (total),,rod",99.95,Not Specified %,1957
3.715,0.00548773,0.000164632,None kPa,N/A,9768,['C'],A,Vacuum adiabatic calorimetry,"origin: commercial source,99.95 % (total),,rod",99.95,Not Specified %,1957
3.818,0.005712,0.00017136,None kPa,N/A,9768,['C'],A,Vacuum adiabatic calorimetry,"origin: commercial source,99.95 % (total),,rod",99.95,Not Specified %,1957
3.832,0.00584379,0.000175314,None kPa,N/A,9768,['C'],A,Vacuum adiabatic calorimetry,"origin: commercial source,99.95 % (total),,rod",99.95,Not Specified %,1957
3.929,0.00606847,0.000182054,None kPa,N/A,9768,['C'],A,Vacuum adiabatic calorimetry,"origin: commercial source,99.95 % (total),,rod",99.95,Not Specified %,1957
3.931,0.00603375,0.000181012,None kPa,N/A,9768,['C'],A,Vacuum adiabatic calorimetry,"origin: commercial source,99.95 % (total),,rod",99.95,Not Specified %,1957
4.033,0.00630905,0.000189272,None kPa,N/A,9768,['C'],A,Vacuum adiabatic calorimetry,"origin: commercial source,99.95 % (total),,rod",99.95,Not Specified %,1957
4.038,0.00647474,0.000194242,None kPa,N/A,9768,['C'],A,Vacuum adiabatic calorimetry,"origin: commercial source,99.95 % (total),,rod",99.95,Not Specified %,1957
4.049,0.006417,0.00019251,None kPa,N/A,9768,['C'],A,Vacuum adiabatic calorimetry,"origin: commercial source,99.95 % (total),,rod",99.95,Not Specified %,1957
4.131,0.00665716,0.000199715,None kPa,N/A,9768,['C'],A,Vacuum adiabatic calorimetry,"origin: commercial source,99.95 % (total),,rod",99.95,Not Specified %,1957
0.96,0.000704,2.112e-05,None kPa,N/A,10377,['C'],A,Vacuum adiabatic calorimetry,"not stated,99.999 %",99.999,Not Specified %,1958
1.11,0.00083,2.49e-05,None kPa,N/A,10377,['C'],A,Vacuum adiabatic calorimetry,"not stated,99.999 %",99.999,Not Specified %,1958
1.18,0.000895,2.685e-05,None kPa,N/A,10377,['C'],A,Vacuum adiabatic calorimetry,"not stated,99.999 %",99.999,Not Specified %,1958
1.4,0.001096,3.288e-05,None kPa,N/A,10377,['C'],A,Vacuum adiabatic calorimetry,"not stated,99.999 %",99.999,Not Specified %,1958
1.55,0.001253,3.759e-05,None kPa,N/A,10377,['C'],A,Vacuum adiabatic calorimetry,"not stated,99.999 %",99.999,Not Specified %,1958
1.72,0.001437,4.311e-05,None kPa,N/A,10377,['C'],A,Vacuum adiabatic calorimetry,"not stated,99.999 %",99.999,Not Specified %,1958
1.91,0.001655,4.965e-05,None kPa,N/A,10377,['C'],A,Vacuum adiabatic calorimetry,"not stated,99.999 %",99.999,Not Specified %,1958
2.11,0.001906,5.718e-05,None kPa,N/A,10377,['C'],A,Vacuum adiabatic calorimetry,"not stated,99.999 %",99.999,Not Specified %,1958
2.16,0.001985,5.955e-05,None kPa,N/A,10377,['C'],A,Vacuum adiabatic calorimetry,"not stated,99.999 %",99.999,Not Specified %,1958
2.32,0.002214,6.642e-05,None kPa,N/A,10377,['C'],A,Vacuum adiabatic calorimetry,"not stated,99.999 %",99.999,Not Specified %,1958
2.38,0.0023,6.9e-05,None kPa,N/A,10377,['C'],A,Vacuum adiabatic calorimetry,"not stated,99.999 %",99.999,Not Specified %,1958
2.6,0.002655,7.965e-05,None kPa,N/A,10377,['C'],A,Vacuum adiabatic calorimetry,"not stated,99.999 %",99.999,Not Specified %,1958
2.66,0.002752,8.256e-05,None kPa,N/A,10377,['C'],A,Vacuum adiabatic calorimetry,"not stated,99.999 %",99.999,Not Specified %,1958
2.91,0.003197,9.591e-05,None kPa,N/A,10377,['C'],A,Vacuum adiabatic calorimetry,"not stated,99.999 %",99.999,Not Specified %,1958
2.97,0.003323,9.969e-05,None kPa,N/A,10377,['C'],A,Vacuum adiabatic calorimetry,"not stated,99.999 %",99.999,Not Specified %,1958
3.31,0.004042,0.00012126,None kPa,N/A,10377,['C'],A,Vacuum adiabatic calorimetry,"not stated,99.999 %",99.999,Not Specified %,1958
3.35,0.004142,0.00012426,None kPa,N/A,10377,['C'],A,Vacuum adiabatic calorimetry,"not stated,99.999 %",99.999,Not Specified %,1958
3.58,0.004689,0.00014067,None kPa,N/A,10377,['C'],A,Vacuum adiabatic calorimetry,"not stated,99.999 %",99.999,Not Specified %,1958
3.66,0.004918,0.00014754,None kPa,N/A,10377,['C'],A,Vacuum adiabatic calorimetry,"not stated,99.999 %",99.999,Not Specified %,1958
3.77,0.005208,0.00015624,None kPa,N/A,10377,['C'],A,Vacuum adiabatic calorimetry,"not stated,99.999 %",99.999,Not Specified %,1958
4.01,0.005898,0.00017694,None kPa,N/A,10377,['C'],A,Vacuum adiabatic calorimetry,"not stated,99.999 %",99.999,Not Specified %,1958
4.17,0.006408,0.00019224,None kPa,N/A,10377,['C'],A,Vacuum adiabatic calorimetry,"not stated,99.999 %",99.999,Not Specified %,1958
0.25,0.000172,5.16e-06,None kPa,N/A,10377,['C'],A,Vacuum adiabatic calorimetry,"not stated,99.999 %",99.999,Not Specified %,1958
0.29,0.000201,6.03e-06,None kPa,N/A,10377,['C'],A,Vacuum adiabatic calorimetry,"not stated,99.999 %",99.999,Not Specified %,1958
0.32,0.000226,6.78e-06,None kPa,N/A,10377,['C'],A,Vacuum adiabatic calorimetry,"not stated,99.999 %",99.999,Not Specified %,1958
0.36,0.00025,7.5e-06,None kPa,N/A,10377,['C'],A,Vacuum adiabatic calorimetry,"not stated,99.999 %",99.999,Not Specified %,1958
0.39,0.000274,8.22e-06,None kPa,N/A,10377,['C'],A,Vacuum adiabatic calorimetry,"not stated,99.999 %",99.999,Not Specified %,1958
0.41,0.000285,8.55e-06,None kPa,N/A,10377,['C'],A,Vacuum adiabatic calorimetry,"not stated,99.999 %",99.999,Not Specified %,1958
0.44,0.000307,9.21e-06,None kPa,N/A,10377,['C'],A,Vacuum adiabatic calorimetry,"not stated,99.999 %",99.999,Not Specified %,1958
0.49,0.000343,1.029e-05,None kPa,N/A,10377,['C'],A,Vacuum adiabatic calorimetry,"not stated,99.999 %",99.999,Not Specified %,1958
0.52,0.000362,1.086e-05,None kPa,N/A,10377,['C'],A,Vacuum adiabatic calorimetry,"not stated,99.999 %",99.999,Not Specified %,1958
0.56,0.000392,1.176e-05,None kPa,N/A,10377,['C'],A,Vacuum adiabatic calorimetry,"not stated,99.999 %",99.999,Not Specified %,1958
0.6,0.000422,1.266e-05,None kPa,N/A,10377,['C'],A,Vacuum adiabatic calorimetry,"not stated,99.999 %",99.999,Not Specified %,1958
0.64,0.000454,1.362e-05,None kPa,N/A,10377,['C'],A,Vacuum adiabatic calorimetry,"not stated,99.999 %",99.999,Not Specified %,1958
0.67,0.000477,1.431e-05,None kPa,N/A,10377,['C'],A,Vacuum adiabatic calorimetry,"not stated,99.999 %",99.999,Not Specified %,1958
0.73,0.000521,1.563e-05,None kPa,N/A,10377,['C'],A,Vacuum adiabatic calorimetry,"not stated,99.999 %",99.999,Not Specified %,1958
0.8,0.000581,1.743e-05,None kPa,N/A,10377,['C'],A,Vacuum adiabatic calorimetry,"not stated,99.999 %",99.999,Not Specified %,1958
0.9,0.000659,1.977e-05,None kPa,N/A,10377,['C'],A,Vacuum adiabatic calorimetry,"not stated,99.999 %",99.999,Not Specified %,1958
0.92,0.000676,2.028e-05,None kPa,N/A,10377,['C'],A,Vacuum adiabatic calorimetry,"not stated,99.999 %",99.999,Not Specified %,1958
1.0,0.000737,2.211e-05,None kPa,N/A,10377,['C'],A,Vacuum adiabatic calorimetry,"not stated,99.999 %",99.999,Not Specified %,1958
0.408,0.000354,2.478e-05,1.33322e-11 kPa,N/A,10703,['C'],A,Low temperature calorimetry set up,not stated,,,1959
0.406,0.000301,2.107e-05,None kPa,N/A,10703,['C'],A,Low temperature calorimetry set up,not stated,,,1959
0.376,0.000296,2.072e-05,None kPa,N/A,10703,['C'],A,Low temperature calorimetry set up,not stated,,,1959
0.362,0.000285,1.995e-05,None kPa,N/A,10703,['C'],A,Low temperature calorimetry set up,not stated,,,1959
0.366,0.000276,1.932e-05,None kPa,N/A,10703,['C'],A,Low temperature calorimetry set up,not stated,,,1959
0.37,0.000308,2.156e-05,None kPa,N/A,10703,['C'],A,Low temperature calorimetry set up,not stated,,,1959
0.377,0.000316,2.212e-05,None kPa,N/A,10703,['C'],A,Low temperature calorimetry set up,not stated,,,1959
0.377,0.00031,2.17e-05,None kPa,N/A,10703,['C'],A,Low temperature calorimetry set up,not stated,,,1959
0.393,0.000348,2.436e-05,None kPa,N/A,10703,['C'],A,Low temperature calorimetry set up,not stated,,,1959
0.509,0.00036,2.52e-05,None kPa,N/A,10703,['C'],A,Low temperature calorimetry set up,not stated,,,1959
0.529,0.000463,3.241e-05,None kPa,N/A,10703,['C'],A,Low temperature calorimetry set up,not stated,,,1959
0.548,0.000445,3.115e-05,None kPa,N/A,10703,['C'],A,Low temperature calorimetry set up,not stated,,,1959
0.544,0.000431,3.017e-05,None kPa,N/A,10703,['C'],A,Low temperature calorimetry set up,not stated,,,1959
21.0,0.552288,0.00127026,None kPa,N/A,11406,['C'],A,Low temperature calorimetry set up,"origin: commercial source,99.98 % (total),spectroscopy",99.98,Not Specified %,1960
25.0,0.96232,0.00336812,None kPa,N/A,11406,['C'],A,Low temperature calorimetry set up,"origin: commercial source,99.98 % (total),spectroscopy",99.98,Not Specified %,1960
30.0,1.6987,0.00849352,None kPa,N/A,11406,['C'],A,Low temperature calorimetry set up,"origin: commercial source,99.98 % (total),spectroscopy",99.98,Not Specified %,1960
35.0,2.66521,0.0173239,None kPa,N/A,11406,['C'],A,Low temperature calorimetry set up,"origin: commercial source,99.98 % (total),spectroscopy",99.98,Not Specified %,1960
40.0,3.74886,0.0299909,None kPa,N/A,11406,['C'],A,Low temperature calorimetry set up,"origin: commercial source,99.98 % (total),spectroscopy",99.98,Not Specified %,1960
45.0,4.92875,0.0468231,None kPa,N/A,11406,['C'],A,Low temperature calorimetry set up,"origin: commercial source,99.98 % (total),spectroscopy",99.98,Not Specified %,1960
50.0,6.15048,0.0676553,None kPa,N/A,11406,['C'],A,Low temperature calorimetry set up,"origin: commercial source,99.98 % (total),spectroscopy",99.98,Not Specified %,1960
55.0,7.4015,0.0925187,None kPa,N/A,11406,['C'],A,Low temperature calorimetry set up,"origin: commercial source,99.98 % (total),spectroscopy",99.98,Not Specified %,1960
60.0,8.6023,0.120432,None kPa,N/A,11406,['C'],A,Low temperature calorimetry set up,"origin: commercial source,99.98 % (total),spectroscopy",99.98,Not Specified %,1960
65.0,9.74872,0.151105,None kPa,N/A,11406,['C'],A,Low temperature calorimetry set up,"origin: commercial source,99.98 % (total),spectroscopy",99.98,Not Specified %,1960
70.0,10.8449,0.184364,None kPa,N/A,11406,['C'],A,Low temperature calorimetry set up,"origin: commercial source,99.98 % (total),spectroscopy",99.98,Not Specified %,1960
75.0,11.8867,0.219905,None kPa,N/A,11406,['C'],A,Low temperature calorimetry set up,"origin: commercial source,99.98 % (total),spectroscopy",99.98,Not Specified %,1960
80.0,12.8616,0.257232,None kPa,N/A,11406,['C'],A,Low temperature calorimetry set up,"origin: commercial source,99.98 % (total),spectroscopy",99.98,Not Specified %,1960
85.0,13.7612,0.275224,None kPa,N/A,11406,['C'],A,Low temperature calorimetry set up,"origin: commercial source,99.98 % (total),spectroscopy",99.98,Not Specified %,1960
90.0,14.5645,0.29129,None kPa,N/A,11406,['C'],A,Low temperature calorimetry set up,"origin: commercial source,99.98 % (total),spectroscopy",99.98,Not Specified %,1960
95.0,15.3009,0.306018,None kPa,N/A,11406,['C'],A,Low temperature calorimetry set up,"origin: commercial source,99.98 % (total),spectroscopy",99.98,Not Specified %,1960
100.0,15.9452,0.318904,None kPa,N/A,11406,['C'],A,Low temperature calorimetry set up,"origin: commercial source,99.98 % (total),spectroscopy",99.98,Not Specified %,1960
110.0,17.1879,0.343757,None kPa,N/A,11406,['C'],A,Low temperature calorimetry set up,"origin: commercial source,99.98 % (total),spectroscopy",99.98,Not Specified %,1960
120.0,18.2004,0.364008,None kPa,N/A,11406,['C'],A,Low temperature calorimetry set up,"origin: commercial source,99.98 % (total),spectroscopy",99.98,Not Specified %,1960
130.0,19.0916,0.381832,None kPa,N/A,11406,['C'],A,Low temperature calorimetry set up,"origin: commercial source,99.98 % (total),spectroscopy",99.98,Not Specified %,1960
140.0,19.8656,0.397313,None kPa,N/A,11406,['C'],A,Low temperature calorimetry set up,"origin: commercial source,99.98 % (total),spectroscopy",99.98,Not Specified %,1960
150.0,20.4974,0.409948,None kPa,N/A,11406,['C'],A,Low temperature calorimetry set up,"origin: commercial source,99.98 % (total),spectroscopy",99.98,Not Specified %,1960
