Repository: amr8004/PureElementPRL

# Pure Element Thermodynamic modeling with 3rd generation CALPHAD models for multiple elements

## Description
Jupyter notebook for modeling pure elements with selected models via python tools pycalphad and ESPEI

## Running Tutorial
Creating a codespace should immediately open the desired notebook. Just change the element as desired (non-case sensitive) and set what SGTE structure (FCC_A1, BCC_A2, etc.) you would like to compare against.

## Further Resources

## Citation

File: CpCSV/Eu_CP_data.csv (part 2 of 3)
Temperature: K,Heat capacity at constant pressure Cp: J/K/mol,Uncertainty,Pressure,Ref Temp,Data Set ID,State,Representation,Method,Description,Purity,Purity Units,Year
240.0,27.6,0.0552,None kPa,N/A,16946,['C'],A,Vacuum adiabatic calorimetry,"origin: synthesized by author,99.8 weight % (total),spectroscopy",99.8,Weight %,1967
250.0,27.58,0.05516,None kPa,N/A,16946,['C'],A,Vacuum adiabatic calorimetry,"origin: synthesized by author,99.8 weight % (total),spectroscopy",99.8,Weight %,1967
260.0,27.59,0.05518,None kPa,N/A,16946,['C'],A,Vacuum adiabatic calorimetry,"origin: synthesized by author,99.8 weight % (total),spectroscopy",99.8,Weight %,1967
270.0,27.63,0.05526,None kPa,N/A,16946,['C'],A,Vacuum adiabatic calorimetry,"origin: synthesized by author,99.8 weight % (total),spectroscopy",99.8,Weight %,1967
273.15,27.65,0.0553,None kPa,N/A,16946,['C'],A,Vacuum adiabatic calorimetry,"origin: synthesized by author,99.8 weight % (total),spectroscopy",99.8,Weight %,1967
280.0,27.65,0.0553,None kPa,N/A,16946,['C'],A,Vacuum adiabatic calorimetry,"origin: synthesized by author,99.8 weight % (total),spectroscopy",99.8,Weight %,1967
290.0,27.65,0.0553,None kPa,N/A,16946,['C'],A,Vacuum adiabatic calorimetry,"origin: synthesized by author,99.8 weight % (total),spectroscopy",99.8,Weight %,1967
298.15,27.65,0.0553,None kPa,N/A,16946,['C'],A,Vacuum adiabatic calorimetry,"origin: synthesized by author,99.8 weight % (total),spectroscopy",99.8,Weight %,1967
300.0,27.65,0.0553,None kPa,N/A,16946,['C'],A,Vacuum adiabatic calorimetry,"origin: synthesized by author,99.8 weight % (total),spectroscopy",99.8,Weight %,1967
5.0,0.425,0.00085,None kPa,N/A,16947,['C'],A,Vacuum adiabatic calorimetry,"origin: synthesized by author,99.8 weight % (total),spectroscopy",99.8,Weight %,1967
88.21,67.032,0.134064,None kPa,N/A,16948,['C'],A,Adiabatic calorimeter (non-vacuum) ,"origin: synthesized by author,99.8 weight % (total),spectroscopy",99.8,Weight %,1967
88.22,56.529,0.113058,None kPa,N/A,16948,['C'],A,Adiabatic calorimeter (non-vacuum) ,"origin: synthesized by author,99.8 weight % (total),spectroscopy",99.8,Weight %,1967
88.23,58.381,0.116762,None kPa,N/A,16948,['C'],A,Adiabatic calorimeter (non-vacuum) ,"origin: synthesized by author,99.8 weight % (total),spectroscopy",99.8,Weight %,1967
88.24,56.145,0.11229,None kPa,N/A,16948,['C'],A,Adiabatic calorimeter (non-vacuum) ,"origin: synthesized by author,99.8 weight % (total),spectroscopy",99.8,Weight %,1967
88.26,60.14,0.12028,None kPa,N/A,16948,['C'],A,Adiabatic calorimeter (non-vacuum) ,"origin: synthesized by author,99.8 weight % (total),spectroscopy",99.8,Weight %,1967
88.27,61.483,0.122966,None kPa,N/A,16948,['C'],A,Adiabatic calorimeter (non-vacuum) ,"origin: synthesized by author,99.8 weight % (total),spectroscopy",99.8,Weight %,1967
88.28,67.179,0.134358,None kPa,N/A,16948,['C'],A,Adiabatic calorimeter (non-vacuum) ,"origin: synthesized by author,99.8 weight % (total),spectroscopy",99.8,Weight %,1967
88.29,63.373,0.126746,None kPa,N/A,16948,['C'],A,Adiabatic calorimeter (non-vacuum) ,"origin: synthesized by author,99.8 weight % (total),spectroscopy",99.8,Weight %,1967
88.3,62.797,0.125594,None kPa,N/A,16948,['C'],A,Adiabatic calorimeter (non-vacuum) ,"origin: synthesized by author,99.8 weight % (total),spectroscopy",99.8,Weight %,1967
88.32,67.11,0.13422,None kPa,N/A,16948,['C'],A,Adiabatic calorimeter (non-vacuum) ,"origin: synthesized by author,99.8 weight % (total),spectroscopy",99.8,Weight %,1967
88.32,97.951,0.195902,None kPa,N/A,16948,['C'],A,Adiabatic calorimeter (non-vacuum) ,"origin: synthesized by author,99.8 weight % (total),spectroscopy",99.8,Weight %,1967
88.33,95.105,0.19021,None kPa,N/A,16948,['C'],A,Adiabatic calorimeter (non-vacuum) ,"origin: synthesized by author,99.8 weight % (total),spectroscopy",99.8,Weight %,1967
88.33,68.202,0.136404,None kPa,N/A,16948,['C'],A,Adiabatic calorimeter (non-vacuum) ,"origin: synthesized by author,99.8 weight % (total),spectroscopy",99.8,Weight %,1967
88.33,93.99,0.18798,None kPa,N/A,16948,['C'],A,Adiabatic calorimeter (non-vacuum) ,"origin: synthesized by author,99.8 weight % (total),spectroscopy",99.8,Weight %,1967
88.33,70.739,0.141478,None kPa,N/A,16948,['C'],A,Adiabatic calorimeter (non-vacuum) ,"origin: synthesized by author,99.8 weight % (total),spectroscopy",99.8,Weight %,1967
88.33,74.548,0.149096,None kPa,N/A,16948,['C'],A,Adiabatic calorimeter (non-vacuum) ,"origin: synthesized by author,99.8 weight % (total),spectroscopy",99.8,Weight %,1967
88.34,70.249,0.140498,None kPa,N/A,16948,['C'],A,Adiabatic calorimeter (non-vacuum) ,"origin: synthesized by author,99.8 weight % (total),spectroscopy",99.8,Weight %,1967
88.35,71.203,0.142406,None kPa,N/A,16948,['C'],A,Adiabatic calorimeter (non-vacuum) ,"origin: synthesized by author,99.8 weight % (total),spectroscopy",99.8,Weight %,1967
88.35,99.919,0.199838,None kPa,N/A,16948,['C'],A,Adiabatic calorimeter (non-vacuum) ,"origin: synthesized by author,99.8 weight % (total),spectroscopy",99.8,Weight %,1967
88.35,98.163,0.196326,None kPa,N/A,16948,['C'],A,Adiabatic calorimeter (non-vacuum) ,"origin: synthesized by author,99.8 weight % (total),spectroscopy",99.8,Weight %,1967
88.36,66.214,0.132428,None kPa,N/A,16948,['C'],A,Adiabatic calorimeter (non-vacuum) ,"origin: synthesized by author,99.8 weight % (total),spectroscopy",99.8,Weight %,1967
88.36,102.26,0.20452,None kPa,N/A,16948,['C'],A,Adiabatic calorimeter (non-vacuum) ,"origin: synthesized by author,99.8 weight % (total),spectroscopy",99.8,Weight %,1967
88.37,118.41,0.23682,None kPa,N/A,16948,['C'],A,Adiabatic calorimeter (non-vacuum) ,"origin: synthesized by author,99.8 weight % (total),spectroscopy",99.8,Weight %,1967
88.37,80.846,0.161692,None kPa,N/A,16948,['C'],A,Adiabatic calorimeter (non-vacuum) ,"origin: synthesized by author,99.8 weight % (total),spectroscopy",99.8,Weight %,1967
88.38,124.45,0.2489,None kPa,N/A,16948,['C'],A,Adiabatic calorimeter (non-vacuum) ,"origin: synthesized by author,99.8 weight % (total),spectroscopy",99.8,Weight %,1967
88.38,99.236,0.198472,None kPa,N/A,16948,['C'],A,Adiabatic calorimeter (non-vacuum) ,"origin: synthesized by author,99.8 weight % (total),spectroscopy",99.8,Weight %,1967
88.38,88.566,0.177132,None kPa,N/A,16948,['C'],A,Adiabatic calorimeter (non-vacuum) ,"origin: synthesized by author,99.8 weight % (total),spectroscopy",99.8,Weight %,1967
88.39,138.75,0.2775,None kPa,N/A,16948,['C'],A,Adiabatic calorimeter (non-vacuum) ,"origin: synthesized by author,99.8 weight % (total),spectroscopy",99.8,Weight %,1967
88.39,91.617,0.183234,None kPa,N/A,16948,['C'],A,Adiabatic calorimeter (non-vacuum) ,"origin: synthesized by author,99.8 weight % (total),spectroscopy",99.8,Weight %,1967
88.39,89.44,0.17888,None kPa,N/A,16948,['C'],A,Adiabatic calorimeter (non-vacuum) ,"origin: synthesized by author,99.8 weight % (total),spectroscopy",99.8,Weight %,1967
88.39,134.7,0.2694,None kPa,N/A,16948,['C'],A,Adiabatic calorimeter (non-vacuum) ,"origin: synthesized by author,99.8 weight % (total),spectroscopy",99.8,Weight %,1967
88.4,163.1,0.3262,None kPa,N/A,16948,['C'],A,Adiabatic calorimeter (non-vacuum) ,"origin: synthesized by author,99.8 weight % (total),spectroscopy",99.8,Weight %,1967
88.4,104.61,0.20922,None kPa,N/A,16948,['C'],A,Adiabatic calorimeter (non-vacuum) ,"origin: synthesized by author,99.8 weight % (total),spectroscopy",99.8,Weight %,1967
88.4,147.4,0.2948,None kPa,N/A,16948,['C'],A,Adiabatic calorimeter (non-vacuum) ,"origin: synthesized by author,99.8 weight % (total),spectroscopy",99.8,Weight %,1967
88.41,130.49,0.26098,None kPa,N/A,16948,['C'],A,Adiabatic calorimeter (non-vacuum) ,"origin: synthesized by author,99.8 weight % (total),spectroscopy",99.8,Weight %,1967
88.41,135.78,0.27156,None kPa,N/A,16948,['C'],A,Adiabatic calorimeter (non-vacuum) ,"origin: synthesized by author,99.8 weight % (total),spectroscopy",99.8,Weight %,1967
88.41,191.14,0.38228,None kPa,N/A,16948,['C'],A,Adiabatic calorimeter (non-vacuum) ,"origin: synthesized by author,99.8 weight % (total),spectroscopy",99.8,Weight %,1967
88.41,189.06,0.37812,None kPa,N/A,16948,['C'],A,Adiabatic calorimeter (non-vacuum) ,"origin: synthesized by author,99.8 weight % (total),spectroscopy",99.8,Weight %,1967
88.42,163.77,0.32754,None kPa,N/A,16948,['C'],A,Adiabatic calorimeter (non-vacuum) ,"origin: synthesized by author,99.8 weight % (total),spectroscopy",99.8,Weight %,1967
88.42,213.7,0.4274,None kPa,N/A,16948,['C'],A,Adiabatic calorimeter (non-vacuum) ,"origin: synthesized by author,99.8 weight % (total),spectroscopy",99.8,Weight %,1967
88.42,155.62,0.31124,None kPa,N/A,16948,['C'],A,Adiabatic calorimeter (non-vacuum) ,"origin: synthesized by author,99.8 weight % (total),spectroscopy",99.8,Weight %,1967
88.42,201.6,0.4032,None kPa,N/A,16948,['C'],A,Adiabatic calorimeter (non-vacuum) ,"origin: synthesized by author,99.8 weight % (total),spectroscopy",99.8,Weight %,1967
88.43,174.56,0.34912,None kPa,N/A,16948,['C'],A,Adiabatic calorimeter (non-vacuum) ,"origin: synthesized by author,99.8 weight % (total),spectroscopy",99.8,Weight %,1967
88.43,229.21,0.45842,None kPa,N/A,16948,['C'],A,Adiabatic calorimeter (non-vacuum) ,"origin: synthesized by author,99.8 weight % (total),spectroscopy",99.8,Weight %,1967
88.43,230.84,0.46168,None kPa,N/A,16948,['C'],A,Adiabatic calorimeter (non-vacuum) ,"origin: synthesized by author,99.8 weight % (total),spectroscopy",99.8,Weight %,1967
88.43,233.95,0.4679,None kPa,N/A,16948,['C'],A,Adiabatic calorimeter (non-vacuum) ,"origin: synthesized by author,99.8 weight % (total),spectroscopy",99.8,Weight %,1967
88.44,242.96,0.48592,None kPa,N/A,16948,['C'],A,Adiabatic calorimeter (non-vacuum) ,"origin: synthesized by author,99.8 weight % (total),spectroscopy",99.8,Weight %,1967
88.44,192.69,0.38538,None kPa,N/A,16948,['C'],A,Adiabatic calorimeter (non-vacuum) ,"origin: synthesized by author,99.8 weight % (total),spectroscopy",99.8,Weight %,1967
88.44,236.56,0.47312,None kPa,N/A,16948,['C'],A,Adiabatic calorimeter (non-vacuum) ,"origin: synthesized by author,99.8 weight % (total),spectroscopy",99.8,Weight %,1967
88.44,228.85,0.4577,None kPa,N/A,16948,['C'],A,Adiabatic calorimeter (non-vacuum) ,"origin: synthesized by author,99.8 weight % (total),spectroscopy",99.8,Weight %,1967
88.44,250.13,0.50026,None kPa,N/A,16948,['C'],A,Adiabatic calorimeter (non-vacuum) ,"origin: synthesized by author,99.8 weight % (total),spectroscopy",99.8,Weight %,1967
88.44,251.79,0.50358,None kPa,N/A,16948,['C'],A,Adiabatic calorimeter (non-vacuum) ,"origin: synthesized by author,99.8 weight % (total),spectroscopy",99.8,Weight %,1967
88.44,239.05,0.4781,None kPa,N/A,16948,['C'],A,Adiabatic calorimeter (non-vacuum) ,"origin: synthesized by author,99.8 weight % (total),spectroscopy",99.8,Weight %,1967
88.45,263.49,0.52698,None kPa,N/A,16948,['C'],A,Adiabatic calorimeter (non-vacuum) ,"origin: synthesized by author,99.8 weight % (total),spectroscopy",99.8,Weight %,1967
88.45,224.15,0.4483,None kPa,N/A,16948,['C'],A,Adiabatic calorimeter (non-vacuum) ,"origin: synthesized by author,99.8 weight % (total),spectroscopy",99.8,Weight %,1967
88.45,242.15,0.4843,None kPa,N/A,16948,['C'],A,Adiabatic calorimeter (non-vacuum) ,"origin: synthesized by author,99.8 weight % (total),spectroscopy",99.8,Weight %,1967
88.46,281.17,0.56234,None kPa,N/A,16948,['C'],A,Adiabatic calorimeter (non-vacuum) ,"origin: synthesized by author,99.8 weight % (total),spectroscopy",99.8,Weight %,1967
88.46,245.73,0.49146,None kPa,N/A,16948,['C'],A,Adiabatic calorimeter (non-vacuum) ,"origin: synthesized by author,99.8 weight % (total),spectroscopy",99.8,Weight %,1967
88.46,277.1,0.5542,None kPa,N/A,16948,['C'],A,Adiabatic calorimeter (non-vacuum) ,"origin: synthesized by author,99.8 weight % (total),spectroscopy",99.8,Weight %,1967
88.46,258.69,0.51738,None kPa,N/A,16948,['C'],A,Adiabatic calorimeter (non-vacuum) ,"origin: synthesized by author,99.8 weight % (total),spectroscopy",99.8,Weight %,1967
88.46,285.8,0.5716,None kPa,N/A,16948,['C'],A,Adiabatic calorimeter (non-vacuum) ,"origin: synthesized by author,99.8 weight % (total),spectroscopy",99.8,Weight %,1967
88.46,223.15,0.4463,None kPa,N/A,16948,['C'],A,Adiabatic calorimeter (non-vacuum) ,"origin: synthesized by author,99.8 weight % (total),spectroscopy",99.8,Weight %,1967
88.46,261.02,0.52204,None kPa,N/A,16948,['C'],A,Adiabatic calorimeter (non-vacuum) ,"origin: synthesized by author,99.8 weight % (total),spectroscopy",99.8,Weight %,1967
88.47,243.74,0.48748,None kPa,N/A,16948,['C'],A,Adiabatic calorimeter (non-vacuum) ,"origin: synthesized by author,99.8 weight % (total),spectroscopy",99.8,Weight %,1967
88.47,269.94,0.53988,None kPa,N/A,16948,['C'],A,Adiabatic calorimeter (non-vacuum) ,"origin: synthesized by author,99.8 weight % (total),spectroscopy",99.8,Weight %,1967
88.47,267.28,0.53456,None kPa,N/A,16948,['C'],A,Adiabatic calorimeter (non-vacuum) ,"origin: synthesized by author,99.8 weight % (total),spectroscopy",99.8,Weight %,1967
88.47,276.53,0.55306,None kPa,N/A,16948,['C'],A,Adiabatic calorimeter (non-vacuum) ,"origin: synthesized by author,99.8 weight % (total),spectroscopy",99.8,Weight %,1967
88.47,291.05,0.5821,None kPa,N/A,16948,['C'],A,Adiabatic calorimeter (non-vacuum) ,"origin: synthesized by author,99.8 weight % (total),spectroscopy",99.8,Weight %,1967
88.47,254.9,0.5098,None kPa,N/A,16948,['C'],A,Adiabatic calorimeter (non-vacuum) ,"origin: synthesized by author,99.8 weight % (total),spectroscopy",99.8,Weight %,1967
88.47,294.65,0.5893,None kPa,N/A,16948,['C'],A,Adiabatic calorimeter (non-vacuum) ,"origin: synthesized by author,99.8 weight % (total),spectroscopy",99.8,Weight %,1967
88.47,272.32,0.54464,None kPa,N/A,16948,['C'],A,Adiabatic calorimeter (non-vacuum) ,"origin: synthesized by author,99.8 weight % (total),spectroscopy",99.8,Weight %,1967
88.48,264.13,0.52826,None kPa,N/A,16948,['C'],A,Adiabatic calorimeter (non-vacuum) ,"origin: synthesized by author,99.8 weight % (total),spectroscopy",99.8,Weight %,1967
88.48,262.4,0.5248,None kPa,N/A,16948,['C'],A,Adiabatic calorimeter (non-vacuum) ,"origin: synthesized by author,99.8 weight % (total),spectroscopy",99.8,Weight %,1967
88.49,281.1,0.5622,None kPa,N/A,16948,['C'],A,Adiabatic calorimeter (non-vacuum) ,"origin: synthesized by author,99.8 weight % (total),spectroscopy",99.8,Weight %,1967
88.49,264.32,0.52864,None kPa,N/A,16948,['C'],A,Adiabatic calorimeter (non-vacuum) ,"origin: synthesized by author,99.8 weight % (total),spectroscopy",99.8,Weight %,1967
88.5,285.4,0.5708,None kPa,N/A,16948,['C'],A,Adiabatic calorimeter (non-vacuum) ,"origin: synthesized by author,99.8 weight % (total),spectroscopy",99.8,Weight %,1967
88.5,269.07,0.53814,None kPa,N/A,16948,['C'],A,Adiabatic calorimeter (non-vacuum) ,"origin: synthesized by author,99.8 weight % (total),spectroscopy",99.8,Weight %,1967
88.5,278.41,0.55682,None kPa,N/A,16948,['C'],A,Adiabatic calorimeter (non-vacuum) ,"origin: synthesized by author,99.8 weight % (total),spectroscopy",99.8,Weight %,1967
88.5,255.91,0.51182,None kPa,N/A,16948,['C'],A,Adiabatic calorimeter (non-vacuum) ,"origin: synthesized by author,99.8 weight % (total),spectroscopy",99.8,Weight %,1967
88.5,275.29,0.55058,None kPa,N/A,16948,['C'],A,Adiabatic calorimeter (non-vacuum) ,"origin: synthesized by author,99.8 weight % (total),spectroscopy",99.8,Weight %,1967
88.5,230.3,0.4606,None kPa,N/A,16948,['C'],A,Adiabatic calorimeter (non-vacuum) ,"origin: synthesized by author,99.8 weight % (total),spectroscopy",99.8,Weight %,1967
88.51,261.26,0.52252,None kPa,N/A,16948,['C'],A,Adiabatic calorimeter (non-vacuum) ,"origin: synthesized by author,99.8 weight % (total),spectroscopy",99.8,Weight %,1967
88.51,289.3,0.5786,None kPa,N/A,16948,['C'],A,Adiabatic calorimeter (non-vacuum) ,"origin: synthesized by author,99.8 weight % (total),spectroscopy",99.8,Weight %,1967
88.52,278.43,0.55686,None kPa,N/A,16948,['C'],A,Adiabatic calorimeter (non-vacuum) ,"origin: synthesized by author,99.8 weight % (total),spectroscopy",99.8,Weight %,1967
88.52,262.61,0.52522,None kPa,N/A,16948,['C'],A,Adiabatic calorimeter (non-vacuum) ,"origin: synthesized by author,99.8 weight % (total),spectroscopy",99.8,Weight %,1967
88.52,287.55,0.5751,None kPa,N/A,16948,['C'],A,Adiabatic calorimeter (non-vacuum) ,"origin: synthesized by author,99.8 weight % (total),spectroscopy",99.8,Weight %,1967
88.52,247.47,0.49494,None kPa,N/A,16948,['C'],A,Adiabatic calorimeter (non-vacuum) ,"origin: synthesized by author,99.8 weight % (total),spectroscopy",99.8,Weight %,1967
88.52,248.81,0.49762,None kPa,N/A,16948,['C'],A,Adiabatic calorimeter (non-vacuum) ,"origin: synthesized by author,99.8 weight % (total),spectroscopy",99.8,Weight %,1967
88.53,240.8,0.4816,None kPa,N/A,16948,['C'],A,Adiabatic calorimeter (non-vacuum) ,"origin: synthesized by author,99.8 weight % (total),spectroscopy",99.8,Weight %,1967
88.53,250.37,0.50074,None kPa,N/A,16948,['C'],A,Adiabatic calorimeter (non-vacuum) ,"origin: synthesized by author,99.8 weight % (total),spectroscopy",99.8,Weight %,1967
88.53,232.16,0.46432,None kPa,N/A,16948,['C'],A,Adiabatic calorimeter (non-vacuum) ,"origin: synthesized by author,99.8 weight % (total),spectroscopy",99.8,Weight %,1967
88.53,202.57,0.40514,None kPa,N/A,16948,['C'],A,Adiabatic calorimeter (non-vacuum) ,"origin: synthesized by author,99.8 weight % (total),spectroscopy",99.8,Weight %,1967
88.54,246.6,0.4932,None kPa,N/A,16948,['C'],A,Adiabatic calorimeter (non-vacuum) ,"origin: synthesized by author,99.8 weight % (total),spectroscopy",99.8,Weight %,1967
88.54,258.5,0.517,None kPa,N/A,16948,['C'],A,Adiabatic calorimeter (non-vacuum) ,"origin: synthesized by author,99.8 weight % (total),spectroscopy",99.8,Weight %,1967
88.54,211.98,0.42396,None kPa,N/A,16948,['C'],A,Adiabatic calorimeter (non-vacuum) ,"origin: synthesized by author,99.8 weight % (total),spectroscopy",99.8,Weight %,1967
88.55,239.39,0.47878,None kPa,N/A,16948,['C'],A,Adiabatic calorimeter (non-vacuum) ,"origin: synthesized by author,99.8 weight % (total),spectroscopy",99.8,Weight %,1967
88.55,193.93,0.38786,None kPa,N/A,16948,['C'],A,Adiabatic calorimeter (non-vacuum) ,"origin: synthesized by author,99.8 weight % (total),spectroscopy",99.8,Weight %,1967
88.55,222.01,0.44402,None kPa,N/A,16948,['C'],A,Adiabatic calorimeter (non-vacuum) ,"origin: synthesized by author,99.8 weight % (total),spectroscopy",99.8,Weight %,1967
88.55,201.21,0.40242,None kPa,N/A,16948,['C'],A,Adiabatic calorimeter (non-vacuum) ,"origin: synthesized by author,99.8 weight % (total),spectroscopy",99.8,Weight %,1967
88.56,212.91,0.42582,None kPa,N/A,16948,['C'],A,Adiabatic calorimeter (non-vacuum) ,"origin: synthesized by author,99.8 weight % (total),spectroscopy",99.8,Weight %,1967
88.56,189.65,0.3793,None kPa,N/A,16948,['C'],A,Adiabatic calorimeter (non-vacuum) ,"origin: synthesized by author,99.8 weight % (total),spectroscopy",99.8,Weight %,1967
88.56,223.79,0.44758,None kPa,N/A,16948,['C'],A,Adiabatic calorimeter (non-vacuum) ,"origin: synthesized by author,99.8 weight % (total),spectroscopy",99.8,Weight %,1967
88.57,178.3,0.3566,None kPa,N/A,16948,['C'],A,Adiabatic calorimeter (non-vacuum) ,"origin: synthesized by author,99.8 weight % (total),spectroscopy",99.8,Weight %,1967
88.57,210.35,0.4207,None kPa,N/A,16948,['C'],A,Adiabatic calorimeter (non-vacuum) ,"origin: synthesized by author,99.8 weight % (total),spectroscopy",99.8,Weight %,1967
88.57,175.74,0.35148,None kPa,N/A,16948,['C'],A,Adiabatic calorimeter (non-vacuum) ,"origin: synthesized by author,99.8 weight % (total),spectroscopy",99.8,Weight %,1967
88.59,156.89,0.31378,None kPa,N/A,16948,['C'],A,Adiabatic calorimeter (non-vacuum) ,"origin: synthesized by author,99.8 weight % (total),spectroscopy",99.8,Weight %,1967
88.59,189.66,0.37932,None kPa,N/A,16948,['C'],A,Adiabatic calorimeter (non-vacuum) ,"origin: synthesized by author,99.8 weight % (total),spectroscopy",99.8,Weight %,1967
88.59,181.68,0.36336,None kPa,N/A,16948,['C'],A,Adiabatic calorimeter (non-vacuum) ,"origin: synthesized by author,99.8 weight % (total),spectroscopy",99.8,Weight %,1967
88.6,152.03,0.30406,None kPa,N/A,16948,['C'],A,Adiabatic calorimeter (non-vacuum) ,"origin: synthesized by author,99.8 weight % (total),spectroscopy",99.8,Weight %,1967
88.6,162.77,0.32554,None kPa,N/A,16948,['C'],A,Adiabatic calorimeter (non-vacuum) ,"origin: synthesized by author,99.8 weight % (total),spectroscopy",99.8,Weight %,1967
88.62,164.81,0.32962,None kPa,N/A,16948,['C'],A,Adiabatic calorimeter (non-vacuum) ,"origin: synthesized by author,99.8 weight % (total),spectroscopy",99.8,Weight %,1967
88.62,169.44,0.33888,None kPa,N/A,16948,['C'],A,Adiabatic calorimeter (non-vacuum) ,"origin: synthesized by author,99.8 weight % (total),spectroscopy",99.8,Weight %,1967
88.62,126.33,0.25266,None kPa,N/A,16948,['C'],A,Adiabatic calorimeter (non-vacuum) ,"origin: synthesized by author,99.8 weight % (total),spectroscopy",99.8,Weight %,1967
88.63,145.57,0.29114,None kPa,N/A,16948,['C'],A,Adiabatic calorimeter (non-vacuum) ,"origin: synthesized by author,99.8 weight % (total),spectroscopy",99.8,Weight %,1967
88.65,128.32,0.25664,None kPa,N/A,16948,['C'],A,Adiabatic calorimeter (non-vacuum) ,"origin: synthesized by author,99.8 weight % (total),spectroscopy",99.8,Weight %,1967
88.68,117.22,0.23444,None kPa,N/A,16948,['C'],A,Adiabatic calorimeter (non-vacuum) ,"origin: synthesized by author,99.8 weight % (total),spectroscopy",99.8,Weight %,1967
88.7,94.174,0.188348,None kPa,N/A,16948,['C'],A,Adiabatic calorimeter (non-vacuum) ,"origin: synthesized by author,99.8 weight % (total),spectroscopy",99.8,Weight %,1967
88.75,73.558,0.147116,None kPa,N/A,16948,['C'],A,Adiabatic calorimeter (non-vacuum) ,"origin: synthesized by author,99.8 weight % (total),spectroscopy",99.8,Weight %,1967
88.75,86.904,0.173808,None kPa,N/A,16948,['C'],A,Adiabatic calorimeter (non-vacuum) ,"origin: synthesized by author,99.8 weight % (total),spectroscopy",99.8,Weight %,1967
88.79,84.162,0.168324,None kPa,N/A,16948,['C'],A,Adiabatic calorimeter (non-vacuum) ,"origin: synthesized by author,99.8 weight % (total),spectroscopy",99.8,Weight %,1967
88.82,59.224,0.118448,None kPa,N/A,16948,['C'],A,Adiabatic calorimeter (non-vacuum) ,"origin: synthesized by author,99.8 weight % (total),spectroscopy",99.8,Weight %,1967
88.84,55.429,0.110858,None kPa,N/A,16948,['C'],A,Adiabatic calorimeter (non-vacuum) ,"origin: synthesized by author,99.8 weight % (total),spectroscopy",99.8,Weight %,1967
88.88,49.017,0.098034,None kPa,N/A,16948,['C'],A,Adiabatic calorimeter (non-vacuum) ,"origin: synthesized by author,99.8 weight % (total),spectroscopy",99.8,Weight %,1967
88.98,44.159,0.088318,None kPa,N/A,16948,['C'],A,Adiabatic calorimeter (non-vacuum) ,"origin: synthesized by author,99.8 weight % (total),spectroscopy",99.8,Weight %,1967
89.28,34.245,0.06849,None kPa,N/A,16948,['C'],A,Adiabatic calorimeter (non-vacuum) ,"origin: synthesized by author,99.8 weight % (total),spectroscopy",99.8,Weight %,1967
10.54,3.12,0.00624,None kPa,N/A,16949,['C'],A,Vacuum adiabatic calorimetry,"origin: synthesized by author,99.8 weight % (total),spectroscopy",99.8,Weight %,1967
12.18,4.57,0.00914,None kPa,N/A,16949,['C'],A,Vacuum adiabatic calorimetry,"origin: synthesized by author,99.8 weight % (total),spectroscopy",99.8,Weight %,1967
13.96,5.89,0.01178,None kPa,N/A,16949,['C'],A,Vacuum adiabatic calorimetry,"origin: synthesized by author,99.8 weight % (total),spectroscopy",99.8,Weight %,1967
15.72,7.46,0.01492,None kPa,N/A,16949,['C'],A,Vacuum adiabatic calorimetry,"origin: synthesized by author,99.8 weight % (total),spectroscopy",99.8,Weight %,1967
17.26,8.79,0.01758,None kPa,N/A,16949,['C'],A,Vacuum adiabatic calorimetry,"origin: synthesized by author,99.8 weight % (total),spectroscopy",99.8,Weight %,1967
18.89,10.13,0.02026,None kPa,N/A,16949,['C'],A,Vacuum adiabatic calorimetry,"origin: synthesized by author,99.8 weight % (total),spectroscopy",99.8,Weight %,1967
21.05,12.04,0.02408,None kPa,N/A,16949,['C'],A,Vacuum adiabatic calorimetry,"origin: synthesized by author,99.8 weight % (total),spectroscopy",99.8,Weight %,1967
24.2,14.46,0.02892,None kPa,N/A,16949,['C'],A,Vacuum adiabatic calorimetry,"origin: synthesized by author,99.8 weight % (total),spectroscopy",99.8,Weight %,1967
28.0,17.12,0.03424,None kPa,N/A,16949,['C'],A,Vacuum adiabatic calorimetry,"origin: synthesized by author,99.8 weight % (total),spectroscopy",99.8,Weight %,1967
31.8,19.62,0.03924,None kPa,N/A,16949,['C'],A,Vacuum adiabatic calorimetry,"origin: synthesized by author,99.8 weight % (total),spectroscopy",99.8,Weight %,1967
35.59,21.7,0.0434,None kPa,N/A,16949,['C'],A,Vacuum adiabatic calorimetry,"origin: synthesized by author,99.8 weight % (total),spectroscopy",99.8,Weight %,1967
39.44,23.58,0.04716,None kPa,N/A,16949,['C'],A,Vacuum adiabatic calorimetry,"origin: synthesized by author,99.8 weight % (total),spectroscopy",99.8,Weight %,1967
43.51,25.21,0.05042,None kPa,N/A,16949,['C'],A,Vacuum adiabatic calorimetry,"origin: synthesized by author,99.8 weight % (total),spectroscopy",99.8,Weight %,1967
48.23,26.97,0.05394,None kPa,N/A,16949,['C'],A,Vacuum adiabatic calorimetry,"origin: synthesized by author,99.8 weight % (total),spectroscopy",99.8,Weight %,1967
53.04,28.52,0.05704,None kPa,N/A,16949,['C'],A,Vacuum adiabatic calorimetry,"origin: synthesized by author,99.8 weight % (total),spectroscopy",99.8,Weight %,1967
57.67,29.89,0.05978,None kPa,N/A,16949,['C'],A,Vacuum adiabatic calorimetry,"origin: synthesized by author,99.8 weight % (total),spectroscopy",99.8,Weight %,1967
62.4,31.19,0.06238,None kPa,N/A,16949,['C'],A,Vacuum adiabatic calorimetry,"origin: synthesized by author,99.8 weight % (total),spectroscopy",99.8,Weight %,1967
67.38,32.58,0.06516,None kPa,N/A,16949,['C'],A,Vacuum adiabatic calorimetry,"origin: synthesized by author,99.8 weight % (total),spectroscopy",99.8,Weight %,1967
72.53,34.27,0.06854,None kPa,N/A,16949,['C'],A,Vacuum adiabatic calorimetry,"origin: synthesized by author,99.8 weight % (total),spectroscopy",99.8,Weight %,1967
77.68,36.19,0.07238,None kPa,N/A,16949,['C'],A,Vacuum adiabatic calorimetry,"origin: synthesized by author,99.8 weight % (total),spectroscopy",99.8,Weight %,1967
82.73,39.28,0.07856,None kPa,N/A,16949,['C'],A,Vacuum adiabatic calorimetry,"origin: synthesized by author,99.8 weight % (total),spectroscopy",99.8,Weight %,1967
87.04,63.16,0.12632,None kPa,N/A,16949,['C'],A,Vacuum adiabatic calorimetry,"origin: synthesized by author,99.8 weight % (total),spectroscopy",99.8,Weight %,1967
91.75,33.28,0.06656,None kPa,N/A,16949,['C'],A,Vacuum adiabatic calorimetry,"origin: synthesized by author,99.8 weight % (total),spectroscopy",99.8,Weight %,1967
98.56,31.04,0.06208,None kPa,N/A,16949,['C'],A,Vacuum adiabatic calorimetry,"origin: synthesized by author,99.8 weight % (total),spectroscopy",99.8,Weight %,1967
106.61,30.24,0.06048,None kPa,N/A,16949,['C'],A,Vacuum adiabatic calorimetry,"origin: synthesized by author,99.8 weight % (total),spectroscopy",99.8,Weight %,1967
114.96,29.69,0.05938,None kPa,N/A,16949,['C'],A,Vacuum adiabatic calorimetry,"origin: synthesized by author,99.8 weight % (total),spectroscopy",99.8,Weight %,1967
124.08,29.11,0.05822,None kPa,N/A,16949,['C'],A,Vacuum adiabatic calorimetry,"origin: synthesized by author,99.8 weight % (total),spectroscopy",99.8,Weight %,1967
134.01,28.73,0.05746,None kPa,N/A,16949,['C'],A,Vacuum adiabatic calorimetry,"origin: synthesized by author,99.8 weight % (total),spectroscopy",99.8,Weight %,1967
144.23,28.45,0.0569,None kPa,N/A,16949,['C'],A,Vacuum adiabatic calorimetry,"origin: synthesized by author,99.8 weight % (total),spectroscopy",99.8,Weight %,1967
163.85,27.91,0.05582,None kPa,N/A,16949,['C'],A,Vacuum adiabatic calorimetry,"origin: synthesized by author,99.8 weight % (total),spectroscopy",99.8,Weight %,1967
198.54,27.76,0.05552,None kPa,N/A,16949,['C'],A,Vacuum adiabatic calorimetry,"origin: synthesized by author,99.8 weight % (total),spectroscopy",99.8,Weight %,1967
229.63,27.64,0.05528,None kPa,N/A,16949,['C'],A,Vacuum adiabatic calorimetry,"origin: synthesized by author,99.8 weight % (total),spectroscopy",99.8,Weight %,1967
261.14,27.65,0.0553,None kPa,N/A,16949,['C'],A,Vacuum adiabatic calorimetry,"origin: synthesized by author,99.8 weight % (total),spectroscopy",99.8,Weight %,1967
292.85,27.65,0.0553,None kPa,N/A,16949,['C'],A,Vacuum adiabatic calorimetry,"origin: synthesized by author,99.8 weight % (total),spectroscopy",99.8,Weight %,1967
323.6,28.09,0.05618,None kPa,N/A,16949,['C'],A,Vacuum adiabatic calorimetry,"origin: synthesized by author,99.8 weight % (total),spectroscopy",99.8,Weight %,1967
10.32,2.89,0.00578,None kPa,N/A,16949,['C'],A,Vacuum adiabatic calorimetry,"origin: synthesized by author,99.8 weight % (total),spectroscopy",99.8,Weight %,1967
11.12,3.45,0.0069,None kPa,N/A,16949,['C'],A,Vacuum adiabatic calorimetry,"origin: synthesized by author,99.8 weight % (total),spectroscopy",99.8,Weight %,1967
11.85,4.26,0.00852,None kPa,N/A,16949,['C'],A,Vacuum adiabatic calorimetry,"origin: synthesized by author,99.8 weight % (total),spectroscopy",99.8,Weight %,1967
12.45,4.95,0.0099,None kPa,N/A,16949,['C'],A,Vacuum adiabatic calorimetry,"origin: synthesized by author,99.8 weight % (total),spectroscopy",99.8,Weight %,1967
12.86,4.88,0.00976,None kPa,N/A,16949,['C'],A,Vacuum adiabatic calorimetry,"origin: synthesized by author,99.8 weight % (total),spectroscopy",99.8,Weight %,1967
14.19,6.12,0.01224,None kPa,N/A,16949,['C'],A,Vacuum adiabatic calorimetry,"origin: synthesized by author,99.8 weight % (total),spectroscopy",99.8,Weight %,1967
16.0,7.78,0.01556,None kPa,N/A,16949,['C'],A,Vacuum adiabatic calorimetry,"origin: synthesized by author,99.8 weight % (total),spectroscopy",99.8,Weight %,1967
17.89,9.17,0.01834,None kPa,N/A,16949,['C'],A,Vacuum adiabatic calorimetry,"origin: synthesized by author,99.8 weight % (total),spectroscopy",99.8,Weight %,1967
80.92,37.26,0.07452,None kPa,N/A,16949,['C'],A,Vacuum adiabatic calorimetry,"origin: synthesized by author,99.8 weight % (total),spectroscopy",99.8,Weight %,1967
81.75,37.97,0.07594,None kPa,N/A,16949,['C'],A,Vacuum adiabatic calorimetry,"origin: synthesized by author,99.8 weight % (total),spectroscopy",99.8,Weight %,1967
82.67,39.05,0.0781,None kPa,N/A,16949,['C'],A,Vacuum adiabatic calorimetry,"origin: synthesized by author,99.8 weight % (total),spectroscopy",99.8,Weight %,1967
83.67,39.77,0.07954,None kPa,N/A,16949,['C'],A,Vacuum adiabatic calorimetry,"origin: synthesized by author,99.8 weight % (total),spectroscopy",99.8,Weight %,1967
84.82,41.14,0.08228,None kPa,N/A,16949,['C'],A,Vacuum adiabatic calorimetry,"origin: synthesized by author,99.8 weight % (total),spectroscopy",99.8,Weight %,1967
85.52,41.76,0.08352,None kPa,N/A,16949,['C'],A,Vacuum adiabatic calorimetry,"origin: synthesized by author,99.8 weight % (total),spectroscopy",99.8,Weight %,1967
85.66,42.2,0.0844,None kPa,N/A,16949,['C'],A,Vacuum adiabatic calorimetry,"origin: synthesized by author,99.8 weight % (total),spectroscopy",99.8,Weight %,1967
85.84,42.58,0.08516,None kPa,N/A,16949,['C'],A,Vacuum adiabatic calorimetry,"origin: synthesized by author,99.8 weight % (total),spectroscopy",99.8,Weight %,1967
86.04,42.94,0.08588,None kPa,N/A,16949,['C'],A,Vacuum adiabatic calorimetry,"origin: synthesized by author,99.8 weight % (total),spectroscopy",99.8,Weight %,1967
86.24,43.37,0.08674,None kPa,N/A,16949,['C'],A,Vacuum adiabatic calorimetry,"origin: synthesized by author,99.8 weight % (total),spectroscopy",99.8,Weight %,1967
86.44,43.88,0.08776,None kPa,N/A,16949,['C'],A,Vacuum adiabatic calorimetry,"origin: synthesized by author,99.8 weight % (total),spectroscopy",99.8,Weight %,1967
86.7,44.33,0.08866,None kPa,N/A,16949,['C'],A,Vacuum adiabatic calorimetry,"origin: synthesized by author,99.8 weight % (total),spectroscopy",99.8,Weight %,1967
87.45,47.17,0.09434,None kPa,N/A,16949,['C'],A,Vacuum adiabatic calorimetry,"origin: synthesized by author,99.8 weight % (total),spectroscopy",99.8,Weight %,1967
87.8,48.81,0.09762,None kPa,N/A,16949,['C'],A,Vacuum adiabatic calorimetry,"origin: synthesized by author,99.8 weight % (total),spectroscopy",99.8,Weight %,1967
88.0,49.97,0.09994,None kPa,N/A,16949,['C'],A,Vacuum adiabatic calorimetry,"origin: synthesized by author,99.8 weight % (total),spectroscopy",99.8,Weight %,1967
88.18,51.09,0.10218,None kPa,N/A,16949,['C'],A,Vacuum adiabatic calorimetry,"origin: synthesized by author,99.8 weight % (total),spectroscopy",99.8,Weight %,1967
88.35,53.52,0.10704,None kPa,N/A,16949,['C'],A,Vacuum adiabatic calorimetry,"origin: synthesized by author,99.8 weight % (total),spectroscopy",99.8,Weight %,1967
88.52,63.05,0.1261,None kPa,N/A,16949,['C'],A,Vacuum adiabatic calorimetry,"origin: synthesized by author,99.8 weight % (total),spectroscopy",99.8,Weight %,1967
88.66,92.36,0.18472,None kPa,N/A,16949,['C'],A,Vacuum adiabatic calorimetry,"origin: synthesized by author,99.8 weight % (total),spectroscopy",99.8,Weight %,1967
88.74,284.41,0.56882,None kPa,N/A,16949,['C'],A,Vacuum adiabatic calorimetry,"origin: synthesized by author,99.8 weight % (total),spectroscopy",99.8,Weight %,1967
88.77,742.96,1.48592,None kPa,N/A,16949,['C'],A,Vacuum adiabatic calorimetry,"origin: synthesized by author,99.8 weight % (total),spectroscopy",99.8,Weight %,1967
88.83,168.22,0.33644,None kPa,N/A,16949,['C'],A,Vacuum adiabatic calorimetry,"origin: synthesized by author,99.8 weight % (total),spectroscopy",99.8,Weight %,1967
89.07,43.46,0.08692,None kPa,N/A,16949,['C'],A,Vacuum adiabatic calorimetry,"origin: synthesized by author,99.8 weight % (total),spectroscopy",99.8,Weight %,1967
89.48,33.54,0.06708,None kPa,N/A,16949,['C'],A,Vacuum adiabatic calorimetry,"origin: synthesized by author,99.8 weight % (total),spectroscopy",99.8,Weight %,1967
89.91,33.36,0.06672,None kPa,N/A,16949,['C'],A,Vacuum adiabatic calorimetry,"origin: synthesized by author,99.8 weight % (total),spectroscopy",99.8,Weight %,1967
88.49,58.5,0.117,None kPa,N/A,16949,['C'],A,Vacuum adiabatic calorimetry,"origin: synthesized by author,99.8 weight % (total),spectroscopy",99.8,Weight %,1967
88.64,82.2,0.1644,None kPa,N/A,16949,['C'],A,Vacuum adiabatic calorimetry,"origin: synthesized by author,99.8 weight % (total),spectroscopy",99.8,Weight %,1967
88.74,247.24,0.49448,None kPa,N/A,16949,['C'],A,Vacuum adiabatic calorimetry,"origin: synthesized by author,99.8 weight % (total),spectroscopy",99.8,Weight %,1967
88.77,666.33,1.33266,None kPa,N/A,16949,['C'],A,Vacuum adiabatic calorimetry,"origin: synthesized by author,99.8 weight % (total),spectroscopy",99.8,Weight %,1967
88.82,189.46,0.37892,None kPa,N/A,16949,['C'],A,Vacuum adiabatic calorimetry,"origin: synthesized by author,99.8 weight % (total),spectroscopy",99.8,Weight %,1967
89.01,47.51,0.09502,None kPa,N/A,16949,['C'],A,Vacuum adiabatic calorimetry,"origin: synthesized by author,99.8 weight % (total),spectroscopy",99.8,Weight %,1967
89.38,34.5,0.069,None kPa,N/A,16949,['C'],A,Vacuum adiabatic calorimetry,"origin: synthesized by author,99.8 weight % (total),spectroscopy",99.8,Weight %,1967
89.91,32.46,0.06492,None kPa,N/A,16949,['C'],A,Vacuum adiabatic calorimetry,"origin: synthesized by author,99.8 weight % (total),spectroscopy",99.8,Weight %,1967
11.41,3.8,0.0076,None kPa,N/A,16949,['C'],A,Vacuum adiabatic calorimetry,"origin: synthesized by author,99.8 weight % (total),spectroscopy",99.8,Weight %,1967
12.9,4.96,0.00992,None kPa,N/A,16949,['C'],A,Vacuum adiabatic calorimetry,"origin: synthesized by author,99.8 weight % (total),spectroscopy",99.8,Weight %,1967
14.43,6.28,0.01256,None kPa,N/A,16949,['C'],A,Vacuum adiabatic calorimetry,"origin: synthesized by author,99.8 weight % (total),spectroscopy",99.8,Weight %,1967
16.45,7.94,0.01588,None kPa,N/A,16949,['C'],A,Vacuum adiabatic calorimetry,"origin: synthesized by author,99.8 weight % (total),spectroscopy",99.8,Weight %,1967
19.06,10.12,0.02024,None kPa,N/A,16949,['C'],A,Vacuum adiabatic calorimetry,"origin: synthesized by author,99.8 weight % (total),spectroscopy",99.8,Weight %,1967
10.02,2.73,0.00546,None kPa,N/A,16949,['C'],A,Vacuum adiabatic calorimetry,"origin: synthesized by author,99.8 weight % (total),spectroscopy",99.8,Weight %,1967
5.06,0.42,0.00084,None kPa,N/A,16950,['C'],A,Vacuum adiabatic calorimetry,"origin: synthesized by author,99.8 weight % (total),spectroscopy",99.8,Weight %,1967
5.84,0.67,0.00134,None kPa,N/A,16950,['C'],A,Vacuum adiabatic calorimetry,"origin: synthesized by author,99.8 weight % (total),spectroscopy",99.8,Weight %,1967
7.02,1.12,0.00224,None kPa,N/A,16950,['C'],A,Vacuum adiabatic calorimetry,"origin: synthesized by author,99.8 weight % (total),spectroscopy",99.8,Weight %,1967
8.51,1.82,0.00364,None kPa,N/A,16950,['C'],A,Vacuum adiabatic calorimetry,"origin: synthesized by author,99.8 weight % (total),spectroscopy",99.8,Weight %,1967
7.18,1.21,0.00242,None kPa,N/A,16950,['C'],A,Vacuum adiabatic calorimetry,"origin: synthesized by author,99.8 weight % (total),spectroscopy",99.8,Weight %,1967
7.75,1.32,0.00264,None kPa,N/A,16950,['C'],A,Vacuum adiabatic calorimetry,"origin: synthesized by author,99.8 weight % (total),spectroscopy",99.8,Weight %,1967
8.66,1.92,0.00384,None kPa,N/A,16950,['C'],A,Vacuum adiabatic calorimetry,"origin: synthesized by author,99.8 weight % (total),spectroscopy",99.8,Weight %,1967
9.92,2.76,0.00552,None kPa,N/A,16950,['C'],A,Vacuum adiabatic calorimetry,"origin: synthesized by author,99.8 weight % (total),spectroscopy",99.8,Weight %,1967
5.21,0.34,0.00068,None kPa,N/A,16950,['C'],A,Vacuum adiabatic calorimetry,"origin: synthesized by author,99.8 weight % (total),spectroscopy",99.8,Weight %,1967
6.4,0.54,0.00108,None kPa,N/A,16950,['C'],A,Vacuum adiabatic calorimetry,"origin: synthesized by author,99.8 weight % (total),spectroscopy",99.8,Weight %,1967
7.66,1.31,0.00262,None kPa,N/A,16950,['C'],A,Vacuum adiabatic calorimetry,"origin: synthesized by author,99.8 weight % (total),spectroscopy",99.8,Weight %,1967
9.2,2.02,0.00404,None kPa,N/A,16950,['C'],A,Vacuum adiabatic calorimetry,"origin: synthesized by author,99.8 weight % (total),spectroscopy",99.8,Weight %,1967
6.9,1.04,0.00208,None kPa,N/A,16950,['C'],A,Vacuum adiabatic calorimetry,"origin: synthesized by author,99.8 weight % (total),spectroscopy",99.8,Weight %,1967
7.85,1.44,0.00288,None kPa,N/A,16950,['C'],A,Vacuum adiabatic calorimetry,"origin: synthesized by author,99.8 weight % (total),spectroscopy",99.8,Weight %,1967
9.04,2.18,0.00436,None kPa,N/A,16950,['C'],A,Vacuum adiabatic calorimetry,"origin: synthesized by author,99.8 weight % (total),spectroscopy",99.8,Weight %,1967
88.18,50.97,0.10194,None kPa,N/A,16951,['C'],A,Adiabatic calorimeter (non-vacuum) ,not stated,,,1967
88.35,53.48,0.10696,None kPa,N/A,16951,['C'],A,Adiabatic calorimeter (non-vacuum) ,not stated,,,1967
88.49,58.287,0.116574,None kPa,N/A,16951,['C'],A,Adiabatic calorimeter (non-vacuum) ,not stated,,,1967
88.52,63.087,0.126174,None kPa,N/A,16951,['C'],A,Adiabatic calorimeter (non-vacuum) ,not stated,,,1967
88.64,82.581,0.165162,None kPa,N/A,16951,['C'],A,Adiabatic calorimeter (non-vacuum) ,not stated,,,1967
88.66,92.502,0.185004,None kPa,N/A,16951,['C'],A,Adiabatic calorimeter (non-vacuum) ,not stated,,,1967
88.74,248.23,0.49646,None kPa,N/A,16951,['C'],A,Adiabatic calorimeter (non-vacuum) ,not stated,,,1967
88.74,285.42,0.57084,None kPa,N/A,16951,['C'],A,Adiabatic calorimeter (non-vacuum) ,not stated,,,1967
88.82,190.18,0.38036,None kPa,N/A,16951,['C'],A,Adiabatic calorimeter (non-vacuum) ,not stated,,,1967
88.83,169.06,0.33812,None kPa,N/A,16951,['C'],A,Adiabatic calorimeter (non-vacuum) ,not stated,,,1967
89.0,47.405,0.09481,None kPa,N/A,16951,['C'],A,Adiabatic calorimeter (non-vacuum) ,not stated,,,1967
89.07,43.44,0.08688,None kPa,N/A,16951,['C'],A,Adiabatic calorimeter (non-vacuum) ,not stated,,,1967
88.77,667.131,1.33426,None kPa,N/A,16951,['C'],A,Adiabatic calorimeter (non-vacuum) ,not stated,,,1967
88.77,739.849,1.4797,None kPa,N/A,16951,['C'],A,Adiabatic calorimeter (non-vacuum) ,not stated,,,1967
