Repository: amr8004/PureElementPRL

# Pure Element Thermodynamic modeling with 3rd generation CALPHAD models for multiple elements

## Description
Jupyter notebook for modeling pure elements with selected models via python tools pycalphad and ESPEI

## Running Tutorial
Creating a codespace should immediately open the desired notebook. Just change the element as desired (non-case sensitive) and set what SGTE structure (FCC_A1, BCC_A2, etc.) you would like to compare against.

## Further Resources

## Citation

File: CpCSV/Ga_CP_data.csv (part 2 of 3)
Temperature: K,Heat capacity at constant pressure Cp: J/K/mol,Uncertainty,Pressure,Ref Temp,Data Set ID,State,Representation,Method,Description,Purity,Purity Units,Year
17.17,1.56482,0.0156482,None kPa,N/A,6938,['C'],A,Vacuum adiabatic calorimetry,"origin: commercial source,99.80 weight % (total),spectroscopy",99.8,Weight %,1952
19.05,1.9623,0.019623,None kPa,N/A,6938,['C'],A,Vacuum adiabatic calorimetry,"origin: commercial source,99.80 weight % (total),spectroscopy",99.8,Weight %,1952
21.3,2.53969,0.0253969,None kPa,N/A,6938,['C'],A,Vacuum adiabatic calorimetry,"origin: commercial source,99.80 weight % (total),spectroscopy",99.8,Weight %,1952
23.97,3.22168,0.0322168,None kPa,N/A,6938,['C'],A,Vacuum adiabatic calorimetry,"origin: commercial source,99.80 weight % (total),spectroscopy",99.8,Weight %,1952
26.88,4.0543,0.040543,None kPa,N/A,6938,['C'],A,Vacuum adiabatic calorimetry,"origin: commercial source,99.80 weight % (total),spectroscopy",99.8,Weight %,1952
30.36,5.08774,0.0508774,None kPa,N/A,6938,['C'],A,Vacuum adiabatic calorimetry,"origin: commercial source,99.80 weight % (total),spectroscopy",99.8,Weight %,1952
34.44,6.3011,0.063011,None kPa,N/A,6938,['C'],A,Vacuum adiabatic calorimetry,"origin: commercial source,99.80 weight % (total),spectroscopy",99.8,Weight %,1952
38.87,7.4266,0.074266,None kPa,N/A,6938,['C'],A,Vacuum adiabatic calorimetry,"origin: commercial source,99.80 weight % (total),spectroscopy",99.8,Weight %,1952
43.1,8.13788,0.0813788,None kPa,N/A,6938,['C'],A,Vacuum adiabatic calorimetry,"origin: commercial source,99.80 weight % (total),spectroscopy",99.8,Weight %,1952
47.59,9.65667,0.0965667,None kPa,N/A,6938,['C'],A,Vacuum adiabatic calorimetry,"origin: commercial source,99.80 weight % (total),spectroscopy",99.8,Weight %,1952
52.85,10.9077,0.109077,None kPa,N/A,6938,['C'],A,Vacuum adiabatic calorimetry,"origin: commercial source,99.80 weight % (total),spectroscopy",99.8,Weight %,1952
57.74,12.0583,0.120583,None kPa,N/A,6938,['C'],A,Vacuum adiabatic calorimetry,"origin: commercial source,99.80 weight % (total),spectroscopy",99.8,Weight %,1952
63.35,13.1252,0.131252,None kPa,N/A,6938,['C'],A,Vacuum adiabatic calorimetry,"origin: commercial source,99.80 weight % (total),spectroscopy",99.8,Weight %,1952
68.71,14.2507,0.142507,None kPa,N/A,6938,['C'],A,Vacuum adiabatic calorimetry,"origin: commercial source,99.80 weight % (total),spectroscopy",99.8,Weight %,1952
73.71,14.9787,0.149787,None kPa,N/A,6938,['C'],A,Vacuum adiabatic calorimetry,"origin: commercial source,99.80 weight % (total),spectroscopy",99.8,Weight %,1952
78.93,15.9369,0.159369,None kPa,N/A,6938,['C'],A,Vacuum adiabatic calorimetry,"origin: commercial source,99.80 weight % (total),spectroscopy",99.8,Weight %,1952
84.17,16.6523,0.166523,None kPa,N/A,6938,['C'],A,Vacuum adiabatic calorimetry,"origin: commercial source,99.80 weight % (total),spectroscopy",99.8,Weight %,1952
89.22,17.305,0.17305,None kPa,N/A,6938,['C'],A,Vacuum adiabatic calorimetry,"origin: commercial source,99.80 weight % (total),spectroscopy",99.8,Weight %,1952
94.4,17.9535,0.179535,None kPa,N/A,6938,['C'],A,Vacuum adiabatic calorimetry,"origin: commercial source,99.80 weight % (total),spectroscopy",99.8,Weight %,1952
100.06,18.4891,0.184891,None kPa,N/A,6938,['C'],A,Vacuum adiabatic calorimetry,"origin: commercial source,99.80 weight % (total),spectroscopy",99.8,Weight %,1952
107.02,19.0749,0.190749,None kPa,N/A,6938,['C'],A,Vacuum adiabatic calorimetry,"origin: commercial source,99.80 weight % (total),spectroscopy",99.8,Weight %,1952
115.12,19.7987,0.197987,None kPa,N/A,6938,['C'],A,Vacuum adiabatic calorimetry,"origin: commercial source,99.80 weight % (total),spectroscopy",99.8,Weight %,1952
123.44,20.3593,0.203593,None kPa,N/A,6938,['C'],A,Vacuum adiabatic calorimetry,"origin: commercial source,99.80 weight % (total),spectroscopy",99.8,Weight %,1952
131.66,20.9493,0.209493,None kPa,N/A,6938,['C'],A,Vacuum adiabatic calorimetry,"origin: commercial source,99.80 weight % (total),spectroscopy",99.8,Weight %,1952
140.64,21.5141,0.215141,None kPa,N/A,6938,['C'],A,Vacuum adiabatic calorimetry,"origin: commercial source,99.80 weight % (total),spectroscopy",99.8,Weight %,1952
149.72,21.9995,0.219995,None kPa,N/A,6938,['C'],A,Vacuum adiabatic calorimetry,"origin: commercial source,99.80 weight % (total),spectroscopy",99.8,Weight %,1952
160.85,22.4304,0.224304,None kPa,N/A,6938,['C'],A,Vacuum adiabatic calorimetry,"origin: commercial source,99.80 weight % (total),spectroscopy",99.8,Weight %,1952
169.2,22.7902,0.227902,None kPa,N/A,6938,['C'],A,Vacuum adiabatic calorimetry,"origin: commercial source,99.80 weight % (total),spectroscopy",99.8,Weight %,1952
179.36,23.1961,0.231961,None kPa,N/A,6938,['C'],A,Vacuum adiabatic calorimetry,"origin: commercial source,99.80 weight % (total),spectroscopy",99.8,Weight %,1952
186.31,23.422,0.23422,None kPa,N/A,6938,['C'],A,Vacuum adiabatic calorimetry,"origin: commercial source,99.80 weight % (total),spectroscopy",99.8,Weight %,1952
197.16,23.853,0.23853,None kPa,N/A,6938,['C'],A,Vacuum adiabatic calorimetry,"origin: commercial source,99.80 weight % (total),spectroscopy",99.8,Weight %,1952
207.17,23.9701,0.239701,None kPa,N/A,6938,['C'],A,Vacuum adiabatic calorimetry,"origin: commercial source,99.80 weight % (total),spectroscopy",99.8,Weight %,1952
217.59,24.0496,0.240496,None kPa,N/A,6938,['C'],A,Vacuum adiabatic calorimetry,"origin: commercial source,99.80 weight % (total),spectroscopy",99.8,Weight %,1952
228.02,24.3341,0.243341,None kPa,N/A,6938,['C'],A,Vacuum adiabatic calorimetry,"origin: commercial source,99.80 weight % (total),spectroscopy",99.8,Weight %,1952
239.9,24.673,0.24673,None kPa,N/A,6938,['C'],A,Vacuum adiabatic calorimetry,"origin: commercial source,99.80 weight % (total),spectroscopy",99.8,Weight %,1952
252.57,24.9408,0.249408,None kPa,N/A,6938,['C'],A,Vacuum adiabatic calorimetry,"origin: commercial source,99.80 weight % (total),spectroscopy",99.8,Weight %,1952
263.26,25.3048,0.253048,None kPa,N/A,6938,['C'],A,Vacuum adiabatic calorimetry,"origin: commercial source,99.80 weight % (total),spectroscopy",99.8,Weight %,1952
273.97,25.5559,0.255559,None kPa,N/A,6938,['C'],A,Vacuum adiabatic calorimetry,"origin: commercial source,99.80 weight % (total),spectroscopy",99.8,Weight %,1952
281.69,25.7734,0.257734,None kPa,N/A,6938,['C'],A,Vacuum adiabatic calorimetry,"origin: commercial source,99.80 weight % (total),spectroscopy",99.8,Weight %,1952
287.88,25.9659,0.259659,None kPa,N/A,6938,['C'],A,Vacuum adiabatic calorimetry,"origin: commercial source,99.80 weight % (total),spectroscopy",99.8,Weight %,1952
,,,,,,,,,,,,
,,,,,,,,,,,,
67.14,13.9746,0.139746,1.33322e-06 kPa,N/A,6939,['C'],A,Vacuum adiabatic calorimetry,"origin: commercial source,99.95 weight % (total),spectroscopy",99.95,Weight %,1952
71.66,14.7988,0.147988,None kPa,N/A,6939,['C'],A,Vacuum adiabatic calorimetry,"origin: commercial source,99.95 weight % (total),spectroscopy",99.95,Weight %,1952
75.79,15.5143,0.155143,None kPa,N/A,6939,['C'],A,Vacuum adiabatic calorimetry,"origin: commercial source,99.95 weight % (total),spectroscopy",99.95,Weight %,1952
78.44,15.9871,0.159871,None kPa,N/A,6939,['C'],A,Vacuum adiabatic calorimetry,"origin: commercial source,99.95 weight % (total),spectroscopy",99.95,Weight %,1952
80.98,16.2758,0.162758,None kPa,N/A,6939,['C'],A,Vacuum adiabatic calorimetry,"origin: commercial source,99.95 weight % (total),spectroscopy",99.95,Weight %,1952
83.09,16.6816,0.166816,None kPa,N/A,6939,['C'],A,Vacuum adiabatic calorimetry,"origin: commercial source,99.95 weight % (total),spectroscopy",99.95,Weight %,1952
86.81,17.2046,0.172046,None kPa,N/A,6939,['C'],A,Vacuum adiabatic calorimetry,"origin: commercial source,99.95 weight % (total),spectroscopy",99.95,Weight %,1952
90.95,17.8573,0.178573,None kPa,N/A,6939,['C'],A,Vacuum adiabatic calorimetry,"origin: commercial source,99.95 weight % (total),spectroscopy",99.95,Weight %,1952
93.95,18.1042,0.181042,None kPa,N/A,6939,['C'],A,Vacuum adiabatic calorimetry,"origin: commercial source,99.95 weight % (total),spectroscopy",99.95,Weight %,1952
99.48,18.5853,0.185853,None kPa,N/A,6939,['C'],A,Vacuum adiabatic calorimetry,"origin: commercial source,99.95 weight % (total),spectroscopy",99.95,Weight %,1952
102.7,18.8698,0.188698,None kPa,N/A,6939,['C'],A,Vacuum adiabatic calorimetry,"origin: commercial source,99.95 weight % (total),spectroscopy",99.95,Weight %,1952
108.24,19.4891,0.194891,None kPa,N/A,6939,['C'],A,Vacuum adiabatic calorimetry,"origin: commercial source,99.95 weight % (total),spectroscopy",99.95,Weight %,1952
109.4,19.5184,0.195184,None kPa,N/A,6939,['C'],A,Vacuum adiabatic calorimetry,"origin: commercial source,99.95 weight % (total),spectroscopy",99.95,Weight %,1952
210.15,24.0706,0.240706,None kPa,N/A,6939,['C'],A,Vacuum adiabatic calorimetry,"origin: commercial source,99.95 weight % (total),spectroscopy",99.95,Weight %,1952
249.13,24.7149,0.247149,None kPa,N/A,6939,['C'],A,Vacuum adiabatic calorimetry,"origin: commercial source,99.95 weight % (total),spectroscopy",99.95,Weight %,1952
256.17,25.2002,0.252002,None kPa,N/A,6939,['C'],A,Vacuum adiabatic calorimetry,"origin: commercial source,99.95 weight % (total),spectroscopy",99.95,Weight %,1952
273.19,25.4513,0.254513,None kPa,N/A,6939,['C'],A,Vacuum adiabatic calorimetry,"origin: commercial source,99.95 weight % (total),spectroscopy",99.95,Weight %,1952
277.58,25.7776,0.257776,None kPa,N/A,6939,['C'],A,Vacuum adiabatic calorimetry,"origin: commercial source,99.95 weight % (total),spectroscopy",99.95,Weight %,1952
282.16,25.8236,0.258236,None kPa,N/A,6939,['C'],A,Vacuum adiabatic calorimetry,"origin: commercial source,99.95 weight % (total),spectroscopy",99.95,Weight %,1952
284.88,25.7316,0.257316,None kPa,N/A,6939,['C'],A,Vacuum adiabatic calorimetry,"origin: commercial source,99.95 weight % (total),spectroscopy",99.95,Weight %,1952
288.51,25.9534,0.259534,None kPa,N/A,6939,['C'],A,Vacuum adiabatic calorimetry,"origin: commercial source,99.95 weight % (total),spectroscopy",99.95,Weight %,1952
290.44,25.8613,0.258613,None kPa,N/A,6939,['C'],A,Vacuum adiabatic calorimetry,"origin: commercial source,99.95 weight % (total),spectroscopy",99.95,Weight %,1952
291.57,25.7609,0.257609,None kPa,N/A,6939,['C'],A,Vacuum adiabatic calorimetry,"origin: commercial source,99.95 weight % (total),spectroscopy",99.95,Weight %,1952
292.53,25.8446,0.258446,None kPa,N/A,6939,['C'],A,Vacuum adiabatic calorimetry,"origin: commercial source,99.95 weight % (total),spectroscopy",99.95,Weight %,1952
293.91,26.1458,0.261458,None kPa,N/A,6939,['C'],A,Vacuum adiabatic calorimetry,"origin: commercial source,99.95 weight % (total),spectroscopy",99.95,Weight %,1952
296.01,25.8362,0.258362,None kPa,N/A,6939,['C'],A,Vacuum adiabatic calorimetry,"origin: commercial source,99.95 weight % (total),spectroscopy",99.95,Weight %,1952
297.74,26.3048,0.263048,None kPa,N/A,6939,['C'],A,Vacuum adiabatic calorimetry,"origin: commercial source,99.95 weight % (total),spectroscopy",99.95,Weight %,1952
298.13,26.3132,0.263132,None kPa,N/A,6939,['C'],A,Vacuum adiabatic calorimetry,"origin: commercial source,99.95 weight % (total),spectroscopy",99.95,Weight %,1952
298.84,26.6521,0.266521,None kPa,N/A,6939,['C'],A,Vacuum adiabatic calorimetry,"origin: commercial source,99.95 weight % (total),spectroscopy",99.95,Weight %,1952
274,25.5642,0.255642,1.33322e-06 kPa,N/A,6940,['C'],A,Vacuum adiabatic calorimetry,"origin: commercial source,99.98 weight % (total),spectroscopy",99.98,Weight %,1952
275.61,25.6479,0.256479,None kPa,N/A,6940,['C'],A,Vacuum adiabatic calorimetry,"origin: commercial source,99.98 weight % (total),spectroscopy",99.98,Weight %,1952
281.69,25.7734,0.257734,None kPa,N/A,6940,['C'],A,Vacuum adiabatic calorimetry,"origin: commercial source,99.98 weight % (total),spectroscopy",99.98,Weight %,1952
282.84,25.6898,0.256898,None kPa,N/A,6940,['C'],A,Vacuum adiabatic calorimetry,"origin: commercial source,99.98 weight % (total),spectroscopy",99.98,Weight %,1952
283.17,25.6605,0.256605,None kPa,N/A,6940,['C'],A,Vacuum adiabatic calorimetry,"origin: commercial source,99.98 weight % (total),spectroscopy",99.98,Weight %,1952
285.52,25.6898,0.256898,None kPa,N/A,6940,['C'],A,Vacuum adiabatic calorimetry,"origin: commercial source,99.98 weight % (total),spectroscopy",99.98,Weight %,1952
293.42,26.0998,0.260998,None kPa,N/A,6940,['C'],A,Vacuum adiabatic calorimetry,"origin: commercial source,99.98 weight % (total),spectroscopy",99.98,Weight %,1952
293.94,26.3592,0.263592,None kPa,N/A,6940,['C'],A,Vacuum adiabatic calorimetry,"origin: commercial source,99.98 weight % (total),spectroscopy",99.98,Weight %,1952
295.73,26.2797,0.262797,None kPa,N/A,6940,['C'],A,Vacuum adiabatic calorimetry,"origin: commercial source,99.98 weight % (total),spectroscopy",99.98,Weight %,1952
297.48,26.6814,0.266814,None kPa,N/A,6940,['C'],A,Vacuum adiabatic calorimetry,"origin: commercial source,99.98 weight % (total),spectroscopy",99.98,Weight %,1952
299.71,30.7398,0.307398,None kPa,N/A,6940,['C'],A,Vacuum adiabatic calorimetry,"origin: commercial source,99.98 weight % (total),spectroscopy",99.98,Weight %,1952
299.89,31.5683,0.315683,None kPa,N/A,6940,['C'],A,Vacuum adiabatic calorimetry,"origin: commercial source,99.98 weight % (total),spectroscopy",99.98,Weight %,1952
300.19,34.313,0.34313,None kPa,N/A,6940,['C'],A,Vacuum adiabatic calorimetry,"origin: commercial source,99.98 weight % (total),spectroscopy",99.98,Weight %,1952
17.69,1.6987,0.016987,1.33322e-06 kPa,N/A,6942,['C'],A,Vacuum adiabatic calorimetry,"origin: commercial source,99.75 weight % (total),spectroscopy",99.75,Weight %,1952
22.13,2.76144,0.0276144,None kPa,N/A,6942,['C'],A,Vacuum adiabatic calorimetry,"origin: commercial source,99.75 weight % (total),spectroscopy",99.75,Weight %,1952
26.23,3.80744,0.0380744,None kPa,N/A,6942,['C'],A,Vacuum adiabatic calorimetry,"origin: commercial source,99.75 weight % (total),spectroscopy",99.75,Weight %,1952
29.52,4.79068,0.0479068,None kPa,N/A,6942,['C'],A,Vacuum adiabatic calorimetry,"origin: commercial source,99.75 weight % (total),spectroscopy",99.75,Weight %,1952
32.16,5.59819,0.0559819,None kPa,N/A,6942,['C'],A,Vacuum adiabatic calorimetry,"origin: commercial source,99.75 weight % (total),spectroscopy",99.75,Weight %,1952
34.36,6.21742,0.0621742,None kPa,N/A,6942,['C'],A,Vacuum adiabatic calorimetry,"origin: commercial source,99.75 weight % (total),spectroscopy",99.75,Weight %,1952
36.62,6.73624,0.0673624,None kPa,N/A,6942,['C'],A,Vacuum adiabatic calorimetry,"origin: commercial source,99.75 weight % (total),spectroscopy",99.75,Weight %,1952
41.37,8.0793,0.080793,None kPa,N/A,6942,['C'],A,Vacuum adiabatic calorimetry,"origin: commercial source,99.75 weight % (total),spectroscopy",99.75,Weight %,1952
46.92,9.53115,0.0953115,None kPa,N/A,6942,['C'],A,Vacuum adiabatic calorimetry,"origin: commercial source,99.75 weight % (total),spectroscopy",99.75,Weight %,1952
51.59,10.665,0.10665,None kPa,N/A,6942,['C'],A,Vacuum adiabatic calorimetry,"origin: commercial source,99.75 weight % (total),spectroscopy",99.75,Weight %,1952
61.7,12.9035,0.129035,None kPa,N/A,6942,['C'],A,Vacuum adiabatic calorimetry,"origin: commercial source,99.75 weight % (total),spectroscopy",99.75,Weight %,1952
64.18,13.3302,0.133302,None kPa,N/A,6942,['C'],A,Vacuum adiabatic calorimetry,"origin: commercial source,99.75 weight % (total),spectroscopy",99.75,Weight %,1952
67.39,13.962,0.13962,None kPa,N/A,6942,['C'],A,Vacuum adiabatic calorimetry,"origin: commercial source,99.75 weight % (total),spectroscopy",99.75,Weight %,1952
68.74,14.1754,0.141754,None kPa,N/A,6942,['C'],A,Vacuum adiabatic calorimetry,"origin: commercial source,99.75 weight % (total),spectroscopy",99.75,Weight %,1952
69.7,14.28,0.1428,None kPa,N/A,6942,['C'],A,Vacuum adiabatic calorimetry,"origin: commercial source,99.75 weight % (total),spectroscopy",99.75,Weight %,1952
72.27,14.7863,0.147863,None kPa,N/A,6942,['C'],A,Vacuum adiabatic calorimetry,"origin: commercial source,99.75 weight % (total),spectroscopy",99.75,Weight %,1952
75.98,15.4306,0.154306,None kPa,N/A,6942,['C'],A,Vacuum adiabatic calorimetry,"origin: commercial source,99.75 weight % (total),spectroscopy",99.75,Weight %,1952
76.79,15.4473,0.154473,None kPa,N/A,6942,['C'],A,Vacuum adiabatic calorimetry,"origin: commercial source,99.75 weight % (total),spectroscopy",99.75,Weight %,1952
81.25,16.2841,0.162841,None kPa,N/A,6942,['C'],A,Vacuum adiabatic calorimetry,"origin: commercial source,99.75 weight % (total),spectroscopy",99.75,Weight %,1952
86.87,17.0749,0.170749,None kPa,N/A,6942,['C'],A,Vacuum adiabatic calorimetry,"origin: commercial source,99.75 weight % (total),spectroscopy",99.75,Weight %,1952
93.8,17.895,0.17895,None kPa,N/A,6942,['C'],A,Vacuum adiabatic calorimetry,"origin: commercial source,99.75 weight % (total),spectroscopy",99.75,Weight %,1952
97.27,18.3385,0.183385,None kPa,N/A,6942,['C'],A,Vacuum adiabatic calorimetry,"origin: commercial source,99.75 weight % (total),spectroscopy",99.75,Weight %,1952
100.59,18.5393,0.185393,None kPa,N/A,6942,['C'],A,Vacuum adiabatic calorimetry,"origin: commercial source,99.75 weight % (total),spectroscopy",99.75,Weight %,1952
102.88,18.4473,0.184473,None kPa,N/A,6942,['C'],A,Vacuum adiabatic calorimetry,"origin: commercial source,99.75 weight % (total),spectroscopy",99.75,Weight %,1952
103.73,18.7485,0.187485,None kPa,N/A,6942,['C'],A,Vacuum adiabatic calorimetry,"origin: commercial source,99.75 weight % (total),spectroscopy",99.75,Weight %,1952
107.97,19.0916,0.190916,None kPa,N/A,6942,['C'],A,Vacuum adiabatic calorimetry,"origin: commercial source,99.75 weight % (total),spectroscopy",99.75,Weight %,1952
110.51,19.351,0.19351,None kPa,N/A,6942,['C'],A,Vacuum adiabatic calorimetry,"origin: commercial source,99.75 weight % (total),spectroscopy",99.75,Weight %,1952
112.92,19.5644,0.195644,None kPa,N/A,6942,['C'],A,Vacuum adiabatic calorimetry,"origin: commercial source,99.75 weight % (total),spectroscopy",99.75,Weight %,1952
116.99,19.8238,0.198238,None kPa,N/A,6942,['C'],A,Vacuum adiabatic calorimetry,"origin: commercial source,99.75 weight % (total),spectroscopy",99.75,Weight %,1952
130.19,20.8196,0.208196,None kPa,N/A,6942,['C'],A,Vacuum adiabatic calorimetry,"origin: commercial source,99.75 weight % (total),spectroscopy",99.75,Weight %,1952
136.85,21.2798,0.212798,None kPa,N/A,6942,['C'],A,Vacuum adiabatic calorimetry,"origin: commercial source,99.75 weight % (total),spectroscopy",99.75,Weight %,1952
143.11,21.6731,0.216731,None kPa,N/A,6942,['C'],A,Vacuum adiabatic calorimetry,"origin: commercial source,99.75 weight % (total),spectroscopy",99.75,Weight %,1952
149.82,21.9451,0.219451,None kPa,N/A,6942,['C'],A,Vacuum adiabatic calorimetry,"origin: commercial source,99.75 weight % (total),spectroscopy",99.75,Weight %,1952
156.56,22.3258,0.223258,None kPa,N/A,6942,['C'],A,Vacuum adiabatic calorimetry,"origin: commercial source,99.75 weight % (total),spectroscopy",99.75,Weight %,1952
160.13,22.4304,0.224304,None kPa,N/A,6942,['C'],A,Vacuum adiabatic calorimetry,"origin: commercial source,99.75 weight % (total),spectroscopy",99.75,Weight %,1952
166.09,22.6438,0.226438,None kPa,N/A,6942,['C'],A,Vacuum adiabatic calorimetry,"origin: commercial source,99.75 weight % (total),spectroscopy",99.75,Weight %,1952
172.29,22.9409,0.229409,None kPa,N/A,6942,['C'],A,Vacuum adiabatic calorimetry,"origin: commercial source,99.75 weight % (total),spectroscopy",99.75,Weight %,1952
180.13,23.0748,0.230748,None kPa,N/A,6942,['C'],A,Vacuum adiabatic calorimetry,"origin: commercial source,99.75 weight % (total),spectroscopy",99.75,Weight %,1952
187.75,23.4053,0.234053,None kPa,N/A,6942,['C'],A,Vacuum adiabatic calorimetry,"origin: commercial source,99.75 weight % (total),spectroscopy",99.75,Weight %,1952
189.88,23.3509,0.233509,None kPa,N/A,6942,['C'],A,Vacuum adiabatic calorimetry,"origin: commercial source,99.75 weight % (total),spectroscopy",99.75,Weight %,1952
198.62,23.807,0.23807,None kPa,N/A,6942,['C'],A,Vacuum adiabatic calorimetry,"origin: commercial source,99.75 weight % (total),spectroscopy",99.75,Weight %,1952
206.28,23.9367,0.239367,None kPa,N/A,6942,['C'],A,Vacuum adiabatic calorimetry,"origin: commercial source,99.75 weight % (total),spectroscopy",99.75,Weight %,1952
213.86,24.0747,0.240747,None kPa,N/A,6942,['C'],A,Vacuum adiabatic calorimetry,"origin: commercial source,99.75 weight % (total),spectroscopy",99.75,Weight %,1952
217.71,24.1752,0.241752,None kPa,N/A,6942,['C'],A,Vacuum adiabatic calorimetry,"origin: commercial source,99.75 weight % (total),spectroscopy",99.75,Weight %,1952
220.62,24.263,0.24263,None kPa,N/A,6942,['C'],A,Vacuum adiabatic calorimetry,"origin: commercial source,99.75 weight % (total),spectroscopy",99.75,Weight %,1952
227.45,24.3551,0.243551,None kPa,N/A,6942,['C'],A,Vacuum adiabatic calorimetry,"origin: commercial source,99.75 weight % (total),spectroscopy",99.75,Weight %,1952
234.73,24.5684,0.245684,None kPa,N/A,6942,['C'],A,Vacuum adiabatic calorimetry,"origin: commercial source,99.75 weight % (total),spectroscopy",99.75,Weight %,1952
236.69,24.6772,0.246772,None kPa,N/A,6942,['C'],A,Vacuum adiabatic calorimetry,"origin: commercial source,99.75 weight % (total),spectroscopy",99.75,Weight %,1952
240.09,24.7065,0.247065,None kPa,N/A,6942,['C'],A,Vacuum adiabatic calorimetry,"origin: commercial source,99.75 weight % (total),spectroscopy",99.75,Weight %,1952
245.35,24.7651,0.247651,None kPa,N/A,6942,['C'],A,Vacuum adiabatic calorimetry,"origin: commercial source,99.75 weight % (total),spectroscopy",99.75,Weight %,1952
251.82,24.991,0.24991,None kPa,N/A,6942,['C'],A,Vacuum adiabatic calorimetry,"origin: commercial source,99.75 weight % (total),spectroscopy",99.75,Weight %,1952
254.88,25.0622,0.250622,None kPa,N/A,6942,['C'],A,Vacuum adiabatic calorimetry,"origin: commercial source,99.75 weight % (total),spectroscopy",99.75,Weight %,1952
258.27,25.0161,0.250161,None kPa,N/A,6942,['C'],A,Vacuum adiabatic calorimetry,"origin: commercial source,99.75 weight % (total),spectroscopy",99.75,Weight %,1952
261.11,25.1919,0.251919,None kPa,N/A,6942,['C'],A,Vacuum adiabatic calorimetry,"origin: commercial source,99.75 weight % (total),spectroscopy",99.75,Weight %,1952
263.7,25.3927,0.253927,None kPa,N/A,6942,['C'],A,Vacuum adiabatic calorimetry,"origin: commercial source,99.75 weight % (total),spectroscopy",99.75,Weight %,1952
264.83,25.3216,0.253216,None kPa,N/A,6942,['C'],A,Vacuum adiabatic calorimetry,"origin: commercial source,99.75 weight % (total),spectroscopy",99.75,Weight %,1952
268.19,25.4847,0.254847,None kPa,N/A,6942,['C'],A,Vacuum adiabatic calorimetry,"origin: commercial source,99.75 weight % (total),spectroscopy",99.75,Weight %,1952
272.18,25.6605,0.256605,None kPa,N/A,6942,['C'],A,Vacuum adiabatic calorimetry,"origin: commercial source,99.75 weight % (total),spectroscopy",99.75,Weight %,1952
275.12,25.6437,0.256437,None kPa,N/A,6942,['C'],A,Vacuum adiabatic calorimetry,"origin: commercial source,99.75 weight % (total),spectroscopy",99.75,Weight %,1952
278.28,25.6563,0.256563,None kPa,N/A,6942,['C'],A,Vacuum adiabatic calorimetry,"origin: commercial source,99.75 weight % (total),spectroscopy",99.75,Weight %,1952
281.55,25.7483,0.257483,None kPa,N/A,6942,['C'],A,Vacuum adiabatic calorimetry,"origin: commercial source,99.75 weight % (total),spectroscopy",99.75,Weight %,1952
283.64,25.786,0.25786,None kPa,N/A,6942,['C'],A,Vacuum adiabatic calorimetry,"origin: commercial source,99.75 weight % (total),spectroscopy",99.75,Weight %,1952
286.17,25.8529,0.258529,None kPa,N/A,6942,['C'],A,Vacuum adiabatic calorimetry,"origin: commercial source,99.75 weight % (total),spectroscopy",99.75,Weight %,1952
286.36,25.8613,0.258613,None kPa,N/A,6942,['C'],A,Vacuum adiabatic calorimetry,"origin: commercial source,99.75 weight % (total),spectroscopy",99.75,Weight %,1952
289.08,26.0161,0.260161,None kPa,N/A,6942,['C'],A,Vacuum adiabatic calorimetry,"origin: commercial source,99.75 weight % (total),spectroscopy",99.75,Weight %,1952
290,26.1249,0.261249,None kPa,N/A,6942,['C'],A,Vacuum adiabatic calorimetry,"origin: commercial source,99.75 weight % (total),spectroscopy",99.75,Weight %,1952
,,,,,,,,,,,,
,,,,,,,,,,,,
,,,,,,,,,,,,
,,,,,,,,,,,,
,,,,,,,,,,,,
,,,,,,,,,,,,
,,,,,,,,,,,,
,,,,,,,,,,,,
,,,,,,,,,,,,
,,,,,,,,,,,,
,,,,,,,,,,,,
,,,,,,,,,,,,
,,,,,,,,,,,,
,,,,,,,,,,,,
,,,,,,,,,,,,
,,,,,,,,,,,,
,,,,,,,,,,,,
,,,,,,,,,,,,
,,,,,,,,,,,,
,,,,,,,,,,,,
,,,,,,,,,,,,
298.15,26.22,0.5244,None kPa,N/A,23735,['C'],A,Laser flash calorimetry,not stated,,,1980
210.66,24.2831,0.485662,None kPa,N/A,17810,['C'],A,DSC,"origin: commercial source,99.99999 % (total),stated by supplier,chunk",99.99999,Not Specified %,1968
219.69,24.5664,0.491327,None kPa,N/A,17810,['C'],A,DSC,"origin: commercial source,99.99999 % (total),stated by supplier,chunk",99.99999,Not Specified %,1968
229.99,24.8023,0.496047,None kPa,N/A,17810,['C'],A,DSC,"origin: commercial source,99.99999 % (total),stated by supplier,chunk",99.99999,Not Specified %,1968
238.79,24.9082,0.498164,None kPa,N/A,17810,['C'],A,DSC,"origin: commercial source,99.99999 % (total),stated by supplier,chunk",99.99999,Not Specified %,1968
248.14,25.035,0.500699,None kPa,N/A,17810,['C'],A,DSC,"origin: commercial source,99.99999 % (total),stated by supplier,chunk",99.99999,Not Specified %,1968
254.78,25.4944,0.509887,None kPa,N/A,17810,['C'],A,DSC,"origin: commercial source,99.99999 % (total),stated by supplier,chunk",99.99999,Not Specified %,1968
256.8,25.1931,0.503862,None kPa,N/A,17810,['C'],A,DSC,"origin: commercial source,99.99999 % (total),stated by supplier,chunk",99.99999,Not Specified %,1968
265.74,25.3935,0.507871,None kPa,N/A,17810,['C'],A,DSC,"origin: commercial source,99.99999 % (total),stated by supplier,chunk",99.99999,Not Specified %,1968
266,25.6161,0.512322,None kPa,N/A,17810,['C'],A,DSC,"origin: commercial source,99.99999 % (total),stated by supplier,chunk",99.99999,Not Specified %,1968
272.33,26.0065,0.52013,None kPa,N/A,17810,['C'],A,DSC,"origin: commercial source,99.99999 % (total),stated by supplier,chunk",99.99999,Not Specified %,1968
273.22,25.4944,0.509887,None kPa,N/A,17810,['C'],A,DSC,"origin: commercial source,99.99999 % (total),stated by supplier,chunk",99.99999,Not Specified %,1968
282.71,26.1617,0.523234,None kPa,N/A,17810,['C'],A,DSC,"origin: commercial source,99.99999 % (total),stated by supplier,chunk",99.99999,Not Specified %,1968
283.89,25.6902,0.513804,None kPa,N/A,17810,['C'],A,DSC,"origin: commercial source,99.99999 % (total),stated by supplier,chunk",99.99999,Not Specified %,1968
290.07,26.142,0.522841,None kPa,N/A,17810,['C'],A,DSC,"origin: commercial source,99.99999 % (total),stated by supplier,chunk",99.99999,Not Specified %,1968
294.05,25.7697,0.515393,None kPa,N/A,17810,['C'],A,DSC,"origin: commercial source,99.99999 % (total),stated by supplier,chunk",99.99999,Not Specified %,1968
299.37,26.3165,0.52633,None kPa,N/A,17810,['C'],A,DSC,"origin: commercial source,99.99999 % (total),stated by supplier,chunk",99.99999,Not Specified %,1968
299.91,26.0889,0.521778,None kPa,N/A,17810,['C'],A,DSC,"origin: commercial source,99.99999 % (total),stated by supplier,chunk",99.99999,Not Specified %,1968
211.58,24.5295,0.490591,None kPa,N/A,17811,['C'],A,DSC,"origin: commercial source,99.99999 % (total),stated by supplier,powder",99.99999,Not Specified %,1968
220.5,24.481,0.48962,None kPa,N/A,17811,['C'],A,DSC,"origin: commercial source,99.99999 % (total),stated by supplier,powder",99.99999,Not Specified %,1968
229.18,24.914,0.498281,None kPa,N/A,17811,['C'],A,DSC,"origin: commercial source,99.99999 % (total),stated by supplier,powder",99.99999,Not Specified %,1968
230.51,24.4208,0.488415,None kPa,N/A,17811,['C'],A,DSC,"origin: commercial source,99.99999 % (total),stated by supplier,powder",99.99999,Not Specified %,1968
234.82,25.0341,0.500683,None kPa,N/A,17811,['C'],A,DSC,"origin: commercial source,99.99999 % (total),stated by supplier,powder",99.99999,Not Specified %,1968
237.18,25.2613,0.505226,None kPa,N/A,17811,['C'],A,DSC,"origin: commercial source,99.99999 % (total),stated by supplier,powder",99.99999,Not Specified %,1968
247.53,25.3266,0.506532,None kPa,N/A,17811,['C'],A,DSC,"origin: commercial source,99.99999 % (total),stated by supplier,powder",99.99999,Not Specified %,1968
256.94,25.5178,0.510356,None kPa,N/A,17811,['C'],A,DSC,"origin: commercial source,99.99999 % (total),stated by supplier,powder",99.99999,Not Specified %,1968
265.63,25.7488,0.514975,None kPa,N/A,17811,['C'],A,DSC,"origin: commercial source,99.99999 % (total),stated by supplier,powder",99.99999,Not Specified %,1968
299.31,26.4609,0.529217,None kPa,N/A,17811,['C'],A,DSC,"origin: commercial source,99.99999 % (total),stated by supplier,powder",99.99999,Not Specified %,1968
,,,,,,,,,,,,
,,,,,,,,,,,,
302.15,33.472,0.66944,None kPa,N/A,18369,['C'],A,DSC,"origin: commercial source,99.9999 %,",99.9999,Not Specified %,1969
301.85,29.9156,0.598312,None kPa,N/A,18369,['C'],A,DSC,"origin: commercial source,99.9999 %,",99.9999,Not Specified %,1969
301.35,27.4052,0.548104,None kPa,N/A,18369,['C'],A,DSC,"origin: commercial source,99.9999 %,",99.9999,Not Specified %,1969
301.15,27.0286,0.540573,None kPa,N/A,18369,['C'],A,DSC,"origin: commercial source,99.9999 %,",99.9999,Not Specified %,1969
300.55,26.9868,0.539736,None kPa,N/A,18369,['C'],A,DSC,"origin: commercial source,99.9999 %,",99.9999,Not Specified %,1969
300.15,25.9826,0.519653,None kPa,N/A,18369,['C'],A,DSC,"origin: commercial source,99.9999 %,",99.9999,Not Specified %,1969
299.65,25.6479,0.512958,None kPa,N/A,18369,['C'],A,DSC,"origin: commercial source,99.9999 %,",99.9999,Not Specified %,1969
299.15,25.4387,0.508774,None kPa,N/A,18369,['C'],A,DSC,"origin: commercial source,99.9999 %,",99.9999,Not Specified %,1969
297.95,25.355,0.507101,None kPa,N/A,18369,['C'],A,DSC,"origin: commercial source,99.9999 %,",99.9999,Not Specified %,1969
297.65,25.355,0.507101,None kPa,N/A,18369,['C'],A,DSC,"origin: commercial source,99.9999 %,",99.9999,Not Specified %,1969
296.85,25.355,0.507101,None kPa,N/A,18369,['C'],A,DSC,"origin: commercial source,99.9999 %,",99.9999,Not Specified %,1969
295.85,24.9785,0.49957,None kPa,N/A,18369,['C'],A,DSC,"origin: commercial source,99.9999 %,",99.9999,Not Specified %,1969
294.45,25.2295,0.50459,None kPa,N/A,18369,['C'],A,DSC,"origin: commercial source,99.9999 %,",99.9999,Not Specified %,1969
300.43,26.24,0.5248,7e-06 kPa,N/A,24342,['C'],A,Laser pulse heating,"origin: commercial source,99.9999 weight % (total),stated by supplier",99.9999,Weight %,1983
243.79,25.11,0.5022,None kPa,N/A,24342,['C'],A,Laser pulse heating,"origin: commercial source,99.9999 weight % (total),stated by supplier",99.9999,Weight %,1983
246.31,25.29,0.5058,None kPa,N/A,24342,['C'],A,Laser pulse heating,"origin: commercial source,99.9999 weight % (total),stated by supplier",99.9999,Weight %,1983
248.83,25.39,0.5078,None kPa,N/A,24342,['C'],A,Laser pulse heating,"origin: commercial source,99.9999 weight % (total),stated by supplier",99.9999,Weight %,1983
254.15,25.47,0.5094,None kPa,N/A,24342,['C'],A,Laser pulse heating,"origin: commercial source,99.9999 weight % (total),stated by supplier",99.9999,Weight %,1983
257.06,25.57,0.5114,None kPa,N/A,24342,['C'],A,Laser pulse heating,"origin: commercial source,99.9999 weight % (total),stated by supplier",99.9999,Weight %,1983
259.87,25.61,0.5122,None kPa,N/A,24342,['C'],A,Laser pulse heating,"origin: commercial source,99.9999 weight % (total),stated by supplier",99.9999,Weight %,1983
262.68,25.55,0.511,None kPa,N/A,24342,['C'],A,Laser pulse heating,"origin: commercial source,99.9999 weight % (total),stated by supplier",99.9999,Weight %,1983
265.41,25.76,0.5152,None kPa,N/A,24342,['C'],A,Laser pulse heating,"origin: commercial source,99.9999 weight % (total),stated by supplier",99.9999,Weight %,1983
268.06,25.74,0.5148,None kPa,N/A,24342,['C'],A,Laser pulse heating,"origin: commercial source,99.9999 weight % (total),stated by supplier",99.9999,Weight %,1983
270.69,25.83,0.5166,None kPa,N/A,24342,['C'],A,Laser pulse heating,"origin: commercial source,99.9999 weight % (total),stated by supplier",99.9999,Weight %,1983
273.33,25.9,0.518,None kPa,N/A,24342,['C'],A,Laser pulse heating,"origin: commercial source,99.9999 weight % (total),stated by supplier",99.9999,Weight %,1983
275.91,25.86,0.5172,None kPa,N/A,24342,['C'],A,Laser pulse heating,"origin: commercial source,99.9999 weight % (total),stated by supplier",99.9999,Weight %,1983
278.44,25.94,0.5188,None kPa,N/A,24342,['C'],A,Laser pulse heating,"origin: commercial source,99.9999 weight % (total),stated by supplier",99.9999,Weight %,1983
280.95,25.91,0.5182,None kPa,N/A,24342,['C'],A,Laser pulse heating,"origin: commercial source,99.9999 weight % (total),stated by supplier",99.9999,Weight %,1983
283.48,25.89,0.5178,None kPa,N/A,24342,['C'],A,Laser pulse heating,"origin: commercial source,99.9999 weight % (total),stated by supplier",99.9999,Weight %,1983
285.9,26.1,0.522,None kPa,N/A,24342,['C'],A,Laser pulse heating,"origin: commercial source,99.9999 weight % (total),stated by supplier",99.9999,Weight %,1983
288.31,26.04,0.5208,None kPa,N/A,24342,['C'],A,Laser pulse heating,"origin: commercial source,99.9999 weight % (total),stated by supplier",99.9999,Weight %,1983
290.8,26.13,0.5226,None kPa,N/A,24342,['C'],A,Laser pulse heating,"origin: commercial source,99.9999 weight % (total),stated by supplier",99.9999,Weight %,1983
293.31,26.24,0.5248,None kPa,N/A,24342,['C'],A,Laser pulse heating,"origin: commercial source,99.9999 weight % (total),stated by supplier",99.9999,Weight %,1983
295.84,26.3,0.526,None kPa,N/A,24342,['C'],A,Laser pulse heating,"origin: commercial source,99.9999 weight % (total),stated by supplier",99.9999,Weight %,1983
298.26,26.22,0.5244,None kPa,N/A,24342,['C'],A,Laser pulse heating,"origin: commercial source,99.9999 weight % (total),stated by supplier",99.9999,Weight %,1983
300.69,26.35,0.527,None kPa,N/A,24342,['C'],A,Laser pulse heating,"origin: commercial source,99.9999 weight % (total),stated by supplier",99.9999,Weight %,1983
300.12,26.21,0.5242,None kPa,N/A,24342,['C'],A,Laser pulse heating,"origin: commercial source,99.9999 weight % (total),stated by supplier",99.9999,Weight %,1983
244.94,25.19,0.5038,None kPa,N/A,24342,['C'],A,Laser pulse heating,"origin: commercial source,99.9999 weight % (total),stated by supplier",99.9999,Weight %,1983
246.59,25.18,0.5036,None kPa,N/A,24342,['C'],A,Laser pulse heating,"origin: commercial source,99.9999 weight % (total),stated by supplier",99.9999,Weight %,1983
249.02,25.32,0.5064,None kPa,N/A,24342,['C'],A,Laser pulse heating,"origin: commercial source,99.9999 weight % (total),stated by supplier",99.9999,Weight %,1983
251.63,25.34,0.5068,None kPa,N/A,24342,['C'],A,Laser pulse heating,"origin: commercial source,99.9999 weight % (total),stated by supplier",99.9999,Weight %,1983
254.34,25.4,0.508,None kPa,N/A,24342,['C'],A,Laser pulse heating,"origin: commercial source,99.9999 weight % (total),stated by supplier",99.9999,Weight %,1983
257.19,25.42,0.5084,None kPa,N/A,24342,['C'],A,Laser pulse heating,"origin: commercial source,99.9999 weight % (total),stated by supplier",99.9999,Weight %,1983
259.96,25.48,0.5096,None kPa,N/A,24342,['C'],A,Laser pulse heating,"origin: commercial source,99.9999 weight % (total),stated by supplier",99.9999,Weight %,1983
262.71,25.54,0.5108,None kPa,N/A,24342,['C'],A,Laser pulse heating,"origin: commercial source,99.9999 weight % (total),stated by supplier",99.9999,Weight %,1983
265.48,25.71,0.5142,None kPa,N/A,24342,['C'],A,Laser pulse heating,"origin: commercial source,99.9999 weight % (total),stated by supplier",99.9999,Weight %,1983
268.16,25.67,0.5134,None kPa,N/A,24342,['C'],A,Laser pulse heating,"origin: commercial source,99.9999 weight % (total),stated by supplier",99.9999,Weight %,1983
270.71,25.76,0.5152,None kPa,N/A,24342,['C'],A,Laser pulse heating,"origin: commercial source,99.9999 weight % (total),stated by supplier",99.9999,Weight %,1983
273.32,25.81,0.5162,None kPa,N/A,24342,['C'],A,Laser pulse heating,"origin: commercial source,99.9999 weight % (total),stated by supplier",99.9999,Weight %,1983
275.85,25.81,0.5162,None kPa,N/A,24342,['C'],A,Laser pulse heating,"origin: commercial source,99.9999 weight % (total),stated by supplier",99.9999,Weight %,1983
278.27,25.82,0.5164,None kPa,N/A,24342,['C'],A,Laser pulse heating,"origin: commercial source,99.9999 weight % (total),stated by supplier",99.9999,Weight %,1983
280.81,25.89,0.5178,None kPa,N/A,24342,['C'],A,Laser pulse heating,"origin: commercial source,99.9999 weight % (total),stated by supplier",99.9999,Weight %,1983
283.33,25.93,0.5186,None kPa,N/A,24342,['C'],A,Laser pulse heating,"origin: commercial source,99.9999 weight % (total),stated by supplier",99.9999,Weight %,1983
284.25,25.91,0.5182,None kPa,N/A,24342,['C'],A,Laser pulse heating,"origin: commercial source,99.9999 weight % (total),stated by supplier",99.9999,Weight %,1983
286.18,25.94,0.5188,None kPa,N/A,24342,['C'],A,Laser pulse heating,"origin: commercial source,99.9999 weight % (total),stated by supplier",99.9999,Weight %,1983
288.94,25.99,0.5198,None kPa,N/A,24342,['C'],A,Laser pulse heating,"origin: commercial source,99.9999 weight % (total),stated by supplier",99.9999,Weight %,1983
291.57,26.08,0.5216,None kPa,N/A,24342,['C'],A,Laser pulse heating,"origin: commercial source,99.9999 weight % (total),stated by supplier",99.9999,Weight %,1983
294.19,26.13,0.5226,None kPa,N/A,24342,['C'],A,Laser pulse heating,"origin: commercial source,99.9999 weight % (total),stated by supplier",99.9999,Weight %,1983
296.75,26.21,0.5242,None kPa,N/A,24342,['C'],A,Laser pulse heating,"origin: commercial source,99.9999 weight % (total),stated by supplier",99.9999,Weight %,1983
299.3,26.21,0.5242,None kPa,N/A,24342,['C'],A,Laser pulse heating,"origin: commercial source,99.9999 weight % (total),stated by supplier",99.9999,Weight %,1983
83.8,16.84,0.3368,None kPa,N/A,24342,['C'],A,Laser pulse heating,"origin: commercial source,99.9999 weight % (total),stated by supplier",99.9999,Weight %,1983
90.1,17.64,0.3528,None kPa,N/A,24342,['C'],A,Laser pulse heating,"origin: commercial source,99.9999 weight % (total),stated by supplier",99.9999,Weight %,1983
96.25,18.43,0.3686,None kPa,N/A,24342,['C'],A,Laser pulse heating,"origin: commercial source,99.9999 weight % (total),stated by supplier",99.9999,Weight %,1983
101.69,18.99,0.3798,None kPa,N/A,24342,['C'],A,Laser pulse heating,"origin: commercial source,99.9999 weight % (total),stated by supplier",99.9999,Weight %,1983
106.48,19.53,0.3906,None kPa,N/A,24342,['C'],A,Laser pulse heating,"origin: commercial source,99.9999 weight % (total),stated by supplier",99.9999,Weight %,1983
110.91,19.66,0.3932,None kPa,N/A,24342,['C'],A,Laser pulse heating,"origin: commercial source,99.9999 weight % (total),stated by supplier",99.9999,Weight %,1983
115.07,20.18,0.4036,None kPa,N/A,24342,['C'],A,Laser pulse heating,"origin: commercial source,99.9999 weight % (total),stated by supplier",99.9999,Weight %,1983
118.81,20.46,0.4092,None kPa,N/A,24342,['C'],A,Laser pulse heating,"origin: commercial source,99.9999 weight % (total),stated by supplier",99.9999,Weight %,1983
122.39,20.72,0.4144,None kPa,N/A,24342,['C'],A,Laser pulse heating,"origin: commercial source,99.9999 weight % (total),stated by supplier",99.9999,Weight %,1983
124.62,20.81,0.4162,None kPa,N/A,24342,['C'],A,Laser pulse heating,"origin: commercial source,99.9999 weight % (total),stated by supplier",99.9999,Weight %,1983
127.96,21.09,0.4218,None kPa,N/A,24342,['C'],A,Laser pulse heating,"origin: commercial source,99.9999 weight % (total),stated by supplier",99.9999,Weight %,1983
129.7,21.26,0.4252,None kPa,N/A,24342,['C'],A,Laser pulse heating,"origin: commercial source,99.9999 weight % (total),stated by supplier",99.9999,Weight %,1983
133.48,21.46,0.4292,None kPa,N/A,24342,['C'],A,Laser pulse heating,"origin: commercial source,99.9999 weight % (total),stated by supplier",99.9999,Weight %,1983
