Repository: amr8004/PureElementPRL

# Pure Element Thermodynamic modeling with 3rd generation CALPHAD models for multiple elements

## Description
Jupyter notebook for modeling pure elements with selected models via python tools pycalphad and ESPEI

## Running Tutorial
Creating a codespace should immediately open the desired notebook. Just change the element as desired (non-case sensitive) and set what SGTE structure (FCC_A1, BCC_A2, etc.) you would like to compare against.

## Further Resources

## Citation

File: CpCSV/Hf_CP_datav0.csv (part 2 of 2)
Temperature: K,Heat capacity at constant pressure Cp: J/K/mol,Uncertainty,Pressure,Ref Temp,Data Set ID,State,Representation,Method,Description,Purity,Purity Units,Year
145.0,23.5852,0.943408,None kPa,N/A,8203,['C'],A,Vacuum adiabatic calorimetry,"not stated,98 % (total),",98.0,Not Specified %,1954
150.0,23.7107,0.948429,None kPa,N/A,8203,['C'],A,Vacuum adiabatic calorimetry,"not stated,98 % (total),",98.0,Not Specified %,1954
155.0,23.8237,0.952948,None kPa,N/A,8203,['C'],A,Vacuum adiabatic calorimetry,"not stated,98 % (total),",98.0,Not Specified %,1954
160.0,23.9199,0.956797,None kPa,N/A,8203,['C'],A,Vacuum adiabatic calorimetry,"not stated,98 % (total),",98.0,Not Specified %,1954
165.0,24.0162,0.960646,None kPa,N/A,8203,['C'],A,Vacuum adiabatic calorimetry,"not stated,98 % (total),",98.0,Not Specified %,1954
170.0,24.1291,0.965165,None kPa,N/A,8203,['C'],A,Vacuum adiabatic calorimetry,"not stated,98 % (total),",98.0,Not Specified %,1954
175.0,24.2128,0.968512,None kPa,N/A,8203,['C'],A,Vacuum adiabatic calorimetry,"not stated,98 % (total),",98.0,Not Specified %,1954
180.0,24.3383,0.973533,None kPa,N/A,8203,['C'],A,Vacuum adiabatic calorimetry,"not stated,98 % (total),",98.0,Not Specified %,1954
185.0,24.4513,0.978052,None kPa,N/A,8203,['C'],A,Vacuum adiabatic calorimetry,"not stated,98 % (total),",98.0,Not Specified %,1954
190.0,24.5182,0.98073,None kPa,N/A,8203,['C'],A,Vacuum adiabatic calorimetry,"not stated,98 % (total),",98.0,Not Specified %,1954
195.0,24.6145,0.984579,None kPa,N/A,8203,['C'],A,Vacuum adiabatic calorimetry,"not stated,98 % (total),",98.0,Not Specified %,1954
200.0,24.7107,0.988428,None kPa,N/A,8203,['C'],A,Vacuum adiabatic calorimetry,"not stated,98 % (total),",98.0,Not Specified %,1954
20.0,1.8556,0.018556,None kPa,N/A,8959,['C'],A,Calculated from Debye's and Electronic Coefficient,"origin: commercial source,99.98 %",99.98,Not Specified %,1955
1.25,0.00340159,0.000102048,None kPa,N/A,10071,['C'],A,N/A,"origin: commercial source,99.5 weight % (total),estimated by the compiler",99.5,Weight %,1957
1.29,0.00365263,0.000109579,None kPa,N/A,10071,['C'],A,N/A,"origin: commercial source,99.5 weight % (total),estimated by the compiler",99.5,Weight %,1957
1.75,0.00514632,0.00015439,None kPa,N/A,10071,['C'],A,N/A,"origin: commercial source,99.5 weight % (total),estimated by the compiler",99.5,Weight %,1957
1.77,0.00539736,0.000161921,None kPa,N/A,10071,['C'],A,N/A,"origin: commercial source,99.5 weight % (total),estimated by the compiler",99.5,Weight %,1957
1.83,0.00548104,0.000164431,None kPa,N/A,10071,['C'],A,N/A,"origin: commercial source,99.5 weight % (total),estimated by the compiler",99.5,Weight %,1957
2.15,0.00694544,0.000208363,None kPa,N/A,10071,['C'],A,N/A,"origin: commercial source,99.5 weight % (total),estimated by the compiler",99.5,Weight %,1957
2.2,0.00694544,0.000208363,None kPa,N/A,10071,['C'],A,N/A,"origin: commercial source,99.5 weight % (total),estimated by the compiler",99.5,Weight %,1957
2.25,0.00744752,0.000223426,None kPa,N/A,10071,['C'],A,N/A,"origin: commercial source,99.5 weight % (total),estimated by the compiler",99.5,Weight %,1957
2.54,0.00840984,0.000252295,None kPa,N/A,10071,['C'],A,N/A,"origin: commercial source,99.5 weight % (total),estimated by the compiler",99.5,Weight %,1957
2.56,0.00874456,0.000262337,None kPa,N/A,10071,['C'],A,N/A,"origin: commercial source,99.5 weight % (total),estimated by the compiler",99.5,Weight %,1957
2.9,0.010711,0.000321331,None kPa,N/A,10071,['C'],A,N/A,"origin: commercial source,99.5 weight % (total),estimated by the compiler",99.5,Weight %,1957
2.93,0.0105437,0.00031631,None kPa,N/A,10071,['C'],A,N/A,"origin: commercial source,99.5 weight % (total),estimated by the compiler",99.5,Weight %,1957
3.25,0.0124265,0.000372794,None kPa,N/A,10071,['C'],A,N/A,"origin: commercial source,99.5 weight % (total),estimated by the compiler",99.5,Weight %,1957
3.28,0.0126357,0.00037907,None kPa,N/A,10071,['C'],A,N/A,"origin: commercial source,99.5 weight % (total),estimated by the compiler",99.5,Weight %,1957
3.48,0.0134306,0.000402919,None kPa,N/A,10071,['C'],A,N/A,"origin: commercial source,99.5 weight % (total),estimated by the compiler",99.5,Weight %,1957
3.58,0.0144766,0.000434299,None kPa,N/A,10071,['C'],A,N/A,"origin: commercial source,99.5 weight % (total),estimated by the compiler",99.5,Weight %,1957
3.63,0.014644,0.00043932,None kPa,N/A,10071,['C'],A,N/A,"origin: commercial source,99.5 weight % (total),estimated by the compiler",99.5,Weight %,1957
3.9,0.0167778,0.000503335,None kPa,N/A,10071,['C'],A,N/A,"origin: commercial source,99.5 weight % (total),estimated by the compiler",99.5,Weight %,1957
3.92,0.0167778,0.000503335,None kPa,N/A,10071,['C'],A,N/A,"origin: commercial source,99.5 weight % (total),estimated by the compiler",99.5,Weight %,1957
4.62,0.0228446,0.000685339,None kPa,N/A,10071,['C'],A,N/A,"origin: commercial source,99.5 weight % (total),estimated by the compiler",99.5,Weight %,1957
4.96,0.027196,0.00081588,None kPa,N/A,10071,['C'],A,N/A,"origin: commercial source,99.5 weight % (total),estimated by the compiler",99.5,Weight %,1957
5.3,0.0320494,0.000961483,None kPa,N/A,10071,['C'],A,N/A,"origin: commercial source,99.5 weight % (total),estimated by the compiler",99.5,Weight %,1957
5.65,0.0370702,0.00111211,None kPa,N/A,10071,['C'],A,N/A,"origin: commercial source,99.5 weight % (total),estimated by the compiler",99.5,Weight %,1957
5.95,0.0416308,0.00124892,None kPa,N/A,10071,['C'],A,N/A,"origin: commercial source,99.5 weight % (total),estimated by the compiler",99.5,Weight %,1957
6.22,0.0482834,0.0014485,None kPa,N/A,10071,['C'],A,N/A,"origin: commercial source,99.5 weight % (total),estimated by the compiler",99.5,Weight %,1957
6.5,0.0535552,0.00160666,None kPa,N/A,10071,['C'],A,N/A,"origin: commercial source,99.5 weight % (total),estimated by the compiler",99.5,Weight %,1957
6.8,0.0598312,0.00179494,None kPa,N/A,10071,['C'],A,N/A,"origin: commercial source,99.5 weight % (total),estimated by the compiler",99.5,Weight %,1957
7.12,0.0656888,0.00197066,None kPa,N/A,10071,['C'],A,N/A,"origin: commercial source,99.5 weight % (total),estimated by the compiler",99.5,Weight %,1957
7.4,0.0748936,0.00224681,None kPa,N/A,10071,['C'],A,N/A,"origin: commercial source,99.5 weight % (total),estimated by the compiler",99.5,Weight %,1957
7.68,0.0824248,0.00247274,None kPa,N/A,10071,['C'],A,N/A,"origin: commercial source,99.5 weight % (total),estimated by the compiler",99.5,Weight %,1957
7.97,0.092048,0.00276144,None kPa,N/A,10071,['C'],A,N/A,"origin: commercial source,99.5 weight % (total),estimated by the compiler",99.5,Weight %,1957
8.26,0.101671,0.00305014,None kPa,N/A,10071,['C'],A,N/A,"origin: commercial source,99.5 weight % (total),estimated by the compiler",99.5,Weight %,1957
8.56,0.111294,0.00333883,None kPa,N/A,10071,['C'],A,N/A,"origin: commercial source,99.5 weight % (total),estimated by the compiler",99.5,Weight %,1957
8.85,0.12301,0.00369029,None kPa,N/A,10071,['C'],A,N/A,"origin: commercial source,99.5 weight % (total),estimated by the compiler",99.5,Weight %,1957
9.16,0.137654,0.00412961,None kPa,N/A,10071,['C'],A,N/A,"origin: commercial source,99.5 weight % (total),estimated by the compiler",99.5,Weight %,1957
9.47,0.149787,0.00449362,None kPa,N/A,10071,['C'],A,N/A,"origin: commercial source,99.5 weight % (total),estimated by the compiler",99.5,Weight %,1957
9.75,0.168197,0.0050459,None kPa,N/A,10071,['C'],A,N/A,"origin: commercial source,99.5 weight % (total),estimated by the compiler",99.5,Weight %,1957
10.04,0.184096,0.00552288,None kPa,N/A,10071,['C'],A,N/A,"origin: commercial source,99.5 weight % (total),estimated by the compiler",99.5,Weight %,1957
10.35,0.20125,0.00603751,None kPa,N/A,10071,['C'],A,N/A,"origin: commercial source,99.5 weight % (total),estimated by the compiler",99.5,Weight %,1957
10.7,0.223844,0.00671532,None kPa,N/A,10071,['C'],A,N/A,"origin: commercial source,99.5 weight % (total),estimated by the compiler",99.5,Weight %,1957
11.06,0.249785,0.00749354,None kPa,N/A,10071,['C'],A,N/A,"origin: commercial source,99.5 weight % (total),estimated by the compiler",99.5,Weight %,1957
11.45,0.272378,0.00817135,None kPa,N/A,10071,['C'],A,N/A,"origin: commercial source,99.5 weight % (total),estimated by the compiler",99.5,Weight %,1957
11.83,0.309198,0.00927593,None kPa,N/A,10071,['C'],A,N/A,"origin: commercial source,99.5 weight % (total),estimated by the compiler",99.5,Weight %,1957
12.28,0.34518,0.0103554,None kPa,N/A,10071,['C'],A,N/A,"origin: commercial source,99.5 weight % (total),estimated by the compiler",99.5,Weight %,1957
12.72,0.39497,0.0118491,None kPa,N/A,10071,['C'],A,N/A,"origin: commercial source,99.5 weight % (total),estimated by the compiler",99.5,Weight %,1957
13.25,0.446433,0.013393,None kPa,N/A,10071,['C'],A,N/A,"origin: commercial source,99.5 weight % (total),estimated by the compiler",99.5,Weight %,1957
13.75,0.510448,0.0153134,None kPa,N/A,10071,['C'],A,N/A,"origin: commercial source,99.5 weight % (total),estimated by the compiler",99.5,Weight %,1957
14.3,0.58576,0.0175728,None kPa,N/A,10071,['C'],A,N/A,"origin: commercial source,99.5 weight % (total),estimated by the compiler",99.5,Weight %,1957
14.91,0.681992,0.0204598,None kPa,N/A,10071,['C'],A,N/A,"origin: commercial source,99.5 weight % (total),estimated by the compiler",99.5,Weight %,1957
15.57,0.786592,0.0235978,None kPa,N/A,10071,['C'],A,N/A,"origin: commercial source,99.5 weight % (total),estimated by the compiler",99.5,Weight %,1957
16.22,0.907928,0.0272378,None kPa,N/A,10071,['C'],A,N/A,"origin: commercial source,99.5 weight % (total),estimated by the compiler",99.5,Weight %,1957
16.95,1.03763,0.031129,None kPa,N/A,10071,['C'],A,N/A,"origin: commercial source,99.5 weight % (total),estimated by the compiler",99.5,Weight %,1957
17.7,1.21754,0.0365263,None kPa,N/A,10071,['C'],A,N/A,"origin: commercial source,99.5 weight % (total),estimated by the compiler",99.5,Weight %,1957
18.48,1.39746,0.0419237,None kPa,N/A,10071,['C'],A,N/A,"origin: commercial source,99.5 weight % (total),estimated by the compiler",99.5,Weight %,1957
19.25,1.61084,0.0483252,None kPa,N/A,10071,['C'],A,N/A,"origin: commercial source,99.5 weight % (total),estimated by the compiler",99.5,Weight %,1957
20.15,1.84514,0.0553543,None kPa,N/A,10071,['C'],A,N/A,"origin: commercial source,99.5 weight % (total),estimated by the compiler",99.5,Weight %,1957
1.1,0.0025219,2.42759e-05,None kPa,N/A,17671,['C'],A,Adiabatic calorimeter (non-vacuum) ,"origin: commercial source,99.9 weight % (total),",99.9,Weight %,1968
1.217,0.0028307,2.69052e-05,None kPa,N/A,17671,['C'],A,Adiabatic calorimeter (non-vacuum) ,"origin: commercial source,99.9 weight % (total),",99.9,Weight %,1968
1.334,0.0031518,2.95578e-05,None kPa,N/A,17671,['C'],A,Adiabatic calorimeter (non-vacuum) ,"origin: commercial source,99.9 weight % (total),",99.9,Weight %,1968
1.452,0.0034861,3.22409e-05,None kPa,N/A,17671,['C'],A,Adiabatic calorimeter (non-vacuum) ,"origin: commercial source,99.9 weight % (total),",99.9,Weight %,1968
1.569,0.003835,3.49633e-05,None kPa,N/A,17671,['C'],A,Adiabatic calorimeter (non-vacuum) ,"origin: commercial source,99.9 weight % (total),",99.9,Weight %,1968
1.686,0.0041995,3.77347e-05,None kPa,N/A,17671,['C'],A,Adiabatic calorimeter (non-vacuum) ,"origin: commercial source,99.9 weight % (total),",99.9,Weight %,1968
1.803,0.0045809,4.05666e-05,None kPa,N/A,17671,['C'],A,Adiabatic calorimeter (non-vacuum) ,"origin: commercial source,99.9 weight % (total),",99.9,Weight %,1968
1.921,0.0049804,4.34719e-05,None kPa,N/A,17671,['C'],A,Adiabatic calorimeter (non-vacuum) ,"origin: commercial source,99.9 weight % (total),",99.9,Weight %,1968
2.038,0.005399,4.64646e-05,None kPa,N/A,17671,['C'],A,Adiabatic calorimeter (non-vacuum) ,"origin: commercial source,99.9 weight % (total),",99.9,Weight %,1968
2.155,0.005838,4.95606e-05,None kPa,N/A,17671,['C'],A,Adiabatic calorimeter (non-vacuum) ,"origin: commercial source,99.9 weight % (total),",99.9,Weight %,1968
2.272,0.0062985,5.27767e-05,None kPa,N/A,17671,['C'],A,Adiabatic calorimeter (non-vacuum) ,"origin: commercial source,99.9 weight % (total),",99.9,Weight %,1968
2.39,0.0067817,5.61314e-05,None kPa,N/A,17671,['C'],A,Adiabatic calorimeter (non-vacuum) ,"origin: commercial source,99.9 weight % (total),",99.9,Weight %,1968
2.507,0.0072888,5.96438e-05,None kPa,N/A,17671,['C'],A,Adiabatic calorimeter (non-vacuum) ,"origin: commercial source,99.9 weight % (total),",99.9,Weight %,1968
2.624,0.007821,6.33345e-05,None kPa,N/A,17671,['C'],A,Adiabatic calorimeter (non-vacuum) ,"origin: commercial source,99.9 weight % (total),",99.9,Weight %,1968
2.741,0.0083794,6.72245e-05,None kPa,N/A,17671,['C'],A,Adiabatic calorimeter (non-vacuum) ,"origin: commercial source,99.9 weight % (total),",99.9,Weight %,1968
2.859,0.0089651,7.13358e-05,None kPa,N/A,17671,['C'],A,Adiabatic calorimeter (non-vacuum) ,"origin: commercial source,99.9 weight % (total),",99.9,Weight %,1968
2.976,0.0095795,7.56906e-05,None kPa,N/A,17671,['C'],A,Adiabatic calorimeter (non-vacuum) ,"origin: commercial source,99.9 weight % (total),",99.9,Weight %,1968
3.093,0.0102236,8.03115e-05,None kPa,N/A,17671,['C'],A,Adiabatic calorimeter (non-vacuum) ,"origin: commercial source,99.9 weight % (total),",99.9,Weight %,1968
3.21,0.0108986,8.52211e-05,None kPa,N/A,17671,['C'],A,Adiabatic calorimeter (non-vacuum) ,"origin: commercial source,99.9 weight % (total),",99.9,Weight %,1968
3.328,0.0116057,9.04421e-05,None kPa,N/A,17671,['C'],A,Adiabatic calorimeter (non-vacuum) ,"origin: commercial source,99.9 weight % (total),",99.9,Weight %,1968
3.445,0.012346,9.59968e-05,None kPa,N/A,17671,['C'],A,Adiabatic calorimeter (non-vacuum) ,"origin: commercial source,99.9 weight % (total),",99.9,Weight %,1968
3.562,0.0131208,0.000101907,None kPa,N/A,17671,['C'],A,Adiabatic calorimeter (non-vacuum) ,"origin: commercial source,99.9 weight % (total),",99.9,Weight %,1968
3.679,0.0139311,0.000108195,None kPa,N/A,17671,['C'],A,Adiabatic calorimeter (non-vacuum) ,"origin: commercial source,99.9 weight % (total),",99.9,Weight %,1968
3.797,0.0147782,0.000114881,None kPa,N/A,17671,['C'],A,Adiabatic calorimeter (non-vacuum) ,"origin: commercial source,99.9 weight % (total),",99.9,Weight %,1968
3.914,0.0156633,0.000121987,None kPa,N/A,17671,['C'],A,Adiabatic calorimeter (non-vacuum) ,"origin: commercial source,99.9 weight % (total),",99.9,Weight %,1968
4.031,0.0165875,0.000129531,None kPa,N/A,17671,['C'],A,Adiabatic calorimeter (non-vacuum) ,"origin: commercial source,99.9 weight % (total),",99.9,Weight %,1968
4.148,0.017552,0.000137533,None kPa,N/A,17671,['C'],A,Adiabatic calorimeter (non-vacuum) ,"origin: commercial source,99.9 weight % (total),",99.9,Weight %,1968
4.266,0.0185579,0.000146013,None kPa,N/A,17671,['C'],A,Adiabatic calorimeter (non-vacuum) ,"origin: commercial source,99.9 weight % (total),",99.9,Weight %,1968
4.383,0.0196064,0.000154988,None kPa,N/A,17671,['C'],A,Adiabatic calorimeter (non-vacuum) ,"origin: commercial source,99.9 weight % (total),",99.9,Weight %,1968
4.5,0.0206988,0.000164477,None kPa,N/A,17671,['C'],A,Adiabatic calorimeter (non-vacuum) ,"origin: commercial source,99.9 weight % (total),",99.9,Weight %,1968
1124.8,35.0075,1.75038,None kPa,N/A,20380,['C'],A,Radial temperature waves by modulated heating,"not stated,99.3 weight % (total),",99.3,Weight %,1972
1200.5,36.1832,1.80916,None kPa,N/A,20380,['C'],A,Radial temperature waves by modulated heating,"not stated,99.3 weight % (total),",99.3,Weight %,1972
1281.7,35.61,1.7805,None kPa,N/A,20380,['C'],A,Radial temperature waves by modulated heating,"not stated,99.3 weight % (total),",99.3,Weight %,1972
1363.7,36.8146,1.84073,None kPa,N/A,20380,['C'],A,Radial temperature waves by modulated heating,"not stated,99.3 weight % (total),",99.3,Weight %,1972
1446.3,36.9008,1.84504,None kPa,N/A,20380,['C'],A,Radial temperature waves by modulated heating,"not stated,99.3 weight % (total),",99.3,Weight %,1972
1535.1,37.4342,1.87171,None kPa,N/A,20380,['C'],A,Radial temperature waves by modulated heating,"not stated,99.3 weight % (total),",99.3,Weight %,1972
1609.0,38.7995,1.93997,None kPa,N/A,20380,['C'],A,Radial temperature waves by modulated heating,"not stated,99.3 weight % (total),",99.3,Weight %,1972
1690.9,38.5129,1.92564,None kPa,N/A,20380,['C'],A,Radial temperature waves by modulated heating,"not stated,99.3 weight % (total),",99.3,Weight %,1972
1784.7,40.2279,2.0114,None kPa,N/A,20380,['C'],A,Radial temperature waves by modulated heating,"not stated,99.3 weight % (total),",99.3,Weight %,1972
1865.8,39.6719,1.98359,None kPa,N/A,20380,['C'],A,Radial temperature waves by modulated heating,"not stated,99.3 weight % (total),",99.3,Weight %,1972
1949.8,41.071,2.05355,None kPa,N/A,20380,['C'],A,Radial temperature waves by modulated heating,"not stated,99.3 weight % (total),",99.3,Weight %,1972
1991.0,41.7019,2.0851,None kPa,N/A,20380,['C'],A,Radial temperature waves by modulated heating,"not stated,99.3 weight % (total),",99.3,Weight %,1972
2002.0,40.389,2.01945,None kPa,N/A,20380,['C'],A,Radial temperature waves by modulated heating,"not stated,99.3 weight % (total),",99.3,Weight %,1972
2019.9,39.7007,1.98504,None kPa,N/A,20380,['C'],A,Radial temperature waves by modulated heating,"not stated,99.3 weight % (total),",99.3,Weight %,1972
2040.8,39.3568,1.96784,None kPa,N/A,20380,['C'],A,Radial temperature waves by modulated heating,"not stated,99.3 weight % (total),",99.3,Weight %,1972
2050.4,37.6593,1.88297,None kPa,N/A,20380,['C'],A,Radial temperature waves by modulated heating,"not stated,99.3 weight % (total),",99.3,Weight %,1972
1100.0,34.518,3.4518,None kPa,N/A,21044,['C'],A,Modulated Laser Heating,"not stated,99.3 % (total),,rod",99.3,Not Specified %,1973
1200.0,35.2293,3.52293,None kPa,N/A,21044,['C'],A,Modulated Laser Heating,"not stated,99.3 % (total),,rod",99.3,Not Specified %,1973
1300.0,35.9824,3.59824,None kPa,N/A,21044,['C'],A,Modulated Laser Heating,"not stated,99.3 % (total),,rod",99.3,Not Specified %,1973
1400.0,36.7355,3.67355,None kPa,N/A,21044,['C'],A,Modulated Laser Heating,"not stated,99.3 % (total),,rod",99.3,Not Specified %,1973
1500.0,37.5723,3.75723,None kPa,N/A,21044,['C'],A,Modulated Laser Heating,"not stated,99.3 % (total),,rod",99.3,Not Specified %,1973
1600.0,38.3673,3.83673,None kPa,N/A,21044,['C'],A,Modulated Laser Heating,"not stated,99.3 % (total),,rod",99.3,Not Specified %,1973
1700.0,39.1204,3.91204,None kPa,N/A,21044,['C'],A,Modulated Laser Heating,"not stated,99.3 % (total),,rod",99.3,Not Specified %,1973
1800.0,39.8317,3.98317,None kPa,N/A,21044,['C'],A,Modulated Laser Heating,"not stated,99.3 % (total),,rod",99.3,Not Specified %,1973
1900.0,40.5848,4.05848,None kPa,N/A,21044,['C'],A,Modulated Laser Heating,"not stated,99.3 % (total),,rod",99.3,Not Specified %,1973
2000.0,41.4216,4.14216,None kPa,N/A,21044,['C'],A,Modulated Laser Heating,"not stated,99.3 % (total),,rod",99.3,Not Specified %,1973
2100.0,37.8652,3.78652,None kPa,N/A,21044,['C'],A,Modulated Laser Heating,"not stated,99.3 % (total),,rod",99.3,Not Specified %,1973
