Repository: amr8004/PureElementPRL

# Pure Element Thermodynamic modeling with 3rd generation CALPHAD models for multiple elements

## Description
Jupyter notebook for modeling pure elements with selected models via python tools pycalphad and ESPEI

## Running Tutorial
Creating a codespace should immediately open the desired notebook. Just change the element as desired (non-case sensitive) and set what SGTE structure (FCC_A1, BCC_A2, etc.) you would like to compare against.

## Further Resources

## Citation

File: CpCSV/Hg_CP_data.csv (part 2 of 2)
Temperature: K,Heat capacity at constant pressure Cp: J/K/mol,Uncertainty,Pressure,Ref Temp,Data Set ID,State,Representation,Method,Description,Purity,Purity Units,Year
16.9081,8.75607,0.437805,None kPa,N/A,9293,['C'],A,Low temperature calorimetry set up,"origin: commercial source,99.999 % (total),",99.999,Not Specified %,1956
17.6528,9.29974,0.464989,None kPa,N/A,9293,['C'],A,Low temperature calorimetry set up,"origin: commercial source,99.999 % (total),",99.999,Not Specified %,1956
18.5133,9.74859,0.487432,None kPa,N/A,9293,['C'],A,Low temperature calorimetry set up,"origin: commercial source,99.999 % (total),",99.999,Not Specified %,1956
19.391,10.2081,0.510406,None kPa,N/A,9293,['C'],A,Low temperature calorimetry set up,"origin: commercial source,99.999 % (total),",99.999,Not Specified %,1956
5.19,1.834,0.1834,None kPa,N/A,23337,['C'],A,Vacuum adiabatic calorimetry,"not stated,99.9998 weight % (total),estimation",99.9998,Weight %,1979
5.62,2.068,0.2068,None kPa,N/A,23337,['C'],A,Vacuum adiabatic calorimetry,"not stated,99.9998 weight % (total),estimation",99.9998,Weight %,1979
6.12,2.361,0.2361,None kPa,N/A,23337,['C'],A,Vacuum adiabatic calorimetry,"not stated,99.9998 weight % (total),estimation",99.9998,Weight %,1979
6.72,2.658,0.2658,None kPa,N/A,23337,['C'],A,Vacuum adiabatic calorimetry,"not stated,99.9998 weight % (total),estimation",99.9998,Weight %,1979
7.36,2.994,0.2994,None kPa,N/A,23337,['C'],A,Vacuum adiabatic calorimetry,"not stated,99.9998 weight % (total),estimation",99.9998,Weight %,1979
7.97,3.304,0.3304,None kPa,N/A,23337,['C'],A,Vacuum adiabatic calorimetry,"not stated,99.9998 weight % (total),estimation",99.9998,Weight %,1979
8.64,3.669,0.3669,None kPa,N/A,23337,['C'],A,Vacuum adiabatic calorimetry,"not stated,99.9998 weight % (total),estimation",99.9998,Weight %,1979
9.33,4.076,0.4076,None kPa,N/A,23337,['C'],A,Vacuum adiabatic calorimetry,"not stated,99.9998 weight % (total),estimation",99.9998,Weight %,1979
9.97,4.439,0.4439,None kPa,N/A,23337,['C'],A,Vacuum adiabatic calorimetry,"not stated,99.9998 weight % (total),estimation",99.9998,Weight %,1979
10.8,4.946,0.4946,None kPa,N/A,23337,['C'],A,Vacuum adiabatic calorimetry,"not stated,99.9998 weight % (total),estimation",99.9998,Weight %,1979
11.89,5.65,0.565,None kPa,N/A,23337,['C'],A,Vacuum adiabatic calorimetry,"not stated,99.9998 weight % (total),estimation",99.9998,Weight %,1979
12.93,6.351,0.6351,None kPa,N/A,23337,['C'],A,Vacuum adiabatic calorimetry,"not stated,99.9998 weight % (total),estimation",99.9998,Weight %,1979
13.87,6.998,0.03499,None kPa,N/A,23338,['C'],A,Vacuum adiabatic calorimetry,"not stated,99.9998 weight % (total),estimation",99.9998,Weight %,1979
14.77,7.542,0.03771,None kPa,N/A,23338,['C'],A,Vacuum adiabatic calorimetry,"not stated,99.9998 weight % (total),estimation",99.9998,Weight %,1979
15.77,8.097,0.040485,None kPa,N/A,23338,['C'],A,Vacuum adiabatic calorimetry,"not stated,99.9998 weight % (total),estimation",99.9998,Weight %,1979
16.8,8.646,0.04323,None kPa,N/A,23338,['C'],A,Vacuum adiabatic calorimetry,"not stated,99.9998 weight % (total),estimation",99.9998,Weight %,1979
17.76,9.183,0.045915,None kPa,N/A,23338,['C'],A,Vacuum adiabatic calorimetry,"not stated,99.9998 weight % (total),estimation",99.9998,Weight %,1979
18.77,9.719,0.048595,None kPa,N/A,23338,['C'],A,Vacuum adiabatic calorimetry,"not stated,99.9998 weight % (total),estimation",99.9998,Weight %,1979
19.86,10.28,0.0514,None kPa,N/A,23338,['C'],A,Vacuum adiabatic calorimetry,"not stated,99.9998 weight % (total),estimation",99.9998,Weight %,1979
20.98,10.85,0.05425,None kPa,N/A,23338,['C'],A,Vacuum adiabatic calorimetry,"not stated,99.9998 weight % (total),estimation",99.9998,Weight %,1979
22.11,11.41,0.05705,None kPa,N/A,23338,['C'],A,Vacuum adiabatic calorimetry,"not stated,99.9998 weight % (total),estimation",99.9998,Weight %,1979
23.27,11.97,0.05985,None kPa,N/A,23338,['C'],A,Vacuum adiabatic calorimetry,"not stated,99.9998 weight % (total),estimation",99.9998,Weight %,1979
24.66,12.61,0.06305,None kPa,N/A,23338,['C'],A,Vacuum adiabatic calorimetry,"not stated,99.9998 weight % (total),estimation",99.9998,Weight %,1979
26.17,13.27,0.06635,None kPa,N/A,23338,['C'],A,Vacuum adiabatic calorimetry,"not stated,99.9998 weight % (total),estimation",99.9998,Weight %,1979
27.74,13.9,0.0695,None kPa,N/A,23338,['C'],A,Vacuum adiabatic calorimetry,"not stated,99.9998 weight % (total),estimation",99.9998,Weight %,1979
29.97,14.78,0.0739,None kPa,N/A,23338,['C'],A,Vacuum adiabatic calorimetry,"not stated,99.9998 weight % (total),estimation",99.9998,Weight %,1979
31.46,15.3,0.0765,None kPa,N/A,23338,['C'],A,Vacuum adiabatic calorimetry,"not stated,99.9998 weight % (total),estimation",99.9998,Weight %,1979
32.9,15.81,0.07905,None kPa,N/A,23338,['C'],A,Vacuum adiabatic calorimetry,"not stated,99.9998 weight % (total),estimation",99.9998,Weight %,1979
34.32,16.27,0.08135,None kPa,N/A,23338,['C'],A,Vacuum adiabatic calorimetry,"not stated,99.9998 weight % (total),estimation",99.9998,Weight %,1979
35.82,16.71,0.08355,None kPa,N/A,23338,['C'],A,Vacuum adiabatic calorimetry,"not stated,99.9998 weight % (total),estimation",99.9998,Weight %,1979
37.34,17.18,0.0859,None kPa,N/A,23338,['C'],A,Vacuum adiabatic calorimetry,"not stated,99.9998 weight % (total),estimation",99.9998,Weight %,1979
38.88,17.58,0.0879,None kPa,N/A,23338,['C'],A,Vacuum adiabatic calorimetry,"not stated,99.9998 weight % (total),estimation",99.9998,Weight %,1979
40.44,17.98,0.0899,None kPa,N/A,23338,['C'],A,Vacuum adiabatic calorimetry,"not stated,99.9998 weight % (total),estimation",99.9998,Weight %,1979
42.09,18.37,0.09185,None kPa,N/A,23338,['C'],A,Vacuum adiabatic calorimetry,"not stated,99.9998 weight % (total),estimation",99.9998,Weight %,1979
43.89,18.77,0.09385,None kPa,N/A,23338,['C'],A,Vacuum adiabatic calorimetry,"not stated,99.9998 weight % (total),estimation",99.9998,Weight %,1979
46.94,19.39,0.09695,None kPa,N/A,23338,['C'],A,Vacuum adiabatic calorimetry,"not stated,99.9998 weight % (total),estimation",99.9998,Weight %,1979
49.11,19.79,0.09895,None kPa,N/A,23338,['C'],A,Vacuum adiabatic calorimetry,"not stated,99.9998 weight % (total),estimation",99.9998,Weight %,1979
51.22,20.15,0.10075,None kPa,N/A,23338,['C'],A,Vacuum adiabatic calorimetry,"not stated,99.9998 weight % (total),estimation",99.9998,Weight %,1979
56.58,20.97,0.10485,None kPa,N/A,23338,['C'],A,Vacuum adiabatic calorimetry,"not stated,99.9998 weight % (total),estimation",99.9998,Weight %,1979
58.98,21.29,0.10645,None kPa,N/A,23338,['C'],A,Vacuum adiabatic calorimetry,"not stated,99.9998 weight % (total),estimation",99.9998,Weight %,1979
61.32,21.57,0.10785,None kPa,N/A,23338,['C'],A,Vacuum adiabatic calorimetry,"not stated,99.9998 weight % (total),estimation",99.9998,Weight %,1979
63.97,21.85,0.10925,None kPa,N/A,23338,['C'],A,Vacuum adiabatic calorimetry,"not stated,99.9998 weight % (total),estimation",99.9998,Weight %,1979
66.93,22.15,0.11075,None kPa,N/A,23338,['C'],A,Vacuum adiabatic calorimetry,"not stated,99.9998 weight % (total),estimation",99.9998,Weight %,1979
69.9,22.41,0.11205,None kPa,N/A,23338,['C'],A,Vacuum adiabatic calorimetry,"not stated,99.9998 weight % (total),estimation",99.9998,Weight %,1979
72.89,22.66,0.1133,None kPa,N/A,23338,['C'],A,Vacuum adiabatic calorimetry,"not stated,99.9998 weight % (total),estimation",99.9998,Weight %,1979
75.81,22.89,0.11445,None kPa,N/A,23338,['C'],A,Vacuum adiabatic calorimetry,"not stated,99.9998 weight % (total),estimation",99.9998,Weight %,1979
78.67,23.08,0.1154,None kPa,N/A,23338,['C'],A,Vacuum adiabatic calorimetry,"not stated,99.9998 weight % (total),estimation",99.9998,Weight %,1979
82.25,23.31,0.11655,None kPa,N/A,23338,['C'],A,Vacuum adiabatic calorimetry,"not stated,99.9998 weight % (total),estimation",99.9998,Weight %,1979
84.25,23.43,0.11715,None kPa,N/A,23338,['C'],A,Vacuum adiabatic calorimetry,"not stated,99.9998 weight % (total),estimation",99.9998,Weight %,1979
86.94,23.59,0.11795,None kPa,N/A,23338,['C'],A,Vacuum adiabatic calorimetry,"not stated,99.9998 weight % (total),estimation",99.9998,Weight %,1979
89.66,23.74,0.1187,None kPa,N/A,23338,['C'],A,Vacuum adiabatic calorimetry,"not stated,99.9998 weight % (total),estimation",99.9998,Weight %,1979
92.44,23.88,0.1194,None kPa,N/A,23338,['C'],A,Vacuum adiabatic calorimetry,"not stated,99.9998 weight % (total),estimation",99.9998,Weight %,1979
95.17,24.02,0.1201,None kPa,N/A,23338,['C'],A,Vacuum adiabatic calorimetry,"not stated,99.9998 weight % (total),estimation",99.9998,Weight %,1979
97.86,24.14,0.1207,None kPa,N/A,23338,['C'],A,Vacuum adiabatic calorimetry,"not stated,99.9998 weight % (total),estimation",99.9998,Weight %,1979
100.71,24.27,0.12135,None kPa,N/A,23338,['C'],A,Vacuum adiabatic calorimetry,"not stated,99.9998 weight % (total),estimation",99.9998,Weight %,1979
103.72,24.4,0.122,None kPa,N/A,23338,['C'],A,Vacuum adiabatic calorimetry,"not stated,99.9998 weight % (total),estimation",99.9998,Weight %,1979
106.69,24.51,0.12255,None kPa,N/A,23338,['C'],A,Vacuum adiabatic calorimetry,"not stated,99.9998 weight % (total),estimation",99.9998,Weight %,1979
109.62,24.62,0.1231,None kPa,N/A,23338,['C'],A,Vacuum adiabatic calorimetry,"not stated,99.9998 weight % (total),estimation",99.9998,Weight %,1979
113.03,24.75,0.12375,None kPa,N/A,23338,['C'],A,Vacuum adiabatic calorimetry,"not stated,99.9998 weight % (total),estimation",99.9998,Weight %,1979
117.09,24.89,0.12445,None kPa,N/A,23338,['C'],A,Vacuum adiabatic calorimetry,"not stated,99.9998 weight % (total),estimation",99.9998,Weight %,1979
121.76,25.04,0.1252,None kPa,N/A,23338,['C'],A,Vacuum adiabatic calorimetry,"not stated,99.9998 weight % (total),estimation",99.9998,Weight %,1979
126.88,25.21,0.12605,None kPa,N/A,23338,['C'],A,Vacuum adiabatic calorimetry,"not stated,99.9998 weight % (total),estimation",99.9998,Weight %,1979
130.94,25.37,0.12685,None kPa,N/A,23338,['C'],A,Vacuum adiabatic calorimetry,"not stated,99.9998 weight % (total),estimation",99.9998,Weight %,1979
136.0,25.48,0.1274,None kPa,N/A,23338,['C'],A,Vacuum adiabatic calorimetry,"not stated,99.9998 weight % (total),estimation",99.9998,Weight %,1979
140.99,25.62,0.1281,None kPa,N/A,23338,['C'],A,Vacuum adiabatic calorimetry,"not stated,99.9998 weight % (total),estimation",99.9998,Weight %,1979
145.92,25.76,0.1288,None kPa,N/A,23338,['C'],A,Vacuum adiabatic calorimetry,"not stated,99.9998 weight % (total),estimation",99.9998,Weight %,1979
150.78,25.9,0.1295,None kPa,N/A,23338,['C'],A,Vacuum adiabatic calorimetry,"not stated,99.9998 weight % (total),estimation",99.9998,Weight %,1979
155.6,26.03,0.13015,None kPa,N/A,23338,['C'],A,Vacuum adiabatic calorimetry,"not stated,99.9998 weight % (total),estimation",99.9998,Weight %,1979
160.12,26.16,0.1308,None kPa,N/A,23338,['C'],A,Vacuum adiabatic calorimetry,"not stated,99.9998 weight % (total),estimation",99.9998,Weight %,1979
164.6,26.28,0.1314,None kPa,N/A,23338,['C'],A,Vacuum adiabatic calorimetry,"not stated,99.9998 weight % (total),estimation",99.9998,Weight %,1979
169.28,26.41,0.13205,None kPa,N/A,23338,['C'],A,Vacuum adiabatic calorimetry,"not stated,99.9998 weight % (total),estimation",99.9998,Weight %,1979
174.1,26.55,0.13275,None kPa,N/A,23338,['C'],A,Vacuum adiabatic calorimetry,"not stated,99.9998 weight % (total),estimation",99.9998,Weight %,1979
179.02,26.68,0.1334,None kPa,N/A,23338,['C'],A,Vacuum adiabatic calorimetry,"not stated,99.9998 weight % (total),estimation",99.9998,Weight %,1979
183.88,26.81,0.13405,None kPa,N/A,23338,['C'],A,Vacuum adiabatic calorimetry,"not stated,99.9998 weight % (total),estimation",99.9998,Weight %,1979
188.71,26.95,0.13475,None kPa,N/A,23338,['C'],A,Vacuum adiabatic calorimetry,"not stated,99.9998 weight % (total),estimation",99.9998,Weight %,1979
193.5,27.09,0.13545,None kPa,N/A,23338,['C'],A,Vacuum adiabatic calorimetry,"not stated,99.9998 weight % (total),estimation",99.9998,Weight %,1979
203.46,27.4,0.137,None kPa,N/A,23338,['C'],A,Vacuum adiabatic calorimetry,"not stated,99.9998 weight % (total),estimation",99.9998,Weight %,1979
209.1,27.58,0.1379,None kPa,N/A,23338,['C'],A,Vacuum adiabatic calorimetry,"not stated,99.9998 weight % (total),estimation",99.9998,Weight %,1979
214.7,27.77,0.13885,None kPa,N/A,23338,['C'],A,Vacuum adiabatic calorimetry,"not stated,99.9998 weight % (total),estimation",99.9998,Weight %,1979
217.44,27.87,0.13935,None kPa,N/A,23338,['C'],A,Vacuum adiabatic calorimetry,"not stated,99.9998 weight % (total),estimation",99.9998,Weight %,1979
219.6,27.95,0.13975,None kPa,N/A,23338,['C'],A,Vacuum adiabatic calorimetry,"not stated,99.9998 weight % (total),estimation",99.9998,Weight %,1979
222.18,28.05,0.14025,None kPa,N/A,23338,['C'],A,Vacuum adiabatic calorimetry,"not stated,99.9998 weight % (total),estimation",99.9998,Weight %,1979
224.75,28.14,0.1407,None kPa,N/A,23338,['C'],A,Vacuum adiabatic calorimetry,"not stated,99.9998 weight % (total),estimation",99.9998,Weight %,1979
227.3,28.24,0.1412,None kPa,N/A,23338,['C'],A,Vacuum adiabatic calorimetry,"not stated,99.9998 weight % (total),estimation",99.9998,Weight %,1979
229.84,28.34,0.1417,None kPa,N/A,23338,['C'],A,Vacuum adiabatic calorimetry,"not stated,99.9998 weight % (total),estimation",99.9998,Weight %,1979
232.37,28.45,0.14225,None kPa,N/A,23338,['C'],A,Vacuum adiabatic calorimetry,"not stated,99.9998 weight % (total),estimation",99.9998,Weight %,1979
171.34,26.444,0.026444,None kPa,N/A,33945,['C'],A,Adiabatic calorimeter (non-vacuum) ,"not stated,99.999 weight % (total),chemical analysis",99.999,Weight %,1985
171.88,26.447,0.026447,None kPa,N/A,33945,['C'],A,Adiabatic calorimeter (non-vacuum) ,"not stated,99.999 weight % (total),chemical analysis",99.999,Weight %,1985
173.44,26.5,0.0265,None kPa,N/A,33945,['C'],A,Adiabatic calorimeter (non-vacuum) ,"not stated,99.999 weight % (total),chemical analysis",99.999,Weight %,1985
174.32,26.525,0.026525,None kPa,N/A,33945,['C'],A,Adiabatic calorimeter (non-vacuum) ,"not stated,99.999 weight % (total),chemical analysis",99.999,Weight %,1985
177.15,26.609,0.026609,None kPa,N/A,33945,['C'],A,Adiabatic calorimeter (non-vacuum) ,"not stated,99.999 weight % (total),chemical analysis",99.999,Weight %,1985
179.91,26.684,0.026684,None kPa,N/A,33945,['C'],A,Adiabatic calorimeter (non-vacuum) ,"not stated,99.999 weight % (total),chemical analysis",99.999,Weight %,1985
182.78,26.768,0.026768,None kPa,N/A,33945,['C'],A,Adiabatic calorimeter (non-vacuum) ,"not stated,99.999 weight % (total),chemical analysis",99.999,Weight %,1985
185.55,26.849,0.026849,None kPa,N/A,33945,['C'],A,Adiabatic calorimeter (non-vacuum) ,"not stated,99.999 weight % (total),chemical analysis",99.999,Weight %,1985
188.27,26.934,0.026934,None kPa,N/A,33945,['C'],A,Adiabatic calorimeter (non-vacuum) ,"not stated,99.999 weight % (total),chemical analysis",99.999,Weight %,1985
191.09,26.997,0.026997,None kPa,N/A,33945,['C'],A,Adiabatic calorimeter (non-vacuum) ,"not stated,99.999 weight % (total),chemical analysis",99.999,Weight %,1985
193.8,27.1,0.0271,None kPa,N/A,33945,['C'],A,Adiabatic calorimeter (non-vacuum) ,"not stated,99.999 weight % (total),chemical analysis",99.999,Weight %,1985
194.13,27.124,0.027124,None kPa,N/A,33945,['C'],A,Adiabatic calorimeter (non-vacuum) ,"not stated,99.999 weight % (total),chemical analysis",99.999,Weight %,1985
195.88,27.167,0.027167,None kPa,N/A,33945,['C'],A,Adiabatic calorimeter (non-vacuum) ,"not stated,99.999 weight % (total),chemical analysis",99.999,Weight %,1985
197.16,27.211,0.027211,None kPa,N/A,33945,['C'],A,Adiabatic calorimeter (non-vacuum) ,"not stated,99.999 weight % (total),chemical analysis",99.999,Weight %,1985
198.53,27.246,0.027246,None kPa,N/A,33945,['C'],A,Adiabatic calorimeter (non-vacuum) ,"not stated,99.999 weight % (total),chemical analysis",99.999,Weight %,1985
199.93,27.285,0.027285,None kPa,N/A,33945,['C'],A,Adiabatic calorimeter (non-vacuum) ,"not stated,99.999 weight % (total),chemical analysis",99.999,Weight %,1985
201.25,27.334,0.027334,None kPa,N/A,33945,['C'],A,Adiabatic calorimeter (non-vacuum) ,"not stated,99.999 weight % (total),chemical analysis",99.999,Weight %,1985
202.17,27.35,0.02735,None kPa,N/A,33945,['C'],A,Adiabatic calorimeter (non-vacuum) ,"not stated,99.999 weight % (total),chemical analysis",99.999,Weight %,1985
202.7,27.371,0.027371,None kPa,N/A,33945,['C'],A,Adiabatic calorimeter (non-vacuum) ,"not stated,99.999 weight % (total),chemical analysis",99.999,Weight %,1985
203.91,27.42,0.02742,None kPa,N/A,33945,['C'],A,Adiabatic calorimeter (non-vacuum) ,"not stated,99.999 weight % (total),chemical analysis",99.999,Weight %,1985
204.48,27.431,0.027431,None kPa,N/A,33945,['C'],A,Adiabatic calorimeter (non-vacuum) ,"not stated,99.999 weight % (total),chemical analysis",99.999,Weight %,1985
205.49,27.451,0.027451,None kPa,N/A,33945,['C'],A,Adiabatic calorimeter (non-vacuum) ,"not stated,99.999 weight % (total),chemical analysis",99.999,Weight %,1985
206.6,27.499,0.027499,None kPa,N/A,33945,['C'],A,Adiabatic calorimeter (non-vacuum) ,"not stated,99.999 weight % (total),chemical analysis",99.999,Weight %,1985
207.29,27.518,0.027518,None kPa,N/A,33945,['C'],A,Adiabatic calorimeter (non-vacuum) ,"not stated,99.999 weight % (total),chemical analysis",99.999,Weight %,1985
207.96,27.55,0.02755,None kPa,N/A,33945,['C'],A,Adiabatic calorimeter (non-vacuum) ,"not stated,99.999 weight % (total),chemical analysis",99.999,Weight %,1985
209.12,27.57,0.02757,None kPa,N/A,33945,['C'],A,Adiabatic calorimeter (non-vacuum) ,"not stated,99.999 weight % (total),chemical analysis",99.999,Weight %,1985
209.45,27.604,0.027604,None kPa,N/A,33945,['C'],A,Adiabatic calorimeter (non-vacuum) ,"not stated,99.999 weight % (total),chemical analysis",99.999,Weight %,1985
210.22,27.622,0.027622,None kPa,N/A,33945,['C'],A,Adiabatic calorimeter (non-vacuum) ,"not stated,99.999 weight % (total),chemical analysis",99.999,Weight %,1985
210.7,27.626,0.027626,None kPa,N/A,33945,['C'],A,Adiabatic calorimeter (non-vacuum) ,"not stated,99.999 weight % (total),chemical analysis",99.999,Weight %,1985
211.17,27.672,0.027672,None kPa,N/A,33945,['C'],A,Adiabatic calorimeter (non-vacuum) ,"not stated,99.999 weight % (total),chemical analysis",99.999,Weight %,1985
211.75,27.671,0.027671,None kPa,N/A,33945,['C'],A,Adiabatic calorimeter (non-vacuum) ,"not stated,99.999 weight % (total),chemical analysis",99.999,Weight %,1985
212.27,27.693,0.027693,None kPa,N/A,33945,['C'],A,Adiabatic calorimeter (non-vacuum) ,"not stated,99.999 weight % (total),chemical analysis",99.999,Weight %,1985
212.65,27.685,0.027685,None kPa,N/A,33945,['C'],A,Adiabatic calorimeter (non-vacuum) ,"not stated,99.999 weight % (total),chemical analysis",99.999,Weight %,1985
212.93,27.702,0.027702,None kPa,N/A,33945,['C'],A,Adiabatic calorimeter (non-vacuum) ,"not stated,99.999 weight % (total),chemical analysis",99.999,Weight %,1985
213.43,27.729,0.027729,None kPa,N/A,33945,['C'],A,Adiabatic calorimeter (non-vacuum) ,"not stated,99.999 weight % (total),chemical analysis",99.999,Weight %,1985
213.78,27.747,0.027747,None kPa,N/A,33945,['C'],A,Adiabatic calorimeter (non-vacuum) ,"not stated,99.999 weight % (total),chemical analysis",99.999,Weight %,1985
214.13,27.737,0.027737,None kPa,N/A,33945,['C'],A,Adiabatic calorimeter (non-vacuum) ,"not stated,99.999 weight % (total),chemical analysis",99.999,Weight %,1985
214.27,27.758,0.027758,None kPa,N/A,33945,['C'],A,Adiabatic calorimeter (non-vacuum) ,"not stated,99.999 weight % (total),chemical analysis",99.999,Weight %,1985
214.77,27.769,0.027769,None kPa,N/A,33945,['C'],A,Adiabatic calorimeter (non-vacuum) ,"not stated,99.999 weight % (total),chemical analysis",99.999,Weight %,1985
215.23,27.793,0.027793,None kPa,N/A,33945,['C'],A,Adiabatic calorimeter (non-vacuum) ,"not stated,99.999 weight % (total),chemical analysis",99.999,Weight %,1985
215.65,27.817,0.027817,None kPa,N/A,33945,['C'],A,Adiabatic calorimeter (non-vacuum) ,"not stated,99.999 weight % (total),chemical analysis",99.999,Weight %,1985
216.1,27.83,0.02783,None kPa,N/A,33945,['C'],A,Adiabatic calorimeter (non-vacuum) ,"not stated,99.999 weight % (total),chemical analysis",99.999,Weight %,1985
216.64,27.857,0.027857,None kPa,N/A,33945,['C'],A,Adiabatic calorimeter (non-vacuum) ,"not stated,99.999 weight % (total),chemical analysis",99.999,Weight %,1985
217.14,27.864,0.027864,None kPa,N/A,33945,['C'],A,Adiabatic calorimeter (non-vacuum) ,"not stated,99.999 weight % (total),chemical analysis",99.999,Weight %,1985
217.62,27.889,0.027889,None kPa,N/A,33945,['C'],A,Adiabatic calorimeter (non-vacuum) ,"not stated,99.999 weight % (total),chemical analysis",99.999,Weight %,1985
218.17,27.912,0.027912,None kPa,N/A,33945,['C'],A,Adiabatic calorimeter (non-vacuum) ,"not stated,99.999 weight % (total),chemical analysis",99.999,Weight %,1985
218.71,27.939,0.027939,None kPa,N/A,33945,['C'],A,Adiabatic calorimeter (non-vacuum) ,"not stated,99.999 weight % (total),chemical analysis",99.999,Weight %,1985
219.19,27.953,0.027953,None kPa,N/A,33945,['C'],A,Adiabatic calorimeter (non-vacuum) ,"not stated,99.999 weight % (total),chemical analysis",99.999,Weight %,1985
219.79,27.973,0.027973,None kPa,N/A,33945,['C'],A,Adiabatic calorimeter (non-vacuum) ,"not stated,99.999 weight % (total),chemical analysis",99.999,Weight %,1985
220.14,27.99,0.02799,None kPa,N/A,33945,['C'],A,Adiabatic calorimeter (non-vacuum) ,"not stated,99.999 weight % (total),chemical analysis",99.999,Weight %,1985
220.59,27.999,0.027999,None kPa,N/A,33945,['C'],A,Adiabatic calorimeter (non-vacuum) ,"not stated,99.999 weight % (total),chemical analysis",99.999,Weight %,1985
221.24,28.02,0.02802,None kPa,N/A,33945,['C'],A,Adiabatic calorimeter (non-vacuum) ,"not stated,99.999 weight % (total),chemical analysis",99.999,Weight %,1985
221.76,28.038,0.028038,None kPa,N/A,33945,['C'],A,Adiabatic calorimeter (non-vacuum) ,"not stated,99.999 weight % (total),chemical analysis",99.999,Weight %,1985
222.25,28.055,0.028055,None kPa,N/A,33945,['C'],A,Adiabatic calorimeter (non-vacuum) ,"not stated,99.999 weight % (total),chemical analysis",99.999,Weight %,1985
222.72,28.073,0.028073,None kPa,N/A,33945,['C'],A,Adiabatic calorimeter (non-vacuum) ,"not stated,99.999 weight % (total),chemical analysis",99.999,Weight %,1985
223.21,28.093,0.028093,None kPa,N/A,33945,['C'],A,Adiabatic calorimeter (non-vacuum) ,"not stated,99.999 weight % (total),chemical analysis",99.999,Weight %,1985
223.65,28.114,0.028114,None kPa,N/A,33945,['C'],A,Adiabatic calorimeter (non-vacuum) ,"not stated,99.999 weight % (total),chemical analysis",99.999,Weight %,1985
224.2,28.13,0.02813,None kPa,N/A,33945,['C'],A,Adiabatic calorimeter (non-vacuum) ,"not stated,99.999 weight % (total),chemical analysis",99.999,Weight %,1985
224.68,28.157,0.028157,None kPa,N/A,33945,['C'],A,Adiabatic calorimeter (non-vacuum) ,"not stated,99.999 weight % (total),chemical analysis",99.999,Weight %,1985
225.18,28.178,0.028178,None kPa,N/A,33945,['C'],A,Adiabatic calorimeter (non-vacuum) ,"not stated,99.999 weight % (total),chemical analysis",99.999,Weight %,1985
225.65,28.196,0.028196,None kPa,N/A,33945,['C'],A,Adiabatic calorimeter (non-vacuum) ,"not stated,99.999 weight % (total),chemical analysis",99.999,Weight %,1985
226.15,28.215,0.028215,None kPa,N/A,33945,['C'],A,Adiabatic calorimeter (non-vacuum) ,"not stated,99.999 weight % (total),chemical analysis",99.999,Weight %,1985
226.7,28.236,0.028236,None kPa,N/A,33945,['C'],A,Adiabatic calorimeter (non-vacuum) ,"not stated,99.999 weight % (total),chemical analysis",99.999,Weight %,1985
227.24,28.257,0.028257,None kPa,N/A,33945,['C'],A,Adiabatic calorimeter (non-vacuum) ,"not stated,99.999 weight % (total),chemical analysis",99.999,Weight %,1985
227.76,28.275,0.028275,None kPa,N/A,33945,['C'],A,Adiabatic calorimeter (non-vacuum) ,"not stated,99.999 weight % (total),chemical analysis",99.999,Weight %,1985
228.37,28.301,0.028301,None kPa,N/A,33945,['C'],A,Adiabatic calorimeter (non-vacuum) ,"not stated,99.999 weight % (total),chemical analysis",99.999,Weight %,1985
228.84,28.319,0.028319,None kPa,N/A,33945,['C'],A,Adiabatic calorimeter (non-vacuum) ,"not stated,99.999 weight % (total),chemical analysis",99.999,Weight %,1985
229.38,28.333,0.028333,None kPa,N/A,33945,['C'],A,Adiabatic calorimeter (non-vacuum) ,"not stated,99.999 weight % (total),chemical analysis",99.999,Weight %,1985
229.86,28.358,0.028358,None kPa,N/A,33945,['C'],A,Adiabatic calorimeter (non-vacuum) ,"not stated,99.999 weight % (total),chemical analysis",99.999,Weight %,1985
230.37,28.379,0.028379,None kPa,N/A,33945,['C'],A,Adiabatic calorimeter (non-vacuum) ,"not stated,99.999 weight % (total),chemical analysis",99.999,Weight %,1985
230.87,28.402,0.028402,None kPa,N/A,33945,['C'],A,Adiabatic calorimeter (non-vacuum) ,"not stated,99.999 weight % (total),chemical analysis",99.999,Weight %,1985
231.33,28.425,0.028425,None kPa,N/A,33945,['C'],A,Adiabatic calorimeter (non-vacuum) ,"not stated,99.999 weight % (total),chemical analysis",99.999,Weight %,1985
231.72,28.449,0.028449,None kPa,N/A,33945,['C'],A,Adiabatic calorimeter (non-vacuum) ,"not stated,99.999 weight % (total),chemical analysis",99.999,Weight %,1985
232.13,28.468,0.028468,None kPa,N/A,33945,['C'],A,Adiabatic calorimeter (non-vacuum) ,"not stated,99.999 weight % (total),chemical analysis",99.999,Weight %,1985
232.57,28.487,0.028487,None kPa,N/A,33945,['C'],A,Adiabatic calorimeter (non-vacuum) ,"not stated,99.999 weight % (total),chemical analysis",99.999,Weight %,1985
232.97,28.505,0.028505,None kPa,N/A,33945,['C'],A,Adiabatic calorimeter (non-vacuum) ,"not stated,99.999 weight % (total),chemical analysis",99.999,Weight %,1985
233.51,28.528,0.028528,None kPa,N/A,33945,['C'],A,Adiabatic calorimeter (non-vacuum) ,"not stated,99.999 weight % (total),chemical analysis",99.999,Weight %,1985
