Repository: amr8004/PureElementPRL

# Pure Element Thermodynamic modeling with 3rd generation CALPHAD models for multiple elements

## Description
Jupyter notebook for modeling pure elements with selected models via python tools pycalphad and ESPEI

## Running Tutorial
Creating a codespace should immediately open the desired notebook. Just change the element as desired (non-case sensitive) and set what SGTE structure (FCC_A1, BCC_A2, etc.) you would like to compare against.

## Further Resources

## Citation

File: CpCSV/Mn_CP_data.csv (part 2 of 4)
Temperature: K,Heat capacity at constant pressure Cp: J/K/mol,Uncertainty,Pressure,Ref Temp,Data Set ID,State,Representation,Method,Description,Purity,Purity Units,Year
0.18,0.0017451,3.49e-05,None kPa,N/A,14586,['C'],A,Low temperature calorimetry set up,not stated,,,1964
0.1828,0.0017552,3.51e-05,None kPa,N/A,14586,['C'],A,Low temperature calorimetry set up,not stated,,,1964
0.1919,0.0017175,3.435e-05,None kPa,N/A,14586,['C'],A,Low temperature calorimetry set up,not stated,,,1964
0.1933,0.0016884,3.377e-05,None kPa,N/A,14586,['C'],A,Low temperature calorimetry set up,not stated,,,1964
0.2031,0.0016534,3.307e-05,None kPa,N/A,14586,['C'],A,Low temperature calorimetry set up,not stated,,,1964
0.206,0.0016556,3.311e-05,None kPa,N/A,14586,['C'],A,Low temperature calorimetry set up,not stated,,,1964
0.2203,0.0016259,3.252e-05,None kPa,N/A,14586,['C'],A,Low temperature calorimetry set up,not stated,,,1964
0.2394,0.0016082,3.216e-05,None kPa,N/A,14586,['C'],A,Low temperature calorimetry set up,not stated,,,1964
0.2449,0.0015998,3.2e-05,None kPa,N/A,14586,['C'],A,Low temperature calorimetry set up,not stated,,,1964
0.2614,0.0016053,3.211e-05,None kPa,N/A,14586,['C'],A,Low temperature calorimetry set up,not stated,,,1964
0.2742,0.0016177,3.235e-05,None kPa,N/A,14586,['C'],A,Low temperature calorimetry set up,not stated,,,1964
0.2821,0.0016437,3.287e-05,None kPa,N/A,14586,['C'],A,Low temperature calorimetry set up,not stated,,,1964
0.3071,0.0016744,3.349e-05,None kPa,N/A,14586,['C'],A,Low temperature calorimetry set up,not stated,,,1964
0.3253,0.0017008,3.402e-05,None kPa,N/A,14586,['C'],A,Low temperature calorimetry set up,not stated,,,1964
0.3321,0.0017348,3.47e-05,None kPa,N/A,14586,['C'],A,Low temperature calorimetry set up,not stated,,,1964
0.3549,0.0018603,3.721e-05,None kPa,N/A,14586,['C'],A,Low temperature calorimetry set up,not stated,,,1964
0.3615,0.0019355,3.871e-05,None kPa,N/A,14586,['C'],A,Low temperature calorimetry set up,not stated,,,1964
0.3853,0.0020372,4.074e-05,None kPa,N/A,14586,['C'],A,Low temperature calorimetry set up,not stated,,,1964
0.3953,0.0021306,4.261e-05,None kPa,N/A,14586,['C'],A,Low temperature calorimetry set up,not stated,,,1964
0.4227,0.0023403,4.681e-05,None kPa,N/A,14586,['C'],A,Low temperature calorimetry set up,not stated,,,1964
0.4337,0.0023842,4.768e-05,None kPa,N/A,14586,['C'],A,Low temperature calorimetry set up,not stated,,,1964
0.4645,0.0025763,5.153e-05,None kPa,N/A,14586,['C'],A,Low temperature calorimetry set up,not stated,,,1964
0.4728,0.0026902,5.38e-05,None kPa,N/A,14586,['C'],A,Low temperature calorimetry set up,not stated,,,1964
0.5013,0.002842,5.684e-05,None kPa,N/A,14586,['C'],A,Low temperature calorimetry set up,not stated,,,1964
0.5123,0.0029532,5.906e-05,None kPa,N/A,14586,['C'],A,Low temperature calorimetry set up,not stated,,,1964
0.5404,0.0031589,6.318e-05,None kPa,N/A,14586,['C'],A,Low temperature calorimetry set up,not stated,,,1964
0.579,0.0035491,7.098e-05,None kPa,N/A,14586,['C'],A,Low temperature calorimetry set up,not stated,,,1964
0.6254,0.0039888,7.978e-05,None kPa,N/A,14586,['C'],A,Low temperature calorimetry set up,not stated,,,1964
0.6643,0.0044169,8.834e-05,None kPa,N/A,14586,['C'],A,Low temperature calorimetry set up,not stated,,,1964
0.6825,0.0046798,9.36e-05,None kPa,N/A,14586,['C'],A,Low temperature calorimetry set up,not stated,,,1964
0.7079,0.0048778,9.756e-05,None kPa,N/A,14586,['C'],A,Low temperature calorimetry set up,not stated,,,1964
0.7485,0.0054652,0.0001093,None kPa,N/A,14586,['C'],A,Low temperature calorimetry set up,not stated,,,1964
0.7645,0.0057071,0.00011414,None kPa,N/A,14586,['C'],A,Low temperature calorimetry set up,not stated,,,1964
0.8035,0.0062329,0.00012466,None kPa,N/A,14586,['C'],A,Low temperature calorimetry set up,not stated,,,1964
0.8274,0.006498,0.00012996,None kPa,N/A,14586,['C'],A,Low temperature calorimetry set up,not stated,,,1964
0.8718,0.0071405,0.00014281,None kPa,N/A,14586,['C'],A,Low temperature calorimetry set up,not stated,,,1964
0.8989,0.0077288,0.00015458,None kPa,N/A,14586,['C'],A,Low temperature calorimetry set up,not stated,,,1964
0.9425,0.0083975,0.00016795,None kPa,N/A,14586,['C'],A,Low temperature calorimetry set up,not stated,,,1964
0.9875,0.0091351,0.0001827,None kPa,N/A,14586,['C'],A,Low temperature calorimetry set up,not stated,,,1964
1.0093,0.0097235,9.724e-05,None kPa,N/A,14586,['C'],A,Low temperature calorimetry set up,not stated,,,1964
1.0564,0.0105828,0.00010583,None kPa,N/A,14586,['C'],A,Low temperature calorimetry set up,not stated,,,1964
1.0899,0.0109549,0.00010955,None kPa,N/A,14586,['C'],A,Low temperature calorimetry set up,not stated,,,1964
1.1059,0.0118735,0.00011873,None kPa,N/A,14586,['C'],A,Low temperature calorimetry set up,not stated,,,1964
1.1951,0.0138647,0.00013865,None kPa,N/A,14586,['C'],A,Low temperature calorimetry set up,not stated,,,1964
1.2818,0.015528,0.00015528,None kPa,N/A,14586,['C'],A,Low temperature calorimetry set up,not stated,,,1964
1.3967,0.018583,0.00018583,None kPa,N/A,14586,['C'],A,Low temperature calorimetry set up,not stated,,,1964
1.4391,0.0198301,0.0001983,None kPa,N/A,14586,['C'],A,Low temperature calorimetry set up,not stated,,,1964
1.5215,0.0222556,0.00022256,None kPa,N/A,14586,['C'],A,Low temperature calorimetry set up,not stated,,,1964
1.5648,0.0228464,0.00022846,None kPa,N/A,14586,['C'],A,Low temperature calorimetry set up,not stated,,,1964
1.6571,0.0267456,0.00026746,None kPa,N/A,14586,['C'],A,Low temperature calorimetry set up,not stated,,,1964
1.7802,0.0303835,0.00030384,None kPa,N/A,14586,['C'],A,Low temperature calorimetry set up,not stated,,,1964
1.8515,0.0328163,0.00032816,None kPa,N/A,14586,['C'],A,Low temperature calorimetry set up,not stated,,,1964
1.9547,0.0368029,0.00036803,None kPa,N/A,14586,['C'],A,Low temperature calorimetry set up,not stated,,,1964
2.103,0.0419632,0.00041963,None kPa,N/A,14586,['C'],A,Low temperature calorimetry set up,not stated,,,1964
2.1081,0.0434933,0.00043493,None kPa,N/A,14586,['C'],A,Low temperature calorimetry set up,not stated,,,1964
2.282,0.050144,0.00050144,None kPa,N/A,14586,['C'],A,Low temperature calorimetry set up,not stated,,,1964
2.4383,0.057383,0.00057383,None kPa,N/A,14586,['C'],A,Low temperature calorimetry set up,not stated,,,1964
2.5025,0.060783,0.00060783,None kPa,N/A,14586,['C'],A,Low temperature calorimetry set up,not stated,,,1964
2.5956,0.066703,0.00066703,None kPa,N/A,14586,['C'],A,Low temperature calorimetry set up,not stated,,,1964
2.693,0.070367,0.00070367,None kPa,N/A,14586,['C'],A,Low temperature calorimetry set up,not stated,,,1964
2.7843,0.0768038,0.00076804,None kPa,N/A,14586,['C'],A,Low temperature calorimetry set up,not stated,,,1964
2.9002,0.0817433,0.00081743,None kPa,N/A,14586,['C'],A,Low temperature calorimetry set up,not stated,,,1964
3.0221,0.090437,0.00090437,None kPa,N/A,14586,['C'],A,Low temperature calorimetry set up,not stated,,,1964
3.15,0.0990303,0.0009903,None kPa,N/A,14586,['C'],A,Low temperature calorimetry set up,not stated,,,1964
3.2433,0.104798,0.00104798,None kPa,N/A,14586,['C'],A,Low temperature calorimetry set up,not stated,,,1964
3.4935,0.124426,0.00124426,None kPa,N/A,14586,['C'],A,Low temperature calorimetry set up,not stated,,,1964
3.7789,0.145257,0.00145257,None kPa,N/A,14586,['C'],A,Low temperature calorimetry set up,not stated,,,1964
4.0287,0.166999,0.00166999,None kPa,N/A,14586,['C'],A,Low temperature calorimetry set up,not stated,,,1964
4.1004,0.174258,0.00174258,None kPa,N/A,14586,['C'],A,Low temperature calorimetry set up,not stated,,,1964
53.7,5.70698,0.11414,None kPa,N/A,5180,['C'],A,Vacuum adiabatic calorimetry,"origin: synthesized by author,99.76 % (total),chemical analysis",99.76,Not Specified %,1939
56.8,6.41407,0.128281,None kPa,N/A,5180,['C'],A,Vacuum adiabatic calorimetry,"origin: synthesized by author,99.76 % (total),chemical analysis",99.76,Not Specified %,1939
60.3,7.25924,0.145185,None kPa,N/A,5180,['C'],A,Vacuum adiabatic calorimetry,"origin: synthesized by author,99.76 % (total),chemical analysis",99.76,Not Specified %,1939
64.0,8.16717,0.163343,None kPa,N/A,5180,['C'],A,Vacuum adiabatic calorimetry,"origin: synthesized by author,99.76 % (total),chemical analysis",99.76,Not Specified %,1939
68.0,9.10438,0.182088,None kPa,N/A,5180,['C'],A,Vacuum adiabatic calorimetry,"origin: synthesized by author,99.76 % (total),chemical analysis",99.76,Not Specified %,1939
74.8,10.6441,0.212882,None kPa,N/A,5180,['C'],A,Vacuum adiabatic calorimetry,"origin: synthesized by author,99.76 % (total),chemical analysis",99.76,Not Specified %,1939
80.4,11.8993,0.237986,None kPa,N/A,5180,['C'],A,Vacuum adiabatic calorimetry,"origin: synthesized by author,99.76 % (total),chemical analysis",99.76,Not Specified %,1939
88.2,13.0959,0.261918,None kPa,N/A,5180,['C'],A,Vacuum adiabatic calorimetry,"origin: synthesized by author,99.76 % (total),chemical analysis",99.76,Not Specified %,1939
96.9,14.644,0.29288,None kPa,N/A,5180,['C'],A,Vacuum adiabatic calorimetry,"origin: synthesized by author,99.76 % (total),chemical analysis",99.76,Not Specified %,1939
105.8,15.7109,0.314218,None kPa,N/A,5180,['C'],A,Vacuum adiabatic calorimetry,"origin: synthesized by author,99.76 % (total),chemical analysis",99.76,Not Specified %,1939
115.0,16.7151,0.334302,None kPa,N/A,5180,['C'],A,Vacuum adiabatic calorimetry,"origin: synthesized by author,99.76 % (total),chemical analysis",99.76,Not Specified %,1939
124.1,17.6941,0.353883,None kPa,N/A,5180,['C'],A,Vacuum adiabatic calorimetry,"origin: synthesized by author,99.76 % (total),chemical analysis",99.76,Not Specified %,1939
133.2,18.5979,0.371958,None kPa,N/A,5180,['C'],A,Vacuum adiabatic calorimetry,"origin: synthesized by author,99.76 % (total),chemical analysis",99.76,Not Specified %,1939
143.0,19.4556,0.389112,None kPa,N/A,5180,['C'],A,Vacuum adiabatic calorimetry,"origin: synthesized by author,99.76 % (total),chemical analysis",99.76,Not Specified %,1939
153.5,20.3259,0.406517,None kPa,N/A,5180,['C'],A,Vacuum adiabatic calorimetry,"origin: synthesized by author,99.76 % (total),chemical analysis",99.76,Not Specified %,1939
163.1,20.9995,0.41999,None kPa,N/A,5180,['C'],A,Vacuum adiabatic calorimetry,"origin: synthesized by author,99.76 % (total),chemical analysis",99.76,Not Specified %,1939
172.9,21.6104,0.432207,None kPa,N/A,5180,['C'],A,Vacuum adiabatic calorimetry,"origin: synthesized by author,99.76 % (total),chemical analysis",99.76,Not Specified %,1939
183.2,22.2212,0.444424,None kPa,N/A,5180,['C'],A,Vacuum adiabatic calorimetry,"origin: synthesized by author,99.76 % (total),chemical analysis",99.76,Not Specified %,1939
193.1,22.7777,0.455554,None kPa,N/A,5180,['C'],A,Vacuum adiabatic calorimetry,"origin: synthesized by author,99.76 % (total),chemical analysis",99.76,Not Specified %,1939
203.3,23.171,0.46342,None kPa,N/A,5180,['C'],A,Vacuum adiabatic calorimetry,"origin: synthesized by author,99.76 % (total),chemical analysis",99.76,Not Specified %,1939
213.0,23.6229,0.472457,None kPa,N/A,5180,['C'],A,Vacuum adiabatic calorimetry,"origin: synthesized by author,99.76 % (total),chemical analysis",99.76,Not Specified %,1939
222.5,24.0413,0.480825,None kPa,N/A,5180,['C'],A,Vacuum adiabatic calorimetry,"origin: synthesized by author,99.76 % (total),chemical analysis",99.76,Not Specified %,1939
231.5,24.2798,0.485595,None kPa,N/A,5180,['C'],A,Vacuum adiabatic calorimetry,"origin: synthesized by author,99.76 % (total),chemical analysis",99.76,Not Specified %,1939
244.1,24.7609,0.495218,None kPa,N/A,5180,['C'],A,Vacuum adiabatic calorimetry,"origin: synthesized by author,99.76 % (total),chemical analysis",99.76,Not Specified %,1939
254.4,25.1249,0.502498,None kPa,N/A,5180,['C'],A,Vacuum adiabatic calorimetry,"origin: synthesized by author,99.76 % (total),chemical analysis",99.76,Not Specified %,1939
265.8,25.4471,0.508942,None kPa,N/A,5180,['C'],A,Vacuum adiabatic calorimetry,"origin: synthesized by author,99.76 % (total),chemical analysis",99.76,Not Specified %,1939
275.0,25.6437,0.512875,None kPa,N/A,5180,['C'],A,Vacuum adiabatic calorimetry,"origin: synthesized by author,99.76 % (total),chemical analysis",99.76,Not Specified %,1939
278.1,25.719,0.514381,None kPa,N/A,5180,['C'],A,Vacuum adiabatic calorimetry,"origin: synthesized by author,99.76 % (total),chemical analysis",99.76,Not Specified %,1939
282.0,25.899,0.517979,None kPa,N/A,5180,['C'],A,Vacuum adiabatic calorimetry,"origin: synthesized by author,99.76 % (total),chemical analysis",99.76,Not Specified %,1939
285.9,25.8529,0.517059,None kPa,N/A,5180,['C'],A,Vacuum adiabatic calorimetry,"origin: synthesized by author,99.76 % (total),chemical analysis",99.76,Not Specified %,1939
289.8,25.8697,0.517393,None kPa,N/A,5180,['C'],A,Vacuum adiabatic calorimetry,"origin: synthesized by author,99.76 % (total),chemical analysis",99.76,Not Specified %,1939
16.24,0.434718,0.00434718,None kPa,N/A,6211,['C'],A,Low Temp Calorimetry,"origin: commercial source,99 weight % (total),estimated by the compiler,plate",99.0,Weight %,1949
17.07,0.451872,0.00451872,None kPa,N/A,6211,['C'],A,Low Temp Calorimetry,"origin: commercial source,99 weight % (total),estimated by the compiler,plate",99.0,Weight %,1949
17.65,0.478231,0.00478231,None kPa,N/A,6211,['C'],A,Low Temp Calorimetry,"origin: commercial source,99 weight % (total),estimated by the compiler,plate",99.0,Weight %,1949
18.08,0.487854,0.00487854,None kPa,N/A,6211,['C'],A,Low Temp Calorimetry,"origin: commercial source,99 weight % (total),estimated by the compiler,plate",99.0,Weight %,1949
18.43,0.512122,0.00512122,None kPa,N/A,6211,['C'],A,Low Temp Calorimetry,"origin: commercial source,99 weight % (total),estimated by the compiler,plate",99.0,Weight %,1949
18.62,0.513795,0.00513795,None kPa,N/A,6211,['C'],A,Low Temp Calorimetry,"origin: commercial source,99 weight % (total),estimated by the compiler,plate",99.0,Weight %,1949
18.92,0.538481,0.00538481,None kPa,N/A,6211,['C'],A,Low Temp Calorimetry,"origin: commercial source,99 weight % (total),estimated by the compiler,plate",99.0,Weight %,1949
19.25,0.555217,0.00555217,None kPa,N/A,6211,['C'],A,Low Temp Calorimetry,"origin: commercial source,99 weight % (total),estimated by the compiler,plate",99.0,Weight %,1949
19.53,0.584923,0.00584923,None kPa,N/A,6211,['C'],A,Low Temp Calorimetry,"origin: commercial source,99 weight % (total),estimated by the compiler,plate",99.0,Weight %,1949
19.83,0.568606,0.00568606,None kPa,N/A,6211,['C'],A,Low Temp Calorimetry,"origin: commercial source,99 weight % (total),estimated by the compiler,plate",99.0,Weight %,1949
20.14,0.596638,0.00596638,None kPa,N/A,6211,['C'],A,Low Temp Calorimetry,"origin: commercial source,99 weight % (total),estimated by the compiler,plate",99.0,Weight %,1949
20.55,0.626345,0.00626345,None kPa,N/A,6211,['C'],A,Low Temp Calorimetry,"origin: commercial source,99 weight % (total),estimated by the compiler,plate",99.0,Weight %,1949
20.8,0.639315,0.00639315,None kPa,N/A,6211,['C'],A,Low Temp Calorimetry,"origin: commercial source,99 weight % (total),estimated by the compiler,plate",99.0,Weight %,1949
21.14,0.661909,0.00661909,None kPa,N/A,6211,['C'],A,Low Temp Calorimetry,"origin: commercial source,99 weight % (total),estimated by the compiler,plate",99.0,Weight %,1949
21.39,0.67739,0.0067739,None kPa,N/A,6211,['C'],A,Low Temp Calorimetry,"origin: commercial source,99 weight % (total),estimated by the compiler,plate",99.0,Weight %,1949
21.32,0.665256,0.00665256,None kPa,N/A,6211,['C'],A,Low Temp Calorimetry,"origin: commercial source,99 weight % (total),estimated by the compiler,plate",99.0,Weight %,1949
22.02,0.692452,0.00692452,None kPa,N/A,6211,['C'],A,Low Temp Calorimetry,"origin: commercial source,99 weight % (total),estimated by the compiler,plate",99.0,Weight %,1949
22.16,0.717556,0.00717556,None kPa,N/A,6211,['C'],A,Low Temp Calorimetry,"origin: commercial source,99 weight % (total),estimated by the compiler,plate",99.0,Weight %,1949
22.48,0.728016,0.00728016,None kPa,N/A,6211,['C'],A,Low Temp Calorimetry,"origin: commercial source,99 weight % (total),estimated by the compiler,plate",99.0,Weight %,1949
15.52,0.407103,0.00407103,None kPa,N/A,6212,['C'],A,Low Temp Calorimetry,"origin: commercial source,99 weight % (total),estimated by the compiler,plate",99.0,Weight %,1949
16.34,0.429278,0.00429278,None kPa,N/A,6212,['C'],A,Low Temp Calorimetry,"origin: commercial source,99 weight % (total),estimated by the compiler,plate",99.0,Weight %,1949
16.81,0.448525,0.00448525,None kPa,N/A,6212,['C'],A,Low Temp Calorimetry,"origin: commercial source,99 weight % (total),estimated by the compiler,plate",99.0,Weight %,1949
17.29,0.466516,0.00466516,None kPa,N/A,6212,['C'],A,Low Temp Calorimetry,"origin: commercial source,99 weight % (total),estimated by the compiler,plate",99.0,Weight %,1949
17.64,0.478231,0.00478231,None kPa,N/A,6212,['C'],A,Low Temp Calorimetry,"origin: commercial source,99 weight % (total),estimated by the compiler,plate",99.0,Weight %,1949
304.95,26.1333,,101 kPa,N/A,6419,['C'],A,Vacuum adiabatic calorimetry,"origin: commercial source,99.99 % (total),stated by supplier,plate",99.99,Not Specified %,1950
306.1,26.3425,,None kPa,N/A,6419,['C'],A,Vacuum adiabatic calorimetry,"origin: commercial source,99.99 % (total),stated by supplier,plate",99.99,Not Specified %,1950
313.82,26.1835,,None kPa,N/A,6419,['C'],A,Vacuum adiabatic calorimetry,"origin: commercial source,99.99 % (total),stated by supplier,plate",99.99,Not Specified %,1950
314.74,26.3885,,None kPa,N/A,6419,['C'],A,Vacuum adiabatic calorimetry,"origin: commercial source,99.99 % (total),stated by supplier,plate",99.99,Not Specified %,1950
374.65,27.8194,,None kPa,N/A,6419,['C'],A,Vacuum adiabatic calorimetry,"origin: commercial source,99.99 % (total),stated by supplier,plate",99.99,Not Specified %,1950
383.75,27.9408,,None kPa,N/A,6419,['C'],A,Vacuum adiabatic calorimetry,"origin: commercial source,99.99 % (total),stated by supplier,plate",99.99,Not Specified %,1950
430.35,28.7273,,None kPa,N/A,6419,['C'],A,Vacuum adiabatic calorimetry,"origin: commercial source,99.99 % (total),stated by supplier,plate",99.99,Not Specified %,1950
448.35,28.924,,None kPa,N/A,6419,['C'],A,Vacuum adiabatic calorimetry,"origin: commercial source,99.99 % (total),stated by supplier,plate",99.99,Not Specified %,1950
487.45,29.4679,,None kPa,N/A,6419,['C'],A,Vacuum adiabatic calorimetry,"origin: commercial source,99.99 % (total),stated by supplier,plate",99.99,Not Specified %,1950
490.65,29.8277,,None kPa,N/A,6419,['C'],A,Vacuum adiabatic calorimetry,"origin: commercial source,99.99 % (total),stated by supplier,plate",99.99,Not Specified %,1950
526.35,30.4177,,None kPa,N/A,6419,['C'],A,Vacuum adiabatic calorimetry,"origin: commercial source,99.99 % (total),stated by supplier,plate",99.99,Not Specified %,1950
540.95,31.0118,,None kPa,N/A,6419,['C'],A,Vacuum adiabatic calorimetry,"origin: commercial source,99.99 % (total),stated by supplier,plate",99.99,Not Specified %,1950
593.95,30.6604,,None kPa,N/A,6419,['C'],A,Vacuum adiabatic calorimetry,"origin: commercial source,99.99 % (total),stated by supplier,plate",99.99,Not Specified %,1950
617.85,31.5892,,None kPa,N/A,6419,['C'],A,Vacuum adiabatic calorimetry,"origin: commercial source,99.99 % (total),stated by supplier,plate",99.99,Not Specified %,1950
661.05,31.995,,None kPa,N/A,6419,['C'],A,Vacuum adiabatic calorimetry,"origin: commercial source,99.99 % (total),stated by supplier,plate",99.99,Not Specified %,1950
700.65,32.4804,,None kPa,N/A,6419,['C'],A,Vacuum adiabatic calorimetry,"origin: commercial source,99.99 % (total),stated by supplier,plate",99.99,Not Specified %,1950
729.75,32.9197,,None kPa,N/A,6419,['C'],A,Vacuum adiabatic calorimetry,"origin: commercial source,99.99 % (total),stated by supplier,plate",99.99,Not Specified %,1950
760.25,33.3256,,None kPa,N/A,6419,['C'],A,Vacuum adiabatic calorimetry,"origin: commercial source,99.99 % (total),stated by supplier,plate",99.99,Not Specified %,1950
811.45,34.2084,,None kPa,N/A,6419,['C'],A,Vacuum adiabatic calorimetry,"origin: commercial source,99.99 % (total),stated by supplier,plate",99.99,Not Specified %,1950
830.05,34.3757,,None kPa,N/A,6419,['C'],A,Vacuum adiabatic calorimetry,"origin: commercial source,99.99 % (total),stated by supplier,plate",99.99,Not Specified %,1950
859.65,35.3255,,None kPa,N/A,6419,['C'],A,Vacuum adiabatic calorimetry,"origin: commercial source,99.99 % (total),stated by supplier,plate",99.99,Not Specified %,1950
890.85,35.3422,,None kPa,N/A,6419,['C'],A,Vacuum adiabatic calorimetry,"origin: commercial source,99.99 % (total),stated by supplier,plate",99.99,Not Specified %,1950
913.65,36.087,,None kPa,N/A,6419,['C'],A,Vacuum adiabatic calorimetry,"origin: commercial source,99.99 % (total),stated by supplier,plate",99.99,Not Specified %,1950
923.65,36.2376,,None kPa,N/A,6419,['C'],A,Vacuum adiabatic calorimetry,"origin: commercial source,99.99 % (total),stated by supplier,plate",99.99,Not Specified %,1950
972.85,37.6016,,None kPa,N/A,6419,['C'],A,Vacuum adiabatic calorimetry,"origin: commercial source,99.99 % (total),stated by supplier,plate",99.99,Not Specified %,1950
1026.15,37.5483,,None kPa,N/A,6419,['C'],A,Vacuum adiabatic calorimetry,"origin: commercial source,99.99 % (total),stated by supplier,plate",99.99,Not Specified %,1950
1036.25,38.6798,,None kPa,N/A,6419,['C'],A,Vacuum adiabatic calorimetry,"origin: commercial source,99.99 % (total),stated by supplier,plate",99.99,Not Specified %,1950
1045.75,38.1789,,None kPa,N/A,6419,['C'],A,Vacuum adiabatic calorimetry,"origin: commercial source,99.99 % (total),stated by supplier,plate",99.99,Not Specified %,1950
1055.85,38.9801,,None kPa,N/A,6419,['C'],A,Vacuum adiabatic calorimetry,"origin: commercial source,99.99 % (total),stated by supplier,plate",99.99,Not Specified %,1950
20.0,0.602496,0.00602496,None kPa,N/A,8965,['C'],A,Calculated from Debye's and Electronic Coefficient,"origin: commercial source,99.98 %",99.98,Not Specified %,1955
1.2,0.0217568,0.000435136,None kPa,N/A,9345,['C'],A,not stated3,12103,99.98,Not Specified %,1956
1.3,0.0234304,0.000468608,None kPa,N/A,9345,['C'],A,not stated3,12103,99.98,Not Specified %,1956
1.4,0.025104,0.00050208,None kPa,N/A,9345,['C'],A,not stated3,12103,99.98,Not Specified %,1956
1.5,0.027196,0.00054392,None kPa,N/A,9345,['C'],A,not stated3,12103,99.98,Not Specified %,1956
1.6,0.0288696,0.000577392,None kPa,N/A,9345,['C'],A,not stated3,12103,99.98,Not Specified %,1956
1.7,0.0305432,0.000610864,None kPa,N/A,9345,['C'],A,not stated3,12103,99.98,Not Specified %,1956
1.8,0.0326352,0.000652704,None kPa,N/A,9345,['C'],A,not stated3,12103,99.98,Not Specified %,1956
1.9,0.0343088,0.000686176,None kPa,N/A,9345,['C'],A,not stated3,12103,99.98,Not Specified %,1956
2.0,0.0359824,0.000719648,None kPa,N/A,9345,['C'],A,not stated3,12103,99.98,Not Specified %,1956
2.1,0.0380744,0.000761488,None kPa,N/A,9345,['C'],A,not stated3,12103,99.98,Not Specified %,1956
2.2,0.039748,0.00079496,None kPa,N/A,9345,['C'],A,not stated3,12103,99.98,Not Specified %,1956
2.3,0.04184,0.0008368,None kPa,N/A,9345,['C'],A,not stated3,12103,99.98,Not Specified %,1956
2.4,0.0435136,0.000870272,None kPa,N/A,9345,['C'],A,not stated3,12103,99.98,Not Specified %,1956
2.5,0.0451872,0.000903744,None kPa,N/A,9345,['C'],A,not stated3,12103,99.98,Not Specified %,1956
2.6,0.0472792,0.000945584,None kPa,N/A,9345,['C'],A,not stated3,12103,99.98,Not Specified %,1956
2.7,0.0489528,0.000979056,None kPa,N/A,9345,['C'],A,not stated3,12103,99.98,Not Specified %,1956
2.8,0.0510448,0.0010209,None kPa,N/A,9345,['C'],A,not stated3,12103,99.98,Not Specified %,1956
2.9,0.0527184,0.00105437,None kPa,N/A,9345,['C'],A,not stated3,12103,99.98,Not Specified %,1956
3.0,0.054392,0.00108784,None kPa,N/A,9345,['C'],A,not stated3,12103,99.98,Not Specified %,1956
3.1,0.056484,0.00112968,None kPa,N/A,9345,['C'],A,not stated3,12103,99.98,Not Specified %,1956
3.2,0.0581576,0.00116315,None kPa,N/A,9345,['C'],A,not stated3,12103,99.98,Not Specified %,1956
3.3,0.0602496,0.00120499,None kPa,N/A,9345,['C'],A,not stated3,12103,99.98,Not Specified %,1956
3.4,0.0619232,0.00123846,None kPa,N/A,9345,['C'],A,not stated3,12103,99.98,Not Specified %,1956
3.5,0.0640152,0.0012803,None kPa,N/A,9345,['C'],A,not stated3,12103,99.98,Not Specified %,1956
3.6,0.0656888,0.00131378,None kPa,N/A,9345,['C'],A,not stated3,12103,99.98,Not Specified %,1956
3.7,0.0677808,0.00135562,None kPa,N/A,9345,['C'],A,not stated3,12103,99.98,Not Specified %,1956
3.8,0.0694544,0.00138909,None kPa,N/A,9345,['C'],A,not stated3,12103,99.98,Not Specified %,1956
3.9,0.0715464,0.00143093,None kPa,N/A,9345,['C'],A,not stated3,12103,99.98,Not Specified %,1956
4.0,0.07322,0.0014644,None kPa,N/A,9345,['C'],A,not stated3,12103,99.98,Not Specified %,1956
20.0,0.602496,0.0120499,None kPa,N/A,9345,['C'],A,not stated3,12103,99.98,Not Specified %,1956
10.74,0.173636,0.00259408,None kPa,N/A,14434,['C'],A,Vacuum adiabatic calorimetry,"origin: commercial source,99.95 weight % (total),stated by supplier,chunk",99.95,Weight %,1964
10.87,0.183678,0.00276144,None kPa,N/A,14434,['C'],A,Vacuum adiabatic calorimetry,"origin: commercial source,99.95 weight % (total),stated by supplier,chunk",99.95,Weight %,1964
11.95,0.204179,0.00305432,None kPa,N/A,14434,['C'],A,Vacuum adiabatic calorimetry,"origin: commercial source,99.95 weight % (total),stated by supplier,chunk",99.95,Weight %,1964
12.22,0.218823,0.00326352,None kPa,N/A,14434,['C'],A,Vacuum adiabatic calorimetry,"origin: commercial source,99.95 weight % (total),stated by supplier,chunk",99.95,Weight %,1964
12.28,0.221752,0.0033472,None kPa,N/A,14434,['C'],A,Vacuum adiabatic calorimetry,"origin: commercial source,99.95 weight % (total),stated by supplier,chunk",99.95,Weight %,1964
12.92,0.237233,0.0035564,None kPa,N/A,14434,['C'],A,Vacuum adiabatic calorimetry,"origin: commercial source,99.95 weight % (total),stated by supplier,chunk",99.95,Weight %,1964
13.4,0.246438,0.00368192,None kPa,N/A,14434,['C'],A,Vacuum adiabatic calorimetry,"origin: commercial source,99.95 weight % (total),stated by supplier,chunk",99.95,Weight %,1964
13.94,0.272797,0.00410032,None kPa,N/A,14434,['C'],A,Vacuum adiabatic calorimetry,"origin: commercial source,99.95 weight % (total),stated by supplier,chunk",99.95,Weight %,1964
13.98,0.27196,0.00410032,None kPa,N/A,14434,['C'],A,Vacuum adiabatic calorimetry,"origin: commercial source,99.95 weight % (total),stated by supplier,chunk",99.95,Weight %,1964
14.5,0.279491,0.004184,None kPa,N/A,14434,['C'],A,Vacuum adiabatic calorimetry,"origin: commercial source,99.95 weight % (total),stated by supplier,chunk",99.95,Weight %,1964
15.62,0.319239,0.00476976,None kPa,N/A,14434,['C'],A,Vacuum adiabatic calorimetry,"origin: commercial source,99.95 weight % (total),stated by supplier,chunk",99.95,Weight %,1964
15.86,0.329699,0.00493712,None kPa,N/A,14434,['C'],A,Vacuum adiabatic calorimetry,"origin: commercial source,99.95 weight % (total),stated by supplier,chunk",99.95,Weight %,1964
16.2,0.336394,0.00506264,None kPa,N/A,14434,['C'],A,Vacuum adiabatic calorimetry,"origin: commercial source,99.95 weight % (total),stated by supplier,chunk",99.95,Weight %,1964
16.53,0.351038,0.00527184,None kPa,N/A,14434,['C'],A,Vacuum adiabatic calorimetry,"origin: commercial source,99.95 weight % (total),stated by supplier,chunk",99.95,Weight %,1964
17.92,0.390786,0.0058576,None kPa,N/A,14434,['C'],A,Vacuum adiabatic calorimetry,"origin: commercial source,99.95 weight % (total),stated by supplier,chunk",99.95,Weight %,1964
18.7,0.429278,0.00644336,None kPa,N/A,14434,['C'],A,Vacuum adiabatic calorimetry,"origin: commercial source,99.95 weight % (total),stated by supplier,chunk",99.95,Weight %,1964
18.81,0.440157,0.00661072,None kPa,N/A,14434,['C'],A,Vacuum adiabatic calorimetry,"origin: commercial source,99.95 weight % (total),stated by supplier,chunk",99.95,Weight %,1964
18.94,0.443504,0.00665256,None kPa,N/A,14434,['C'],A,Vacuum adiabatic calorimetry,"origin: commercial source,99.95 weight % (total),stated by supplier,chunk",99.95,Weight %,1964
21.13,0.545175,0.00435136,None kPa,N/A,14434,['C'],A,Vacuum adiabatic calorimetry,"origin: commercial source,99.95 weight % (total),stated by supplier,chunk",99.95,Weight %,1964
24.02,0.74266,0.00594128,None kPa,N/A,14434,['C'],A,Vacuum adiabatic calorimetry,"origin: commercial source,99.95 weight % (total),stated by supplier,chunk",99.95,Weight %,1964
27.84,1.0824,0.00866088,None kPa,N/A,14434,['C'],A,Vacuum adiabatic calorimetry,"origin: commercial source,99.95 weight % (total),stated by supplier,chunk",99.95,Weight %,1964
31.27,1.45645,0.0116315,None kPa,N/A,14434,['C'],A,Vacuum adiabatic calorimetry,"origin: commercial source,99.95 weight % (total),stated by supplier,chunk",99.95,Weight %,1964
35.29,2.01334,0.0161084,None kPa,N/A,14434,['C'],A,Vacuum adiabatic calorimetry,"origin: commercial source,99.95 weight % (total),stated by supplier,chunk",99.95,Weight %,1964
39.2,2.63885,0.0211292,None kPa,N/A,14434,['C'],A,Vacuum adiabatic calorimetry,"origin: commercial source,99.95 weight % (total),stated by supplier,chunk",99.95,Weight %,1964
42.99,3.33172,0.0266521,None kPa,N/A,14434,['C'],A,Vacuum adiabatic calorimetry,"origin: commercial source,99.95 weight % (total),stated by supplier,chunk",99.95,Weight %,1964
46.9,4.12375,0.0329699,None kPa,N/A,14434,['C'],A,Vacuum adiabatic calorimetry,"origin: commercial source,99.95 weight % (total),stated by supplier,chunk",99.95,Weight %,1964
51.58,5.1254,0.0410032,None kPa,N/A,14434,['C'],A,Vacuum adiabatic calorimetry,"origin: commercial source,99.95 weight % (total),stated by supplier,chunk",99.95,Weight %,1964
55.14,5.94128,0.0475302,None kPa,N/A,14434,['C'],A,Vacuum adiabatic calorimetry,"origin: commercial source,99.95 weight % (total),stated by supplier,chunk",99.95,Weight %,1964
56.95,6.29274,0.0503335,None kPa,N/A,14434,['C'],A,Vacuum adiabatic calorimetry,"origin: commercial source,99.95 weight % (total),stated by supplier,chunk",99.95,Weight %,1964
58.96,6.81155,0.0544757,None kPa,N/A,14434,['C'],A,Vacuum adiabatic calorimetry,"origin: commercial source,99.95 weight % (total),stated by supplier,chunk",99.95,Weight %,1964
61.03,7.2174,0.0577392,None kPa,N/A,14434,['C'],A,Vacuum adiabatic calorimetry,"origin: commercial source,99.95 weight % (total),stated by supplier,chunk",99.95,Weight %,1964
63.54,7.88266,0.0630529,None kPa,N/A,14434,['C'],A,Vacuum adiabatic calorimetry,"origin: commercial source,99.95 weight % (total),stated by supplier,chunk",99.95,Weight %,1964
65.69,8.30942,0.0664838,None kPa,N/A,14434,['C'],A,Vacuum adiabatic calorimetry,"origin: commercial source,99.95 weight % (total),stated by supplier,chunk",99.95,Weight %,1964
67.62,8.75293,0.0700402,None kPa,N/A,14434,['C'],A,Vacuum adiabatic calorimetry,"origin: commercial source,99.95 weight % (total),stated by supplier,chunk",99.95,Weight %,1964
71.43,9.62738,0.0770274,None kPa,N/A,14434,['C'],A,Vacuum adiabatic calorimetry,"origin: commercial source,99.95 weight % (total),stated by supplier,chunk",99.95,Weight %,1964
72.99,9.99976,0.0799981,None kPa,N/A,14434,['C'],A,Vacuum adiabatic calorimetry,"origin: commercial source,99.95 weight % (total),stated by supplier,chunk",99.95,Weight %,1964
76.37,10.7529,0.086023,None kPa,N/A,14434,['C'],A,Vacuum adiabatic calorimetry,"origin: commercial source,99.95 weight % (total),stated by supplier,chunk",99.95,Weight %,1964
77.55,10.9788,0.0878222,None kPa,N/A,14434,['C'],A,Vacuum adiabatic calorimetry,"origin: commercial source,99.95 weight % (total),stated by supplier,chunk",99.95,Weight %,1964
81.02,11.7989,0.0353966,None kPa,N/A,14434,['C'],A,Vacuum adiabatic calorimetry,"origin: commercial source,99.95 weight % (total),stated by supplier,chunk",99.95,Weight %,1964
81.88,11.9662,0.0358987,None kPa,N/A,14434,['C'],A,Vacuum adiabatic calorimetry,"origin: commercial source,99.95 weight % (total),stated by supplier,chunk",99.95,Weight %,1964
85.5,12.8742,0.0386183,None kPa,N/A,14434,['C'],A,Vacuum adiabatic calorimetry,"origin: commercial source,99.95 weight % (total),stated by supplier,chunk",99.95,Weight %,1964
86.18,12.8449,0.0385346,None kPa,N/A,14434,['C'],A,Vacuum adiabatic calorimetry,"origin: commercial source,99.95 weight % (total),stated by supplier,chunk",99.95,Weight %,1964
87.0,13.1168,0.0393714,None kPa,N/A,14434,['C'],A,Vacuum adiabatic calorimetry,"origin: commercial source,99.95 weight % (total),stated by supplier,chunk",99.95,Weight %,1964
87.03,12.9035,0.038702,None kPa,N/A,14434,['C'],A,Vacuum adiabatic calorimetry,"origin: commercial source,99.95 weight % (total),stated by supplier,chunk",99.95,Weight %,1964
88.52,13.4892,0.0404593,None kPa,N/A,14434,['C'],A,Vacuum adiabatic calorimetry,"origin: commercial source,99.95 weight % (total),stated by supplier,chunk",99.95,Weight %,1964
89.1,13.5854,0.0407522,None kPa,N/A,14434,['C'],A,Vacuum adiabatic calorimetry,"origin: commercial source,99.95 weight % (total),stated by supplier,chunk",99.95,Weight %,1964
90.75,13.9787,0.0419237,None kPa,N/A,14434,['C'],A,Vacuum adiabatic calorimetry,"origin: commercial source,99.95 weight % (total),stated by supplier,chunk",99.95,Weight %,1964
91.35,14.1921,0.0425931,None kPa,N/A,14434,['C'],A,Vacuum adiabatic calorimetry,"origin: commercial source,99.95 weight % (total),stated by supplier,chunk",99.95,Weight %,1964
91.69,14.2591,0.0427605,None kPa,N/A,14434,['C'],A,Vacuum adiabatic calorimetry,"origin: commercial source,99.95 weight % (total),stated by supplier,chunk",99.95,Weight %,1964
94.69,14.8281,0.0444759,None kPa,N/A,14434,['C'],A,Vacuum adiabatic calorimetry,"origin: commercial source,99.95 weight % (total),stated by supplier,chunk",99.95,Weight %,1964
94.93,14.9745,0.0449362,None kPa,N/A,14434,['C'],A,Vacuum adiabatic calorimetry,"origin: commercial source,99.95 weight % (total),stated by supplier,chunk",99.95,Weight %,1964
95.58,15.0791,0.045229,None kPa,N/A,14434,['C'],A,Vacuum adiabatic calorimetry,"origin: commercial source,99.95 weight % (total),stated by supplier,chunk",99.95,Weight %,1964
96.02,15.1712,0.0455219,None kPa,N/A,14434,['C'],A,Vacuum adiabatic calorimetry,"origin: commercial source,99.95 weight % (total),stated by supplier,chunk",99.95,Weight %,1964
96.2,15.3427,0.046024,None kPa,N/A,14434,['C'],A,Vacuum adiabatic calorimetry,"origin: commercial source,99.95 weight % (total),stated by supplier,chunk",99.95,Weight %,1964
97.82,15.6733,0.0470282,None kPa,N/A,14434,['C'],A,Vacuum adiabatic calorimetry,"origin: commercial source,99.95 weight % (total),stated by supplier,chunk",99.95,Weight %,1964
97.92,15.6649,0.0469863,None kPa,N/A,14434,['C'],A,Vacuum adiabatic calorimetry,"origin: commercial source,99.95 weight % (total),stated by supplier,chunk",99.95,Weight %,1964
98.06,16.1461,0.0484507,None kPa,N/A,14434,['C'],A,Vacuum adiabatic calorimetry,"origin: commercial source,99.95 weight % (total),stated by supplier,chunk",99.95,Weight %,1964
99.99,16.1712,0.0485344,None kPa,N/A,14434,['C'],A,Vacuum adiabatic calorimetry,"origin: commercial source,99.95 weight % (total),stated by supplier,chunk",99.95,Weight %,1964
101.96,15.9285,0.0477813,None kPa,N/A,14434,['C'],A,Vacuum adiabatic calorimetry,"origin: commercial source,99.95 weight % (total),stated by supplier,chunk",99.95,Weight %,1964
104.01,15.8323,0.0474884,None kPa,N/A,14434,['C'],A,Vacuum adiabatic calorimetry,"origin: commercial source,99.95 weight % (total),stated by supplier,chunk",99.95,Weight %,1964
104.84,15.6147,0.0468608,None kPa,N/A,14434,['C'],A,Vacuum adiabatic calorimetry,"origin: commercial source,99.95 weight % (total),stated by supplier,chunk",99.95,Weight %,1964
105.46,15.7235,0.0471537,None kPa,N/A,14434,['C'],A,Vacuum adiabatic calorimetry,"origin: commercial source,99.95 weight % (total),stated by supplier,chunk",99.95,Weight %,1964
106.09,15.7862,0.0473629,None kPa,N/A,14434,['C'],A,Vacuum adiabatic calorimetry,"origin: commercial source,99.95 weight % (total),stated by supplier,chunk",99.95,Weight %,1964
108.25,15.8281,0.0474884,None kPa,N/A,14434,['C'],A,Vacuum adiabatic calorimetry,"origin: commercial source,99.95 weight % (total),stated by supplier,chunk",99.95,Weight %,1964
109.99,16.0289,0.0480742,None kPa,N/A,14434,['C'],A,Vacuum adiabatic calorimetry,"origin: commercial source,99.95 weight % (total),stated by supplier,chunk",99.95,Weight %,1964
110.09,15.9369,0.0478231,None kPa,N/A,14434,['C'],A,Vacuum adiabatic calorimetry,"origin: commercial source,99.95 weight % (total),stated by supplier,chunk",99.95,Weight %,1964
110.4,16.0164,0.0480323,None kPa,N/A,14434,['C'],A,Vacuum adiabatic calorimetry,"origin: commercial source,99.95 weight % (total),stated by supplier,chunk",99.95,Weight %,1964
114.67,16.5142,0.0495386,None kPa,N/A,14434,['C'],A,Vacuum adiabatic calorimetry,"origin: commercial source,99.95 weight % (total),stated by supplier,chunk",99.95,Weight %,1964
119.96,17.0665,0.0512122,None kPa,N/A,14434,['C'],A,Vacuum adiabatic calorimetry,"origin: commercial source,99.95 weight % (total),stated by supplier,chunk",99.95,Weight %,1964
124.58,17.6021,0.0528021,None kPa,N/A,14434,['C'],A,Vacuum adiabatic calorimetry,"origin: commercial source,99.95 weight % (total),stated by supplier,chunk",99.95,Weight %,1964
129.6,17.9368,0.0538062,None kPa,N/A,14434,['C'],A,Vacuum adiabatic calorimetry,"origin: commercial source,99.95 weight % (total),stated by supplier,chunk",99.95,Weight %,1964
135.33,18.6648,0.0559819,None kPa,N/A,14434,['C'],A,Vacuum adiabatic calorimetry,"origin: commercial source,99.95 weight % (total),stated by supplier,chunk",99.95,Weight %,1964
140.25,19.1585,0.0574882,None kPa,N/A,14434,['C'],A,Vacuum adiabatic calorimetry,"origin: commercial source,99.95 weight % (total),stated by supplier,chunk",99.95,Weight %,1964
145.77,19.5937,0.0587852,None kPa,N/A,14434,['C'],A,Vacuum adiabatic calorimetry,"origin: commercial source,99.95 weight % (total),stated by supplier,chunk",99.95,Weight %,1964
151.14,20.0246,0.0600822,None kPa,N/A,14434,['C'],A,Vacuum adiabatic calorimetry,"origin: commercial source,99.95 weight % (total),stated by supplier,chunk",99.95,Weight %,1964
152.03,20.1334,0.060417,None kPa,N/A,14434,['C'],A,Vacuum adiabatic calorimetry,"origin: commercial source,99.95 weight % (total),stated by supplier,chunk",99.95,Weight %,1964
156.18,20.3384,0.0610027,None kPa,N/A,14434,['C'],A,Vacuum adiabatic calorimetry,"origin: commercial source,99.95 weight % (total),stated by supplier,chunk",99.95,Weight %,1964
157.23,20.4347,0.0612956,None kPa,N/A,14434,['C'],A,Vacuum adiabatic calorimetry,"origin: commercial source,99.95 weight % (total),stated by supplier,chunk",99.95,Weight %,1964
161.74,20.7945,0.0623834,None kPa,N/A,14434,['C'],A,Vacuum adiabatic calorimetry,"origin: commercial source,99.95 weight % (total),stated by supplier,chunk",99.95,Weight %,1964
162.38,20.92,0.06276,None kPa,N/A,14434,['C'],A,Vacuum adiabatic calorimetry,"origin: commercial source,99.95 weight % (total),stated by supplier,chunk",99.95,Weight %,1964
166.73,21.0832,0.0632621,None kPa,N/A,14434,['C'],A,Vacuum adiabatic calorimetry,"origin: commercial source,99.95 weight % (total),stated by supplier,chunk",99.95,Weight %,1964
168.84,21.3258,0.0639734,None kPa,N/A,14434,['C'],A,Vacuum adiabatic calorimetry,"origin: commercial source,99.95 weight % (total),stated by supplier,chunk",99.95,Weight %,1964
174.18,21.5769,0.0647265,None kPa,N/A,14434,['C'],A,Vacuum adiabatic calorimetry,"origin: commercial source,99.95 weight % (total),stated by supplier,chunk",99.95,Weight %,1964
179.3,21.7903,0.0653541,None kPa,N/A,14434,['C'],A,Vacuum adiabatic calorimetry,"origin: commercial source,99.95 weight % (total),stated by supplier,chunk",99.95,Weight %,1964
185.25,22.0706,0.0662327,None kPa,N/A,14434,['C'],A,Vacuum adiabatic calorimetry,"origin: commercial source,99.95 weight % (total),stated by supplier,chunk",99.95,Weight %,1964
190.33,22.4053,0.0672369,None kPa,N/A,14434,['C'],A,Vacuum adiabatic calorimetry,"origin: commercial source,99.95 weight % (total),stated by supplier,chunk",99.95,Weight %,1964
