Repository: amr8004/PureElementPRL

# Pure Element Thermodynamic modeling with 3rd generation CALPHAD models for multiple elements

## Description
Jupyter notebook for modeling pure elements with selected models via python tools pycalphad and ESPEI

## Running Tutorial
Creating a codespace should immediately open the desired notebook. Just change the element as desired (non-case sensitive) and set what SGTE structure (FCC_A1, BCC_A2, etc.) you would like to compare against.

## Further Resources

## Citation

File: CpCSV/Nb_CP_data.csv (part 2 of 13)
Temperature: K,Heat capacity at constant pressure Cp: J/K/mol,Uncertainty,Pressure,Ref Temp,Data Set ID,State,Representation,Method,Description,Purity,Purity Units,Year
11.22,0.27196,0.0040794,None kPa,N/A,11235,['C'],A,Vacuum adiabatic calorimetry,"origin: commercial source,99.7 % (total),chemical analysis,rod",99.7,Not Specified %,1960
11.34,0.280328,0.00420492,None kPa,N/A,11235,['C'],A,Vacuum adiabatic calorimetry,"origin: commercial source,99.7 % (total),chemical analysis,rod",99.7,Not Specified %,1960
11.47,0.284512,0.00426768,None kPa,N/A,11235,['C'],A,Vacuum adiabatic calorimetry,"origin: commercial source,99.7 % (total),chemical analysis,rod",99.7,Not Specified %,1960
12.29,0.338904,0.00508356,None kPa,N/A,11235,['C'],A,Vacuum adiabatic calorimetry,"origin: commercial source,99.7 % (total),chemical analysis,rod",99.7,Not Specified %,1960
12.56,0.35564,0.0053346,None kPa,N/A,11235,['C'],A,Vacuum adiabatic calorimetry,"origin: commercial source,99.7 % (total),chemical analysis,rod",99.7,Not Specified %,1960
12.68,0.368192,0.00552288,None kPa,N/A,11235,['C'],A,Vacuum adiabatic calorimetry,"origin: commercial source,99.7 % (total),chemical analysis,rod",99.7,Not Specified %,1960
12.7,0.364008,0.00546012,None kPa,N/A,11235,['C'],A,Vacuum adiabatic calorimetry,"origin: commercial source,99.7 % (total),chemical analysis,rod",99.7,Not Specified %,1960
13.77,0.43932,0.0065898,None kPa,N/A,11235,['C'],A,Vacuum adiabatic calorimetry,"origin: commercial source,99.7 % (total),chemical analysis,rod",99.7,Not Specified %,1960
13.96,0.451872,0.00677808,None kPa,N/A,11235,['C'],A,Vacuum adiabatic calorimetry,"origin: commercial source,99.7 % (total),chemical analysis,rod",99.7,Not Specified %,1960
14.08,0.464424,0.00696636,None kPa,N/A,11235,['C'],A,Vacuum adiabatic calorimetry,"origin: commercial source,99.7 % (total),chemical analysis,rod",99.7,Not Specified %,1960
14.11,0.46024,0.0069036,None kPa,N/A,11235,['C'],A,Vacuum adiabatic calorimetry,"origin: commercial source,99.7 % (total),chemical analysis,rod",99.7,Not Specified %,1960
15.72,0.573208,0.00859812,None kPa,N/A,11235,['C'],A,Vacuum adiabatic calorimetry,"origin: commercial source,99.7 % (total),chemical analysis,rod",99.7,Not Specified %,1960
16.02,0.602496,0.00903744,None kPa,N/A,11235,['C'],A,Vacuum adiabatic calorimetry,"origin: commercial source,99.7 % (total),chemical analysis,rod",99.7,Not Specified %,1960
16.18,0.615048,0.00922572,None kPa,N/A,11235,['C'],A,Vacuum adiabatic calorimetry,"origin: commercial source,99.7 % (total),chemical analysis,rod",99.7,Not Specified %,1960
16.2,0.610864,0.00916296,None kPa,N/A,11235,['C'],A,Vacuum adiabatic calorimetry,"origin: commercial source,99.7 % (total),chemical analysis,rod",99.7,Not Specified %,1960
18.41,0.81588,0.0122382,None kPa,N/A,11235,['C'],A,Vacuum adiabatic calorimetry,"origin: commercial source,99.7 % (total),chemical analysis,rod",99.7,Not Specified %,1960
18.53,0.832616,0.0124892,None kPa,N/A,11235,['C'],A,Vacuum adiabatic calorimetry,"origin: commercial source,99.7 % (total),chemical analysis,rod",99.7,Not Specified %,1960
18.66,0.840984,0.0126148,None kPa,N/A,11235,['C'],A,Vacuum adiabatic calorimetry,"origin: commercial source,99.7 % (total),chemical analysis,rod",99.7,Not Specified %,1960
18.69,0.8368,0.012552,None kPa,N/A,11235,['C'],A,Vacuum adiabatic calorimetry,"origin: commercial source,99.7 % (total),chemical analysis,rod",99.7,Not Specified %,1960
21.6,1.17152,0.00937216,None kPa,N/A,11235,['C'],A,Vacuum adiabatic calorimetry,"origin: commercial source,99.7 % (total),chemical analysis,rod",99.7,Not Specified %,1960
24.78,1.67778,0.0134223,None kPa,N/A,11235,['C'],A,Vacuum adiabatic calorimetry,"origin: commercial source,99.7 % (total),chemical analysis,rod",99.7,Not Specified %,1960
28.89,2.46856,0.0197485,None kPa,N/A,11235,['C'],A,Vacuum adiabatic calorimetry,"origin: commercial source,99.7 % (total),chemical analysis,rod",99.7,Not Specified %,1960
33.44,3.4769,0.0278152,None kPa,N/A,11235,['C'],A,Vacuum adiabatic calorimetry,"origin: commercial source,99.7 % (total),chemical analysis,rod",99.7,Not Specified %,1960
38.21,4.69026,0.0375221,None kPa,N/A,11235,['C'],A,Vacuum adiabatic calorimetry,"origin: commercial source,99.7 % (total),chemical analysis,rod",99.7,Not Specified %,1960
42.98,5.98312,0.047865,None kPa,N/A,11235,['C'],A,Vacuum adiabatic calorimetry,"origin: commercial source,99.7 % (total),chemical analysis,rod",99.7,Not Specified %,1960
47.77,7.29271,0.0583417,None kPa,N/A,11235,['C'],A,Vacuum adiabatic calorimetry,"origin: commercial source,99.7 % (total),chemical analysis,rod",99.7,Not Specified %,1960
52.52,8.56046,0.0684837,None kPa,N/A,11235,['C'],A,Vacuum adiabatic calorimetry,"origin: commercial source,99.7 % (total),chemical analysis,rod",99.7,Not Specified %,1960
57.46,9.88679,0.0790943,None kPa,N/A,11235,['C'],A,Vacuum adiabatic calorimetry,"origin: commercial source,99.7 % (total),chemical analysis,rod",99.7,Not Specified %,1960
59.01,10.2257,0.0818056,None kPa,N/A,11235,['C'],A,Vacuum adiabatic calorimetry,"origin: commercial source,99.7 % (total),chemical analysis,rod",99.7,Not Specified %,1960
62.38,11.0123,0.0880983,None kPa,N/A,11235,['C'],A,Vacuum adiabatic calorimetry,"origin: commercial source,99.7 % (total),chemical analysis,rod",99.7,Not Specified %,1960
65.37,11.6943,0.0935542,None kPa,N/A,11235,['C'],A,Vacuum adiabatic calorimetry,"origin: commercial source,99.7 % (total),chemical analysis,rod",99.7,Not Specified %,1960
67.55,12.1378,0.0971023,None kPa,N/A,11235,['C'],A,Vacuum adiabatic calorimetry,"origin: commercial source,99.7 % (total),chemical analysis,rod",99.7,Not Specified %,1960
69.73,12.6022,0.100818,None kPa,N/A,11235,['C'],A,Vacuum adiabatic calorimetry,"origin: commercial source,99.7 % (total),chemical analysis,rod",99.7,Not Specified %,1960
72.6,13.0499,0.104399,None kPa,N/A,11235,['C'],A,Vacuum adiabatic calorimetry,"origin: commercial source,99.7 % (total),chemical analysis,rod",99.7,Not Specified %,1960
74.2,13.5018,0.108014,None kPa,N/A,11235,['C'],A,Vacuum adiabatic calorimetry,"origin: commercial source,99.7 % (total),chemical analysis,rod",99.7,Not Specified %,1960
79.23,14.4222,0.115378,None kPa,N/A,11235,['C'],A,Vacuum adiabatic calorimetry,"origin: commercial source,99.7 % (total),chemical analysis,rod",99.7,Not Specified %,1960
84.62,15.3009,0.0459027,None kPa,N/A,11235,['C'],A,Vacuum adiabatic calorimetry,"origin: commercial source,99.7 % (total),chemical analysis,rod",99.7,Not Specified %,1960
89.99,16.1335,0.0484005,None kPa,N/A,11235,['C'],A,Vacuum adiabatic calorimetry,"origin: commercial source,99.7 % (total),chemical analysis,rod",99.7,Not Specified %,1960
95.58,16.895,0.050685,None kPa,N/A,11235,['C'],A,Vacuum adiabatic calorimetry,"origin: commercial source,99.7 % (total),chemical analysis,rod",99.7,Not Specified %,1960
101.43,17.6188,0.0528565,None kPa,N/A,11235,['C'],A,Vacuum adiabatic calorimetry,"origin: commercial source,99.7 % (total),chemical analysis,rod",99.7,Not Specified %,1960
107.34,18.2297,0.0546891,None kPa,N/A,11235,['C'],A,Vacuum adiabatic calorimetry,"origin: commercial source,99.7 % (total),chemical analysis,rod",99.7,Not Specified %,1960
112.83,18.828,0.056484,None kPa,N/A,11235,['C'],A,Vacuum adiabatic calorimetry,"origin: commercial source,99.7 % (total),chemical analysis,rod",99.7,Not Specified %,1960
118.0,19.2213,0.0576639,None kPa,N/A,11235,['C'],A,Vacuum adiabatic calorimetry,"origin: commercial source,99.7 % (total),chemical analysis,rod",99.7,Not Specified %,1960
123.15,19.5937,0.058781,None kPa,N/A,11235,['C'],A,Vacuum adiabatic calorimetry,"origin: commercial source,99.7 % (total),chemical analysis,rod",99.7,Not Specified %,1960
128.57,19.9828,0.0599484,None kPa,N/A,11235,['C'],A,Vacuum adiabatic calorimetry,"origin: commercial source,99.7 % (total),chemical analysis,rod",99.7,Not Specified %,1960
133.91,20.4472,0.0613416,None kPa,N/A,11235,['C'],A,Vacuum adiabatic calorimetry,"origin: commercial source,99.7 % (total),chemical analysis,rod",99.7,Not Specified %,1960
139.54,20.761,0.062283,None kPa,N/A,11235,['C'],A,Vacuum adiabatic calorimetry,"origin: commercial source,99.7 % (total),chemical analysis,rod",99.7,Not Specified %,1960
145.2,21.1083,0.0633248,None kPa,N/A,11235,['C'],A,Vacuum adiabatic calorimetry,"origin: commercial source,99.7 % (total),chemical analysis,rod",99.7,Not Specified %,1960
150.61,21.3802,0.0641407,None kPa,N/A,11235,['C'],A,Vacuum adiabatic calorimetry,"origin: commercial source,99.7 % (total),chemical analysis,rod",99.7,Not Specified %,1960
156.29,21.6104,0.0648311,None kPa,N/A,11235,['C'],A,Vacuum adiabatic calorimetry,"origin: commercial source,99.7 % (total),chemical analysis,rod",99.7,Not Specified %,1960
161.87,21.9116,0.0657348,None kPa,N/A,11235,['C'],A,Vacuum adiabatic calorimetry,"origin: commercial source,99.7 % (total),chemical analysis,rod",99.7,Not Specified %,1960
167.6,22.1375,0.0664126,None kPa,N/A,11235,['C'],A,Vacuum adiabatic calorimetry,"origin: commercial source,99.7 % (total),chemical analysis,rod",99.7,Not Specified %,1960
173.2,22.2756,0.0668269,None kPa,N/A,11235,['C'],A,Vacuum adiabatic calorimetry,"origin: commercial source,99.7 % (total),chemical analysis,rod",99.7,Not Specified %,1960
178.78,22.4179,0.0672536,None kPa,N/A,11235,['C'],A,Vacuum adiabatic calorimetry,"origin: commercial source,99.7 % (total),chemical analysis,rod",99.7,Not Specified %,1960
184.5,22.6145,0.0678436,None kPa,N/A,11235,['C'],A,Vacuum adiabatic calorimetry,"origin: commercial source,99.7 % (total),chemical analysis,rod",99.7,Not Specified %,1960
189.92,22.8614,0.0685841,None kPa,N/A,11235,['C'],A,Vacuum adiabatic calorimetry,"origin: commercial source,99.7 % (total),chemical analysis,rod",99.7,Not Specified %,1960
195.2,22.9576,0.0688728,None kPa,N/A,11235,['C'],A,Vacuum adiabatic calorimetry,"origin: commercial source,99.7 % (total),chemical analysis,rod",99.7,Not Specified %,1960
198.91,23.0162,0.0690486,None kPa,N/A,11235,['C'],A,Vacuum adiabatic calorimetry,"origin: commercial source,99.7 % (total),chemical analysis,rod",99.7,Not Specified %,1960
200.81,23.1375,0.0694126,None kPa,N/A,11235,['C'],A,Vacuum adiabatic calorimetry,"origin: commercial source,99.7 % (total),chemical analysis,rod",99.7,Not Specified %,1960
201.16,23.1082,0.0693247,None kPa,N/A,11235,['C'],A,Vacuum adiabatic calorimetry,"origin: commercial source,99.7 % (total),chemical analysis,rod",99.7,Not Specified %,1960
204.13,23.2045,0.0696134,None kPa,N/A,11235,['C'],A,Vacuum adiabatic calorimetry,"origin: commercial source,99.7 % (total),chemical analysis,rod",99.7,Not Specified %,1960
206.09,23.2296,0.0696887,None kPa,N/A,11235,['C'],A,Vacuum adiabatic calorimetry,"origin: commercial source,99.7 % (total),chemical analysis,rod",99.7,Not Specified %,1960
206.51,23.3091,0.0699272,None kPa,N/A,11235,['C'],A,Vacuum adiabatic calorimetry,"origin: commercial source,99.7 % (total),chemical analysis,rod",99.7,Not Specified %,1960
209.84,23.3969,0.0701908,None kPa,N/A,11235,['C'],A,Vacuum adiabatic calorimetry,"origin: commercial source,99.7 % (total),chemical analysis,rod",99.7,Not Specified %,1960
211.68,23.3718,0.0701155,None kPa,N/A,11235,['C'],A,Vacuum adiabatic calorimetry,"origin: commercial source,99.7 % (total),chemical analysis,rod",99.7,Not Specified %,1960
212.25,23.4806,0.0704418,None kPa,N/A,11235,['C'],A,Vacuum adiabatic calorimetry,"origin: commercial source,99.7 % (total),chemical analysis,rod",99.7,Not Specified %,1960
215.09,23.4681,0.0704042,None kPa,N/A,11235,['C'],A,Vacuum adiabatic calorimetry,"origin: commercial source,99.7 % (total),chemical analysis,rod",99.7,Not Specified %,1960
216.5,23.5141,0.0705422,None kPa,N/A,11235,['C'],A,Vacuum adiabatic calorimetry,"origin: commercial source,99.7 % (total),chemical analysis,rod",99.7,Not Specified %,1960
217.49,23.5476,0.0706427,None kPa,N/A,11235,['C'],A,Vacuum adiabatic calorimetry,"origin: commercial source,99.7 % (total),chemical analysis,rod",99.7,Not Specified %,1960
220.8,23.5894,0.0707682,None kPa,N/A,11235,['C'],A,Vacuum adiabatic calorimetry,"origin: commercial source,99.7 % (total),chemical analysis,rod",99.7,Not Specified %,1960
221.21,23.6103,0.0708309,None kPa,N/A,11235,['C'],A,Vacuum adiabatic calorimetry,"origin: commercial source,99.7 % (total),chemical analysis,rod",99.7,Not Specified %,1960
222.91,23.6689,0.0710067,None kPa,N/A,11235,['C'],A,Vacuum adiabatic calorimetry,"origin: commercial source,99.7 % (total),chemical analysis,rod",99.7,Not Specified %,1960
225.98,23.7902,0.0713707,None kPa,N/A,11235,['C'],A,Vacuum adiabatic calorimetry,"origin: commercial source,99.7 % (total),chemical analysis,rod",99.7,Not Specified %,1960
228.03,23.7819,0.0713456,None kPa,N/A,11235,['C'],A,Vacuum adiabatic calorimetry,"origin: commercial source,99.7 % (total),chemical analysis,rod",99.7,Not Specified %,1960
231.91,23.8488,0.0715464,None kPa,N/A,11235,['C'],A,Vacuum adiabatic calorimetry,"origin: commercial source,99.7 % (total),chemical analysis,rod",99.7,Not Specified %,1960
233.76,23.9199,0.0717598,None kPa,N/A,11235,['C'],A,Vacuum adiabatic calorimetry,"origin: commercial source,99.7 % (total),chemical analysis,rod",99.7,Not Specified %,1960
237.37,23.9618,0.0718853,None kPa,N/A,11235,['C'],A,Vacuum adiabatic calorimetry,"origin: commercial source,99.7 % (total),chemical analysis,rod",99.7,Not Specified %,1960
238.98,23.9827,0.0719481,None kPa,N/A,11235,['C'],A,Vacuum adiabatic calorimetry,"origin: commercial source,99.7 % (total),chemical analysis,rod",99.7,Not Specified %,1960
243.73,23.9994,0.0719983,None kPa,N/A,11235,['C'],A,Vacuum adiabatic calorimetry,"origin: commercial source,99.7 % (total),chemical analysis,rod",99.7,Not Specified %,1960
244.35,24.0915,0.0722744,None kPa,N/A,11235,['C'],A,Vacuum adiabatic calorimetry,"origin: commercial source,99.7 % (total),chemical analysis,rod",99.7,Not Specified %,1960
248.53,24.1333,0.0723999,None kPa,N/A,11235,['C'],A,Vacuum adiabatic calorimetry,"origin: commercial source,99.7 % (total),chemical analysis,rod",99.7,Not Specified %,1960
249.2,24.1542,0.0724627,None kPa,N/A,11235,['C'],A,Vacuum adiabatic calorimetry,"origin: commercial source,99.7 % (total),chemical analysis,rod",99.7,Not Specified %,1960
253.6,24.2379,0.0727137,None kPa,N/A,11235,['C'],A,Vacuum adiabatic calorimetry,"origin: commercial source,99.7 % (total),chemical analysis,rod",99.7,Not Specified %,1960
254.94,24.2295,0.0726886,None kPa,N/A,11235,['C'],A,Vacuum adiabatic calorimetry,"origin: commercial source,99.7 % (total),chemical analysis,rod",99.7,Not Specified %,1960
259.03,24.2672,0.0728016,None kPa,N/A,11235,['C'],A,Vacuum adiabatic calorimetry,"origin: commercial source,99.7 % (total),chemical analysis,rod",99.7,Not Specified %,1960
260.72,24.2672,0.0728016,None kPa,N/A,11235,['C'],A,Vacuum adiabatic calorimetry,"origin: commercial source,99.7 % (total),chemical analysis,rod",99.7,Not Specified %,1960
265.3,24.3509,0.0730526,None kPa,N/A,11235,['C'],A,Vacuum adiabatic calorimetry,"origin: commercial source,99.7 % (total),chemical analysis,rod",99.7,Not Specified %,1960
265.8,24.3592,0.0730777,None kPa,N/A,11235,['C'],A,Vacuum adiabatic calorimetry,"origin: commercial source,99.7 % (total),chemical analysis,rod",99.7,Not Specified %,1960
270.51,24.33,0.0729899,None kPa,N/A,11235,['C'],A,Vacuum adiabatic calorimetry,"origin: commercial source,99.7 % (total),chemical analysis,rod",99.7,Not Specified %,1960
270.64,24.4346,0.0733037,None kPa,N/A,11235,['C'],A,Vacuum adiabatic calorimetry,"origin: commercial source,99.7 % (total),chemical analysis,rod",99.7,Not Specified %,1960
1.5,0.0117152,0.00117152,None kPa,N/A,13919,['C'],A,Low temperature calorimetry set up,not stated,,,1963
2.0,0.0163176,0.00163176,None kPa,N/A,13919,['C'],A,Low temperature calorimetry set up,not stated,,,1963
2.5,0.0213384,0.00213384,None kPa,N/A,13919,['C'],A,Low temperature calorimetry set up,not stated,,,1963
3.0,0.0267776,0.00267776,None kPa,N/A,13919,['C'],A,Low temperature calorimetry set up,not stated,,,1963
3.5,0.0330536,0.00330536,None kPa,N/A,13919,['C'],A,Low temperature calorimetry set up,not stated,,,1963
4.0,0.0401664,0.00401664,None kPa,N/A,13919,['C'],A,Low temperature calorimetry set up,not stated,,,1963
4.5,0.048116,0.0048116,None kPa,N/A,13919,['C'],A,Low temperature calorimetry set up,not stated,,,1963
5.0,0.0569024,0.00569024,None kPa,N/A,13919,['C'],A,Low temperature calorimetry set up,not stated,,,1963
5.5,0.0673624,0.00673624,None kPa,N/A,13919,['C'],A,Low temperature calorimetry set up,not stated,,,1963
6.0,0.0786592,0.00786592,None kPa,N/A,13919,['C'],A,Low temperature calorimetry set up,not stated,,,1963
6.5,0.0916296,0.00916296,None kPa,N/A,13919,['C'],A,Low temperature calorimetry set up,not stated,,,1963
7.0,0.105855,0.0105855,None kPa,N/A,13919,['C'],A,Low temperature calorimetry set up,not stated,,,1963
7.5,0.121754,0.0121754,None kPa,N/A,13919,['C'],A,Low temperature calorimetry set up,not stated,,,1963
8.0,0.139327,0.0139327,None kPa,N/A,13919,['C'],A,Low temperature calorimetry set up,not stated,,,1963
8.5,0.158992,0.0158992,None kPa,N/A,13919,['C'],A,Low temperature calorimetry set up,not stated,,,1963
9.0,0.180749,0.0180749,None kPa,N/A,13919,['C'],A,Low temperature calorimetry set up,not stated,,,1963
9.5,0.207945,0.0207945,None kPa,N/A,13919,['C'],A,Low temperature calorimetry set up,not stated,,,1963
10.0,0.23012,0.023012,None kPa,N/A,13919,['C'],A,Low temperature calorimetry set up,not stated,,,1963
10.5,0.253969,0.0253969,None kPa,N/A,13919,['C'],A,Low temperature calorimetry set up,not stated,,,1963
11.0,0.279073,0.0279073,None kPa,N/A,13919,['C'],A,Low temperature calorimetry set up,not stated,,,1963
11.5,0.306687,0.0306687,None kPa,N/A,13919,['C'],A,Low temperature calorimetry set up,not stated,,,1963
12.0,0.335975,0.0335975,None kPa,N/A,13919,['C'],A,Low temperature calorimetry set up,not stated,,,1963
12.5,0.366937,0.0366937,None kPa,N/A,13919,['C'],A,Low temperature calorimetry set up,not stated,,,1963
13.0,0.400409,0.0400409,None kPa,N/A,13919,['C'],A,Low temperature calorimetry set up,not stated,,,1963
13.5,0.435973,0.0435973,None kPa,N/A,13919,['C'],A,Low temperature calorimetry set up,not stated,,,1963
14.0,0.474047,0.0474047,None kPa,N/A,13919,['C'],A,Low temperature calorimetry set up,not stated,,,1963
14.5,0.514214,0.0514214,None kPa,N/A,13919,['C'],A,Low temperature calorimetry set up,not stated,,,1963
15.0,0.55689,0.055689,None kPa,N/A,13919,['C'],A,Low temperature calorimetry set up,not stated,,,1963
15.5,0.602078,0.0602078,None kPa,N/A,13919,['C'],A,Low temperature calorimetry set up,not stated,,,1963
16.0,0.650194,0.0650194,None kPa,N/A,13919,['C'],A,Low temperature calorimetry set up,not stated,,,1963
16.5,0.70082,0.070082,None kPa,N/A,13919,['C'],A,Low temperature calorimetry set up,not stated,,,1963
17.0,0.754375,0.0754375,None kPa,N/A,13919,['C'],A,Low temperature calorimetry set up,not stated,,,1963
17.5,0.810441,0.0810441,None kPa,N/A,13919,['C'],A,Low temperature calorimetry set up,not stated,,,1963
18.0,0.869854,0.0869854,None kPa,N/A,13919,['C'],A,Low temperature calorimetry set up,not stated,,,1963
18.5,0.932195,0.0932195,None kPa,N/A,13919,['C'],A,Low temperature calorimetry set up,not stated,,,1963
19.0,0.997466,0.0997466,None kPa,N/A,13919,['C'],A,Low temperature calorimetry set up,not stated,,,1963
19.5,1.06608,0.106608,None kPa,N/A,13919,['C'],A,Low temperature calorimetry set up,not stated,,,1963
20.0,1.13805,0.113805,None kPa,N/A,13919,['C'],A,Low temperature calorimetry set up,not stated,,,1963
8.87,0.307106,0.0307106,None kPa,N/A,13921,['C'],A,Low temperature calorimetry set up,not stated,,,1963
8.88,0.294135,0.0294135,None kPa,N/A,13921,['C'],A,Low temperature calorimetry set up,not stated,,,1963
8.94,0.2092,0.02092,None kPa,N/A,13921,['C'],A,Low temperature calorimetry set up,not stated,,,1963
10.02,0.223426,0.0223426,None kPa,N/A,13921,['C'],A,Low temperature calorimetry set up,not stated,,,1963
10.93,0.26945,0.026945,None kPa,N/A,13921,['C'],A,Low temperature calorimetry set up,not stated,,,1963
12.66,0.374468,0.0374468,None kPa,N/A,13921,['C'],A,Low temperature calorimetry set up,not stated,,,1963
13.47,0.43137,0.043137,None kPa,N/A,13921,['C'],A,Low temperature calorimetry set up,not stated,,,1963
14.03,0.472374,0.0472374,None kPa,N/A,13921,['C'],A,Low temperature calorimetry set up,not stated,,,1963
15.48,0.599567,0.0599567,None kPa,N/A,13921,['C'],A,Low temperature calorimetry set up,not stated,,,1963
16.79,0.715882,0.0715882,None kPa,N/A,13921,['C'],A,Low temperature calorimetry set up,not stated,,,1963
17.43,0.800818,0.0800818,None kPa,N/A,13921,['C'],A,Low temperature calorimetry set up,not stated,,,1963
18.02,0.84977,0.084977,None kPa,N/A,13921,['C'],A,Low temperature calorimetry set up,not stated,,,1963
18.44,0.923409,0.0923409,None kPa,N/A,13921,['C'],A,Low temperature calorimetry set up,not stated,,,1963
19.05,1.01211,0.101211,None kPa,N/A,13921,['C'],A,Low temperature calorimetry set up,not stated,,,1963
2.28,0.018828,0.0018828,None kPa,N/A,13921,['C'],A,Low temperature calorimetry set up,not stated,,,1963
2.87,0.025104,0.0025104,None kPa,N/A,13921,['C'],A,Low temperature calorimetry set up,not stated,,,1963
3.45,0.0322168,0.00322168,None kPa,N/A,13921,['C'],A,Low temperature calorimetry set up,not stated,,,1963
4.96,0.0556472,0.00556472,None kPa,N/A,13921,['C'],A,Low temperature calorimetry set up,not stated,,,1963
5.37,0.064852,0.0064852,None kPa,N/A,13921,['C'],A,Low temperature calorimetry set up,not stated,,,1963
5.79,0.07322,0.007322,None kPa,N/A,13921,['C'],A,Low temperature calorimetry set up,not stated,,,1963
6.24,0.0840984,0.00840984,None kPa,N/A,13921,['C'],A,Low temperature calorimetry set up,not stated,,,1963
6.73,0.0970688,0.00970688,None kPa,N/A,13921,['C'],A,Low temperature calorimetry set up,not stated,,,1963
7.0,0.105018,0.0105018,None kPa,N/A,13921,['C'],A,Low temperature calorimetry set up,not stated,,,1963
7.42,0.117152,0.0117152,None kPa,N/A,13921,['C'],A,Low temperature calorimetry set up,not stated,,,1963
7.7,0.125102,0.0125102,None kPa,N/A,13921,['C'],A,Low temperature calorimetry set up,not stated,,,1963
8.0,0.13849,0.013849,None kPa,N/A,13921,['C'],A,Low temperature calorimetry set up,not stated,,,1963
8.27,0.14644,0.014644,None kPa,N/A,13921,['C'],A,Low temperature calorimetry set up,not stated,,,1963
8.68,0.164013,0.0164013,None kPa,N/A,13921,['C'],A,Low temperature calorimetry set up,not stated,,,1963
9.04,0.18577,0.018577,None kPa,N/A,13921,['C'],A,Low temperature calorimetry set up,not stated,,,1963
9.31,0.199995,0.0199995,None kPa,N/A,13921,['C'],A,Low temperature calorimetry set up,not stated,,,1963
9.71,0.214639,0.0214639,None kPa,N/A,13921,['C'],A,Low temperature calorimetry set up,not stated,,,1963
0.372,3.8e-05,7.6e-07,None kPa,N/A,14587,['C'],A,Vacuum adiabatic calorimetry,not stated,,,1964
0.723,7.7e-05,1.54e-06,None kPa,N/A,14587,['C'],A,Vacuum adiabatic calorimetry,not stated,,,1964
0.799,8.9e-05,1.78e-06,None kPa,N/A,14587,['C'],A,Vacuum adiabatic calorimetry,not stated,,,1964
0.849,9.7e-05,1.94e-06,None kPa,N/A,14587,['C'],A,Vacuum adiabatic calorimetry,not stated,,,1964
0.906,0.000107,2.14e-06,None kPa,N/A,14587,['C'],A,Vacuum adiabatic calorimetry,not stated,,,1964
1.016,0.000128,2.56e-06,None kPa,N/A,14587,['C'],A,Vacuum adiabatic calorimetry,not stated,,,1964
1.152,0.000156,3.12e-06,None kPa,N/A,14587,['C'],A,Vacuum adiabatic calorimetry,not stated,,,1964
1.272,0.000242,4.84e-06,None kPa,N/A,14587,['C'],A,Vacuum adiabatic calorimetry,not stated,,,1964
1.361,0.000297,5.94e-06,None kPa,N/A,14587,['C'],A,Vacuum adiabatic calorimetry,not stated,,,1964
1.499,0.000406,8.12e-06,None kPa,N/A,14587,['C'],A,Vacuum adiabatic calorimetry,not stated,,,1964
1.635,0.000562,1.124e-05,None kPa,N/A,14587,['C'],A,Vacuum adiabatic calorimetry,not stated,,,1964
1.794,0.000822,1.644e-05,None kPa,N/A,14587,['C'],A,Vacuum adiabatic calorimetry,not stated,,,1964
1.988,0.00128,2.56e-05,None kPa,N/A,14587,['C'],A,Vacuum adiabatic calorimetry,not stated,,,1964
2.221,0.00214,4.28e-05,None kPa,N/A,14587,['C'],A,Vacuum adiabatic calorimetry,not stated,,,1964
2.456,0.0034,6.8e-05,None kPa,N/A,14587,['C'],A,Vacuum adiabatic calorimetry,not stated,,,1964
2.676,0.00501,0.0001002,None kPa,N/A,14587,['C'],A,Vacuum adiabatic calorimetry,not stated,,,1964
2.998,0.00818,0.0001636,None kPa,N/A,14587,['C'],A,Vacuum adiabatic calorimetry,not stated,,,1964
3.26,0.0114,0.000228,None kPa,N/A,14587,['C'],A,Vacuum adiabatic calorimetry,not stated,,,1964
3.562,0.0161,0.000322,None kPa,N/A,14587,['C'],A,Vacuum adiabatic calorimetry,not stated,,,1964
3.784,0.02,0.0004,None kPa,N/A,14587,['C'],A,Vacuum adiabatic calorimetry,not stated,,,1964
4.014,0.0252,0.000504,None kPa,N/A,14587,['C'],A,Vacuum adiabatic calorimetry,not stated,,,1964
4.304,0.0326,0.000652,None kPa,N/A,14587,['C'],A,Vacuum adiabatic calorimetry,not stated,,,1964
0.568,0.00452,9.04e-05,None kPa,N/A,14588,['C'],A,Vacuum adiabatic calorimetry,not stated,,,1964
0.647,0.00512,0.0001024,None kPa,N/A,14588,['C'],A,Vacuum adiabatic calorimetry,not stated,,,1964
0.736,0.00576,0.0001152,None kPa,N/A,14588,['C'],A,Vacuum adiabatic calorimetry,not stated,,,1964
0.824,0.00642,0.0001284,None kPa,N/A,14588,['C'],A,Vacuum adiabatic calorimetry,not stated,,,1964
0.946,0.00739,0.0001478,None kPa,N/A,14588,['C'],A,Vacuum adiabatic calorimetry,not stated,,,1964
1.011,0.00794,0.0001588,None kPa,N/A,14588,['C'],A,Vacuum adiabatic calorimetry,not stated,,,1964
1.186,0.00939,0.0001878,None kPa,N/A,14588,['C'],A,Vacuum adiabatic calorimetry,not stated,,,1964
1.281,0.0102,0.000204,None kPa,N/A,14588,['C'],A,Vacuum adiabatic calorimetry,not stated,,,1964
1.37,0.0109,0.000218,None kPa,N/A,14588,['C'],A,Vacuum adiabatic calorimetry,not stated,,,1964
1.519,0.0122,0.000244,None kPa,N/A,14588,['C'],A,Vacuum adiabatic calorimetry,not stated,,,1964
1.646,0.0132,0.000264,None kPa,N/A,14588,['C'],A,Vacuum adiabatic calorimetry,not stated,,,1964
1.771,0.0143,0.000286,None kPa,N/A,14588,['C'],A,Vacuum adiabatic calorimetry,not stated,,,1964
2.016,0.0165,0.00033,None kPa,N/A,14588,['C'],A,Vacuum adiabatic calorimetry,not stated,,,1964
2.225,0.0184,0.000368,None kPa,N/A,14588,['C'],A,Vacuum adiabatic calorimetry,not stated,,,1964
2.451,0.0204,0.000408,None kPa,N/A,14588,['C'],A,Vacuum adiabatic calorimetry,not stated,,,1964
2.734,0.0232,0.000464,None kPa,N/A,14588,['C'],A,Vacuum adiabatic calorimetry,not stated,,,1964
3.011,0.0259,0.000518,None kPa,N/A,14588,['C'],A,Vacuum adiabatic calorimetry,not stated,,,1964
3.311,0.0292,0.000584,None kPa,N/A,14588,['C'],A,Vacuum adiabatic calorimetry,not stated,,,1964
3.616,0.033,0.00066,None kPa,N/A,14588,['C'],A,Vacuum adiabatic calorimetry,not stated,,,1964
3.752,0.0348,0.000696,None kPa,N/A,14588,['C'],A,Vacuum adiabatic calorimetry,not stated,,,1964
3.995,0.0383,0.000766,None kPa,N/A,14588,['C'],A,Vacuum adiabatic calorimetry,not stated,,,1964
4.298,0.0428,0.000856,None kPa,N/A,14588,['C'],A,Vacuum adiabatic calorimetry,not stated,,,1964
273.15,25.1542,0.503084,None kPa,N/A,4128,['C'],A,Drop calorimetry,origin: commercial source,,,1934
373.15,25.468,0.50936,None kPa,N/A,4128,['C'],A,Drop calorimetry,origin: commercial source,,,1934
473.15,25.7944,0.515887,None kPa,N/A,4128,['C'],A,Drop calorimetry,origin: commercial source,,,1934
573.15,26.1458,0.522916,None kPa,N/A,4128,['C'],A,Drop calorimetry,origin: commercial source,,,1934
673.15,26.514,0.53028,None kPa,N/A,4128,['C'],A,Drop calorimetry,origin: commercial source,,,1934
773.15,26.8738,0.537477,None kPa,N/A,4128,['C'],A,Drop calorimetry,origin: commercial source,,,1934
873.15,27.2964,0.545928,None kPa,N/A,4128,['C'],A,Drop calorimetry,origin: commercial source,,,1934
973.15,27.7232,0.554464,None kPa,N/A,4128,['C'],A,Drop calorimetry,origin: commercial source,,,1934
1073.15,28.1583,0.563166,None kPa,N/A,4128,['C'],A,Drop calorimetry,origin: commercial source,,,1934
1173.15,28.6186,0.572371,None kPa,N/A,4128,['C'],A,Drop calorimetry,origin: commercial source,,,1934
1273.15,29.0955,0.581911,None kPa,N/A,4128,['C'],A,Drop calorimetry,origin: commercial source,,,1934
1373.15,29.5892,0.591785,None kPa,N/A,4128,['C'],A,Drop calorimetry,origin: commercial source,,,1934
1473.15,30.1039,0.602078,None kPa,N/A,4128,['C'],A,Drop calorimetry,origin: commercial source,,,1934
1573.15,30.6394,0.612789,None kPa,N/A,4128,['C'],A,Drop calorimetry,origin: commercial source,,,1934
1673.15,31.1917,0.623834,None kPa,N/A,4128,['C'],A,Drop calorimetry,origin: commercial source,,,1934
2.85318,0.0277692,0.00416538,None kPa,N/A,7123,['C'],A,Vacuum adiabatic calorimetry,not stated,,,1952
3.22819,0.0313507,0.00470261,None kPa,N/A,7123,['C'],A,Vacuum adiabatic calorimetry,not stated,,,1952
3.27055,0.0321289,0.00481934,None kPa,N/A,7123,['C'],A,Vacuum adiabatic calorimetry,not stated,,,1952
3.39863,0.0353632,0.00530448,None kPa,N/A,7123,['C'],A,Vacuum adiabatic calorimetry,not stated,,,1952
3.74263,0.038974,0.00584609,None kPa,N/A,7123,['C'],A,Vacuum adiabatic calorimetry,not stated,,,1952
3.84666,0.0403003,0.00604504,None kPa,N/A,7123,['C'],A,Vacuum adiabatic calorimetry,not stated,,,1952
3.88965,0.0414676,0.00622014,None kPa,N/A,7123,['C'],A,Vacuum adiabatic calorimetry,not stated,,,1952
3.99779,0.0436391,0.00654587,None kPa,N/A,7123,['C'],A,Vacuum adiabatic calorimetry,not stated,,,1952
4.14368,0.0449362,0.00674042,None kPa,N/A,7123,['C'],A,Vacuum adiabatic calorimetry,not stated,,,1952
4.34366,0.0492875,0.00739313,None kPa,N/A,7123,['C'],A,Vacuum adiabatic calorimetry,not stated,,,1952
4.43957,0.0501536,0.00752304,None kPa,N/A,7123,['C'],A,Vacuum adiabatic calorimetry,not stated,,,1952
4.74158,0.0524925,0.00787387,None kPa,N/A,7123,['C'],A,Vacuum adiabatic calorimetry,not stated,,,1952
4.90386,0.0561786,0.00842679,None kPa,N/A,7123,['C'],A,Vacuum adiabatic calorimetry,not stated,,,1952
5.04603,0.0595383,0.00893075,None kPa,N/A,7123,['C'],A,Vacuum adiabatic calorimetry,not stated,,,1952
5.73251,0.0734418,0.0110163,None kPa,N/A,7123,['C'],A,Vacuum adiabatic calorimetry,not stated,,,1952
5.81003,0.0759438,0.0113916,None kPa,N/A,7123,['C'],A,Vacuum adiabatic calorimetry,not stated,,,1952
5.81532,0.0752827,0.0112924,None kPa,N/A,7123,['C'],A,Vacuum adiabatic calorimetry,not stated,,,1952
5.8209,0.0752325,0.00752325,None kPa,N/A,7124,['C'],A,Vacuum adiabatic calorimetry,not stated,,,1952
6.0823,0.0790943,0.00790943,None kPa,N/A,7124,['C'],A,Vacuum adiabatic calorimetry,not stated,,,1952
6.3489,0.0877134,0.00877134,None kPa,N/A,7124,['C'],A,Vacuum adiabatic calorimetry,not stated,,,1952
7.3927,0.112156,0.0112156,None kPa,N/A,7124,['C'],A,Vacuum adiabatic calorimetry,not stated,,,1952
8.2411,0.138545,0.0138545,None kPa,N/A,7124,['C'],A,Vacuum adiabatic calorimetry,not stated,,,1952
8.6665,0.155193,0.0155193,None kPa,N/A,7124,['C'],A,Vacuum adiabatic calorimetry,not stated,,,1952
8.8803,0.154155,0.0154155,None kPa,N/A,7124,['C'],A,Vacuum adiabatic calorimetry,not stated,,,1952
9.4862,0.189523,0.0189523,None kPa,N/A,7124,['C'],A,Vacuum adiabatic calorimetry,not stated,,,1952
9.7024,0.200292,0.0200292,None kPa,N/A,7124,['C'],A,Vacuum adiabatic calorimetry,not stated,,,1952
2.5605,0.00487436,0.000731154,None kPa,N/A,7125,['C'],A,Vacuum adiabatic calorimetry,not stated,,,1952
2.6699,0.00607935,0.000911903,None kPa,N/A,7125,['C'],A,Vacuum adiabatic calorimetry,not stated,,,1952
2.9724,0.00818809,0.00122821,None kPa,N/A,7125,['C'],A,Vacuum adiabatic calorimetry,not stated,,,1952
2.9823,0.00936379,0.00140457,None kPa,N/A,7125,['C'],A,Vacuum adiabatic calorimetry,not stated,,,1952
3.1035,0.0101085,0.00151628,None kPa,N/A,7125,['C'],A,Vacuum adiabatic calorimetry,not stated,,,1952
3.1222,0.0116399,0.00174598,None kPa,N/A,7125,['C'],A,Vacuum adiabatic calorimetry,not stated,,,1952
3.4113,0.016167,0.00242505,None kPa,N/A,7125,['C'],A,Vacuum adiabatic calorimetry,not stated,,,1952
3.4626,0.0164724,0.00247086,None kPa,N/A,7125,['C'],A,Vacuum adiabatic calorimetry,not stated,,,1952
3.5287,0.018351,0.00275265,None kPa,N/A,7125,['C'],A,Vacuum adiabatic calorimetry,not stated,,,1952
3.573,0.0180163,0.00270245,None kPa,N/A,7125,['C'],A,Vacuum adiabatic calorimetry,not stated,,,1952
3.6035,0.0195393,0.00293089,None kPa,N/A,7125,['C'],A,Vacuum adiabatic calorimetry,not stated,,,1952
3.659,0.0199702,0.00299553,None kPa,N/A,7125,['C'],A,Vacuum adiabatic calorimetry,not stated,,,1952
3.688,0.0211794,0.00317691,None kPa,N/A,7125,['C'],A,Vacuum adiabatic calorimetry,not stated,,,1952
3.7541,0.0222882,0.00334323,None kPa,N/A,7125,['C'],A,Vacuum adiabatic calorimetry,not stated,,,1952
3.8004,0.0232714,0.00349071,None kPa,N/A,7125,['C'],A,Vacuum adiabatic calorimetry,not stated,,,1952
3.8499,0.0250496,0.00375744,None kPa,N/A,7125,['C'],A,Vacuum adiabatic calorimetry,not stated,,,1952
3.8889,0.0255642,0.00383464,None kPa,N/A,7125,['C'],A,Vacuum adiabatic calorimetry,not stated,,,1952
3.9512,0.0274052,0.00411078,None kPa,N/A,7125,['C'],A,Vacuum adiabatic calorimetry,not stated,,,1952
4.0066,0.0286813,0.0043022,None kPa,N/A,7125,['C'],A,Vacuum adiabatic calorimetry,not stated,,,1952
4.0385,0.0297022,0.00445533,None kPa,N/A,7125,['C'],A,Vacuum adiabatic calorimetry,not stated,,,1952
4.1057,0.0302587,0.0045388,None kPa,N/A,7125,['C'],A,Vacuum adiabatic calorimetry,not stated,,,1952
4.1396,0.0317482,0.00476223,None kPa,N/A,7125,['C'],A,Vacuum adiabatic calorimetry,not stated,,,1952
4.1704,0.0312838,0.00469257,None kPa,N/A,7125,['C'],A,Vacuum adiabatic calorimetry,not stated,,,1952
4.212,0.0341122,0.00511682,None kPa,N/A,7125,['C'],A,Vacuum adiabatic calorimetry,not stated,,,1952
4.2186,0.0332754,0.0049913,None kPa,N/A,7125,['C'],A,Vacuum adiabatic calorimetry,not stated,,,1952
4.2809,0.0355138,0.00532707,None kPa,N/A,7125,['C'],A,Vacuum adiabatic calorimetry,not stated,,,1952
4.3535,0.0369615,0.00554422,None kPa,N/A,7125,['C'],A,Vacuum adiabatic calorimetry,not stated,,,1952
4.4051,0.0362125,0.00543188,None kPa,N/A,7125,['C'],A,Vacuum adiabatic calorimetry,not stated,,,1952
4.4232,0.0415471,0.00623207,None kPa,N/A,7125,['C'],A,Vacuum adiabatic calorimetry,not stated,,,1952
4.4477,0.0402836,0.00604253,None kPa,N/A,7125,['C'],A,Vacuum adiabatic calorimetry,not stated,,,1952
4.5077,0.0446893,0.0067034,None kPa,N/A,7125,['C'],A,Vacuum adiabatic calorimetry,not stated,,,1952
4.5363,0.04184,0.006276,None kPa,N/A,7125,['C'],A,Vacuum adiabatic calorimetry,not stated,,,1952
4.5619,0.0427186,0.0064078,None kPa,N/A,7125,['C'],A,Vacuum adiabatic calorimetry,not stated,,,1952
4.5808,0.0455638,0.00683456,None kPa,N/A,7125,['C'],A,Vacuum adiabatic calorimetry,not stated,,,1952
4.6709,0.044501,0.00667515,None kPa,N/A,7125,['C'],A,Vacuum adiabatic calorimetry,not stated,,,1952
4.6795,0.047229,0.00708435,None kPa,N/A,7125,['C'],A,Vacuum adiabatic calorimetry,not stated,,,1952
4.698,0.0500365,0.00750547,None kPa,N/A,7125,['C'],A,Vacuum adiabatic calorimetry,not stated,,,1952
4.7619,0.05089,0.0076335,None kPa,N/A,7125,['C'],A,Vacuum adiabatic calorimetry,not stated,,,1952
4.7834,0.0484716,0.00727075,None kPa,N/A,7125,['C'],A,Vacuum adiabatic calorimetry,not stated,,,1952
4.8177,0.0504925,0.00757388,None kPa,N/A,7125,['C'],A,Vacuum adiabatic calorimetry,not stated,,,1952
4.9398,0.054438,0.0081657,None kPa,N/A,7125,['C'],A,Vacuum adiabatic calorimetry,not stated,,,1952
4.9488,0.0574714,0.00862071,None kPa,N/A,7125,['C'],A,Vacuum adiabatic calorimetry,not stated,,,1952
5.0282,0.0620194,0.00930292,None kPa,N/A,7125,['C'],A,Vacuum adiabatic calorimetry,not stated,,,1952
5.0484,0.0638813,0.0095822,None kPa,N/A,7125,['C'],A,Vacuum adiabatic calorimetry,not stated,,,1952
5.0715,0.0626805,0.00940208,None kPa,N/A,7125,['C'],A,Vacuum adiabatic calorimetry,not stated,,,1952
5.1101,0.0636637,0.00954956,None kPa,N/A,7125,['C'],A,Vacuum adiabatic calorimetry,not stated,,,1952
5.2092,0.0657516,0.00986273,None kPa,N/A,7125,['C'],A,Vacuum adiabatic calorimetry,not stated,,,1952
5.2136,0.06899,0.0103485,None kPa,N/A,7125,['C'],A,Vacuum adiabatic calorimetry,not stated,,,1952
5.4854,0.0821277,0.0123192,None kPa,N/A,7125,['C'],A,Vacuum adiabatic calorimetry,not stated,,,1952
5.515,0.078973,0.011846,None kPa,N/A,7125,['C'],A,Vacuum adiabatic calorimetry,not stated,,,1952
5.5354,0.0752869,0.011293,None kPa,N/A,7125,['C'],A,Vacuum adiabatic calorimetry,not stated,,,1952
5.6305,0.087341,0.0131012,None kPa,N/A,7125,['C'],A,Vacuum adiabatic calorimetry,not stated,,,1952
5.7602,0.0902363,0.0135354,None kPa,N/A,7125,['C'],A,Vacuum adiabatic calorimetry,not stated,,,1952
5.7871,0.0930396,0.0139559,None kPa,N/A,7125,['C'],A,Vacuum adiabatic calorimetry,not stated,,,1952
6.5908,0.128378,0.0128378,None kPa,N/A,7126,['C'],A,Vacuum adiabatic calorimetry,not stated,,,1952
6.6419,0.141356,0.0141356,None kPa,N/A,7126,['C'],A,Vacuum adiabatic calorimetry,not stated,,,1952
6.8557,0.162197,0.0162197,None kPa,N/A,7126,['C'],A,Vacuum adiabatic calorimetry,not stated,,,1952
7.3981,0.175699,0.0175699,None kPa,N/A,7126,['C'],A,Vacuum adiabatic calorimetry,not stated,,,1952
7.4235,0.182531,0.0182531,None kPa,N/A,7126,['C'],A,Vacuum adiabatic calorimetry,not stated,,,1952
7.8066,0.211894,0.0211894,None kPa,N/A,7126,['C'],A,Vacuum adiabatic calorimetry,not stated,,,1952
7.8584,0.235948,0.0235948,None kPa,N/A,7126,['C'],A,Vacuum adiabatic calorimetry,not stated,,,1952
8.0711,0.233045,0.0233045,None kPa,N/A,7126,['C'],A,Vacuum adiabatic calorimetry,not stated,,,1952
8.1881,0.259898,0.0259898,None kPa,N/A,7126,['C'],A,Vacuum adiabatic calorimetry,not stated,,,1952
8.3211,0.266199,0.0266199,None kPa,N/A,7126,['C'],A,Vacuum adiabatic calorimetry,not stated,,,1952
8.3805,0.279935,0.0279935,None kPa,N/A,7126,['C'],A,Vacuum adiabatic calorimetry,not stated,,,1952
8.4654,0.268663,0.0268663,None kPa,N/A,7126,['C'],A,Vacuum adiabatic calorimetry,not stated,,,1952
9.0048,0.164356,0.0164356,None kPa,N/A,7127,['C'],A,Vacuum adiabatic calorimetry,not stated,,,1952
9.1761,0.168607,0.0168607,None kPa,N/A,7127,['C'],A,Vacuum adiabatic calorimetry,not stated,,,1952
9.3714,0.174657,0.0174657,None kPa,N/A,7127,['C'],A,Vacuum adiabatic calorimetry,not stated,,,1952
9.4653,0.193606,0.0193606,None kPa,N/A,7127,['C'],A,Vacuum adiabatic calorimetry,not stated,,,1952
10.1597,0.212652,0.0212652,None kPa,N/A,7127,['C'],A,Vacuum adiabatic calorimetry,not stated,,,1952
10.4667,0.226187,0.0226187,None kPa,N/A,7127,['C'],A,Vacuum adiabatic calorimetry,not stated,,,1952
11.3876,0.278851,0.0278851,None kPa,N/A,7127,['C'],A,Vacuum adiabatic calorimetry,not stated,,,1952
12.6174,0.341971,0.0341971,None kPa,N/A,7127,['C'],A,Vacuum adiabatic calorimetry,not stated,,,1952
12.9883,0.353899,0.0353899,None kPa,N/A,7127,['C'],A,Vacuum adiabatic calorimetry,not stated,,,1952
13.8455,0.398643,0.0398643,None kPa,N/A,7127,['C'],A,Vacuum adiabatic calorimetry,not stated,,,1952
14.0153,0.411706,0.0411706,None kPa,N/A,7127,['C'],A,Vacuum adiabatic calorimetry,not stated,,,1952
14.079,0.445864,0.0445864,None kPa,N/A,7127,['C'],A,Vacuum adiabatic calorimetry,not stated,,,1952
16.5121,0.61691,0.061691,None kPa,N/A,7127,['C'],A,Vacuum adiabatic calorimetry,not stated,,,1952
16.6076,0.63878,0.063878,None kPa,N/A,7127,['C'],A,Vacuum adiabatic calorimetry,not stated,,,1952
16.885,0.639139,0.0639139,None kPa,N/A,7127,['C'],A,Vacuum adiabatic calorimetry,not stated,,,1952
17.3557,0.685101,0.0685101,None kPa,N/A,7127,['C'],A,Vacuum adiabatic calorimetry,not stated,,,1952
18.2332,0.777609,0.0777609,None kPa,N/A,7127,['C'],A,Vacuum adiabatic calorimetry,not stated,,,1952
19.5571,0.893594,0.0893594,None kPa,N/A,7127,['C'],A,Vacuum adiabatic calorimetry,not stated,,,1952
19.9454,0.967688,0.0967688,None kPa,N/A,7127,['C'],A,Vacuum adiabatic calorimetry,not stated,,,1952
20.1803,1.02182,0.102182,None kPa,N/A,7127,['C'],A,Vacuum adiabatic calorimetry,not stated,,,1952
1.0,0.000116,5.8e-06,None kPa,N/A,12961,['C'],A,Vacuum adiabatic calorimetry,"origin: commercial source,99.7 weight % (total),chemical analysis,rod",99.7,Weight %,1962
1.5,0.0004095,2.0475e-05,None kPa,N/A,12961,['C'],A,Vacuum adiabatic calorimetry,"origin: commercial source,99.7 weight % (total),chemical analysis,rod",99.7,Weight %,1962
