Repository: amr8004/PureElementPRL

# Pure Element Thermodynamic modeling with 3rd generation CALPHAD models for multiple elements

## Description
Jupyter notebook for modeling pure elements with selected models via python tools pycalphad and ESPEI

## Running Tutorial
Creating a codespace should immediately open the desired notebook. Just change the element as desired (non-case sensitive) and set what SGTE structure (FCC_A1, BCC_A2, etc.) you would like to compare against.

## Further Resources

## Citation

File: CpCSV/Ni_CP_data.csv (part 2 of 6)
Temperature: K,Heat capacity at constant pressure Cp: J/K/mol,Uncertainty,Pressure,Ref Temp,Data Set ID,State,Representation,Method,Description,Purity,Purity Units,Year
69.74,8.08349,0.0161502,None kPa,N/A,7132,['C'],A,Closed cup calorimetry,"origin: commercial source,99.98 weight % (total),chemical analysis",99.98,Weight %,1952
75.91,9.35542,0.0187025,None kPa,N/A,7132,['C'],A,Closed cup calorimetry,"origin: commercial source,99.98 weight % (total),chemical analysis",99.98,Weight %,1952
82.22,10.6023,0.0212129,None kPa,N/A,7132,['C'],A,Closed cup calorimetry,"origin: commercial source,99.98 weight % (total),chemical analysis",99.98,Weight %,1952
88.52,11.7152,0.0234304,None kPa,N/A,7132,['C'],A,Closed cup calorimetry,"origin: commercial source,99.98 weight % (total),chemical analysis",99.98,Weight %,1952
95.13,12.8323,0.0256479,None kPa,N/A,7132,['C'],A,Closed cup calorimetry,"origin: commercial source,99.98 weight % (total),chemical analysis",99.98,Weight %,1952
102.07,13.9536,0.0279073,None kPa,N/A,7132,['C'],A,Closed cup calorimetry,"origin: commercial source,99.98 weight % (total),chemical analysis",99.98,Weight %,1952
109.01,14.9787,0.0299574,None kPa,N/A,7132,['C'],A,Closed cup calorimetry,"origin: commercial source,99.98 weight % (total),chemical analysis",99.98,Weight %,1952
116.23,15.8866,0.0317566,None kPa,N/A,7132,['C'],A,Closed cup calorimetry,"origin: commercial source,99.98 weight % (total),chemical analysis",99.98,Weight %,1952
123.62,16.7193,0.0334302,None kPa,N/A,7132,['C'],A,Closed cup calorimetry,"origin: commercial source,99.98 weight % (total),chemical analysis",99.98,Weight %,1952
131.77,17.5937,0.0351874,None kPa,N/A,7132,['C'],A,Closed cup calorimetry,"origin: commercial source,99.98 weight % (total),chemical analysis",99.98,Weight %,1952
139.64,18.3887,0.0367774,None kPa,N/A,7132,['C'],A,Closed cup calorimetry,"origin: commercial source,99.98 weight % (total),chemical analysis",99.98,Weight %,1952
147.5,19.1,0.0381999,None kPa,N/A,7132,['C'],A,Closed cup calorimetry,"origin: commercial source,99.98 weight % (total),chemical analysis",99.98,Weight %,1952
155.38,19.7568,0.039497,None kPa,N/A,7132,['C'],A,Closed cup calorimetry,"origin: commercial source,99.98 weight % (total),chemical analysis",99.98,Weight %,1952
163.33,20.3217,0.0406266,None kPa,N/A,7132,['C'],A,Closed cup calorimetry,"origin: commercial source,99.98 weight % (total),chemical analysis",99.98,Weight %,1952
171.37,20.874,0.0417563,None kPa,N/A,7132,['C'],A,Closed cup calorimetry,"origin: commercial source,99.98 weight % (total),chemical analysis",99.98,Weight %,1952
179.48,21.3886,0.0426768,None kPa,N/A,7132,['C'],A,Closed cup calorimetry,"origin: commercial source,99.98 weight % (total),chemical analysis",99.98,Weight %,1952
187.68,21.8447,0.0435136,None kPa,N/A,7132,['C'],A,Closed cup calorimetry,"origin: commercial source,99.98 weight % (total),chemical analysis",99.98,Weight %,1952
196.03,22.2672,0.0443504,None kPa,N/A,7132,['C'],A,Closed cup calorimetry,"origin: commercial source,99.98 weight % (total),chemical analysis",99.98,Weight %,1952
204.43,22.6898,0.0451872,None kPa,N/A,7132,['C'],A,Closed cup calorimetry,"origin: commercial source,99.98 weight % (total),chemical analysis",99.98,Weight %,1952
212.96,23.0664,0.046024,None kPa,N/A,7132,['C'],A,Closed cup calorimetry,"origin: commercial source,99.98 weight % (total),chemical analysis",99.98,Weight %,1952
221.33,23.3676,0.0468608,None kPa,N/A,7132,['C'],A,Closed cup calorimetry,"origin: commercial source,99.98 weight % (total),chemical analysis",99.98,Weight %,1952
229.59,23.6605,0.0472792,None kPa,N/A,7132,['C'],A,Closed cup calorimetry,"origin: commercial source,99.98 weight % (total),chemical analysis",99.98,Weight %,1952
238.59,23.9701,0.048116,None kPa,N/A,7132,['C'],A,Closed cup calorimetry,"origin: commercial source,99.98 weight % (total),chemical analysis",99.98,Weight %,1952
247.96,24.3509,0.0485344,None kPa,N/A,7132,['C'],A,Closed cup calorimetry,"origin: commercial source,99.98 weight % (total),chemical analysis",99.98,Weight %,1952
238.75,23.9827,0.048116,None kPa,N/A,7132,['C'],A,Closed cup calorimetry,"origin: commercial source,99.98 weight % (total),chemical analysis",99.98,Weight %,1952
247.95,24.3425,0.0485344,None kPa,N/A,7132,['C'],A,Closed cup calorimetry,"origin: commercial source,99.98 weight % (total),chemical analysis",99.98,Weight %,1952
256.73,24.6438,0.0493712,None kPa,N/A,7132,['C'],A,Closed cup calorimetry,"origin: commercial source,99.98 weight % (total),chemical analysis",99.98,Weight %,1952
265.59,24.9366,0.0497896,None kPa,N/A,7132,['C'],A,Closed cup calorimetry,"origin: commercial source,99.98 weight % (total),chemical analysis",99.98,Weight %,1952
274.81,25.2337,0.0506264,None kPa,N/A,7132,['C'],A,Closed cup calorimetry,"origin: commercial source,99.98 weight % (total),chemical analysis",99.98,Weight %,1952
284.34,25.5266,0.0510448,None kPa,N/A,7132,['C'],A,Closed cup calorimetry,"origin: commercial source,99.98 weight % (total),chemical analysis",99.98,Weight %,1952
302.98,26.3383,0.0527184,None kPa,N/A,7132,['C'],A,Closed cup calorimetry,"origin: commercial source,99.98 weight % (total),chemical analysis",99.98,Weight %,1952
293.99,25.9324,0.0518816,None kPa,N/A,7132,['C'],A,Closed cup calorimetry,"origin: commercial source,99.98 weight % (total),chemical analysis",99.98,Weight %,1952
450.0,29.3717,0.587434,None kPa,N/A,8628,['C'],A,Drop calorimetry,"not stated,99.97 % (total),chemical analysis",99.97,Not Specified %,1955
500.0,30.7942,0.615885,None kPa,N/A,8628,['C'],A,Drop calorimetry,"not stated,99.97 % (total),chemical analysis",99.97,Not Specified %,1955
550.0,32.7607,0.655214,None kPa,N/A,8628,['C'],A,Drop calorimetry,"not stated,99.97 % (total),chemical analysis",99.97,Not Specified %,1955
600.0,34.7272,0.694544,None kPa,N/A,8628,['C'],A,Drop calorimetry,"not stated,99.97 % (total),chemical analysis",99.97,Not Specified %,1955
610.0,35.313,0.706259,None kPa,N/A,8628,['C'],A,Drop calorimetry,"not stated,99.97 % (total),chemical analysis",99.97,Not Specified %,1955
620.0,36.2334,0.724669,None kPa,N/A,8628,['C'],A,Drop calorimetry,"not stated,99.97 % (total),chemical analysis",99.97,Not Specified %,1955
622.0,36.5682,0.731363,None kPa,N/A,8628,['C'],A,Drop calorimetry,"not stated,99.97 % (total),chemical analysis",99.97,Not Specified %,1955
624.0,36.9447,0.738894,None kPa,N/A,8628,['C'],A,Drop calorimetry,"not stated,99.97 % (total),chemical analysis",99.97,Not Specified %,1955
626.0,37.405,0.748099,None kPa,N/A,8628,['C'],A,Drop calorimetry,"not stated,99.97 % (total),chemical analysis",99.97,Not Specified %,1955
628.0,38.0744,0.761488,None kPa,N/A,8628,['C'],A,Drop calorimetry,"not stated,99.97 % (total),chemical analysis",99.97,Not Specified %,1955
630.0,39.2459,0.784918,None kPa,N/A,8628,['C'],A,Drop calorimetry,"not stated,99.97 % (total),chemical analysis",99.97,Not Specified %,1955
635.0,33.8486,0.676971,None kPa,N/A,8628,['C'],A,Drop calorimetry,"not stated,99.97 % (total),chemical analysis",99.97,Not Specified %,1955
640.0,32.7189,0.654378,None kPa,N/A,8628,['C'],A,Drop calorimetry,"not stated,99.97 % (total),chemical analysis",99.97,Not Specified %,1955
645.0,32.2168,0.644336,None kPa,N/A,8628,['C'],A,Drop calorimetry,"not stated,99.97 % (total),chemical analysis",99.97,Not Specified %,1955
650.0,31.8821,0.637642,None kPa,N/A,8628,['C'],A,Drop calorimetry,"not stated,99.97 % (total),chemical analysis",99.97,Not Specified %,1955
700.0,30.9198,0.618395,None kPa,N/A,8628,['C'],A,Drop calorimetry,"not stated,99.97 % (total),chemical analysis",99.97,Not Specified %,1955
750.0,30.8361,0.616722,None kPa,N/A,8628,['C'],A,Drop calorimetry,"not stated,99.97 % (total),chemical analysis",99.97,Not Specified %,1955
800.0,31.129,0.622579,None kPa,N/A,8628,['C'],A,Drop calorimetry,"not stated,99.97 % (total),chemical analysis",99.97,Not Specified %,1955
850.0,31.5892,0.631784,None kPa,N/A,8628,['C'],A,Drop calorimetry,"not stated,99.97 % (total),chemical analysis",99.97,Not Specified %,1955
900.0,32.0076,0.640152,None kPa,N/A,8628,['C'],A,Drop calorimetry,"not stated,99.97 % (total),chemical analysis",99.97,Not Specified %,1955
950.0,32.426,0.64852,None kPa,N/A,8628,['C'],A,Drop calorimetry,"not stated,99.97 % (total),chemical analysis",99.97,Not Specified %,1955
1000.0,32.8444,0.656888,None kPa,N/A,8628,['C'],A,Drop calorimetry,"not stated,99.97 % (total),chemical analysis",99.97,Not Specified %,1955
1050.0,33.2628,0.665256,None kPa,N/A,8628,['C'],A,Drop calorimetry,"not stated,99.97 % (total),chemical analysis",99.97,Not Specified %,1955
1100.0,33.6812,0.673624,None kPa,N/A,8628,['C'],A,Drop calorimetry,"not stated,99.97 % (total),chemical analysis",99.97,Not Specified %,1955
1150.0,34.0996,0.681992,None kPa,N/A,8628,['C'],A,Drop calorimetry,"not stated,99.97 % (total),chemical analysis",99.97,Not Specified %,1955
1200.0,34.518,0.69036,None kPa,N/A,8628,['C'],A,Drop calorimetry,"not stated,99.97 % (total),chemical analysis",99.97,Not Specified %,1955
1250.0,35.0201,0.700402,None kPa,N/A,8628,['C'],A,Drop calorimetry,"not stated,99.97 % (total),chemical analysis",99.97,Not Specified %,1955
1300.0,35.564,0.71128,None kPa,N/A,8628,['C'],A,Drop calorimetry,"not stated,99.97 % (total),chemical analysis",99.97,Not Specified %,1955
1350.0,36.2334,0.724669,None kPa,N/A,8628,['C'],A,Drop calorimetry,"not stated,99.97 % (total),chemical analysis",99.97,Not Specified %,1955
1400.0,36.9866,0.739731,None kPa,N/A,8628,['C'],A,Drop calorimetry,"not stated,99.97 % (total),chemical analysis",99.97,Not Specified %,1955
1.814,0.01287,0.0001287,None kPa,N/A,9214,['C'],A,Vacuum adiabatic calorimetry,"origin: commercial source,99.999 % (total),stated by supplier,rod",99.999,Not Specified %,1956
1.824,0.01278,0.0001278,None kPa,N/A,9214,['C'],A,Vacuum adiabatic calorimetry,"origin: commercial source,99.999 % (total),stated by supplier,rod",99.999,Not Specified %,1956
1.956,0.01389,0.0001389,None kPa,N/A,9214,['C'],A,Vacuum adiabatic calorimetry,"origin: commercial source,99.999 % (total),stated by supplier,rod",99.999,Not Specified %,1956
2.091,0.01482,0.0001482,None kPa,N/A,9214,['C'],A,Vacuum adiabatic calorimetry,"origin: commercial source,99.999 % (total),stated by supplier,rod",99.999,Not Specified %,1956
2.261,0.01619,0.0001619,None kPa,N/A,9214,['C'],A,Vacuum adiabatic calorimetry,"origin: commercial source,99.999 % (total),stated by supplier,rod",99.999,Not Specified %,1956
2.408,0.0174,0.000174,None kPa,N/A,9214,['C'],A,Vacuum adiabatic calorimetry,"origin: commercial source,99.999 % (total),stated by supplier,rod",99.999,Not Specified %,1956
2.428,0.01734,0.0001734,None kPa,N/A,9214,['C'],A,Vacuum adiabatic calorimetry,"origin: commercial source,99.999 % (total),stated by supplier,rod",99.999,Not Specified %,1956
2.55,0.01835,0.0001835,None kPa,N/A,9214,['C'],A,Vacuum adiabatic calorimetry,"origin: commercial source,99.999 % (total),stated by supplier,rod",99.999,Not Specified %,1956
2.695,0.0193,0.000193,None kPa,N/A,9214,['C'],A,Vacuum adiabatic calorimetry,"origin: commercial source,99.999 % (total),stated by supplier,rod",99.999,Not Specified %,1956
2.837,0.02046,0.0002046,None kPa,N/A,9214,['C'],A,Vacuum adiabatic calorimetry,"origin: commercial source,99.999 % (total),stated by supplier,rod",99.999,Not Specified %,1956
2.849,0.02072,0.0002072,None kPa,N/A,9214,['C'],A,Vacuum adiabatic calorimetry,"origin: commercial source,99.999 % (total),stated by supplier,rod",99.999,Not Specified %,1956
3.016,0.02162,0.0002162,None kPa,N/A,9214,['C'],A,Vacuum adiabatic calorimetry,"origin: commercial source,99.999 % (total),stated by supplier,rod",99.999,Not Specified %,1956
3.159,0.0231,0.000231,None kPa,N/A,9214,['C'],A,Vacuum adiabatic calorimetry,"origin: commercial source,99.999 % (total),stated by supplier,rod",99.999,Not Specified %,1956
3.29,0.02397,0.0002397,None kPa,N/A,9214,['C'],A,Vacuum adiabatic calorimetry,"origin: commercial source,99.999 % (total),stated by supplier,rod",99.999,Not Specified %,1956
3.357,0.02419,0.0002419,None kPa,N/A,9214,['C'],A,Vacuum adiabatic calorimetry,"origin: commercial source,99.999 % (total),stated by supplier,rod",99.999,Not Specified %,1956
3.467,0.02561,0.0002561,None kPa,N/A,9214,['C'],A,Vacuum adiabatic calorimetry,"origin: commercial source,99.999 % (total),stated by supplier,rod",99.999,Not Specified %,1956
3.538,0.02557,0.0002557,None kPa,N/A,9214,['C'],A,Vacuum adiabatic calorimetry,"origin: commercial source,99.999 % (total),stated by supplier,rod",99.999,Not Specified %,1956
3.632,0.02682,0.0002682,None kPa,N/A,9214,['C'],A,Vacuum adiabatic calorimetry,"origin: commercial source,99.999 % (total),stated by supplier,rod",99.999,Not Specified %,1956
3.683,0.02684,0.0002684,None kPa,N/A,9214,['C'],A,Vacuum adiabatic calorimetry,"origin: commercial source,99.999 % (total),stated by supplier,rod",99.999,Not Specified %,1956
3.822,0.02842,0.0002842,None kPa,N/A,9214,['C'],A,Vacuum adiabatic calorimetry,"origin: commercial source,99.999 % (total),stated by supplier,rod",99.999,Not Specified %,1956
3.849,0.02795,0.0002795,None kPa,N/A,9214,['C'],A,Vacuum adiabatic calorimetry,"origin: commercial source,99.999 % (total),stated by supplier,rod",99.999,Not Specified %,1956
3.936,0.02894,0.0002894,None kPa,N/A,9214,['C'],A,Vacuum adiabatic calorimetry,"origin: commercial source,99.999 % (total),stated by supplier,rod",99.999,Not Specified %,1956
4.021,0.02931,0.0002931,None kPa,N/A,9214,['C'],A,Vacuum adiabatic calorimetry,"origin: commercial source,99.999 % (total),stated by supplier,rod",99.999,Not Specified %,1956
4.087,0.03036,0.0003036,None kPa,N/A,9214,['C'],A,Vacuum adiabatic calorimetry,"origin: commercial source,99.999 % (total),stated by supplier,rod",99.999,Not Specified %,1956
4.139,0.03086,0.0003086,None kPa,N/A,9214,['C'],A,Vacuum adiabatic calorimetry,"origin: commercial source,99.999 % (total),stated by supplier,rod",99.999,Not Specified %,1956
1164.0,32.8862,1.64431,None kPa,N/A,10133,['C'],A,isoperibol calorimeter,not stated,,,1958
1090.0,34.1414,1.70707,None kPa,N/A,10133,['C'],A,isoperibol calorimeter,not stated,,,1958
1090.0,32.175,1.60875,None kPa,N/A,10133,['C'],A,isoperibol calorimeter,not stated,,,1958
1017.0,33.3883,1.66942,None kPa,N/A,10133,['C'],A,isoperibol calorimeter,not stated,,,1958
1017.0,32.175,1.60875,None kPa,N/A,10133,['C'],A,isoperibol calorimeter,not stated,,,1958
946.0,33.1373,1.65686,None kPa,N/A,10133,['C'],A,isoperibol calorimeter,not stated,,,1958
946.0,32.426,1.6213,None kPa,N/A,10133,['C'],A,isoperibol calorimeter,not stated,,,1958
875.0,31.9239,1.5962,None kPa,N/A,10133,['C'],A,isoperibol calorimeter,not stated,,,1958
875.0,31.1708,1.55854,None kPa,N/A,10133,['C'],A,isoperibol calorimeter,not stated,,,1958
781.0,30.2085,1.51042,None kPa,N/A,10133,['C'],A,isoperibol calorimeter,not stated,,,1958
781.0,31.1708,1.55854,None kPa,N/A,10133,['C'],A,isoperibol calorimeter,not stated,,,1958
676.0,31.6729,1.58364,None kPa,N/A,10133,['C'],A,isoperibol calorimeter,not stated,,,1958
633.0,31.9239,1.5962,None kPa,N/A,10133,['C'],A,isoperibol calorimeter,not stated,,,1958
633.0,31.9239,1.5962,None kPa,N/A,10133,['C'],A,isoperibol calorimeter,not stated,,,1958
604.0,32.677,1.63385,None kPa,N/A,10133,['C'],A,isoperibol calorimeter,not stated,,,1958
565.0,35.1038,1.75519,None kPa,N/A,10133,['C'],A,isoperibol calorimeter,not stated,,,1958
565.0,34.3506,1.71753,None kPa,N/A,10133,['C'],A,isoperibol calorimeter,not stated,,,1958
465.0,30.7106,1.53553,None kPa,N/A,10133,['C'],A,isoperibol calorimeter,not stated,,,1958
465.0,30.7106,1.53553,None kPa,N/A,10133,['C'],A,isoperibol calorimeter,not stated,,,1958
400.0,26.9868,1.34934,None kPa,N/A,10133,['C'],A,isoperibol calorimeter,not stated,,,1958
400.0,28.7441,1.4372,None kPa,N/A,10133,['C'],A,isoperibol calorimeter,not stated,,,1958
356.0,27.7399,1.387,None kPa,N/A,10133,['C'],A,isoperibol calorimeter,not stated,,,1958
337.0,26.9868,1.34934,None kPa,N/A,10133,['C'],A,isoperibol calorimeter,not stated,,,1958
1.776,0.0129662,0.000259324,1.33322e-07 kPa,N/A,12900,['C'],A,non-adiabatic cyrostat calorimeter,"not stated,99.97 % (total),estimated by the compiler",99.97,Not Specified %,1962
1.843,0.013485,0.000269701,None kPa,N/A,12900,['C'],A,non-adiabatic cyrostat calorimeter,"not stated,99.97 % (total),estimated by the compiler",99.97,Not Specified %,1962
1.894,0.0139076,0.000278152,None kPa,N/A,12900,['C'],A,non-adiabatic cyrostat calorimeter,"not stated,99.97 % (total),estimated by the compiler",99.97,Not Specified %,1962
1.943,0.014439,0.00028878,None kPa,N/A,12900,['C'],A,non-adiabatic cyrostat calorimeter,"not stated,99.97 % (total),estimated by the compiler",99.97,Not Specified %,1962
1.993,0.0147653,0.000295307,None kPa,N/A,12900,['C'],A,non-adiabatic cyrostat calorimeter,"not stated,99.97 % (total),estimated by the compiler",99.97,Not Specified %,1962
2.057,0.0152967,0.000305934,None kPa,N/A,12900,['C'],A,non-adiabatic cyrostat calorimeter,"not stated,99.97 % (total),estimated by the compiler",99.97,Not Specified %,1962
2.139,0.015962,0.000319239,None kPa,N/A,12900,['C'],A,non-adiabatic cyrostat calorimeter,"not stated,99.97 % (total),estimated by the compiler",99.97,Not Specified %,1962
2.235,0.0166565,0.00033313,None kPa,N/A,12900,['C'],A,non-adiabatic cyrostat calorimeter,"not stated,99.97 % (total),estimated by the compiler",99.97,Not Specified %,1962
2.346,0.0175519,0.000351038,None kPa,N/A,12900,['C'],A,non-adiabatic cyrostat calorimeter,"not stated,99.97 % (total),estimated by the compiler",99.97,Not Specified %,1962
2.438,0.018351,0.00036702,None kPa,N/A,12900,['C'],A,non-adiabatic cyrostat calorimeter,"not stated,99.97 % (total),estimated by the compiler",99.97,Not Specified %,1962
2.508,0.0190288,0.000380577,None kPa,N/A,12900,['C'],A,non-adiabatic cyrostat calorimeter,"not stated,99.97 % (total),estimated by the compiler",99.97,Not Specified %,1962
2.603,0.0197401,0.000394802,None kPa,N/A,12900,['C'],A,non-adiabatic cyrostat calorimeter,"not stated,99.97 % (total),estimated by the compiler",99.97,Not Specified %,1962
2.728,0.0206439,0.000412877,None kPa,N/A,12900,['C'],A,non-adiabatic cyrostat calorimeter,"not stated,99.97 % (total),estimated by the compiler",99.97,Not Specified %,1962
2.889,0.0219702,0.000439404,None kPa,N/A,12900,['C'],A,non-adiabatic cyrostat calorimeter,"not stated,99.97 % (total),estimated by the compiler",99.97,Not Specified %,1962
3.068,0.0236647,0.000473294,None kPa,N/A,12900,['C'],A,non-adiabatic cyrostat calorimeter,"not stated,99.97 % (total),estimated by the compiler",99.97,Not Specified %,1962
3.201,0.0247693,0.000495386,None kPa,N/A,12900,['C'],A,non-adiabatic cyrostat calorimeter,"not stated,99.97 % (total),estimated by the compiler",99.97,Not Specified %,1962
3.305,0.0256144,0.000512289,None kPa,N/A,12900,['C'],A,non-adiabatic cyrostat calorimeter,"not stated,99.97 % (total),estimated by the compiler",99.97,Not Specified %,1962
3.436,0.0267902,0.000535803,None kPa,N/A,12900,['C'],A,non-adiabatic cyrostat calorimeter,"not stated,99.97 % (total),estimated by the compiler",99.97,Not Specified %,1962
3.607,0.0283884,0.000567769,None kPa,N/A,12900,['C'],A,non-adiabatic cyrostat calorimeter,"not stated,99.97 % (total),estimated by the compiler",99.97,Not Specified %,1962
3.752,0.0297566,0.000595132,None kPa,N/A,12900,['C'],A,non-adiabatic cyrostat calorimeter,"not stated,99.97 % (total),estimated by the compiler",99.97,Not Specified %,1962
3.864,0.030857,0.00061714,None kPa,N/A,12900,['C'],A,non-adiabatic cyrostat calorimeter,"not stated,99.97 % (total),estimated by the compiler",99.97,Not Specified %,1962
3.99,0.0317984,0.000635968,None kPa,N/A,12900,['C'],A,non-adiabatic cyrostat calorimeter,"not stated,99.97 % (total),estimated by the compiler",99.97,Not Specified %,1962
4.114,0.033313,0.00066626,None kPa,N/A,12900,['C'],A,non-adiabatic cyrostat calorimeter,"not stated,99.97 % (total),estimated by the compiler",99.97,Not Specified %,1962
1.2,0.0084921,3.43e-05,0.133322 kPa,N/A,15244,['C'],A,Low temperature calorimetry set up,19036,99.97,Not Specified %,1965
1.3,0.0092063,3.73e-05,None kPa,N/A,15244,['C'],A,Low temperature calorimetry set up,19036,99.97,Not Specified %,1965
1.4,0.0099218,4.05e-05,None kPa,N/A,15244,['C'],A,Low temperature calorimetry set up,19036,99.97,Not Specified %,1965
1.5,0.010639,4.38e-05,None kPa,N/A,15244,['C'],A,Low temperature calorimetry set up,19036,99.97,Not Specified %,1965
1.6,0.0113578,4.72e-05,None kPa,N/A,15244,['C'],A,Low temperature calorimetry set up,19036,99.97,Not Specified %,1965
1.7,0.0120784,5.07e-05,None kPa,N/A,15244,['C'],A,Low temperature calorimetry set up,19036,99.97,Not Specified %,1965
1.8,0.0128009,5.44e-05,None kPa,N/A,15244,['C'],A,Low temperature calorimetry set up,19036,99.97,Not Specified %,1965
1.9,0.0135254,5.82e-05,None kPa,N/A,15244,['C'],A,Low temperature calorimetry set up,19036,99.97,Not Specified %,1965
2.0,0.014252,6.21e-05,None kPa,N/A,15244,['C'],A,Low temperature calorimetry set up,19036,99.97,Not Specified %,1965
2.1,0.0149808,6.62e-05,None kPa,N/A,15244,['C'],A,Low temperature calorimetry set up,19036,99.97,Not Specified %,1965
2.2,0.0157119,7.04e-05,None kPa,N/A,15244,['C'],A,Low temperature calorimetry set up,19036,99.97,Not Specified %,1965
2.3,0.0164454,7.47e-05,None kPa,N/A,15244,['C'],A,Low temperature calorimetry set up,19036,99.97,Not Specified %,1965
2.4,0.0171814,7.92e-05,None kPa,N/A,15244,['C'],A,Low temperature calorimetry set up,19036,99.97,Not Specified %,1965
2.5,0.0179201,8.38e-05,None kPa,N/A,15244,['C'],A,Low temperature calorimetry set up,19036,99.97,Not Specified %,1965
2.6,0.0186615,8.86e-05,None kPa,N/A,15244,['C'],A,Low temperature calorimetry set up,19036,99.97,Not Specified %,1965
2.7,0.0194057,9.34e-05,None kPa,N/A,15244,['C'],A,Low temperature calorimetry set up,19036,99.97,Not Specified %,1965
2.8,0.0201529,9.85e-05,None kPa,N/A,15244,['C'],A,Low temperature calorimetry set up,19036,99.97,Not Specified %,1965
2.9,0.0209031,0.0001036,None kPa,N/A,15244,['C'],A,Low temperature calorimetry set up,19036,99.97,Not Specified %,1965
3.0,0.0216565,0.0001089,None kPa,N/A,15244,['C'],A,Low temperature calorimetry set up,19036,99.97,Not Specified %,1965
3.1,0.0224131,0.0001144,None kPa,N/A,15244,['C'],A,Low temperature calorimetry set up,19036,99.97,Not Specified %,1965
3.2,0.0231731,0.00012,None kPa,N/A,15244,['C'],A,Low temperature calorimetry set up,19036,99.97,Not Specified %,1965
3.3,0.0239366,0.0001257,None kPa,N/A,15244,['C'],A,Low temperature calorimetry set up,19036,99.97,Not Specified %,1965
3.4,0.0247037,0.0001316,None kPa,N/A,15244,['C'],A,Low temperature calorimetry set up,19036,99.97,Not Specified %,1965
3.5,0.0254744,0.0001377,None kPa,N/A,15244,['C'],A,Low temperature calorimetry set up,19036,99.97,Not Specified %,1965
3.6,0.026249,0.0001439,None kPa,N/A,15244,['C'],A,Low temperature calorimetry set up,19036,99.97,Not Specified %,1965
3.7,0.0270274,0.0001503,None kPa,N/A,15244,['C'],A,Low temperature calorimetry set up,19036,99.97,Not Specified %,1965
3.8,0.0278099,0.0001568,None kPa,N/A,15244,['C'],A,Low temperature calorimetry set up,19036,99.97,Not Specified %,1965
3.9,0.0285965,0.0001635,None kPa,N/A,15244,['C'],A,Low temperature calorimetry set up,19036,99.97,Not Specified %,1965
4.0,0.0293873,0.0001704,None kPa,N/A,15244,['C'],A,Low temperature calorimetry set up,19036,99.97,Not Specified %,1965
4.1,0.0301824,0.0001774,None kPa,N/A,15244,['C'],A,Low temperature calorimetry set up,19036,99.97,Not Specified %,1965
4.2,0.030982,0.0001846,None kPa,N/A,15244,['C'],A,Low temperature calorimetry set up,19036,99.97,Not Specified %,1965
4.3,0.0317861,0.000192,None kPa,N/A,15244,['C'],A,Low temperature calorimetry set up,19036,99.97,Not Specified %,1965
4.4,0.0325948,0.0001996,None kPa,N/A,15244,['C'],A,Low temperature calorimetry set up,19036,99.97,Not Specified %,1965
4.5,0.0334083,0.0002074,None kPa,N/A,15244,['C'],A,Low temperature calorimetry set up,19036,99.97,Not Specified %,1965
1.39,0.009886,0.0004943,101.325 kPa,N/A,15245,['C'],A,Low temperature calorimetry set up,19036,99.97,Not Specified %,1965
1.427,0.010158,0.0005079,None kPa,N/A,15245,['C'],A,Low temperature calorimetry set up,19036,99.97,Not Specified %,1965
1.516,0.010821,0.00054105,None kPa,N/A,15245,['C'],A,Low temperature calorimetry set up,19036,99.97,Not Specified %,1965
1.55,0.01106,0.000553,None kPa,N/A,15245,['C'],A,Low temperature calorimetry set up,19036,99.97,Not Specified %,1965
1.608,0.011503,0.00057515,None kPa,N/A,15245,['C'],A,Low temperature calorimetry set up,19036,99.97,Not Specified %,1965
1.612,0.011516,0.0005758,None kPa,N/A,15245,['C'],A,Low temperature calorimetry set up,19036,99.97,Not Specified %,1965
1.665,0.011907,0.00059535,None kPa,N/A,15245,['C'],A,Low temperature calorimetry set up,19036,99.97,Not Specified %,1965
1.719,0.012301,0.00061505,None kPa,N/A,15245,['C'],A,Low temperature calorimetry set up,19036,99.97,Not Specified %,1965
1.762,0.01263,0.0006315,None kPa,N/A,15245,['C'],A,Low temperature calorimetry set up,19036,99.97,Not Specified %,1965
1.781,0.012783,0.00063915,None kPa,N/A,15245,['C'],A,Low temperature calorimetry set up,19036,99.97,Not Specified %,1965
1.82,0.013056,0.0006528,None kPa,N/A,15245,['C'],A,Low temperature calorimetry set up,19036,99.97,Not Specified %,1965
1.851,0.013299,0.00066495,None kPa,N/A,15245,['C'],A,Low temperature calorimetry set up,19036,99.97,Not Specified %,1965
1.881,0.01353,0.0006765,None kPa,N/A,15245,['C'],A,Low temperature calorimetry set up,19036,99.97,Not Specified %,1965
1.924,0.013835,0.00069175,None kPa,N/A,15245,['C'],A,Low temperature calorimetry set up,19036,99.97,Not Specified %,1965
1.954,0.014057,0.00070285,None kPa,N/A,15245,['C'],A,Low temperature calorimetry set up,19036,99.97,Not Specified %,1965
1.991,0.014351,0.00071755,None kPa,N/A,15245,['C'],A,Low temperature calorimetry set up,19036,99.97,Not Specified %,1965
1.995,0.014361,0.00071805,None kPa,N/A,15245,['C'],A,Low temperature calorimetry set up,19036,99.97,Not Specified %,1965
2.012,0.01449,0.0007245,None kPa,N/A,15245,['C'],A,Low temperature calorimetry set up,19036,99.97,Not Specified %,1965
2.06,0.014854,0.0007427,None kPa,N/A,15245,['C'],A,Low temperature calorimetry set up,19036,99.97,Not Specified %,1965
2.093,0.015116,0.0007558,None kPa,N/A,15245,['C'],A,Low temperature calorimetry set up,19036,99.97,Not Specified %,1965
2.139,0.015464,0.0007732,None kPa,N/A,15245,['C'],A,Low temperature calorimetry set up,19036,99.97,Not Specified %,1965
2.166,0.015658,0.0007829,None kPa,N/A,15245,['C'],A,Low temperature calorimetry set up,19036,99.97,Not Specified %,1965
2.219,0.016047,0.00080235,None kPa,N/A,15245,['C'],A,Low temperature calorimetry set up,19036,99.97,Not Specified %,1965
2.249,0.016297,0.00081485,None kPa,N/A,15245,['C'],A,Low temperature calorimetry set up,19036,99.97,Not Specified %,1965
2.29,0.016591,0.00082955,None kPa,N/A,15245,['C'],A,Low temperature calorimetry set up,19036,99.97,Not Specified %,1965
2.33,0.016915,0.00084575,None kPa,N/A,15245,['C'],A,Low temperature calorimetry set up,19036,99.97,Not Specified %,1965
2.355,0.017071,0.00085355,None kPa,N/A,15245,['C'],A,Low temperature calorimetry set up,19036,99.97,Not Specified %,1965
2.393,0.017377,0.00086885,None kPa,N/A,15245,['C'],A,Low temperature calorimetry set up,19036,99.97,Not Specified %,1965
2.426,0.017658,0.0008829,None kPa,N/A,15245,['C'],A,Low temperature calorimetry set up,19036,99.97,Not Specified %,1965
2.478,0.018039,0.00090195,None kPa,N/A,15245,['C'],A,Low temperature calorimetry set up,19036,99.97,Not Specified %,1965
2.515,0.018311,0.00091555,None kPa,N/A,15245,['C'],A,Low temperature calorimetry set up,19036,99.97,Not Specified %,1965
2.547,0.018578,0.0009289,None kPa,N/A,15245,['C'],A,Low temperature calorimetry set up,19036,99.97,Not Specified %,1965
2.592,0.018915,0.00094575,None kPa,N/A,15245,['C'],A,Low temperature calorimetry set up,19036,99.97,Not Specified %,1965
2.638,0.019268,0.0009634,None kPa,N/A,15245,['C'],A,Low temperature calorimetry set up,19036,99.97,Not Specified %,1965
2.658,0.019428,0.0009714,None kPa,N/A,15245,['C'],A,Low temperature calorimetry set up,19036,99.97,Not Specified %,1965
2.709,0.019816,0.0009908,None kPa,N/A,15245,['C'],A,Low temperature calorimetry set up,19036,99.97,Not Specified %,1965
2.739,0.020046,0.0010023,None kPa,N/A,15245,['C'],A,Low temperature calorimetry set up,19036,99.97,Not Specified %,1965
2.78,0.02039,0.0010195,None kPa,N/A,15245,['C'],A,Low temperature calorimetry set up,19036,99.97,Not Specified %,1965
2.83,0.020769,0.00103845,None kPa,N/A,15245,['C'],A,Low temperature calorimetry set up,19036,99.97,Not Specified %,1965
2.87,0.021088,0.0010544,None kPa,N/A,15245,['C'],A,Low temperature calorimetry set up,19036,99.97,Not Specified %,1965
2.894,0.021285,0.00106425,None kPa,N/A,15245,['C'],A,Low temperature calorimetry set up,19036,99.97,Not Specified %,1965
2.943,0.0217,0.001085,None kPa,N/A,15245,['C'],A,Low temperature calorimetry set up,19036,99.97,Not Specified %,1965
2.98,0.021955,0.00109775,None kPa,N/A,15245,['C'],A,Low temperature calorimetry set up,19036,99.97,Not Specified %,1965
3.034,0.022416,0.0011208,None kPa,N/A,15245,['C'],A,Low temperature calorimetry set up,19036,99.97,Not Specified %,1965
3.124,0.023092,0.0011546,None kPa,N/A,15245,['C'],A,Low temperature calorimetry set up,19036,99.97,Not Specified %,1965
3.184,0.023602,0.0011801,None kPa,N/A,15245,['C'],A,Low temperature calorimetry set up,19036,99.97,Not Specified %,1965
3.24,0.024026,0.0012013,None kPa,N/A,15245,['C'],A,Low temperature calorimetry set up,19036,99.97,Not Specified %,1965
3.271,0.024299,0.00121495,None kPa,N/A,15245,['C'],A,Low temperature calorimetry set up,19036,99.97,Not Specified %,1965
3.317,0.024691,0.00123455,None kPa,N/A,15245,['C'],A,Low temperature calorimetry set up,19036,99.97,Not Specified %,1965
3.365,0.025068,0.0012534,None kPa,N/A,15245,['C'],A,Low temperature calorimetry set up,19036,99.97,Not Specified %,1965
3.406,0.025387,0.00126935,None kPa,N/A,15245,['C'],A,Low temperature calorimetry set up,19036,99.97,Not Specified %,1965
3.446,0.025771,0.00128855,None kPa,N/A,15245,['C'],A,Low temperature calorimetry set up,19036,99.97,Not Specified %,1965
3.494,0.02614,0.001307,None kPa,N/A,15245,['C'],A,Low temperature calorimetry set up,19036,99.97,Not Specified %,1965
3.542,0.026529,0.00132645,None kPa,N/A,15245,['C'],A,Low temperature calorimetry set up,19036,99.97,Not Specified %,1965
3.577,0.026855,0.00134275,None kPa,N/A,15245,['C'],A,Low temperature calorimetry set up,19036,99.97,Not Specified %,1965
3.628,0.027292,0.0013646,None kPa,N/A,15245,['C'],A,Low temperature calorimetry set up,19036,99.97,Not Specified %,1965
3.678,0.027716,0.0013858,None kPa,N/A,15245,['C'],A,Low temperature calorimetry set up,19036,99.97,Not Specified %,1965
3.706,0.028006,0.0014003,None kPa,N/A,15245,['C'],A,Low temperature calorimetry set up,19036,99.97,Not Specified %,1965
3.747,0.028278,0.0014139,None kPa,N/A,15245,['C'],A,Low temperature calorimetry set up,19036,99.97,Not Specified %,1965
3.799,0.028729,0.00143645,None kPa,N/A,15245,['C'],A,Low temperature calorimetry set up,19036,99.97,Not Specified %,1965
3.841,0.02907,0.0014535,None kPa,N/A,15245,['C'],A,Low temperature calorimetry set up,19036,99.97,Not Specified %,1965
3.875,0.029441,0.00147205,None kPa,N/A,15245,['C'],A,Low temperature calorimetry set up,19036,99.97,Not Specified %,1965
3.91,0.029719,0.00148595,None kPa,N/A,15245,['C'],A,Low temperature calorimetry set up,19036,99.97,Not Specified %,1965
3.953,0.030119,0.00150595,None kPa,N/A,15245,['C'],A,Low temperature calorimetry set up,19036,99.97,Not Specified %,1965
3.999,0.030484,0.0015242,None kPa,N/A,15245,['C'],A,Low temperature calorimetry set up,19036,99.97,Not Specified %,1965
4.033,0.030848,0.0015424,None kPa,N/A,15245,['C'],A,Low temperature calorimetry set up,19036,99.97,Not Specified %,1965
4.059,0.031016,0.0015508,None kPa,N/A,15245,['C'],A,Low temperature calorimetry set up,19036,99.97,Not Specified %,1965
4.113,0.031481,0.00157405,None kPa,N/A,15245,['C'],A,Low temperature calorimetry set up,19036,99.97,Not Specified %,1965
4.139,0.031693,0.00158465,None kPa,N/A,15245,['C'],A,Low temperature calorimetry set up,19036,99.97,Not Specified %,1965
1600.0,37.3,1.119,101.325 kPa,N/A,16642,['C'],A,Vacuum adiabatic calorimetry,"origin: commercial source,99.98 weight % (total),stated by supplier,chunk",99.98,Weight %,1966
1700.0,38.3,1.149,None kPa,N/A,16642,['C'],A,Vacuum adiabatic calorimetry,"origin: commercial source,99.98 weight % (total),stated by supplier,chunk",99.98,Weight %,1966
303.7,26.35,0.527,107.991 kPa,N/A,17756,['C'],A,Adiabatic High Temp Calorimetry,not stated,,,1968
331.2,27.11,0.5422,None kPa,N/A,17756,['C'],A,Adiabatic High Temp Calorimetry,not stated,,,1968
358.0,27.84,0.5568,None kPa,N/A,17756,['C'],A,Adiabatic High Temp Calorimetry,not stated,,,1968
386.0,28.59,0.5718,None kPa,N/A,17756,['C'],A,Adiabatic High Temp Calorimetry,not stated,,,1968
417.9,29.4,0.588,None kPa,N/A,17756,['C'],A,Adiabatic High Temp Calorimetry,not stated,,,1968
450.5,30.19,0.6038,None kPa,N/A,17756,['C'],A,Adiabatic High Temp Calorimetry,not stated,,,1968
486.3,31.05,0.621,None kPa,N/A,17756,['C'],A,Adiabatic High Temp Calorimetry,not stated,,,1968
520.1,31.83,0.6366,None kPa,N/A,17756,['C'],A,Adiabatic High Temp Calorimetry,not stated,,,1968
545.6,32.51,0.6502,None kPa,N/A,17756,['C'],A,Adiabatic High Temp Calorimetry,not stated,,,1968
571.7,33.51,0.6702,None kPa,N/A,17756,['C'],A,Adiabatic High Temp Calorimetry,not stated,,,1968
590.1,34.42,0.6884,None kPa,N/A,17756,['C'],A,Adiabatic High Temp Calorimetry,not stated,,,1968
604.5,35.41,0.7082,None kPa,N/A,17756,['C'],A,Adiabatic High Temp Calorimetry,not stated,,,1968
614.5,36.38,0.7276,None kPa,N/A,17756,['C'],A,Adiabatic High Temp Calorimetry,not stated,,,1968
623.2,37.49,0.7498,None kPa,N/A,17756,['C'],A,Adiabatic High Temp Calorimetry,not stated,,,1968
628.1,38.3,0.766,None kPa,N/A,17756,['C'],A,Adiabatic High Temp Calorimetry,not stated,,,1968
631.0,39.4,0.788,None kPa,N/A,17756,['C'],A,Adiabatic High Temp Calorimetry,not stated,,,1968
633.9,38.07,0.7614,None kPa,N/A,17756,['C'],A,Adiabatic High Temp Calorimetry,not stated,,,1968
634.3,37.06,0.7412,None kPa,N/A,17756,['C'],A,Adiabatic High Temp Calorimetry,not stated,,,1968
635.2,36.06,0.7212,None kPa,N/A,17756,['C'],A,Adiabatic High Temp Calorimetry,not stated,,,1968
637.5,34.99,0.6998,None kPa,N/A,17756,['C'],A,Adiabatic High Temp Calorimetry,not stated,,,1968
641.7,34.01,0.6802,None kPa,N/A,17756,['C'],A,Adiabatic High Temp Calorimetry,not stated,,,1968
647.1,33.09,0.6618,None kPa,N/A,17756,['C'],A,Adiabatic High Temp Calorimetry,not stated,,,1968
655.8,32.12,0.6424,None kPa,N/A,17756,['C'],A,Adiabatic High Temp Calorimetry,not stated,,,1968
667.6,31.39,0.6278,None kPa,N/A,17756,['C'],A,Adiabatic High Temp Calorimetry,not stated,,,1968
687.7,30.93,0.6186,None kPa,N/A,17756,['C'],A,Adiabatic High Temp Calorimetry,not stated,,,1968
724.4,30.71,0.6142,None kPa,N/A,17756,['C'],A,Adiabatic High Temp Calorimetry,not stated,,,1968
760.5,30.78,0.6156,None kPa,N/A,17756,['C'],A,Adiabatic High Temp Calorimetry,not stated,,,1968
802.2,30.98,0.6196,None kPa,N/A,17756,['C'],A,Adiabatic High Temp Calorimetry,not stated,,,1968
841.4,31.18,0.6236,None kPa,N/A,17756,['C'],A,Adiabatic High Temp Calorimetry,not stated,,,1968
881.2,31.4,0.628,None kPa,N/A,17756,['C'],A,Adiabatic High Temp Calorimetry,not stated,,,1968
922.3,31.64,0.6328,None kPa,N/A,17756,['C'],A,Adiabatic High Temp Calorimetry,not stated,,,1968
969.9,31.94,0.6388,None kPa,N/A,17756,['C'],A,Adiabatic High Temp Calorimetry,not stated,,,1968
1021.0,32.28,0.6456,None kPa,N/A,17756,['C'],A,Adiabatic High Temp Calorimetry,not stated,,,1968
1062.0,32.57,0.6514,None kPa,N/A,17756,['C'],A,Adiabatic High Temp Calorimetry,not stated,,,1968
1102.0,32.86,0.6572,None kPa,N/A,17756,['C'],A,Adiabatic High Temp Calorimetry,not stated,,,1968
1141.0,33.16,0.6632,None kPa,N/A,17756,['C'],A,Adiabatic High Temp Calorimetry,not stated,,,1968
1178.0,33.45,0.669,None kPa,N/A,17756,['C'],A,Adiabatic High Temp Calorimetry,not stated,,,1968
1220.0,33.8,0.676,None kPa,N/A,17756,['C'],A,Adiabatic High Temp Calorimetry,not stated,,,1968
1267.0,34.21,0.6842,None kPa,N/A,17756,['C'],A,Adiabatic High Temp Calorimetry,not stated,,,1968
1318.0,34.61,0.6922,None kPa,N/A,17756,['C'],A,Adiabatic High Temp Calorimetry,not stated,,,1968
1367.0,35.04,0.7008,None kPa,N/A,17756,['C'],A,Adiabatic High Temp Calorimetry,not stated,,,1968
1420.0,35.54,0.7108,None kPa,N/A,17756,['C'],A,Adiabatic High Temp Calorimetry,not stated,,,1968
1465.0,35.93,0.7186,None kPa,N/A,17756,['C'],A,Adiabatic High Temp Calorimetry,not stated,,,1968
1512.0,36.37,0.7274,None kPa,N/A,17756,['C'],A,Adiabatic High Temp Calorimetry,not stated,,,1968
1560.0,36.83,0.7366,None kPa,N/A,17756,['C'],A,Adiabatic High Temp Calorimetry,not stated,,,1968
1603.0,37.22,0.7444,None kPa,N/A,17756,['C'],A,Adiabatic High Temp Calorimetry,not stated,,,1968
1644.0,37.63,0.7526,None kPa,N/A,17756,['C'],A,Adiabatic High Temp Calorimetry,not stated,,,1968
1682.0,37.99,0.7598,None kPa,N/A,17756,['C'],A,Adiabatic High Temp Calorimetry,not stated,,,1968
1720.0,38.33,0.7666,None kPa,N/A,17756,['C'],A,Adiabatic High Temp Calorimetry,not stated,,,1968
1.39,0.0098,0.000196,None kPa,N/A,17897,['C'],A,Vacuum adiabatic calorimetry,"not stated,99.92 % (total),chemical analysis",99.92,Not Specified %,1968
1.52,0.0108,0.000216,None kPa,N/A,17897,['C'],A,Vacuum adiabatic calorimetry,"not stated,99.92 % (total),chemical analysis",99.92,Not Specified %,1968
1.62,0.0115,0.00023,None kPa,N/A,17897,['C'],A,Vacuum adiabatic calorimetry,"not stated,99.92 % (total),chemical analysis",99.92,Not Specified %,1968
1.72,0.0123,0.000246,None kPa,N/A,17897,['C'],A,Vacuum adiabatic calorimetry,"not stated,99.92 % (total),chemical analysis",99.92,Not Specified %,1968
1.83,0.013,0.00026,None kPa,N/A,17897,['C'],A,Vacuum adiabatic calorimetry,"not stated,99.92 % (total),chemical analysis",99.92,Not Specified %,1968
2.05,0.0147,0.000294,None kPa,N/A,17897,['C'],A,Vacuum adiabatic calorimetry,"not stated,99.92 % (total),chemical analysis",99.92,Not Specified %,1968
2.17,0.0156,0.000312,None kPa,N/A,17897,['C'],A,Vacuum adiabatic calorimetry,"not stated,99.92 % (total),chemical analysis",99.92,Not Specified %,1968
2.28,0.0163,0.000326,None kPa,N/A,17897,['C'],A,Vacuum adiabatic calorimetry,"not stated,99.92 % (total),chemical analysis",99.92,Not Specified %,1968
2.42,0.0173,0.000346,None kPa,N/A,17897,['C'],A,Vacuum adiabatic calorimetry,"not stated,99.92 % (total),chemical analysis",99.92,Not Specified %,1968
2.53,0.0181,0.000362,None kPa,N/A,17897,['C'],A,Vacuum adiabatic calorimetry,"not stated,99.92 % (total),chemical analysis",99.92,Not Specified %,1968
2.64,0.019,0.00038,None kPa,N/A,17897,['C'],A,Vacuum adiabatic calorimetry,"not stated,99.92 % (total),chemical analysis",99.92,Not Specified %,1968
2.78,0.02,0.0004,None kPa,N/A,17897,['C'],A,Vacuum adiabatic calorimetry,"not stated,99.92 % (total),chemical analysis",99.92,Not Specified %,1968
2.9,0.0209,0.000418,None kPa,N/A,17897,['C'],A,Vacuum adiabatic calorimetry,"not stated,99.92 % (total),chemical analysis",99.92,Not Specified %,1968
3.03,0.0219,0.000438,None kPa,N/A,17897,['C'],A,Vacuum adiabatic calorimetry,"not stated,99.92 % (total),chemical analysis",99.92,Not Specified %,1968
3.16,0.0229,0.000458,None kPa,N/A,17897,['C'],A,Vacuum adiabatic calorimetry,"not stated,99.92 % (total),chemical analysis",99.92,Not Specified %,1968
3.28,0.0238,0.000476,None kPa,N/A,17897,['C'],A,Vacuum adiabatic calorimetry,"not stated,99.92 % (total),chemical analysis",99.92,Not Specified %,1968
3.41,0.0248,0.000496,None kPa,N/A,17897,['C'],A,Vacuum adiabatic calorimetry,"not stated,99.92 % (total),chemical analysis",99.92,Not Specified %,1968
3.54,0.0258,0.000516,None kPa,N/A,17897,['C'],A,Vacuum adiabatic calorimetry,"not stated,99.92 % (total),chemical analysis",99.92,Not Specified %,1968
