Repository: amr8004/PureElementPRL

# Pure Element Thermodynamic modeling with 3rd generation CALPHAD models for multiple elements

## Description
Jupyter notebook for modeling pure elements with selected models via python tools pycalphad and ESPEI

## Running Tutorial
Creating a codespace should immediately open the desired notebook. Just change the element as desired (non-case sensitive) and set what SGTE structure (FCC_A1, BCC_A2, etc.) you would like to compare against.

## Further Resources

## Citation

File: CpCSV/Pb_CP_data.csv (part 2 of 4)
Temperature: K,Heat capacity at constant pressure Cp: J/K/mol,Uncertainty,Pressure,Ref Temp,Data Set ID,State,Representation,Method,Description,Purity,Purity Units,Year
2.25,0.02044,4.088e-05,None kPa,N/A,17120,['C'],A,Vacuum adiabatic calorimetry,"not stated,99.9999 % (total),stated by supplier,ingot",99.9999,Not Specified %,1967
2.5,0.02873,5.746e-05,None kPa,N/A,17120,['C'],A,Vacuum adiabatic calorimetry,"not stated,99.9999 % (total),stated by supplier,ingot",99.9999,Not Specified %,1967
2.75,0.03913,7.826e-05,None kPa,N/A,17120,['C'],A,Vacuum adiabatic calorimetry,"not stated,99.9999 % (total),stated by supplier,ingot",99.9999,Not Specified %,1967
3.0,0.05203,0.00010406,None kPa,N/A,17120,['C'],A,Vacuum adiabatic calorimetry,"not stated,99.9999 % (total),stated by supplier,ingot",99.9999,Not Specified %,1967
3.25,0.06792,0.00013584,None kPa,N/A,17120,['C'],A,Vacuum adiabatic calorimetry,"not stated,99.9999 % (total),stated by supplier,ingot",99.9999,Not Specified %,1967
3.5,0.08736,0.00017472,None kPa,N/A,17120,['C'],A,Vacuum adiabatic calorimetry,"not stated,99.9999 % (total),stated by supplier,ingot",99.9999,Not Specified %,1967
3.75,0.1109,0.0002218,None kPa,N/A,17120,['C'],A,Vacuum adiabatic calorimetry,"not stated,99.9999 % (total),stated by supplier,ingot",99.9999,Not Specified %,1967
4.0,0.1393,0.0002786,None kPa,N/A,17120,['C'],A,Vacuum adiabatic calorimetry,"not stated,99.9999 % (total),stated by supplier,ingot",99.9999,Not Specified %,1967
4.25,0.1731,0.0003462,None kPa,N/A,17120,['C'],A,Vacuum adiabatic calorimetry,"not stated,99.9999 % (total),stated by supplier,ingot",99.9999,Not Specified %,1967
4.5,0.213,0.000426,None kPa,N/A,17120,['C'],A,Vacuum adiabatic calorimetry,"not stated,99.9999 % (total),stated by supplier,ingot",99.9999,Not Specified %,1967
4.75,0.2596,0.0005192,None kPa,N/A,17120,['C'],A,Vacuum adiabatic calorimetry,"not stated,99.9999 % (total),stated by supplier,ingot",99.9999,Not Specified %,1967
5.0,0.3135,0.000627,None kPa,N/A,17120,['C'],A,Vacuum adiabatic calorimetry,"not stated,99.9999 % (total),stated by supplier,ingot",99.9999,Not Specified %,1967
5.25,0.3753,0.0007506,None kPa,N/A,17120,['C'],A,Vacuum adiabatic calorimetry,"not stated,99.9999 % (total),stated by supplier,ingot",99.9999,Not Specified %,1967
5.5,0.4453,0.0008906,None kPa,N/A,17120,['C'],A,Vacuum adiabatic calorimetry,"not stated,99.9999 % (total),stated by supplier,ingot",99.9999,Not Specified %,1967
5.75,0.524,0.001048,None kPa,N/A,17120,['C'],A,Vacuum adiabatic calorimetry,"not stated,99.9999 % (total),stated by supplier,ingot",99.9999,Not Specified %,1967
6.0,0.6116,0.0012232,None kPa,N/A,17120,['C'],A,Vacuum adiabatic calorimetry,"not stated,99.9999 % (total),stated by supplier,ingot",99.9999,Not Specified %,1967
6.25,0.7081,0.0014162,None kPa,N/A,17120,['C'],A,Vacuum adiabatic calorimetry,"not stated,99.9999 % (total),stated by supplier,ingot",99.9999,Not Specified %,1967
6.5,0.8133,0.0016266,None kPa,N/A,17120,['C'],A,Vacuum adiabatic calorimetry,"not stated,99.9999 % (total),stated by supplier,ingot",99.9999,Not Specified %,1967
6.75,0.927,0.001854,None kPa,N/A,17120,['C'],A,Vacuum adiabatic calorimetry,"not stated,99.9999 % (total),stated by supplier,ingot",99.9999,Not Specified %,1967
7.0,1.0493,0.0020986,None kPa,N/A,17120,['C'],A,Vacuum adiabatic calorimetry,"not stated,99.9999 % (total),stated by supplier,ingot",99.9999,Not Specified %,1967
9.96,2.93298,0.146649,133.322 kPa,N/A,3242,['C'],A,Low temperature calorimetry set up,not stated,,,1930
12.15,4.72792,0.236396,None kPa,N/A,3242,['C'],A,Low temperature calorimetry set up,not stated,,,1930
14.84,6.52704,0.326352,None kPa,N/A,3242,['C'],A,Low temperature calorimetry set up,not stated,,,1930
15.73,7.69856,0.384928,None kPa,N/A,3242,['C'],A,Low temperature calorimetry set up,not stated,,,1930
4.77,0.413379,0.0413379,None kPa,N/A,3242,['C'],A,Low temperature calorimetry set up,not stated,,,1930
5.58,0.635968,0.0317984,None kPa,N/A,3242,['C'],A,Low temperature calorimetry set up,not stated,,,1930
2.2,0.24058,0.024058,None kPa,N/A,3242,['C'],A,Low temperature calorimetry set up,not stated,,,1930
3.55,0.168197,0.0168197,None kPa,N/A,3242,['C'],A,Low temperature calorimetry set up,not stated,,,1930
4.49,0.294554,0.0294554,None kPa,N/A,3242,['C'],A,Low temperature calorimetry set up,not stated,,,1930
3.56,0.146858,0.0146858,None kPa,N/A,3242,['C'],A,Low temperature calorimetry set up,not stated,,,1930
4.61,0.37405,0.037405,None kPa,N/A,3242,['C'],A,Low temperature calorimetry set up,not stated,,,1930
2.98,0.120081,0.0120081,None kPa,N/A,3242,['C'],A,Low temperature calorimetry set up,not stated,,,1930
4.06,0.2092,0.02092,None kPa,N/A,3242,['C'],A,Low temperature calorimetry set up,not stated,,,1930
4.73,0.357314,0.0357314,None kPa,N/A,3242,['C'],A,Low temperature calorimetry set up,not stated,,,1930
5.48,0.556472,0.0278236,None kPa,N/A,3242,['C'],A,Low temperature calorimetry set up,not stated,,,1930
6.16,0.778224,0.0389112,None kPa,N/A,3242,['C'],A,Low temperature calorimetry set up,not stated,,,1930
7.61,1.51879,0.0759396,None kPa,N/A,3242,['C'],A,Low temperature calorimetry set up,not stated,,,1930
8.46,1.94138,0.0970688,None kPa,N/A,3242,['C'],A,Low temperature calorimetry set up,not stated,,,1930
9.44,2.61918,0.130959,None kPa,N/A,3242,['C'],A,Low temperature calorimetry set up,not stated,,,1930
64.54,22.7861,1.1393,None kPa,N/A,5526,['C'],A,Low temperature calorimetry set up,"not stated,99.99 weight % (total),estimated by the compiler",99.99,Weight %,1941
69.52,23.1543,1.15771,None kPa,N/A,5526,['C'],A,Low temperature calorimetry set up,"not stated,99.99 weight % (total),estimated by the compiler",99.99,Weight %,1941
74.84,23.443,1.17215,None kPa,N/A,5526,['C'],A,Low temperature calorimetry set up,"not stated,99.99 weight % (total),estimated by the compiler",99.99,Weight %,1941
80.39,23.6647,1.18324,None kPa,N/A,5526,['C'],A,Low temperature calorimetry set up,"not stated,99.99 weight % (total),estimated by the compiler",99.99,Weight %,1941
86.13,23.9241,1.19621,None kPa,N/A,5526,['C'],A,Low temperature calorimetry set up,"not stated,99.99 weight % (total),estimated by the compiler",99.99,Weight %,1941
90.96,24.0162,1.20081,None kPa,N/A,5526,['C'],A,Low temperature calorimetry set up,"not stated,99.99 weight % (total),estimated by the compiler",99.99,Weight %,1941
96.0,24.2295,1.21148,None kPa,N/A,5526,['C'],A,Low temperature calorimetry set up,"not stated,99.99 weight % (total),estimated by the compiler",99.99,Weight %,1941
101.77,24.5684,1.22842,None kPa,N/A,5526,['C'],A,Low temperature calorimetry set up,"not stated,99.99 weight % (total),estimated by the compiler",99.99,Weight %,1941
107.54,24.673,1.23365,None kPa,N/A,5526,['C'],A,Low temperature calorimetry set up,"not stated,99.99 weight % (total),estimated by the compiler",99.99,Weight %,1941
113.39,24.8153,1.24077,None kPa,N/A,5526,['C'],A,Low temperature calorimetry set up,"not stated,99.99 weight % (total),estimated by the compiler",99.99,Weight %,1941
120.37,24.8237,1.24118,None kPa,N/A,5526,['C'],A,Low temperature calorimetry set up,"not stated,99.99 weight % (total),estimated by the compiler",99.99,Weight %,1941
127.72,24.9199,1.246,None kPa,N/A,5526,['C'],A,Low temperature calorimetry set up,"not stated,99.99 weight % (total),estimated by the compiler",99.99,Weight %,1941
135.26,25.0789,1.25394,None kPa,N/A,5526,['C'],A,Low temperature calorimetry set up,"not stated,99.99 weight % (total),estimated by the compiler",99.99,Weight %,1941
143.4,25.263,1.26315,None kPa,N/A,5526,['C'],A,Low temperature calorimetry set up,"not stated,99.99 weight % (total),estimated by the compiler",99.99,Weight %,1941
151.63,25.2965,1.26482,None kPa,N/A,5526,['C'],A,Low temperature calorimetry set up,"not stated,99.99 weight % (total),estimated by the compiler",99.99,Weight %,1941
160.03,25.3927,1.26963,None kPa,N/A,5526,['C'],A,Low temperature calorimetry set up,"not stated,99.99 weight % (total),estimated by the compiler",99.99,Weight %,1941
167.97,25.4722,1.27361,None kPa,N/A,5526,['C'],A,Low temperature calorimetry set up,"not stated,99.99 weight % (total),estimated by the compiler",99.99,Weight %,1941
176.4,25.6814,1.28407,None kPa,N/A,5526,['C'],A,Low temperature calorimetry set up,"not stated,99.99 weight % (total),estimated by the compiler",99.99,Weight %,1941
184.48,25.7232,1.28616,None kPa,N/A,5526,['C'],A,Low temperature calorimetry set up,"not stated,99.99 weight % (total),estimated by the compiler",99.99,Weight %,1941
192.61,25.6856,1.28428,None kPa,N/A,5526,['C'],A,Low temperature calorimetry set up,"not stated,99.99 weight % (total),estimated by the compiler",99.99,Weight %,1941
200.75,25.7902,1.28951,None kPa,N/A,5526,['C'],A,Low temperature calorimetry set up,"not stated,99.99 weight % (total),estimated by the compiler",99.99,Weight %,1941
209.04,25.8948,1.29474,None kPa,N/A,5526,['C'],A,Low temperature calorimetry set up,"not stated,99.99 weight % (total),estimated by the compiler",99.99,Weight %,1941
217.61,26.0663,1.30332,None kPa,N/A,5526,['C'],A,Low temperature calorimetry set up,"not stated,99.99 weight % (total),estimated by the compiler",99.99,Weight %,1941
226.0,26.0747,1.30373,None kPa,N/A,5526,['C'],A,Low temperature calorimetry set up,"not stated,99.99 weight % (total),estimated by the compiler",99.99,Weight %,1941
234.99,26.2588,1.31294,None kPa,N/A,5526,['C'],A,Low temperature calorimetry set up,"not stated,99.99 weight % (total),estimated by the compiler",99.99,Weight %,1941
244.01,26.2881,1.3144,None kPa,N/A,5526,['C'],A,Low temperature calorimetry set up,"not stated,99.99 weight % (total),estimated by the compiler",99.99,Weight %,1941
252.58,26.4722,1.32361,None kPa,N/A,5526,['C'],A,Low temperature calorimetry set up,"not stated,99.99 weight % (total),estimated by the compiler",99.99,Weight %,1941
260.98,26.5349,1.32675,None kPa,N/A,5526,['C'],A,Low temperature calorimetry set up,"not stated,99.99 weight % (total),estimated by the compiler",99.99,Weight %,1941
269.44,26.5893,1.32947,None kPa,N/A,5526,['C'],A,Low temperature calorimetry set up,"not stated,99.99 weight % (total),estimated by the compiler",99.99,Weight %,1941
277.89,26.7232,1.33616,None kPa,N/A,5526,['C'],A,Low temperature calorimetry set up,"not stated,99.99 weight % (total),estimated by the compiler",99.99,Weight %,1941
284.66,26.8278,1.34139,None kPa,N/A,5526,['C'],A,Low temperature calorimetry set up,"not stated,99.99 weight % (total),estimated by the compiler",99.99,Weight %,1941
292.6,26.6814,1.33407,None kPa,N/A,5526,['C'],A,Low temperature calorimetry set up,"not stated,99.99 weight % (total),estimated by the compiler",99.99,Weight %,1941
299.91,26.8529,1.34265,None kPa,N/A,5526,['C'],A,Low temperature calorimetry set up,"not stated,99.99 weight % (total),estimated by the compiler",99.99,Weight %,1941
15.74,7.5312,0.37656,None kPa,N/A,5526,['C'],A,Low temperature calorimetry set up,"not stated,99.99 weight % (total),estimated by the compiler",99.99,Weight %,1941
19.06,10.3261,0.516306,None kPa,N/A,5526,['C'],A,Low temperature calorimetry set up,"not stated,99.99 weight % (total),estimated by the compiler",99.99,Weight %,1941
23.08,12.9369,0.646846,None kPa,N/A,5526,['C'],A,Low temperature calorimetry set up,"not stated,99.99 weight % (total),estimated by the compiler",99.99,Weight %,1941
27.78,15.4348,0.771739,None kPa,N/A,5526,['C'],A,Low temperature calorimetry set up,"not stated,99.99 weight % (total),estimated by the compiler",99.99,Weight %,1941
32.85,17.6356,0.881778,None kPa,N/A,5526,['C'],A,Low temperature calorimetry set up,"not stated,99.99 weight % (total),estimated by the compiler",99.99,Weight %,1941
37.79,19.0749,0.953743,None kPa,N/A,5526,['C'],A,Low temperature calorimetry set up,"not stated,99.99 weight % (total),estimated by the compiler",99.99,Weight %,1941
42.87,20.125,1.00625,None kPa,N/A,5526,['C'],A,Low temperature calorimetry set up,"not stated,99.99 weight % (total),estimated by the compiler",99.99,Weight %,1941
48.23,21.1125,1.05562,None kPa,N/A,5526,['C'],A,Low temperature calorimetry set up,"not stated,99.99 weight % (total),estimated by the compiler",99.99,Weight %,1941
53.42,21.9032,1.09516,None kPa,N/A,5526,['C'],A,Low temperature calorimetry set up,"not stated,99.99 weight % (total),estimated by the compiler",99.99,Weight %,1941
58.85,22.33,1.1165,None kPa,N/A,5526,['C'],A,Low temperature calorimetry set up,"not stated,99.99 weight % (total),estimated by the compiler",99.99,Weight %,1941
15.47,7.25924,0.362962,None kPa,N/A,5526,['C'],A,Low temperature calorimetry set up,"not stated,99.99 weight % (total),estimated by the compiler",99.99,Weight %,1941
18.77,10.0876,0.504381,None kPa,N/A,5526,['C'],A,Low temperature calorimetry set up,"not stated,99.99 weight % (total),estimated by the compiler",99.99,Weight %,1941
22.74,12.7152,0.635759,None kPa,N/A,5526,['C'],A,Low temperature calorimetry set up,"not stated,99.99 weight % (total),estimated by the compiler",99.99,Weight %,1941
27.06,15.0582,0.752911,None kPa,N/A,5526,['C'],A,Low temperature calorimetry set up,"not stated,99.99 weight % (total),estimated by the compiler",99.99,Weight %,1941
14.16,6.53122,0.326561,None kPa,N/A,5526,['C'],A,Low temperature calorimetry set up,"not stated,99.99 weight % (total),estimated by the compiler",99.99,Weight %,1941
16.95,8.9956,0.44978,None kPa,N/A,5526,['C'],A,Low temperature calorimetry set up,"not stated,99.99 weight % (total),estimated by the compiler",99.99,Weight %,1941
20.11,11.1587,0.557936,None kPa,N/A,5526,['C'],A,Low temperature calorimetry set up,"not stated,99.99 weight % (total),estimated by the compiler",99.99,Weight %,1941
23.62,13.6859,0.684293,None kPa,N/A,5526,['C'],A,Low temperature calorimetry set up,"not stated,99.99 weight % (total),estimated by the compiler",99.99,Weight %,1941
2.671,0.0437646,0.000875293,1.33322e-07 kPa,N/A,7273,['C'],A,Low temperature calorimetry set up,"origin: commercial source,99.99 % (total),stated by supplier,rod",99.99,Not Specified %,1952
2.814,0.0589526,0.00117905,None kPa,N/A,7273,['C'],A,Low temperature calorimetry set up,"origin: commercial source,99.99 % (total),stated by supplier,rod",99.99,Not Specified %,1952
1.781,0.0110039,0.000220078,None kPa,N/A,7273,['C'],A,Low temperature calorimetry set up,"origin: commercial source,99.99 % (total),stated by supplier,rod",99.99,Not Specified %,1952
1.837,0.0125938,0.000251877,None kPa,N/A,7273,['C'],A,Low temperature calorimetry set up,"origin: commercial source,99.99 % (total),stated by supplier,rod",99.99,Not Specified %,1952
1.847,0.0133051,0.000266102,None kPa,N/A,7273,['C'],A,Low temperature calorimetry set up,"origin: commercial source,99.99 % (total),stated by supplier,rod",99.99,Not Specified %,1952
1.903,0.0134725,0.00026945,None kPa,N/A,7273,['C'],A,Low temperature calorimetry set up,"origin: commercial source,99.99 % (total),stated by supplier,rod",99.99,Not Specified %,1952
1.926,0.0141838,0.000283675,None kPa,N/A,7273,['C'],A,Low temperature calorimetry set up,"origin: commercial source,99.99 % (total),stated by supplier,rod",99.99,Not Specified %,1952
1.974,0.0181167,0.000362334,None kPa,N/A,7273,['C'],A,Low temperature calorimetry set up,"origin: commercial source,99.99 % (total),stated by supplier,rod",99.99,Not Specified %,1952
2.312,0.0243509,0.000487018,None kPa,N/A,7273,['C'],A,Low temperature calorimetry set up,"origin: commercial source,99.99 % (total),stated by supplier,rod",99.99,Not Specified %,1952
2.449,0.0310871,0.000621742,None kPa,N/A,7273,['C'],A,Low temperature calorimetry set up,"origin: commercial source,99.99 % (total),stated by supplier,rod",99.99,Not Specified %,1952
2.58,0.0383673,0.000767346,None kPa,N/A,7273,['C'],A,Low temperature calorimetry set up,"origin: commercial source,99.99 % (total),stated by supplier,rod",99.99,Not Specified %,1952
2.704,0.053346,0.00106692,None kPa,N/A,7273,['C'],A,Low temperature calorimetry set up,"origin: commercial source,99.99 % (total),stated by supplier,rod",99.99,Not Specified %,1952
2.842,0.0595383,0.00119077,None kPa,N/A,7273,['C'],A,Low temperature calorimetry set up,"origin: commercial source,99.99 % (total),stated by supplier,rod",99.99,Not Specified %,1952
2.957,0.0636805,0.00127361,None kPa,N/A,7273,['C'],A,Low temperature calorimetry set up,"origin: commercial source,99.99 % (total),stated by supplier,rod",99.99,Not Specified %,1952
3.078,0.0683247,0.00136649,None kPa,N/A,7273,['C'],A,Low temperature calorimetry set up,"origin: commercial source,99.99 % (total),stated by supplier,rod",99.99,Not Specified %,1952
3.219,0.0802073,0.00160415,None kPa,N/A,7273,['C'],A,Low temperature calorimetry set up,"origin: commercial source,99.99 % (total),stated by supplier,rod",99.99,Not Specified %,1952
3.389,0.0788266,0.00157653,None kPa,N/A,7273,['C'],A,Low temperature calorimetry set up,"origin: commercial source,99.99 % (total),stated by supplier,rod",99.99,Not Specified %,1952
3.509,0.0901652,0.0018033,None kPa,N/A,7273,['C'],A,Low temperature calorimetry set up,"origin: commercial source,99.99 % (total),stated by supplier,rod",99.99,Not Specified %,1952
3.586,0.0991608,0.00198322,None kPa,N/A,7273,['C'],A,Low temperature calorimetry set up,"origin: commercial source,99.99 % (total),stated by supplier,rod",99.99,Not Specified %,1952
3.671,0.130541,0.00261082,None kPa,N/A,7273,['C'],A,Low temperature calorimetry set up,"origin: commercial source,99.99 % (total),stated by supplier,rod",99.99,Not Specified %,1952
72.28,23.4722,0.469445,1.33322e-07 kPa,N/A,7274,['C'],A,Low temperature calorimetry set up,"origin: commercial source,99.99 % (total),stated by supplier,rod",99.99,Not Specified %,1952
71.79,23.3467,0.466934,None kPa,N/A,7274,['C'],A,Low temperature calorimetry set up,"origin: commercial source,99.99 % (total),stated by supplier,rod",99.99,Not Specified %,1952
66.82,23.3049,0.466098,None kPa,N/A,7274,['C'],A,Low temperature calorimetry set up,"origin: commercial source,99.99 % (total),stated by supplier,rod",99.99,Not Specified %,1952
65.18,23.2212,0.464424,None kPa,N/A,7274,['C'],A,Low temperature calorimetry set up,"origin: commercial source,99.99 % (total),stated by supplier,rod",99.99,Not Specified %,1952
64.21,23.0957,0.461914,None kPa,N/A,7274,['C'],A,Low temperature calorimetry set up,"origin: commercial source,99.99 % (total),stated by supplier,rod",99.99,Not Specified %,1952
76.8,23.9743,0.479486,None kPa,N/A,7274,['C'],A,Low temperature calorimetry set up,"origin: commercial source,99.99 % (total),stated by supplier,rod",99.99,Not Specified %,1952
20.92,10.8366,0.216731,None kPa,N/A,7274,['C'],A,Low temperature calorimetry set up,"origin: commercial source,99.99 % (total),stated by supplier,rod",99.99,Not Specified %,1952
20.79,10.9202,0.218405,None kPa,N/A,7274,['C'],A,Low temperature calorimetry set up,"origin: commercial source,99.99 % (total),stated by supplier,rod",99.99,Not Specified %,1952
19.8,10.2508,0.205016,None kPa,N/A,7274,['C'],A,Low temperature calorimetry set up,"origin: commercial source,99.99 % (total),stated by supplier,rod",99.99,Not Specified %,1952
19.65,10.0834,0.201669,None kPa,N/A,7274,['C'],A,Low temperature calorimetry set up,"origin: commercial source,99.99 % (total),stated by supplier,rod",99.99,Not Specified %,1952
19.45,9.87424,0.197485,None kPa,N/A,7274,['C'],A,Low temperature calorimetry set up,"origin: commercial source,99.99 % (total),stated by supplier,rod",99.99,Not Specified %,1952
18.15,9.58136,0.191627,None kPa,N/A,7274,['C'],A,Low temperature calorimetry set up,"origin: commercial source,99.99 % (total),stated by supplier,rod",99.99,Not Specified %,1952
18.02,9.45584,0.189117,None kPa,N/A,7274,['C'],A,Low temperature calorimetry set up,"origin: commercial source,99.99 % (total),stated by supplier,rod",99.99,Not Specified %,1952
17.86,9.33032,0.186606,None kPa,N/A,7274,['C'],A,Low temperature calorimetry set up,"origin: commercial source,99.99 % (total),stated by supplier,rod",99.99,Not Specified %,1952
17.15,8.61904,0.172381,None kPa,N/A,7274,['C'],A,Low temperature calorimetry set up,"origin: commercial source,99.99 % (total),stated by supplier,rod",99.99,Not Specified %,1952
16.98,8.40984,0.168197,None kPa,N/A,7274,['C'],A,Low temperature calorimetry set up,"origin: commercial source,99.99 % (total),stated by supplier,rod",99.99,Not Specified %,1952
16.83,8.53536,0.170707,None kPa,N/A,7274,['C'],A,Low temperature calorimetry set up,"origin: commercial source,99.99 % (total),stated by supplier,rod",99.99,Not Specified %,1952
16.33,8.28432,0.165686,None kPa,N/A,7274,['C'],A,Low temperature calorimetry set up,"origin: commercial source,99.99 % (total),stated by supplier,rod",99.99,Not Specified %,1952
16.16,8.32616,0.166523,None kPa,N/A,7274,['C'],A,Low temperature calorimetry set up,"origin: commercial source,99.99 % (total),stated by supplier,rod",99.99,Not Specified %,1952
15.99,8.20064,0.164013,None kPa,N/A,7274,['C'],A,Low temperature calorimetry set up,"origin: commercial source,99.99 % (total),stated by supplier,rod",99.99,Not Specified %,1952
14.66,7.1128,0.142256,None kPa,N/A,7274,['C'],A,Low temperature calorimetry set up,"origin: commercial source,99.99 % (total),stated by supplier,rod",99.99,Not Specified %,1952
14.58,7.07096,0.141419,None kPa,N/A,7274,['C'],A,Low temperature calorimetry set up,"origin: commercial source,99.99 % (total),stated by supplier,rod",99.99,Not Specified %,1952
14.51,6.9036,0.138072,None kPa,N/A,7274,['C'],A,Low temperature calorimetry set up,"origin: commercial source,99.99 % (total),stated by supplier,rod",99.99,Not Specified %,1952
14.37,6.94544,0.138909,None kPa,N/A,7274,['C'],A,Low temperature calorimetry set up,"origin: commercial source,99.99 % (total),stated by supplier,rod",99.99,Not Specified %,1952
1.892,0.0191627,0.000383254,None kPa,N/A,7274,['C'],A,Low temperature calorimetry set up,"origin: commercial source,99.99 % (total),stated by supplier,rod",99.99,Not Specified %,1952
1.403,0.0106692,0.000213384,None kPa,N/A,7274,['C'],A,Low temperature calorimetry set up,"origin: commercial source,99.99 % (total),stated by supplier,rod",99.99,Not Specified %,1952
1.619,0.0113805,0.00022761,None kPa,N/A,7274,['C'],A,Low temperature calorimetry set up,"origin: commercial source,99.99 % (total),stated by supplier,rod",99.99,Not Specified %,1952
1.855,0.0246019,0.000492038,None kPa,N/A,7274,['C'],A,Low temperature calorimetry set up,"origin: commercial source,99.99 % (total),stated by supplier,rod",99.99,Not Specified %,1952
2.087,0.0246856,0.000493712,None kPa,N/A,7274,['C'],A,Low temperature calorimetry set up,"origin: commercial source,99.99 % (total),stated by supplier,rod",99.99,Not Specified %,1952
4.118,0.165686,0.00331373,None kPa,N/A,7274,['C'],A,Low temperature calorimetry set up,"origin: commercial source,99.99 % (total),stated by supplier,rod",99.99,Not Specified %,1952
3.295,0.089956,0.00179912,None kPa,N/A,7274,['C'],A,Low temperature calorimetry set up,"origin: commercial source,99.99 % (total),stated by supplier,rod",99.99,Not Specified %,1952
3.407,0.096232,0.00192464,None kPa,N/A,7274,['C'],A,Low temperature calorimetry set up,"origin: commercial source,99.99 % (total),stated by supplier,rod",99.99,Not Specified %,1952
3.535,0.103763,0.00207526,None kPa,N/A,7274,['C'],A,Low temperature calorimetry set up,"origin: commercial source,99.99 % (total),stated by supplier,rod",99.99,Not Specified %,1952
298.16,26.4429,0.132214,None kPa,N/A,8158,['C'],A,Drop ice or diphenyl ether calorimetry,"origin: commercial source,99.9 % (total),spectroscopy",99.9,Not Specified %,1954
300.0,26.4847,0.132424,None kPa,N/A,8158,['C'],A,Drop ice or diphenyl ether calorimetry,"origin: commercial source,99.9 % (total),spectroscopy",99.9,Not Specified %,1954
325.0,26.6939,0.13347,None kPa,N/A,8158,['C'],A,Drop ice or diphenyl ether calorimetry,"origin: commercial source,99.9 % (total),spectroscopy",99.9,Not Specified %,1954
0.431,0.00144,4.32e-05,None kPa,N/A,15378,['C'],A,Low temperature calorimetry set up,"not stated,99.9999 % (total),",99.9999,Not Specified %,1965
0.485,0.00167,5.01e-05,None kPa,N/A,15378,['C'],A,Low temperature calorimetry set up,"not stated,99.9999 % (total),",99.9999,Not Specified %,1965
0.545,0.0019,5.7e-05,None kPa,N/A,15378,['C'],A,Low temperature calorimetry set up,"not stated,99.9999 % (total),",99.9999,Not Specified %,1965
0.616,0.00224,6.72e-05,None kPa,N/A,15378,['C'],A,Low temperature calorimetry set up,"not stated,99.9999 % (total),",99.9999,Not Specified %,1965
0.741,0.0029,8.7e-05,None kPa,N/A,15378,['C'],A,Low temperature calorimetry set up,"not stated,99.9999 % (total),",99.9999,Not Specified %,1965
0.908,0.00396,0.0001188,None kPa,N/A,15378,['C'],A,Low temperature calorimetry set up,"not stated,99.9999 % (total),",99.9999,Not Specified %,1965
0.363,9e-05,2.7e-06,None kPa,N/A,15379,['C'],A,Low temperature calorimetry set up,"not stated,99.9999 % (total),",99.9999,Not Specified %,1965
0.379,9.8e-05,2.94e-06,None kPa,N/A,15379,['C'],A,Low temperature calorimetry set up,"not stated,99.9999 % (total),",99.9999,Not Specified %,1965
0.395,0.000116,3.48e-06,None kPa,N/A,15379,['C'],A,Low temperature calorimetry set up,"not stated,99.9999 % (total),",99.9999,Not Specified %,1965
0.434,0.000147,4.41e-06,None kPa,N/A,15379,['C'],A,Low temperature calorimetry set up,"not stated,99.9999 % (total),",99.9999,Not Specified %,1965
0.498,0.000221,6.63e-06,None kPa,N/A,15379,['C'],A,Low temperature calorimetry set up,"not stated,99.9999 % (total),",99.9999,Not Specified %,1965
0.588,0.000362,1.086e-05,None kPa,N/A,15379,['C'],A,Low temperature calorimetry set up,"not stated,99.9999 % (total),",99.9999,Not Specified %,1965
0.667,0.000527,1.581e-05,None kPa,N/A,15379,['C'],A,Low temperature calorimetry set up,"not stated,99.9999 % (total),",99.9999,Not Specified %,1965
0.768,0.000814,2.442e-05,None kPa,N/A,15379,['C'],A,Low temperature calorimetry set up,"not stated,99.9999 % (total),",99.9999,Not Specified %,1965
0.9,0.001303,3.909e-05,None kPa,N/A,15379,['C'],A,Low temperature calorimetry set up,"not stated,99.9999 % (total),",99.9999,Not Specified %,1965
1.067,0.00219,6.57e-05,None kPa,N/A,15379,['C'],A,Low temperature calorimetry set up,"not stated,99.9999 % (total),",99.9999,Not Specified %,1965
1.175,0.00293,8.79e-05,None kPa,N/A,15379,['C'],A,Low temperature calorimetry set up,"not stated,99.9999 % (total),",99.9999,Not Specified %,1965
0.472,0.000192,5.76e-06,None kPa,N/A,15379,['C'],A,Low temperature calorimetry set up,"not stated,99.9999 % (total),",99.9999,Not Specified %,1965
0.526,0.000261,7.83e-06,None kPa,N/A,15379,['C'],A,Low temperature calorimetry set up,"not stated,99.9999 % (total),",99.9999,Not Specified %,1965
0.609,0.000401,1.203e-05,None kPa,N/A,15379,['C'],A,Low temperature calorimetry set up,"not stated,99.9999 % (total),",99.9999,Not Specified %,1965
0.7,0.000602,1.806e-05,None kPa,N/A,15379,['C'],A,Low temperature calorimetry set up,"not stated,99.9999 % (total),",99.9999,Not Specified %,1965
0.827,0.000998,2.994e-05,None kPa,N/A,15379,['C'],A,Low temperature calorimetry set up,"not stated,99.9999 % (total),",99.9999,Not Specified %,1965
0.964,0.00157,4.71e-05,None kPa,N/A,15379,['C'],A,Low temperature calorimetry set up,"not stated,99.9999 % (total),",99.9999,Not Specified %,1965
2.0,0.0244,0.00084,None kPa,N/A,15380,['C'],A,Low temperature calorimetry set up,"not stated,99.9999 % (total),",99.9999,Not Specified %,1965
2.05,0.02624,0.00092,None kPa,N/A,15380,['C'],A,Low temperature calorimetry set up,"not stated,99.9999 % (total),",99.9999,Not Specified %,1965
2.1,0.02821,0.001,None kPa,N/A,15380,['C'],A,Low temperature calorimetry set up,"not stated,99.9999 % (total),",99.9999,Not Specified %,1965
2.15,0.0303,0.0011,None kPa,N/A,15380,['C'],A,Low temperature calorimetry set up,"not stated,99.9999 % (total),",99.9999,Not Specified %,1965
2.2,0.03252,0.0012,None kPa,N/A,15380,['C'],A,Low temperature calorimetry set up,"not stated,99.9999 % (total),",99.9999,Not Specified %,1965
2.25,0.03488,0.00131,None kPa,N/A,15380,['C'],A,Low temperature calorimetry set up,"not stated,99.9999 % (total),",99.9999,Not Specified %,1965
2.3,0.0374,0.00143,None kPa,N/A,15380,['C'],A,Low temperature calorimetry set up,"not stated,99.9999 % (total),",99.9999,Not Specified %,1965
2.35,0.04006,0.00156,None kPa,N/A,15380,['C'],A,Low temperature calorimetry set up,"not stated,99.9999 % (total),",99.9999,Not Specified %,1965
2.4,0.04289,0.0017,None kPa,N/A,15380,['C'],A,Low temperature calorimetry set up,"not stated,99.9999 % (total),",99.9999,Not Specified %,1965
2.45,0.04589,0.00185,None kPa,N/A,15380,['C'],A,Low temperature calorimetry set up,"not stated,99.9999 % (total),",99.9999,Not Specified %,1965
2.5,0.04906,0.00201,None kPa,N/A,15380,['C'],A,Low temperature calorimetry set up,"not stated,99.9999 % (total),",99.9999,Not Specified %,1965
2.55,0.05243,0.00219,None kPa,N/A,15380,['C'],A,Low temperature calorimetry set up,"not stated,99.9999 % (total),",99.9999,Not Specified %,1965
2.6,0.05599,0.00237,None kPa,N/A,15380,['C'],A,Low temperature calorimetry set up,"not stated,99.9999 % (total),",99.9999,Not Specified %,1965
2.65,0.05975,0.00258,None kPa,N/A,15380,['C'],A,Low temperature calorimetry set up,"not stated,99.9999 % (total),",99.9999,Not Specified %,1965
2.7,0.06373,0.00279,None kPa,N/A,15380,['C'],A,Low temperature calorimetry set up,"not stated,99.9999 % (total),",99.9999,Not Specified %,1965
2.75,0.06794,0.00302,None kPa,N/A,15380,['C'],A,Low temperature calorimetry set up,"not stated,99.9999 % (total),",99.9999,Not Specified %,1965
2.8,0.07238,0.00327,None kPa,N/A,15380,['C'],A,Low temperature calorimetry set up,"not stated,99.9999 % (total),",99.9999,Not Specified %,1965
2.85,0.07706,0.00354,None kPa,N/A,15380,['C'],A,Low temperature calorimetry set up,"not stated,99.9999 % (total),",99.9999,Not Specified %,1965
2.9,0.082,0.00383,None kPa,N/A,15380,['C'],A,Low temperature calorimetry set up,"not stated,99.9999 % (total),",99.9999,Not Specified %,1965
2.95,0.08721,0.00413,None kPa,N/A,15380,['C'],A,Low temperature calorimetry set up,"not stated,99.9999 % (total),",99.9999,Not Specified %,1965
3.0,0.0927,0.00445,None kPa,N/A,15380,['C'],A,Low temperature calorimetry set up,"not stated,99.9999 % (total),",99.9999,Not Specified %,1965
1.68,0.013,0.00039,None kPa,N/A,15381,['C'],A,Low temperature calorimetry set up,"not stated,99.9999 % (total),",99.9999,Not Specified %,1965
1.907,0.0176,0.000528,None kPa,N/A,15381,['C'],A,Low temperature calorimetry set up,"not stated,99.9999 % (total),",99.9999,Not Specified %,1965
2.238,0.0261,0.000783,None kPa,N/A,15381,['C'],A,Low temperature calorimetry set up,"not stated,99.9999 % (total),",99.9999,Not Specified %,1965
2.44,0.0328,0.000984,None kPa,N/A,15381,['C'],A,Low temperature calorimetry set up,"not stated,99.9999 % (total),",99.9999,Not Specified %,1965
2.658,0.0412,0.001236,None kPa,N/A,15381,['C'],A,Low temperature calorimetry set up,"not stated,99.9999 % (total),",99.9999,Not Specified %,1965
2.889,0.0519,0.001557,None kPa,N/A,15381,['C'],A,Low temperature calorimetry set up,"not stated,99.9999 % (total),",99.9999,Not Specified %,1965
3.129,0.0654,0.001962,None kPa,N/A,15381,['C'],A,Low temperature calorimetry set up,"not stated,99.9999 % (total),",99.9999,Not Specified %,1965
3.376,0.0823,0.002469,None kPa,N/A,15381,['C'],A,Low temperature calorimetry set up,"not stated,99.9999 % (total),",99.9999,Not Specified %,1965
3.7,0.109,0.00327,None kPa,N/A,15381,['C'],A,Low temperature calorimetry set up,"not stated,99.9999 % (total),",99.9999,Not Specified %,1965
4.072,0.149,0.00447,None kPa,N/A,15381,['C'],A,Low temperature calorimetry set up,"not stated,99.9999 % (total),",99.9999,Not Specified %,1965
4.41,0.195,0.00585,None kPa,N/A,15381,['C'],A,Low temperature calorimetry set up,"not stated,99.9999 % (total),",99.9999,Not Specified %,1965
1.007,0.00471,0.0001413,None kPa,N/A,15381,['C'],A,Low temperature calorimetry set up,"not stated,99.9999 % (total),",99.9999,Not Specified %,1965
1.168,0.00623,0.0001869,None kPa,N/A,15381,['C'],A,Low temperature calorimetry set up,"not stated,99.9999 % (total),",99.9999,Not Specified %,1965
1.282,0.00746,0.0002238,None kPa,N/A,15381,['C'],A,Low temperature calorimetry set up,"not stated,99.9999 % (total),",99.9999,Not Specified %,1965
1.414,0.00909,0.0002727,None kPa,N/A,15381,['C'],A,Low temperature calorimetry set up,"not stated,99.9999 % (total),",99.9999,Not Specified %,1965
1.546,0.011,0.00033,None kPa,N/A,15381,['C'],A,Low temperature calorimetry set up,"not stated,99.9999 % (total),",99.9999,Not Specified %,1965
1.716,0.0138,0.000414,None kPa,N/A,15381,['C'],A,Low temperature calorimetry set up,"not stated,99.9999 % (total),",99.9999,Not Specified %,1965
1.819,0.0158,0.000474,None kPa,N/A,15381,['C'],A,Low temperature calorimetry set up,"not stated,99.9999 % (total),",99.9999,Not Specified %,1965
1.983,0.0194,0.000582,None kPa,N/A,15381,['C'],A,Low temperature calorimetry set up,"not stated,99.9999 % (total),",99.9999,Not Specified %,1965
2.046,0.021,0.00063,None kPa,N/A,15381,['C'],A,Low temperature calorimetry set up,"not stated,99.9999 % (total),",99.9999,Not Specified %,1965
1.098,0.00235,7.05e-05,None kPa,N/A,15382,['C'],A,Low temperature calorimetry set up,"not stated,99.9999 % (total),",99.9999,Not Specified %,1965
1.272,0.00368,0.0001104,None kPa,N/A,15382,['C'],A,Low temperature calorimetry set up,"not stated,99.9999 % (total),",99.9999,Not Specified %,1965
1.408,0.005,0.00015,None kPa,N/A,15382,['C'],A,Low temperature calorimetry set up,"not stated,99.9999 % (total),",99.9999,Not Specified %,1965
1.578,0.00707,0.0002121,None kPa,N/A,15382,['C'],A,Low temperature calorimetry set up,"not stated,99.9999 % (total),",99.9999,Not Specified %,1965
1.753,0.00972,0.0002916,None kPa,N/A,15382,['C'],A,Low temperature calorimetry set up,"not stated,99.9999 % (total),",99.9999,Not Specified %,1965
1.958,0.0138,0.000414,None kPa,N/A,15382,['C'],A,Low temperature calorimetry set up,"not stated,99.9999 % (total),",99.9999,Not Specified %,1965
2.18,0.0195,0.000585,None kPa,N/A,15382,['C'],A,Low temperature calorimetry set up,"not stated,99.9999 % (total),",99.9999,Not Specified %,1965
2.366,0.0253,0.000759,None kPa,N/A,15382,['C'],A,Low temperature calorimetry set up,"not stated,99.9999 % (total),",99.9999,Not Specified %,1965
2.514,0.0309,0.000927,None kPa,N/A,15382,['C'],A,Low temperature calorimetry set up,"not stated,99.9999 % (total),",99.9999,Not Specified %,1965
2.662,0.0372,0.001116,None kPa,N/A,15382,['C'],A,Low temperature calorimetry set up,"not stated,99.9999 % (total),",99.9999,Not Specified %,1965
2.851,0.0469,0.001407,None kPa,N/A,15382,['C'],A,Low temperature calorimetry set up,"not stated,99.9999 % (total),",99.9999,Not Specified %,1965
3.004,0.0559,0.001677,None kPa,N/A,15382,['C'],A,Low temperature calorimetry set up,"not stated,99.9999 % (total),",99.9999,Not Specified %,1965
1.357,0.00444,0.0001332,None kPa,N/A,15382,['C'],A,Low temperature calorimetry set up,"not stated,99.9999 % (total),",99.9999,Not Specified %,1965
1.723,0.0092,0.000276,None kPa,N/A,15382,['C'],A,Low temperature calorimetry set up,"not stated,99.9999 % (total),",99.9999,Not Specified %,1965
2.032,0.0153,0.000459,None kPa,N/A,15382,['C'],A,Low temperature calorimetry set up,"not stated,99.9999 % (total),",99.9999,Not Specified %,1965
2.529,0.0306,0.000918,None kPa,N/A,15382,['C'],A,Low temperature calorimetry set up,"not stated,99.9999 % (total),",99.9999,Not Specified %,1965
2.818,0.0431,0.001293,None kPa,N/A,15382,['C'],A,Low temperature calorimetry set up,"not stated,99.9999 % (total),",99.9999,Not Specified %,1965
3.158,0.0656,0.001968,None kPa,N/A,15382,['C'],A,Low temperature calorimetry set up,"not stated,99.9999 % (total),",99.9999,Not Specified %,1965
3.347,0.0762,0.002286,None kPa,N/A,15382,['C'],A,Low temperature calorimetry set up,"not stated,99.9999 % (total),",99.9999,Not Specified %,1965
3.599,0.0979,0.002937,None kPa,N/A,15382,['C'],A,Low temperature calorimetry set up,"not stated,99.9999 % (total),",99.9999,Not Specified %,1965
3.889,0.128,0.00384,None kPa,N/A,15382,['C'],A,Low temperature calorimetry set up,"not stated,99.9999 % (total),",99.9999,Not Specified %,1965
4.117,0.157,0.00471,None kPa,N/A,15382,['C'],A,Low temperature calorimetry set up,"not stated,99.9999 % (total),",99.9999,Not Specified %,1965
4.45,0.209,0.00627,None kPa,N/A,15382,['C'],A,Low temperature calorimetry set up,"not stated,99.9999 % (total),",99.9999,Not Specified %,1965
304.35,26.5349,0.132675,6.66612 kPa,N/A,18059,['C'],A,Vacuum adiabatic calorimetry,"origin: commercial source,99.995 % (total),stated by supplier,rod",99.995,Not Specified %,1968
316.29,26.6228,0.133114,None kPa,N/A,18059,['C'],A,Vacuum adiabatic calorimetry,"origin: commercial source,99.995 % (total),stated by supplier,rod",99.995,Not Specified %,1968
328.17,26.7274,0.133637,None kPa,N/A,18059,['C'],A,Vacuum adiabatic calorimetry,"origin: commercial source,99.995 % (total),stated by supplier,rod",99.995,Not Specified %,1968
347.29,26.9324,0.134662,None kPa,N/A,18059,['C'],A,Vacuum adiabatic calorimetry,"origin: commercial source,99.995 % (total),stated by supplier,rod",99.995,Not Specified %,1968
358.95,26.9952,0.134976,None kPa,N/A,18059,['C'],A,Vacuum adiabatic calorimetry,"origin: commercial source,99.995 % (total),stated by supplier,rod",99.995,Not Specified %,1968
369.8,27.0998,0.135499,None kPa,N/A,18059,['C'],A,Vacuum adiabatic calorimetry,"origin: commercial source,99.995 % (total),stated by supplier,rod",99.995,Not Specified %,1968
378.3,27.1709,0.135854,None kPa,N/A,18059,['C'],A,Vacuum adiabatic calorimetry,"origin: commercial source,99.995 % (total),stated by supplier,rod",99.995,Not Specified %,1968
393.17,27.3341,0.13667,None kPa,N/A,18059,['C'],A,Vacuum adiabatic calorimetry,"origin: commercial source,99.995 % (total),stated by supplier,rod",99.995,Not Specified %,1968
423.28,27.6688,0.138344,None kPa,N/A,18059,['C'],A,Vacuum adiabatic calorimetry,"origin: commercial source,99.995 % (total),stated by supplier,rod",99.995,Not Specified %,1968
434.92,27.7943,0.138972,None kPa,N/A,18059,['C'],A,Vacuum adiabatic calorimetry,"origin: commercial source,99.995 % (total),stated by supplier,rod",99.995,Not Specified %,1968
446.51,27.9366,0.139683,None kPa,N/A,18059,['C'],A,Vacuum adiabatic calorimetry,"origin: commercial source,99.995 % (total),stated by supplier,rod",99.995,Not Specified %,1968
457.4,28.0537,0.140269,None kPa,N/A,18059,['C'],A,Vacuum adiabatic calorimetry,"origin: commercial source,99.995 % (total),stated by supplier,rod",99.995,Not Specified %,1968
458.03,28.0495,0.140248,None kPa,N/A,18059,['C'],A,Vacuum adiabatic calorimetry,"origin: commercial source,99.995 % (total),stated by supplier,rod",99.995,Not Specified %,1968
469.48,28.2755,0.141377,None kPa,N/A,18059,['C'],A,Vacuum adiabatic calorimetry,"origin: commercial source,99.995 % (total),stated by supplier,rod",99.995,Not Specified %,1968
471.84,28.2922,0.141461,None kPa,N/A,18059,['C'],A,Vacuum adiabatic calorimetry,"origin: commercial source,99.995 % (total),stated by supplier,rod",99.995,Not Specified %,1968
480.88,28.3717,0.141859,None kPa,N/A,18059,['C'],A,Vacuum adiabatic calorimetry,"origin: commercial source,99.995 % (total),stated by supplier,rod",99.995,Not Specified %,1968
493.23,28.5014,0.142507,None kPa,N/A,18059,['C'],A,Vacuum adiabatic calorimetry,"origin: commercial source,99.995 % (total),stated by supplier,rod",99.995,Not Specified %,1968
493.89,28.5391,0.142695,None kPa,N/A,18059,['C'],A,Vacuum adiabatic calorimetry,"origin: commercial source,99.995 % (total),stated by supplier,rod",99.995,Not Specified %,1968
521.47,28.8822,0.144411,None kPa,N/A,18059,['C'],A,Vacuum adiabatic calorimetry,"origin: commercial source,99.995 % (total),stated by supplier,rod",99.995,Not Specified %,1968
525.0,28.9533,0.144766,None kPa,N/A,18059,['C'],A,Vacuum adiabatic calorimetry,"origin: commercial source,99.995 % (total),stated by supplier,rod",99.995,Not Specified %,1968
532.46,28.9909,0.144955,None kPa,N/A,18059,['C'],A,Vacuum adiabatic calorimetry,"origin: commercial source,99.995 % (total),stated by supplier,rod",99.995,Not Specified %,1968
