Repository: amr8004/PureElementPRL

# Pure Element Thermodynamic modeling with 3rd generation CALPHAD models for multiple elements

## Description
Jupyter notebook for modeling pure elements with selected models via python tools pycalphad and ESPEI

## Running Tutorial
Creating a codespace should immediately open the desired notebook. Just change the element as desired (non-case sensitive) and set what SGTE structure (FCC_A1, BCC_A2, etc.) you would like to compare against.

## Further Resources

## Citation

File: CpCSV/Pd_CP_data.csv (part 2 of 2)
Temperature: K,Heat capacity at constant pressure Cp: J/K/mol,Uncertainty,Pressure,Ref Temp,Data Set ID,State,Representation,Method,Description,Purity,Purity Units,Year
81.62,15.3816,0.307633,None kPa,N/A,12841,['C'],A,Low temperature calorimetry set up,"not stated,99.96 % (total),,ingot",99.96,Not Specified %,1962
82.1,15.6837,0.313674,None kPa,N/A,12841,['C'],A,Low temperature calorimetry set up,"not stated,99.96 % (total),,ingot",99.96,Not Specified %,1962
82.66,15.5477,0.310955,None kPa,N/A,12841,['C'],A,Low temperature calorimetry set up,"not stated,99.96 % (total),,ingot",99.96,Not Specified %,1962
82.99,15.677,0.313541,None kPa,N/A,12841,['C'],A,Low temperature calorimetry set up,"not stated,99.96 % (total),,ingot",99.96,Not Specified %,1962
83.49,15.7293,0.314587,None kPa,N/A,12841,['C'],A,Low temperature calorimetry set up,"not stated,99.96 % (total),,ingot",99.96,Not Specified %,1962
83.8,15.9092,0.318185,None kPa,N/A,12841,['C'],A,Low temperature calorimetry set up,"not stated,99.96 % (total),,ingot",99.96,Not Specified %,1962
84.2,15.9791,0.319582,None kPa,N/A,12841,['C'],A,Low temperature calorimetry set up,"not stated,99.96 % (total),,ingot",99.96,Not Specified %,1962
85.1,16.0921,0.321842,None kPa,N/A,12841,['C'],A,Low temperature calorimetry set up,"not stated,99.96 % (total),,ingot",99.96,Not Specified %,1962
85.73,16.0946,0.321892,None kPa,N/A,12841,['C'],A,Low temperature calorimetry set up,"not stated,99.96 % (total),,ingot",99.96,Not Specified %,1962
85.84,16.0251,0.320503,None kPa,N/A,12841,['C'],A,Low temperature calorimetry set up,"not stated,99.96 % (total),,ingot",99.96,Not Specified %,1962
86.1,16.0791,0.321582,None kPa,N/A,12841,['C'],A,Low temperature calorimetry set up,"not stated,99.96 % (total),,ingot",99.96,Not Specified %,1962
86.44,15.9699,0.319398,None kPa,N/A,12841,['C'],A,Low temperature calorimetry set up,"not stated,99.96 % (total),,ingot",99.96,Not Specified %,1962
86.75,16.4289,0.328578,None kPa,N/A,12841,['C'],A,Low temperature calorimetry set up,"not stated,99.96 % (total),,ingot",99.96,Not Specified %,1962
86.77,16.3435,0.326871,None kPa,N/A,12841,['C'],A,Low temperature calorimetry set up,"not stated,99.96 % (total),,ingot",99.96,Not Specified %,1962
87.42,16.3406,0.326812,None kPa,N/A,12841,['C'],A,Low temperature calorimetry set up,"not stated,99.96 % (total),,ingot",99.96,Not Specified %,1962
87.84,16.4933,0.329867,None kPa,N/A,12841,['C'],A,Low temperature calorimetry set up,"not stated,99.96 % (total),,ingot",99.96,Not Specified %,1962
88.5,16.5017,0.330034,None kPa,N/A,12841,['C'],A,Low temperature calorimetry set up,"not stated,99.96 % (total),,ingot",99.96,Not Specified %,1962
89.29,16.7699,0.335398,None kPa,N/A,12841,['C'],A,Low temperature calorimetry set up,"not stated,99.96 % (total),,ingot",99.96,Not Specified %,1962
89.95,16.7745,0.33549,None kPa,N/A,12841,['C'],A,Low temperature calorimetry set up,"not stated,99.96 % (total),,ingot",99.96,Not Specified %,1962
90.28,16.7979,0.335958,None kPa,N/A,12841,['C'],A,Low temperature calorimetry set up,"not stated,99.96 % (total),,ingot",99.96,Not Specified %,1962
90.74,16.8239,0.336477,None kPa,N/A,12841,['C'],A,Low temperature calorimetry set up,"not stated,99.96 % (total),,ingot",99.96,Not Specified %,1962
91.78,17.1264,0.342527,None kPa,N/A,12841,['C'],A,Low temperature calorimetry set up,"not stated,99.96 % (total),,ingot",99.96,Not Specified %,1962
92.16,17.2067,0.344134,None kPa,N/A,12841,['C'],A,Low temperature calorimetry set up,"not stated,99.96 % (total),,ingot",99.96,Not Specified %,1962
92.78,17.3837,0.347674,None kPa,N/A,12841,['C'],A,Low temperature calorimetry set up,"not stated,99.96 % (total),,ingot",99.96,Not Specified %,1962
93.22,17.3305,0.346611,None kPa,N/A,12841,['C'],A,Low temperature calorimetry set up,"not stated,99.96 % (total),,ingot",99.96,Not Specified %,1962
93.6,17.3929,0.347858,None kPa,N/A,12841,['C'],A,Low temperature calorimetry set up,"not stated,99.96 % (total),,ingot",99.96,Not Specified %,1962
94.7,17.5661,0.351322,None kPa,N/A,12841,['C'],A,Low temperature calorimetry set up,"not stated,99.96 % (total),,ingot",99.96,Not Specified %,1962
95.03,17.6515,0.353029,None kPa,N/A,12841,['C'],A,Low temperature calorimetry set up,"not stated,99.96 % (total),,ingot",99.96,Not Specified %,1962
95.47,17.6699,0.353397,None kPa,N/A,12841,['C'],A,Low temperature calorimetry set up,"not stated,99.96 % (total),,ingot",99.96,Not Specified %,1962
95.92,17.7485,0.354971,None kPa,N/A,12841,['C'],A,Low temperature calorimetry set up,"not stated,99.96 % (total),,ingot",99.96,Not Specified %,1962
96.66,17.7326,0.354653,None kPa,N/A,12841,['C'],A,Low temperature calorimetry set up,"not stated,99.96 % (total),,ingot",99.96,Not Specified %,1962
97.49,17.8577,0.357155,None kPa,N/A,12841,['C'],A,Low temperature calorimetry set up,"not stated,99.96 % (total),,ingot",99.96,Not Specified %,1962
98.63,17.9305,0.358611,None kPa,N/A,12841,['C'],A,Low temperature calorimetry set up,"not stated,99.96 % (total),,ingot",99.96,Not Specified %,1962
99.27,18.0335,0.360669,None kPa,N/A,12841,['C'],A,Low temperature calorimetry set up,"not stated,99.96 % (total),,ingot",99.96,Not Specified %,1962
99.7,18.2004,0.364008,None kPa,N/A,12841,['C'],A,Low temperature calorimetry set up,"not stated,99.96 % (total),,ingot",99.96,Not Specified %,1962
100.31,18.3222,0.366443,None kPa,N/A,12841,['C'],A,Low temperature calorimetry set up,"not stated,99.96 % (total),,ingot",99.96,Not Specified %,1962
101.05,18.3335,0.366669,None kPa,N/A,12841,['C'],A,Low temperature calorimetry set up,"not stated,99.96 % (total),,ingot",99.96,Not Specified %,1962
101.7,18.2916,0.365832,None kPa,N/A,12841,['C'],A,Low temperature calorimetry set up,"not stated,99.96 % (total),,ingot",99.96,Not Specified %,1962
102.52,18.5556,0.371112,None kPa,N/A,12841,['C'],A,Low temperature calorimetry set up,"not stated,99.96 % (total),,ingot",99.96,Not Specified %,1962
103.13,18.4619,0.369238,None kPa,N/A,12841,['C'],A,Low temperature calorimetry set up,"not stated,99.96 % (total),,ingot",99.96,Not Specified %,1962
103.66,18.6071,0.372142,None kPa,N/A,12841,['C'],A,Low temperature calorimetry set up,"not stated,99.96 % (total),,ingot",99.96,Not Specified %,1962
104.1,18.6523,0.373045,None kPa,N/A,12841,['C'],A,Low temperature calorimetry set up,"not stated,99.96 % (total),,ingot",99.96,Not Specified %,1962
104.91,18.638,0.372761,None kPa,N/A,12841,['C'],A,Low temperature calorimetry set up,"not stated,99.96 % (total),,ingot",99.96,Not Specified %,1962
1.0,0.00962145,0.00014,None kPa,N/A,17107,['C'],A,Low temperature calorimetry set up,"origin: commercial source,99.999 weight % (total),stated by supplier,chunk",99.999,Weight %,1967
2.0,0.0197916,0.00028,None kPa,N/A,17107,['C'],A,Low temperature calorimetry set up,"origin: commercial source,99.999 weight % (total),stated by supplier,chunk",99.999,Weight %,1967
3.0,0.0310592,0.00042,None kPa,N/A,17107,['C'],A,Low temperature calorimetry set up,"origin: commercial source,99.999 weight % (total),stated by supplier,chunk",99.999,Weight %,1967
4.0,0.0439728,0.00056,None kPa,N/A,17107,['C'],A,Low temperature calorimetry set up,"origin: commercial source,99.999 weight % (total),stated by supplier,chunk",99.999,Weight %,1967
4.42,0.047,0.00235,None kPa,N/A,15015,['C'],A,Low temperature calorimetry set up,"not stated,99.99 % (total),,chunk",99.99,Not Specified %,1964
5.15,0.062,0.0031,None kPa,N/A,15015,['C'],A,Low temperature calorimetry set up,"not stated,99.99 % (total),,chunk",99.99,Not Specified %,1964
6.24,0.084,0.0042,None kPa,N/A,15015,['C'],A,Low temperature calorimetry set up,"not stated,99.99 % (total),,chunk",99.99,Not Specified %,1964
7.08,0.102,0.0051,None kPa,N/A,15015,['C'],A,Low temperature calorimetry set up,"not stated,99.99 % (total),,chunk",99.99,Not Specified %,1964
7.16,0.104,0.0052,None kPa,N/A,15015,['C'],A,Low temperature calorimetry set up,"not stated,99.99 % (total),,chunk",99.99,Not Specified %,1964
8.24,0.131,0.00655,None kPa,N/A,15015,['C'],A,Low temperature calorimetry set up,"not stated,99.99 % (total),,chunk",99.99,Not Specified %,1964
9.15,0.159,0.00795,None kPa,N/A,15015,['C'],A,Low temperature calorimetry set up,"not stated,99.99 % (total),,chunk",99.99,Not Specified %,1964
10.15,0.198,0.0099,None kPa,N/A,15015,['C'],A,Low temperature calorimetry set up,"not stated,99.99 % (total),,chunk",99.99,Not Specified %,1964
11.17,0.245,0.01225,None kPa,N/A,15015,['C'],A,Low temperature calorimetry set up,"not stated,99.99 % (total),,chunk",99.99,Not Specified %,1964
12.16,0.299,0.01495,None kPa,N/A,15015,['C'],A,Low temperature calorimetry set up,"not stated,99.99 % (total),,chunk",99.99,Not Specified %,1964
13.16,0.359,0.01795,None kPa,N/A,15015,['C'],A,Low temperature calorimetry set up,"not stated,99.99 % (total),,chunk",99.99,Not Specified %,1964
14.3,0.422,0.0211,None kPa,N/A,15015,['C'],A,Low temperature calorimetry set up,"not stated,99.99 % (total),,chunk",99.99,Not Specified %,1964
15.18,0.498,0.0249,None kPa,N/A,15015,['C'],A,Low temperature calorimetry set up,"not stated,99.99 % (total),,chunk",99.99,Not Specified %,1964
16.23,0.593,0.02965,None kPa,N/A,15015,['C'],A,Low temperature calorimetry set up,"not stated,99.99 % (total),,chunk",99.99,Not Specified %,1964
17.17,0.715,0.03575,None kPa,N/A,15015,['C'],A,Low temperature calorimetry set up,"not stated,99.99 % (total),,chunk",99.99,Not Specified %,1964
18.23,0.792,0.0396,None kPa,N/A,15015,['C'],A,Low temperature calorimetry set up,"not stated,99.99 % (total),,chunk",99.99,Not Specified %,1964
19.2,0.909,0.04545,None kPa,N/A,15015,['C'],A,Low temperature calorimetry set up,"not stated,99.99 % (total),,chunk",99.99,Not Specified %,1964
20.2,1.04,0.052,None kPa,N/A,15015,['C'],A,Low temperature calorimetry set up,"not stated,99.99 % (total),,chunk",99.99,Not Specified %,1964
22.49,1.35,0.0675,None kPa,N/A,15015,['C'],A,Low temperature calorimetry set up,"not stated,99.99 % (total),,chunk",99.99,Not Specified %,1964
24.38,1.66,0.083,None kPa,N/A,15015,['C'],A,Low temperature calorimetry set up,"not stated,99.99 % (total),,chunk",99.99,Not Specified %,1964
26.33,2.06,0.103,None kPa,N/A,15015,['C'],A,Low temperature calorimetry set up,"not stated,99.99 % (total),,chunk",99.99,Not Specified %,1964
28.59,2.47,0.1235,None kPa,N/A,15015,['C'],A,Low temperature calorimetry set up,"not stated,99.99 % (total),,chunk",99.99,Not Specified %,1964
30.57,2.88,0.144,None kPa,N/A,15015,['C'],A,Low temperature calorimetry set up,"not stated,99.99 % (total),,chunk",99.99,Not Specified %,1964
32.47,3.3,0.165,None kPa,N/A,15015,['C'],A,Low temperature calorimetry set up,"not stated,99.99 % (total),,chunk",99.99,Not Specified %,1964
34.72,3.86,0.193,None kPa,N/A,15015,['C'],A,Low temperature calorimetry set up,"not stated,99.99 % (total),,chunk",99.99,Not Specified %,1964
36.66,4.38,0.219,None kPa,N/A,15015,['C'],A,Low temperature calorimetry set up,"not stated,99.99 % (total),,chunk",99.99,Not Specified %,1964
38.47,4.91,0.2455,None kPa,N/A,15015,['C'],A,Low temperature calorimetry set up,"not stated,99.99 % (total),,chunk",99.99,Not Specified %,1964
40.65,5.41,0.2705,None kPa,N/A,15015,['C'],A,Low temperature calorimetry set up,"not stated,99.99 % (total),,chunk",99.99,Not Specified %,1964
45.36,6.78,0.339,None kPa,N/A,15015,['C'],A,Low temperature calorimetry set up,"not stated,99.99 % (total),,chunk",99.99,Not Specified %,1964
50.64,8.48,0.424,None kPa,N/A,15015,['C'],A,Low temperature calorimetry set up,"not stated,99.99 % (total),,chunk",99.99,Not Specified %,1964
55.51,9.83,0.4915,None kPa,N/A,15015,['C'],A,Low temperature calorimetry set up,"not stated,99.99 % (total),,chunk",99.99,Not Specified %,1964
60.96,9.9,0.495,None kPa,N/A,15015,['C'],A,Low temperature calorimetry set up,"not stated,99.99 % (total),,chunk",99.99,Not Specified %,1964
65.19,10.85,0.5425,None kPa,N/A,15015,['C'],A,Low temperature calorimetry set up,"not stated,99.99 % (total),,chunk",99.99,Not Specified %,1964
71.08,12.46,0.623,None kPa,N/A,15015,['C'],A,Low temperature calorimetry set up,"not stated,99.99 % (total),,chunk",99.99,Not Specified %,1964
75.94,14.1,0.705,None kPa,N/A,15015,['C'],A,Low temperature calorimetry set up,"not stated,99.99 % (total),,chunk",99.99,Not Specified %,1964
80.79,15.0,0.75,None kPa,N/A,15015,['C'],A,Low temperature calorimetry set up,"not stated,99.99 % (total),,chunk",99.99,Not Specified %,1964
85.93,16.82,0.841,None kPa,N/A,15015,['C'],A,Low temperature calorimetry set up,"not stated,99.99 % (total),,chunk",99.99,Not Specified %,1964
1.0,0.00962145,0.00014,None kPa,N/A,17107,['C'],A,Low temperature calorimetry set up,"origin: commercial source,99.999 weight % (total),stated by supplier,chunk",99.999,Weight %,1967
2.0,0.0197916,0.00028,None kPa,N/A,17107,['C'],A,Low temperature calorimetry set up,"origin: commercial source,99.999 weight % (total),stated by supplier,chunk",99.999,Weight %,1967
3.0,0.0310592,0.00042,None kPa,N/A,17107,['C'],A,Low temperature calorimetry set up,"origin: commercial source,99.999 weight % (total),stated by supplier,chunk",99.999,Weight %,1967
4.0,0.0439728,0.00056,None kPa,N/A,17107,['C'],A,Low temperature calorimetry set up,"origin: commercial source,99.999 weight % (total),stated by supplier,chunk",99.999,Weight %,1967
0.4,0.00379,2e-05,None kPa,N/A,17815,['C'],A,Vacuum adiabatic calorimetry,not stated,,,1968
0.6,0.0057,3e-05,None kPa,N/A,17815,['C'],A,Vacuum adiabatic calorimetry,not stated,,,1968
0.8,0.00763,4e-05,None kPa,N/A,17815,['C'],A,Vacuum adiabatic calorimetry,not stated,,,1968
1.0,0.00959,5e-05,None kPa,N/A,17815,['C'],A,Vacuum adiabatic calorimetry,not stated,,,1968
1.2,0.01158,6e-05,None kPa,N/A,17815,['C'],A,Vacuum adiabatic calorimetry,not stated,,,1968
1.4,0.01362,7e-05,None kPa,N/A,17815,['C'],A,Vacuum adiabatic calorimetry,not stated,,,1968
1.6,0.01571,8e-05,None kPa,N/A,17815,['C'],A,Vacuum adiabatic calorimetry,not stated,,,1968
1.8,0.01785,9e-05,None kPa,N/A,17815,['C'],A,Vacuum adiabatic calorimetry,not stated,,,1968
2.0,0.02006,0.00011,None kPa,N/A,17815,['C'],A,Vacuum adiabatic calorimetry,not stated,,,1968
2.2,0.02233,0.00013,None kPa,N/A,17815,['C'],A,Vacuum adiabatic calorimetry,not stated,,,1968
2.4,0.02469,0.00015,None kPa,N/A,17815,['C'],A,Vacuum adiabatic calorimetry,not stated,,,1968
2.6,0.02713,0.00017,None kPa,N/A,17815,['C'],A,Vacuum adiabatic calorimetry,not stated,,,1968
2.8,0.02966,0.0002,None kPa,N/A,17815,['C'],A,Vacuum adiabatic calorimetry,not stated,,,1968
3.0,0.03229,0.00024,None kPa,N/A,17815,['C'],A,Vacuum adiabatic calorimetry,not stated,,,1968
0.4,0.00377,2e-05,None kPa,N/A,17815,['C'],A,Vacuum adiabatic calorimetry,not stated,,,1968
0.6,0.00567,3e-05,None kPa,N/A,17815,['C'],A,Vacuum adiabatic calorimetry,not stated,,,1968
0.8,0.0076,4e-05,None kPa,N/A,17815,['C'],A,Vacuum adiabatic calorimetry,not stated,,,1968
1.0,0.00955,5e-05,None kPa,N/A,17815,['C'],A,Vacuum adiabatic calorimetry,not stated,,,1968
1.2,0.01154,6e-05,None kPa,N/A,17815,['C'],A,Vacuum adiabatic calorimetry,not stated,,,1968
1.4,0.01357,7e-05,None kPa,N/A,17815,['C'],A,Vacuum adiabatic calorimetry,not stated,,,1968
1.6,0.01565,8e-05,None kPa,N/A,17815,['C'],A,Vacuum adiabatic calorimetry,not stated,,,1968
1.8,0.01779,9e-05,None kPa,N/A,17815,['C'],A,Vacuum adiabatic calorimetry,not stated,,,1968
2.0,0.01999,0.00011,None kPa,N/A,17815,['C'],A,Vacuum adiabatic calorimetry,not stated,,,1968
2.2,0.02227,0.00013,None kPa,N/A,17815,['C'],A,Vacuum adiabatic calorimetry,not stated,,,1968
2.4,0.02462,0.00015,None kPa,N/A,17815,['C'],A,Vacuum adiabatic calorimetry,not stated,,,1968
2.6,0.02706,0.00017,None kPa,N/A,17815,['C'],A,Vacuum adiabatic calorimetry,not stated,,,1968
2.8,0.02959,0.0002,None kPa,N/A,17815,['C'],A,Vacuum adiabatic calorimetry,not stated,,,1968
3.0,0.03222,0.00024,None kPa,N/A,17815,['C'],A,Vacuum adiabatic calorimetry,not stated,,,1968
300.0,25.2,0.504,107.991 kPa,N/A,18946,['C'],A,Adiabatic calorimeter (non-vacuum) ,"not stated,99.96 weight % (total),chemical analysis",99.96,Weight %,1969
350.0,25.9,0.518,None kPa,N/A,18946,['C'],A,Adiabatic calorimeter (non-vacuum) ,"not stated,99.96 weight % (total),chemical analysis",99.96,Weight %,1969
400.0,26.3,0.526,None kPa,N/A,18946,['C'],A,Adiabatic calorimeter (non-vacuum) ,"not stated,99.96 weight % (total),chemical analysis",99.96,Weight %,1969
450.0,26.5,0.53,None kPa,N/A,18946,['C'],A,Adiabatic calorimeter (non-vacuum) ,"not stated,99.96 weight % (total),chemical analysis",99.96,Weight %,1969
500.0,26.6,0.532,None kPa,N/A,18946,['C'],A,Adiabatic calorimeter (non-vacuum) ,"not stated,99.96 weight % (total),chemical analysis",99.96,Weight %,1969
550.0,26.7,0.534,None kPa,N/A,18946,['C'],A,Adiabatic calorimeter (non-vacuum) ,"not stated,99.96 weight % (total),chemical analysis",99.96,Weight %,1969
600.0,26.8,0.536,None kPa,N/A,18946,['C'],A,Adiabatic calorimeter (non-vacuum) ,"not stated,99.96 weight % (total),chemical analysis",99.96,Weight %,1969
650.0,27.0,0.54,None kPa,N/A,18946,['C'],A,Adiabatic calorimeter (non-vacuum) ,"not stated,99.96 weight % (total),chemical analysis",99.96,Weight %,1969
700.0,27.2,0.544,None kPa,N/A,18946,['C'],A,Adiabatic calorimeter (non-vacuum) ,"not stated,99.96 weight % (total),chemical analysis",99.96,Weight %,1969
750.0,27.5,0.55,None kPa,N/A,18946,['C'],A,Adiabatic calorimeter (non-vacuum) ,"not stated,99.96 weight % (total),chemical analysis",99.96,Weight %,1969
800.0,27.7,0.554,None kPa,N/A,18946,['C'],A,Adiabatic calorimeter (non-vacuum) ,"not stated,99.96 weight % (total),chemical analysis",99.96,Weight %,1969
850.0,28.0,0.56,None kPa,N/A,18946,['C'],A,Adiabatic calorimeter (non-vacuum) ,"not stated,99.96 weight % (total),chemical analysis",99.96,Weight %,1969
900.0,28.3,0.566,None kPa,N/A,18946,['C'],A,Adiabatic calorimeter (non-vacuum) ,"not stated,99.96 weight % (total),chemical analysis",99.96,Weight %,1969
950.0,28.7,0.574,None kPa,N/A,18946,['C'],A,Adiabatic calorimeter (non-vacuum) ,"not stated,99.96 weight % (total),chemical analysis",99.96,Weight %,1969
1000.0,29.0,0.58,None kPa,N/A,18946,['C'],A,Adiabatic calorimeter (non-vacuum) ,"not stated,99.96 weight % (total),chemical analysis",99.96,Weight %,1969
1050.0,29.4,0.588,None kPa,N/A,18946,['C'],A,Adiabatic calorimeter (non-vacuum) ,"not stated,99.96 weight % (total),chemical analysis",99.96,Weight %,1969
1100.0,29.8,0.596,None kPa,N/A,18946,['C'],A,Adiabatic calorimeter (non-vacuum) ,"not stated,99.96 weight % (total),chemical analysis",99.96,Weight %,1969
1150.0,30.2,0.604,None kPa,N/A,18946,['C'],A,Adiabatic calorimeter (non-vacuum) ,"not stated,99.96 weight % (total),chemical analysis",99.96,Weight %,1969
1200.0,30.7,0.614,None kPa,N/A,18946,['C'],A,Adiabatic calorimeter (non-vacuum) ,"not stated,99.96 weight % (total),chemical analysis",99.96,Weight %,1969
1250.0,31.1,0.622,None kPa,N/A,18946,['C'],A,Adiabatic calorimeter (non-vacuum) ,"not stated,99.96 weight % (total),chemical analysis",99.96,Weight %,1969
1300.0,31.6,0.632,None kPa,N/A,18946,['C'],A,Adiabatic calorimeter (non-vacuum) ,"not stated,99.96 weight % (total),chemical analysis",99.96,Weight %,1969
1350.0,32.1,0.642,None kPa,N/A,18946,['C'],A,Adiabatic calorimeter (non-vacuum) ,"not stated,99.96 weight % (total),chemical analysis",99.96,Weight %,1969
1400.0,32.6,0.652,None kPa,N/A,18946,['C'],A,Adiabatic calorimeter (non-vacuum) ,"not stated,99.96 weight % (total),chemical analysis",99.96,Weight %,1969
1450.0,33.0,0.66,None kPa,N/A,18946,['C'],A,Adiabatic calorimeter (non-vacuum) ,"not stated,99.96 weight % (total),chemical analysis",99.96,Weight %,1969
1500.0,33.5,0.67,None kPa,N/A,18946,['C'],A,Adiabatic calorimeter (non-vacuum) ,"not stated,99.96 weight % (total),chemical analysis",99.96,Weight %,1969
1550.0,34.0,0.68,None kPa,N/A,18946,['C'],A,Adiabatic calorimeter (non-vacuum) ,"not stated,99.96 weight % (total),chemical analysis",99.96,Weight %,1969
1600.0,34.5,0.69,None kPa,N/A,18946,['C'],A,Adiabatic calorimeter (non-vacuum) ,"not stated,99.96 weight % (total),chemical analysis",99.96,Weight %,1969
1650.0,34.9,0.698,None kPa,N/A,18946,['C'],A,Adiabatic calorimeter (non-vacuum) ,"not stated,99.96 weight % (total),chemical analysis",99.96,Weight %,1969
1700.0,35.4,0.708,None kPa,N/A,18946,['C'],A,Adiabatic calorimeter (non-vacuum) ,"not stated,99.96 weight % (total),chemical analysis",99.96,Weight %,1969
1750.0,35.9,0.718,None kPa,N/A,18946,['C'],A,Adiabatic calorimeter (non-vacuum) ,"not stated,99.96 weight % (total),chemical analysis",99.96,Weight %,1969
1800.0,36.4,0.728,None kPa,N/A,18946,['C'],A,Adiabatic calorimeter (non-vacuum) ,"not stated,99.96 weight % (total),chemical analysis",99.96,Weight %,1969
1825.0,36.6,0.732,None kPa,N/A,18946,['C'],A,Adiabatic calorimeter (non-vacuum) ,"not stated,99.96 weight % (total),chemical analysis",99.96,Weight %,1969
1.107,0.0105856,0.000211712,None kPa,N/A,19605,['C'],A,Low temperature calorimetry set up,not stated,,,1970
1.22,0.0116118,0.000232236,None kPa,N/A,19605,['C'],A,Low temperature calorimetry set up,not stated,,,1970
1.248,0.0119599,0.000239198,None kPa,N/A,19605,['C'],A,Low temperature calorimetry set up,not stated,,,1970
1.342,0.0129279,0.000258558,None kPa,N/A,19605,['C'],A,Low temperature calorimetry set up,not stated,,,1970
1.362,0.0130946,0.000261892,None kPa,N/A,19605,['C'],A,Low temperature calorimetry set up,not stated,,,1970
1.466,0.0141252,0.000282504,None kPa,N/A,19605,['C'],A,Low temperature calorimetry set up,not stated,,,1970
1.468,0.0141883,0.000283766,None kPa,N/A,19605,['C'],A,Low temperature calorimetry set up,not stated,,,1970
1.568,0.0152421,0.000304842,None kPa,N/A,19605,['C'],A,Low temperature calorimetry set up,not stated,,,1970
1.582,0.0153006,0.000306012,None kPa,N/A,19605,['C'],A,Low temperature calorimetry set up,not stated,,,1970
1.658,0.0161254,0.000322508,None kPa,N/A,19605,['C'],A,Low temperature calorimetry set up,not stated,,,1970
1.663,0.0161326,0.000322652,None kPa,N/A,19605,['C'],A,Low temperature calorimetry set up,not stated,,,1970
1.757,0.0171259,0.000342518,None kPa,N/A,19605,['C'],A,Low temperature calorimetry set up,not stated,,,1970
1.832,0.0178878,0.000357756,None kPa,N/A,19605,['C'],A,Low temperature calorimetry set up,not stated,,,1970
1.905,0.0186745,0.00037349,None kPa,N/A,19605,['C'],A,Low temperature calorimetry set up,not stated,,,1970
1.924,0.0188014,0.000376028,None kPa,N/A,19605,['C'],A,Low temperature calorimetry set up,not stated,,,1970
1.99,0.0195606,0.000391212,None kPa,N/A,19605,['C'],A,Low temperature calorimetry set up,not stated,,,1970
2.031,0.0199481,0.000398962,None kPa,N/A,19605,['C'],A,Low temperature calorimetry set up,not stated,,,1970
2.065,0.0202673,0.000405346,None kPa,N/A,19605,['C'],A,Low temperature calorimetry set up,not stated,,,1970
2.126,0.0209238,0.000418476,None kPa,N/A,19605,['C'],A,Low temperature calorimetry set up,not stated,,,1970
2.178,0.0214305,0.00042861,None kPa,N/A,19605,['C'],A,Low temperature calorimetry set up,not stated,,,1970
2.183,0.0215836,0.000431672,None kPa,N/A,19605,['C'],A,Low temperature calorimetry set up,not stated,,,1970
2.297,0.0227074,0.000454148,None kPa,N/A,19605,['C'],A,Low temperature calorimetry set up,not stated,,,1970
2.328,0.0231497,0.000462994,None kPa,N/A,19605,['C'],A,Low temperature calorimetry set up,not stated,,,1970
2.391,0.0238376,0.000476752,None kPa,N/A,19605,['C'],A,Low temperature calorimetry set up,not stated,,,1970
2.464,0.0246364,0.000492728,None kPa,N/A,19605,['C'],A,Low temperature calorimetry set up,not stated,,,1970
2.527,0.02537,0.0005074,None kPa,N/A,19605,['C'],A,Low temperature calorimetry set up,not stated,,,1970
2.589,0.0261889,0.000523778,None kPa,N/A,19605,['C'],A,Low temperature calorimetry set up,not stated,,,1970
2.651,0.0267906,0.000535812,None kPa,N/A,19605,['C'],A,Low temperature calorimetry set up,not stated,,,1970
2.702,0.0274702,0.000549404,None kPa,N/A,19605,['C'],A,Low temperature calorimetry set up,not stated,,,1970
2.765,0.0281624,0.000563248,None kPa,N/A,19605,['C'],A,Low temperature calorimetry set up,not stated,,,1970
2.822,0.0287638,0.000575276,None kPa,N/A,19605,['C'],A,Low temperature calorimetry set up,not stated,,,1970
2.879,0.029456,0.00058912,None kPa,N/A,19605,['C'],A,Low temperature calorimetry set up,not stated,,,1970
2.929,0.0300035,0.00060007,None kPa,N/A,19605,['C'],A,Low temperature calorimetry set up,not stated,,,1970
2.985,0.0307872,0.000615744,None kPa,N/A,19605,['C'],A,Low temperature calorimetry set up,not stated,,,1970
3.019,0.0310939,0.000621878,None kPa,N/A,19605,['C'],A,Low temperature calorimetry set up,not stated,,,1970
3.109,0.0322252,0.000644504,None kPa,N/A,19605,['C'],A,Low temperature calorimetry set up,not stated,,,1970
3.119,0.0322899,0.000645798,None kPa,N/A,19605,['C'],A,Low temperature calorimetry set up,not stated,,,1970
3.234,0.0337828,0.000675656,None kPa,N/A,19605,['C'],A,Low temperature calorimetry set up,not stated,,,1970
3.246,0.0338661,0.000677322,None kPa,N/A,19605,['C'],A,Low temperature calorimetry set up,not stated,,,1970
3.375,0.0354854,0.000709708,None kPa,N/A,19605,['C'],A,Low temperature calorimetry set up,not stated,,,1970
3.404,0.0358337,0.000716674,None kPa,N/A,19605,['C'],A,Low temperature calorimetry set up,not stated,,,1970
3.467,0.0367714,0.000735428,None kPa,N/A,19605,['C'],A,Low temperature calorimetry set up,not stated,,,1970
3.551,0.0377462,0.000754924,None kPa,N/A,19605,['C'],A,Low temperature calorimetry set up,not stated,,,1970
3.605,0.0385645,0.00077129,None kPa,N/A,19605,['C'],A,Low temperature calorimetry set up,not stated,,,1970
3.69,0.0396278,0.000792556,None kPa,N/A,19605,['C'],A,Low temperature calorimetry set up,not stated,,,1970
3.73,0.0401213,0.000802426,None kPa,N/A,19605,['C'],A,Low temperature calorimetry set up,not stated,,,1970
3.816,0.0411973,0.000823946,None kPa,N/A,19605,['C'],A,Low temperature calorimetry set up,not stated,,,1970
3.851,0.041943,0.00083886,None kPa,N/A,19605,['C'],A,Low temperature calorimetry set up,not stated,,,1970
3.935,0.0428506,0.000857012,None kPa,N/A,19605,['C'],A,Low temperature calorimetry set up,not stated,,,1970
1.119,0.0108191,0.000216382,None kPa,N/A,19605,['C'],A,Low temperature calorimetry set up,not stated,,,1970
1.224,0.0118674,0.000237348,None kPa,N/A,19605,['C'],A,Low temperature calorimetry set up,not stated,,,1970
1.359,0.0131816,0.000263632,None kPa,N/A,19605,['C'],A,Low temperature calorimetry set up,not stated,,,1970
1.472,0.0143054,0.000286108,None kPa,N/A,19605,['C'],A,Low temperature calorimetry set up,not stated,,,1970
1.556,0.0151708,0.000303416,None kPa,N/A,19605,['C'],A,Low temperature calorimetry set up,not stated,,,1970
1.656,0.016165,0.0003233,None kPa,N/A,19605,['C'],A,Low temperature calorimetry set up,not stated,,,1970
1.753,0.0171456,0.000342912,None kPa,N/A,19605,['C'],A,Low temperature calorimetry set up,not stated,,,1970
1.828,0.0179617,0.000359234,None kPa,N/A,19605,['C'],A,Low temperature calorimetry set up,not stated,,,1970
1.899,0.0187055,0.00037411,None kPa,N/A,19605,['C'],A,Low temperature calorimetry set up,not stated,,,1970
1.986,0.0195709,0.000391418,None kPa,N/A,19605,['C'],A,Low temperature calorimetry set up,not stated,,,1970
2.048,0.0202296,0.000404592,None kPa,N/A,19605,['C'],A,Low temperature calorimetry set up,not stated,,,1970
2.06,0.0202968,0.000405936,None kPa,N/A,19605,['C'],A,Low temperature calorimetry set up,not stated,,,1970
2.137,0.0211913,0.000423826,None kPa,N/A,19605,['C'],A,Low temperature calorimetry set up,not stated,,,1970
2.177,0.0216109,0.000432218,None kPa,N/A,19605,['C'],A,Low temperature calorimetry set up,not stated,,,1970
2.226,0.0221617,0.000443234,None kPa,N/A,19605,['C'],A,Low temperature calorimetry set up,not stated,,,1970
2.375,0.0237906,0.000475812,None kPa,N/A,19605,['C'],A,Low temperature calorimetry set up,not stated,,,1970
2.505,0.0252155,0.00050431,None kPa,N/A,19605,['C'],A,Low temperature calorimetry set up,not stated,,,1970
2.625,0.02663,0.0005326,None kPa,N/A,19605,['C'],A,Low temperature calorimetry set up,not stated,,,1970
2.74,0.027973,0.00055946,None kPa,N/A,19605,['C'],A,Low temperature calorimetry set up,not stated,,,1970
2.852,0.0292262,0.000584524,None kPa,N/A,19605,['C'],A,Low temperature calorimetry set up,not stated,,,1970
2.952,0.0303835,0.00060767,None kPa,N/A,19605,['C'],A,Low temperature calorimetry set up,not stated,,,1970
2.98,0.030667,0.00061334,None kPa,N/A,19605,['C'],A,Low temperature calorimetry set up,not stated,,,1970
3.101,0.0322696,0.000645392,None kPa,N/A,19605,['C'],A,Low temperature calorimetry set up,not stated,,,1970
3.159,0.0329712,0.000659424,None kPa,N/A,19605,['C'],A,Low temperature calorimetry set up,not stated,,,1970
3.234,0.0338733,0.000677466,None kPa,N/A,19605,['C'],A,Low temperature calorimetry set up,not stated,,,1970
3.284,0.0344642,0.000689284,None kPa,N/A,19605,['C'],A,Low temperature calorimetry set up,not stated,,,1970
3.343,0.0352516,0.000705032,None kPa,N/A,19605,['C'],A,Low temperature calorimetry set up,not stated,,,1970
3.401,0.0359069,0.000718138,None kPa,N/A,19605,['C'],A,Low temperature calorimetry set up,not stated,,,1970
3.476,0.0369795,0.00073959,None kPa,N/A,19605,['C'],A,Low temperature calorimetry set up,not stated,,,1970
3.516,0.0373356,0.000746712,None kPa,N/A,19605,['C'],A,Low temperature calorimetry set up,not stated,,,1970
3.62,0.0388898,0.000777796,None kPa,N/A,19605,['C'],A,Low temperature calorimetry set up,not stated,,,1970
3.659,0.0392277,0.000784554,None kPa,N/A,19605,['C'],A,Low temperature calorimetry set up,not stated,,,1970
3.753,0.0406669,0.000813338,None kPa,N/A,19605,['C'],A,Low temperature calorimetry set up,not stated,,,1970
3.79,0.0410046,0.000820092,None kPa,N/A,19605,['C'],A,Low temperature calorimetry set up,not stated,,,1970
3.894,0.0424684,0.000849368,None kPa,N/A,19605,['C'],A,Low temperature calorimetry set up,not stated,,,1970
3.925,0.042842,0.00085684,None kPa,N/A,19605,['C'],A,Low temperature calorimetry set up,not stated,,,1970
3.998,0.0438396,0.000876792,None kPa,N/A,19605,['C'],A,Low temperature calorimetry set up,not stated,,,1970
4.033,0.0441627,0.000883254,None kPa,N/A,19605,['C'],A,Low temperature calorimetry set up,not stated,,,1970
1.0,0.009545,2.8635e-05,None kPa,N/A,19797,['C'],A,Low temperature calorimetry set up,"origin: commercial source,99.999 % (total),,chunk",99.999,Not Specified %,1971
2.0,0.01968,5.904e-05,None kPa,N/A,19797,['C'],A,Low temperature calorimetry set up,"origin: commercial source,99.999 % (total),,chunk",99.999,Not Specified %,1971
3.0,0.03099,9.297e-05,None kPa,N/A,19797,['C'],A,Low temperature calorimetry set up,"origin: commercial source,99.999 % (total),,chunk",99.999,Not Specified %,1971
4.0,0.04008,0.00012024,None kPa,N/A,19797,['C'],A,Low temperature calorimetry set up,"origin: commercial source,99.999 % (total),,chunk",99.999,Not Specified %,1971
5.0,0.05959,0.00017877,None kPa,N/A,19797,['C'],A,Low temperature calorimetry set up,"origin: commercial source,99.999 % (total),,chunk",99.999,Not Specified %,1971
6.0,0.07816,0.00023448,None kPa,N/A,19797,['C'],A,Low temperature calorimetry set up,"origin: commercial source,99.999 % (total),,chunk",99.999,Not Specified %,1971
7.0,0.1004,0.0003012,None kPa,N/A,19797,['C'],A,Low temperature calorimetry set up,"origin: commercial source,99.999 % (total),,chunk",99.999,Not Specified %,1971
8.0,0.1271,0.0003813,None kPa,N/A,19797,['C'],A,Low temperature calorimetry set up,"origin: commercial source,99.999 % (total),,chunk",99.999,Not Specified %,1971
9.0,0.1589,0.0004767,None kPa,N/A,19797,['C'],A,Low temperature calorimetry set up,"origin: commercial source,99.999 % (total),,chunk",99.999,Not Specified %,1971
10.0,0.1963,0.0005889,None kPa,N/A,19797,['C'],A,Low temperature calorimetry set up,"origin: commercial source,99.999 % (total),,chunk",99.999,Not Specified %,1971
11.0,0.2401,0.0007203,None kPa,N/A,19797,['C'],A,Low temperature calorimetry set up,"origin: commercial source,99.999 % (total),,chunk",99.999,Not Specified %,1971
12.0,0.2908,0.0008724,None kPa,N/A,19797,['C'],A,Low temperature calorimetry set up,"origin: commercial source,99.999 % (total),,chunk",99.999,Not Specified %,1971
13.0,0.3491,0.0010473,None kPa,N/A,19797,['C'],A,Low temperature calorimetry set up,"origin: commercial source,99.999 % (total),,chunk",99.999,Not Specified %,1971
14.0,0.4152,0.0012456,None kPa,N/A,19797,['C'],A,Low temperature calorimetry set up,"origin: commercial source,99.999 % (total),,chunk",99.999,Not Specified %,1971
15.0,0.4897,0.0014691,None kPa,N/A,19797,['C'],A,Low temperature calorimetry set up,"origin: commercial source,99.999 % (total),,chunk",99.999,Not Specified %,1971
16.0,0.5729,0.0017187,None kPa,N/A,19797,['C'],A,Low temperature calorimetry set up,"origin: commercial source,99.999 % (total),,chunk",99.999,Not Specified %,1971
17.0,0.6651,0.0019953,None kPa,N/A,19797,['C'],A,Low temperature calorimetry set up,"origin: commercial source,99.999 % (total),,chunk",99.999,Not Specified %,1971
18.0,0.7667,0.0023001,None kPa,N/A,19797,['C'],A,Low temperature calorimetry set up,"origin: commercial source,99.999 % (total),,chunk",99.999,Not Specified %,1971
19.0,0.8778,0.0026334,None kPa,N/A,19797,['C'],A,Low temperature calorimetry set up,"origin: commercial source,99.999 % (total),,chunk",99.999,Not Specified %,1971
20.0,0.9988,0.0029964,None kPa,N/A,19797,['C'],A,Low temperature calorimetry set up,"origin: commercial source,99.999 % (total),,chunk",99.999,Not Specified %,1971
21.0,1.13,0.00565,None kPa,N/A,19797,['C'],A,Low temperature calorimetry set up,"origin: commercial source,99.999 % (total),,chunk",99.999,Not Specified %,1971
22.0,1.272,0.00636,None kPa,N/A,19797,['C'],A,Low temperature calorimetry set up,"origin: commercial source,99.999 % (total),,chunk",99.999,Not Specified %,1971
23.0,1.426,0.00713,None kPa,N/A,19797,['C'],A,Low temperature calorimetry set up,"origin: commercial source,99.999 % (total),,chunk",99.999,Not Specified %,1971
24.0,1.591,0.007955,None kPa,N/A,19797,['C'],A,Low temperature calorimetry set up,"origin: commercial source,99.999 % (total),,chunk",99.999,Not Specified %,1971
25.0,1.768,0.00884,None kPa,N/A,19797,['C'],A,Low temperature calorimetry set up,"origin: commercial source,99.999 % (total),,chunk",99.999,Not Specified %,1971
26.0,1.958,0.00979,None kPa,N/A,19797,['C'],A,Low temperature calorimetry set up,"origin: commercial source,99.999 % (total),,chunk",99.999,Not Specified %,1971
27.0,2.159,0.010795,None kPa,N/A,19797,['C'],A,Low temperature calorimetry set up,"origin: commercial source,99.999 % (total),,chunk",99.999,Not Specified %,1971
28.0,2.369,0.011845,None kPa,N/A,19797,['C'],A,Low temperature calorimetry set up,"origin: commercial source,99.999 % (total),,chunk",99.999,Not Specified %,1971
29.0,2.584,0.01292,None kPa,N/A,19797,['C'],A,Low temperature calorimetry set up,"origin: commercial source,99.999 % (total),,chunk",99.999,Not Specified %,1971
30.0,2.794,0.01397,None kPa,N/A,19797,['C'],A,Low temperature calorimetry set up,"origin: commercial source,99.999 % (total),,chunk",99.999,Not Specified %,1971
1400.0,32.36,0.9708,200 kPa,N/A,23657,['C'],A,Resistive pulse heating - millisecond,"origin: commercial source,99.95 weight % (total),stated by supplier,rod",99.95,Weight %,1980
1450.0,32.7,0.981,None kPa,N/A,23657,['C'],A,Resistive pulse heating - millisecond,"origin: commercial source,99.95 weight % (total),stated by supplier,rod",99.95,Weight %,1980
1500.0,33.02,0.9906,None kPa,N/A,23657,['C'],A,Resistive pulse heating - millisecond,"origin: commercial source,99.95 weight % (total),stated by supplier,rod",99.95,Weight %,1980
1550.0,33.34,1.0002,None kPa,N/A,23657,['C'],A,Resistive pulse heating - millisecond,"origin: commercial source,99.95 weight % (total),stated by supplier,rod",99.95,Weight %,1980
1500.0,32.98,0.9894,None kPa,N/A,23657,['C'],A,Resistive pulse heating - millisecond,"origin: commercial source,99.95 weight % (total),stated by supplier,rod",99.95,Weight %,1980
1550.0,33.39,1.0017,None kPa,N/A,23657,['C'],A,Resistive pulse heating - millisecond,"origin: commercial source,99.95 weight % (total),stated by supplier,rod",99.95,Weight %,1980
1600.0,33.8,1.014,None kPa,N/A,23657,['C'],A,Resistive pulse heating - millisecond,"origin: commercial source,99.95 weight % (total),stated by supplier,rod",99.95,Weight %,1980
1650.0,34.19,1.0257,None kPa,N/A,23657,['C'],A,Resistive pulse heating - millisecond,"origin: commercial source,99.95 weight % (total),stated by supplier,rod",99.95,Weight %,1980
1700.0,34.57,1.0371,None kPa,N/A,23657,['C'],A,Resistive pulse heating - millisecond,"origin: commercial source,99.95 weight % (total),stated by supplier,rod",99.95,Weight %,1980
1650.0,33.98,1.0194,None kPa,N/A,23657,['C'],A,Resistive pulse heating - millisecond,"origin: commercial source,99.95 weight % (total),stated by supplier,rod",99.95,Weight %,1980
1700.0,34.5,1.035,None kPa,N/A,23657,['C'],A,Resistive pulse heating - millisecond,"origin: commercial source,99.95 weight % (total),stated by supplier,rod",99.95,Weight %,1980
1750.0,35.02,1.0506,None kPa,N/A,23657,['C'],A,Resistive pulse heating - millisecond,"origin: commercial source,99.95 weight % (total),stated by supplier,rod",99.95,Weight %,1980
1800.0,35.53,1.0659,None kPa,N/A,23657,['C'],A,Resistive pulse heating - millisecond,"origin: commercial source,99.95 weight % (total),stated by supplier,rod",99.95,Weight %,1980
1400.0,32.72,0.9816,None kPa,N/A,23657,['C'],A,Resistive pulse heating - millisecond,"origin: commercial source,99.95 weight % (total),stated by supplier,rod",99.95,Weight %,1980
1450.0,33.03,0.9909,None kPa,N/A,23657,['C'],A,Resistive pulse heating - millisecond,"origin: commercial source,99.95 weight % (total),stated by supplier,rod",99.95,Weight %,1980
1500.0,33.32,0.9996,None kPa,N/A,23657,['C'],A,Resistive pulse heating - millisecond,"origin: commercial source,99.95 weight % (total),stated by supplier,rod",99.95,Weight %,1980
1550.0,33.59,1.0077,None kPa,N/A,23657,['C'],A,Resistive pulse heating - millisecond,"origin: commercial source,99.95 weight % (total),stated by supplier,rod",99.95,Weight %,1980
1500.0,33.17,0.9951,None kPa,N/A,23657,['C'],A,Resistive pulse heating - millisecond,"origin: commercial source,99.95 weight % (total),stated by supplier,rod",99.95,Weight %,1980
1550.0,33.61,1.0083,None kPa,N/A,23657,['C'],A,Resistive pulse heating - millisecond,"origin: commercial source,99.95 weight % (total),stated by supplier,rod",99.95,Weight %,1980
1600.0,34.08,1.0224,None kPa,N/A,23657,['C'],A,Resistive pulse heating - millisecond,"origin: commercial source,99.95 weight % (total),stated by supplier,rod",99.95,Weight %,1980
1650.0,34.57,1.0371,None kPa,N/A,23657,['C'],A,Resistive pulse heating - millisecond,"origin: commercial source,99.95 weight % (total),stated by supplier,rod",99.95,Weight %,1980
1700.0,35.09,1.0527,None kPa,N/A,23657,['C'],A,Resistive pulse heating - millisecond,"origin: commercial source,99.95 weight % (total),stated by supplier,rod",99.95,Weight %,1980
1650.0,34.39,1.0317,None kPa,N/A,23657,['C'],A,Resistive pulse heating - millisecond,"origin: commercial source,99.95 weight % (total),stated by supplier,rod",99.95,Weight %,1980
1700.0,34.77,1.0431,None kPa,N/A,23657,['C'],A,Resistive pulse heating - millisecond,"origin: commercial source,99.95 weight % (total),stated by supplier,rod",99.95,Weight %,1980
1750.0,35.14,1.0542,None kPa,N/A,23657,['C'],A,Resistive pulse heating - millisecond,"origin: commercial source,99.95 weight % (total),stated by supplier,rod",99.95,Weight %,1980
1800.0,35.5,1.065,None kPa,N/A,23657,['C'],A,Resistive pulse heating - millisecond,"origin: commercial source,99.95 weight % (total),stated by supplier,rod",99.95,Weight %,1980
1400.0,32.57,0.9771,None kPa,N/A,23657,['C'],A,Resistive pulse heating - millisecond,"origin: commercial source,99.95 weight % (total),stated by supplier,rod",99.95,Weight %,1980
1450.0,33.04,0.9912,None kPa,N/A,23657,['C'],A,Resistive pulse heating - millisecond,"origin: commercial source,99.95 weight % (total),stated by supplier,rod",99.95,Weight %,1980
1500.0,33.48,1.0044,None kPa,N/A,23657,['C'],A,Resistive pulse heating - millisecond,"origin: commercial source,99.95 weight % (total),stated by supplier,rod",99.95,Weight %,1980
1550.0,33.88,1.0164,None kPa,N/A,23657,['C'],A,Resistive pulse heating - millisecond,"origin: commercial source,99.95 weight % (total),stated by supplier,rod",99.95,Weight %,1980
1500.0,33.16,0.9948,None kPa,N/A,23657,['C'],A,Resistive pulse heating - millisecond,"origin: commercial source,99.95 weight % (total),stated by supplier,rod",99.95,Weight %,1980
1550.0,33.72,1.0116,None kPa,N/A,23657,['C'],A,Resistive pulse heating - millisecond,"origin: commercial source,99.95 weight % (total),stated by supplier,rod",99.95,Weight %,1980
1600.0,34.27,1.0281,None kPa,N/A,23657,['C'],A,Resistive pulse heating - millisecond,"origin: commercial source,99.95 weight % (total),stated by supplier,rod",99.95,Weight %,1980
1650.0,34.83,1.0449,None kPa,N/A,23657,['C'],A,Resistive pulse heating - millisecond,"origin: commercial source,99.95 weight % (total),stated by supplier,rod",99.95,Weight %,1980
1700.0,35.38,1.0614,None kPa,N/A,23657,['C'],A,Resistive pulse heating - millisecond,"origin: commercial source,99.95 weight % (total),stated by supplier,rod",99.95,Weight %,1980
1650.0,34.6,1.038,None kPa,N/A,23657,['C'],A,Resistive pulse heating - millisecond,"origin: commercial source,99.95 weight % (total),stated by supplier,rod",99.95,Weight %,1980
1700.0,35.2,1.056,None kPa,N/A,23657,['C'],A,Resistive pulse heating - millisecond,"origin: commercial source,99.95 weight % (total),stated by supplier,rod",99.95,Weight %,1980
1750.0,35.81,1.0743,None kPa,N/A,23657,['C'],A,Resistive pulse heating - millisecond,"origin: commercial source,99.95 weight % (total),stated by supplier,rod",99.95,Weight %,1980
1800.0,36.41,1.0923,None kPa,N/A,23657,['C'],A,Resistive pulse heating - millisecond,"origin: commercial source,99.95 weight % (total),stated by supplier,rod",99.95,Weight %,1980
