Repository: amr8004/PureElementPRL

# Pure Element Thermodynamic modeling with 3rd generation CALPHAD models for multiple elements

## Description
Jupyter notebook for modeling pure elements with selected models via python tools pycalphad and ESPEI

## Running Tutorial
Creating a codespace should immediately open the desired notebook. Just change the element as desired (non-case sensitive) and set what SGTE structure (FCC_A1, BCC_A2, etc.) you would like to compare against.

## Further Resources

## Citation

File: CpCSV/Rb_CP_data.csv (part 2 of 3)
Temperature: K,Heat capacity at constant pressure Cp: J/K/mol,Uncertainty,Pressure,Ref Temp,Data Set ID,State,Representation,Method,Description,Purity,Purity Units,Year
45.0,22.8974,0.0228974,None kPa,N/A,8500,['C'],A,Vacuum adiabatic calorimetry,"origin: commercial source,99.6 % (total),",99.6,Not Specified %,1955
50.0,23.3579,0.0233579,None kPa,N/A,8500,['C'],A,Vacuum adiabatic calorimetry,"origin: commercial source,99.6 % (total),",99.6,Not Specified %,1955
55.0,23.7765,0.0237765,None kPa,N/A,8500,['C'],A,Vacuum adiabatic calorimetry,"origin: commercial source,99.6 % (total),",99.6,Not Specified %,1955
60.0,24.1114,0.0241114,None kPa,N/A,8500,['C'],A,Vacuum adiabatic calorimetry,"origin: commercial source,99.6 % (total),",99.6,Not Specified %,1955
70.0,24.5718,0.0245718,None kPa,N/A,8500,['C'],A,Vacuum adiabatic calorimetry,"origin: commercial source,99.6 % (total),",99.6,Not Specified %,1955
80.0,24.9904,0.0249904,None kPa,N/A,8500,['C'],A,Vacuum adiabatic calorimetry,"origin: commercial source,99.6 % (total),",99.6,Not Specified %,1955
90.0,25.3672,0.0253672,None kPa,N/A,8500,['C'],A,Vacuum adiabatic calorimetry,"origin: commercial source,99.6 % (total),",99.6,Not Specified %,1955
100.0,25.5346,0.0255346,None kPa,N/A,8500,['C'],A,Vacuum adiabatic calorimetry,"origin: commercial source,99.6 % (total),",99.6,Not Specified %,1955
110.0,25.702,0.025702,None kPa,N/A,8500,['C'],A,Vacuum adiabatic calorimetry,"origin: commercial source,99.6 % (total),",99.6,Not Specified %,1955
120.0,25.9113,0.0259113,None kPa,N/A,8500,['C'],A,Vacuum adiabatic calorimetry,"origin: commercial source,99.6 % (total),",99.6,Not Specified %,1955
130.0,26.1206,0.0261206,None kPa,N/A,8500,['C'],A,Vacuum adiabatic calorimetry,"origin: commercial source,99.6 % (total),",99.6,Not Specified %,1955
140.0,26.3718,0.0263718,None kPa,N/A,8500,['C'],A,Vacuum adiabatic calorimetry,"origin: commercial source,99.6 % (total),",99.6,Not Specified %,1955
150.0,26.5811,0.0265811,None kPa,N/A,8500,['C'],A,Vacuum adiabatic calorimetry,"origin: commercial source,99.6 % (total),",99.6,Not Specified %,1955
160.0,26.8323,0.0268323,None kPa,N/A,8500,['C'],A,Vacuum adiabatic calorimetry,"origin: commercial source,99.6 % (total),",99.6,Not Specified %,1955
170.0,26.4974,0.0264974,None kPa,N/A,8500,['C'],A,Vacuum adiabatic calorimetry,"origin: commercial source,99.6 % (total),",99.6,Not Specified %,1955
180.0,26.7067,0.0267067,None kPa,N/A,8500,['C'],A,Vacuum adiabatic calorimetry,"origin: commercial source,99.6 % (total),",99.6,Not Specified %,1955
190.0,26.8741,0.0268741,None kPa,N/A,8500,['C'],A,Vacuum adiabatic calorimetry,"origin: commercial source,99.6 % (total),",99.6,Not Specified %,1955
200.0,27.0416,0.0270416,None kPa,N/A,8500,['C'],A,Vacuum adiabatic calorimetry,"origin: commercial source,99.6 % (total),",99.6,Not Specified %,1955
210.0,27.209,0.027209,None kPa,N/A,8500,['C'],A,Vacuum adiabatic calorimetry,"origin: commercial source,99.6 % (total),",99.6,Not Specified %,1955
220.0,27.4183,0.0274183,None kPa,N/A,8500,['C'],A,Vacuum adiabatic calorimetry,"origin: commercial source,99.6 % (total),",99.6,Not Specified %,1955
230.0,27.6276,0.0276276,None kPa,N/A,8500,['C'],A,Vacuum adiabatic calorimetry,"origin: commercial source,99.6 % (total),",99.6,Not Specified %,1955
240.0,27.8369,0.0278369,None kPa,N/A,8500,['C'],A,Vacuum adiabatic calorimetry,"origin: commercial source,99.6 % (total),",99.6,Not Specified %,1955
250.0,28.0462,0.0280462,None kPa,N/A,8500,['C'],A,Vacuum adiabatic calorimetry,"origin: commercial source,99.6 % (total),",99.6,Not Specified %,1955
260.0,28.2974,0.0282974,None kPa,N/A,8500,['C'],A,Vacuum adiabatic calorimetry,"origin: commercial source,99.6 % (total),",99.6,Not Specified %,1955
270.0,28.5485,0.0285485,None kPa,N/A,8500,['C'],A,Vacuum adiabatic calorimetry,"origin: commercial source,99.6 % (total),",99.6,Not Specified %,1955
273.15,28.6741,0.0286741,None kPa,N/A,8500,['C'],A,Vacuum adiabatic calorimetry,"origin: commercial source,99.6 % (total),",99.6,Not Specified %,1955
280.0,28.8834,0.0288834,None kPa,N/A,8500,['C'],A,Vacuum adiabatic calorimetry,"origin: commercial source,99.6 % (total),",99.6,Not Specified %,1955
290.0,29.2601,0.0292601,None kPa,N/A,8500,['C'],A,Vacuum adiabatic calorimetry,"origin: commercial source,99.6 % (total),",99.6,Not Specified %,1955
298.15,29.595,0.029595,None kPa,N/A,8500,['C'],A,Vacuum adiabatic calorimetry,"origin: commercial source,99.6 % (total),",99.6,Not Specified %,1955
300.0,29.6787,0.0296787,None kPa,N/A,8500,['C'],A,Vacuum adiabatic calorimetry,"origin: commercial source,99.6 % (total),",99.6,Not Specified %,1955
310.0,30.1811,0.0301811,None kPa,N/A,8500,['C'],A,Vacuum adiabatic calorimetry,"origin: commercial source,99.6 % (total),",99.6,Not Specified %,1955
320.0,30.809,0.030809,None kPa,N/A,8500,['C'],A,Vacuum adiabatic calorimetry,"origin: commercial source,99.6 % (total),",99.6,Not Specified %,1955
330.0,31.688,0.031688,None kPa,N/A,8500,['C'],A,Vacuum adiabatic calorimetry,"origin: commercial source,99.6 % (total),",99.6,Not Specified %,1955
99.044,25.3724,0.0253724,None kPa,N/A,8501,['C'],A,Vacuum adiabatic calorimetry,"origin: commercial source,99.6 % (total),",99.6,Not Specified %,1955
103.55,25.5122,0.0255122,None kPa,N/A,8501,['C'],A,Vacuum adiabatic calorimetry,"origin: commercial source,99.6 % (total),",99.6,Not Specified %,1955
108.909,25.7064,0.0257064,None kPa,N/A,8501,['C'],A,Vacuum adiabatic calorimetry,"origin: commercial source,99.6 % (total),",99.6,Not Specified %,1955
116.912,25.911,0.025911,None kPa,N/A,8501,['C'],A,Vacuum adiabatic calorimetry,"origin: commercial source,99.6 % (total),",99.6,Not Specified %,1955
130.331,26.1947,0.0261947,None kPa,N/A,8501,['C'],A,Vacuum adiabatic calorimetry,"origin: commercial source,99.6 % (total),",99.6,Not Specified %,1955
141.005,26.4033,0.0264033,None kPa,N/A,8501,['C'],A,Vacuum adiabatic calorimetry,"origin: commercial source,99.6 % (total),",99.6,Not Specified %,1955
146.627,26.5097,0.0265097,None kPa,N/A,8501,['C'],A,Vacuum adiabatic calorimetry,"origin: commercial source,99.6 % (total),",99.6,Not Specified %,1955
151.441,26.7018,0.0267018,None kPa,N/A,8501,['C'],A,Vacuum adiabatic calorimetry,"origin: commercial source,99.6 % (total),",99.6,Not Specified %,1955
155.404,26.7999,0.0267999,None kPa,N/A,8501,['C'],A,Vacuum adiabatic calorimetry,"origin: commercial source,99.6 % (total),",99.6,Not Specified %,1955
160.173,26.8541,0.0268541,None kPa,N/A,8501,['C'],A,Vacuum adiabatic calorimetry,"origin: commercial source,99.6 % (total),",99.6,Not Specified %,1955
163.799,26.948,0.026948,None kPa,N/A,8501,['C'],A,Vacuum adiabatic calorimetry,"origin: commercial source,99.6 % (total),",99.6,Not Specified %,1955
166.597,26.9938,0.0269938,None kPa,N/A,8501,['C'],A,Vacuum adiabatic calorimetry,"origin: commercial source,99.6 % (total),",99.6,Not Specified %,1955
170.331,26.9979,0.0269979,None kPa,N/A,8501,['C'],A,Vacuum adiabatic calorimetry,"origin: commercial source,99.6 % (total),",99.6,Not Specified %,1955
174.891,27.0729,0.0270729,None kPa,N/A,8501,['C'],A,Vacuum adiabatic calorimetry,"origin: commercial source,99.6 % (total),",99.6,Not Specified %,1955
188.777,27.3545,0.0273545,None kPa,N/A,8501,['C'],A,Vacuum adiabatic calorimetry,"origin: commercial source,99.6 % (total),",99.6,Not Specified %,1955
204.296,27.6424,0.0276424,None kPa,N/A,8501,['C'],A,Vacuum adiabatic calorimetry,"origin: commercial source,99.6 % (total),",99.6,Not Specified %,1955
69.914,24.4008,0.0244008,None kPa,N/A,8502,['C'],A,Vacuum adiabatic calorimetry,"origin: commercial source,99.6 % (total),",99.6,Not Specified %,1955
76.379,24.8145,0.0248145,None kPa,N/A,8502,['C'],A,Vacuum adiabatic calorimetry,"origin: commercial source,99.6 % (total),",99.6,Not Specified %,1955
81.78,25.1265,0.0251265,None kPa,N/A,8502,['C'],A,Vacuum adiabatic calorimetry,"origin: commercial source,99.6 % (total),",99.6,Not Specified %,1955
84.984,25.2658,0.0252658,None kPa,N/A,8502,['C'],A,Vacuum adiabatic calorimetry,"origin: commercial source,99.6 % (total),",99.6,Not Specified %,1955
87.82,25.3553,0.0253553,None kPa,N/A,8502,['C'],A,Vacuum adiabatic calorimetry,"origin: commercial source,99.6 % (total),",99.6,Not Specified %,1955
91.893,25.4148,0.0254148,None kPa,N/A,8502,['C'],A,Vacuum adiabatic calorimetry,"origin: commercial source,99.6 % (total),",99.6,Not Specified %,1955
98.351,25.4975,0.0254975,None kPa,N/A,8502,['C'],A,Vacuum adiabatic calorimetry,"origin: commercial source,99.6 % (total),",99.6,Not Specified %,1955
111.591,25.8089,0.0258089,None kPa,N/A,8502,['C'],A,Vacuum adiabatic calorimetry,"origin: commercial source,99.6 % (total),",99.6,Not Specified %,1955
121.584,26.0175,0.0260175,None kPa,N/A,8502,['C'],A,Vacuum adiabatic calorimetry,"origin: commercial source,99.6 % (total),",99.6,Not Specified %,1955
131.455,26.1897,0.0261897,None kPa,N/A,8502,['C'],A,Vacuum adiabatic calorimetry,"origin: commercial source,99.6 % (total),",99.6,Not Specified %,1955
132.981,26.1299,0.0261299,None kPa,N/A,8502,['C'],A,Vacuum adiabatic calorimetry,"origin: commercial source,99.6 % (total),",99.6,Not Specified %,1955
136.724,26.1895,0.0261895,None kPa,N/A,8502,['C'],A,Vacuum adiabatic calorimetry,"origin: commercial source,99.6 % (total),",99.6,Not Specified %,1955
139.849,26.2557,0.0262557,None kPa,N/A,8502,['C'],A,Vacuum adiabatic calorimetry,"origin: commercial source,99.6 % (total),",99.6,Not Specified %,1955
142.108,26.3584,0.0263584,None kPa,N/A,8502,['C'],A,Vacuum adiabatic calorimetry,"origin: commercial source,99.6 % (total),",99.6,Not Specified %,1955
148.888,26.6204,0.0266204,None kPa,N/A,8502,['C'],A,Vacuum adiabatic calorimetry,"origin: commercial source,99.6 % (total),",99.6,Not Specified %,1955
155.137,26.8026,0.0268026,None kPa,N/A,8502,['C'],A,Vacuum adiabatic calorimetry,"origin: commercial source,99.6 % (total),",99.6,Not Specified %,1955
159.374,26.8522,0.0268522,None kPa,N/A,8502,['C'],A,Vacuum adiabatic calorimetry,"origin: commercial source,99.6 % (total),",99.6,Not Specified %,1955
161.719,26.8753,0.0268753,None kPa,N/A,8502,['C'],A,Vacuum adiabatic calorimetry,"origin: commercial source,99.6 % (total),",99.6,Not Specified %,1955
166.774,27.0543,0.0270543,None kPa,N/A,8502,['C'],A,Vacuum adiabatic calorimetry,"origin: commercial source,99.6 % (total),",99.6,Not Specified %,1955
172.447,27.2134,0.0272134,None kPa,N/A,8502,['C'],A,Vacuum adiabatic calorimetry,"origin: commercial source,99.6 % (total),",99.6,Not Specified %,1955
176.89,27.2663,0.0272663,None kPa,N/A,8502,['C'],A,Vacuum adiabatic calorimetry,"origin: commercial source,99.6 % (total),",99.6,Not Specified %,1955
179.525,27.2462,0.0272462,None kPa,N/A,8502,['C'],A,Vacuum adiabatic calorimetry,"origin: commercial source,99.6 % (total),",99.6,Not Specified %,1955
183.274,27.1863,0.0271863,None kPa,N/A,8502,['C'],A,Vacuum adiabatic calorimetry,"origin: commercial source,99.6 % (total),",99.6,Not Specified %,1955
185.291,27.1697,0.0271697,None kPa,N/A,8502,['C'],A,Vacuum adiabatic calorimetry,"origin: commercial source,99.6 % (total),",99.6,Not Specified %,1955
207.252,27.6001,0.0276001,None kPa,N/A,8502,['C'],A,Vacuum adiabatic calorimetry,"origin: commercial source,99.6 % (total),",99.6,Not Specified %,1955
1.213,0.0222,0.000444,None kPa,N/A,10857,['C'],A,Vacuum adiabatic calorimetry,origin: commercial source,,,1959
1.263,0.0263,0.000526,None kPa,N/A,10857,['C'],A,Vacuum adiabatic calorimetry,origin: commercial source,,,1959
1.301,0.0294,0.000588,None kPa,N/A,10857,['C'],A,Vacuum adiabatic calorimetry,origin: commercial source,,,1959
1.319,0.0308,0.000616,None kPa,N/A,10857,['C'],A,Vacuum adiabatic calorimetry,origin: commercial source,,,1959
1.36,0.0329,0.000658,None kPa,N/A,10857,['C'],A,Vacuum adiabatic calorimetry,origin: commercial source,,,1959
1.379,0.0348,0.000696,None kPa,N/A,10857,['C'],A,Vacuum adiabatic calorimetry,origin: commercial source,,,1959
1.429,0.0383,0.000766,None kPa,N/A,10857,['C'],A,Vacuum adiabatic calorimetry,origin: commercial source,,,1959
1.451,0.0403,0.000806,None kPa,N/A,10857,['C'],A,Vacuum adiabatic calorimetry,origin: commercial source,,,1959
1.518,0.0467,0.000934,None kPa,N/A,10857,['C'],A,Vacuum adiabatic calorimetry,origin: commercial source,,,1959
1.532,0.0485,0.00097,None kPa,N/A,10857,['C'],A,Vacuum adiabatic calorimetry,origin: commercial source,,,1959
1.607,0.0562,0.001124,None kPa,N/A,10857,['C'],A,Vacuum adiabatic calorimetry,origin: commercial source,,,1959
1.629,0.0579,0.001158,None kPa,N/A,10857,['C'],A,Vacuum adiabatic calorimetry,origin: commercial source,,,1959
1.721,0.0668,0.001336,None kPa,N/A,10857,['C'],A,Vacuum adiabatic calorimetry,origin: commercial source,,,1959
1.73,0.0701,0.001402,None kPa,N/A,10857,['C'],A,Vacuum adiabatic calorimetry,origin: commercial source,,,1959
1.82,0.0795,0.00159,None kPa,N/A,10857,['C'],A,Vacuum adiabatic calorimetry,origin: commercial source,,,1959
1.837,0.0827,0.001654,None kPa,N/A,10857,['C'],A,Vacuum adiabatic calorimetry,origin: commercial source,,,1959
1.845,0.0842,0.001684,None kPa,N/A,10857,['C'],A,Vacuum adiabatic calorimetry,origin: commercial source,,,1959
1.928,0.0984,0.001968,None kPa,N/A,10857,['C'],A,Vacuum adiabatic calorimetry,origin: commercial source,,,1959
1.953,0.1026,0.002052,None kPa,N/A,10857,['C'],A,Vacuum adiabatic calorimetry,origin: commercial source,,,1959
2.048,0.1205,0.00241,None kPa,N/A,10857,['C'],A,Vacuum adiabatic calorimetry,origin: commercial source,,,1959
2.06,0.1228,0.002456,None kPa,N/A,10857,['C'],A,Vacuum adiabatic calorimetry,origin: commercial source,,,1959
2.169,0.1428,0.002856,None kPa,N/A,10857,['C'],A,Vacuum adiabatic calorimetry,origin: commercial source,,,1959
2.19,0.1478,0.002956,None kPa,N/A,10857,['C'],A,Vacuum adiabatic calorimetry,origin: commercial source,,,1959
2.242,0.1587,0.003174,None kPa,N/A,10857,['C'],A,Vacuum adiabatic calorimetry,origin: commercial source,,,1959
2.323,0.1766,0.003532,None kPa,N/A,10857,['C'],A,Vacuum adiabatic calorimetry,origin: commercial source,,,1959
2.384,0.1901,0.003802,None kPa,N/A,10857,['C'],A,Vacuum adiabatic calorimetry,origin: commercial source,,,1959
2.441,0.2081,0.004162,None kPa,N/A,10857,['C'],A,Vacuum adiabatic calorimetry,origin: commercial source,,,1959
2.478,0.2181,0.004362,None kPa,N/A,10857,['C'],A,Vacuum adiabatic calorimetry,origin: commercial source,,,1959
2.554,0.2389,0.004778,None kPa,N/A,10857,['C'],A,Vacuum adiabatic calorimetry,origin: commercial source,,,1959
2.576,0.2455,0.00491,None kPa,N/A,10857,['C'],A,Vacuum adiabatic calorimetry,origin: commercial source,,,1959
2.597,0.2532,0.005064,None kPa,N/A,10857,['C'],A,Vacuum adiabatic calorimetry,origin: commercial source,,,1959
2.704,0.2844,0.005688,None kPa,N/A,10857,['C'],A,Vacuum adiabatic calorimetry,origin: commercial source,,,1959
2.716,0.289,0.00578,None kPa,N/A,10857,['C'],A,Vacuum adiabatic calorimetry,origin: commercial source,,,1959
2.847,0.3347,0.006694,None kPa,N/A,10857,['C'],A,Vacuum adiabatic calorimetry,origin: commercial source,,,1959
2.855,0.3377,0.006754,None kPa,N/A,10857,['C'],A,Vacuum adiabatic calorimetry,origin: commercial source,,,1959
2.87,0.3417,0.006834,None kPa,N/A,10857,['C'],A,Vacuum adiabatic calorimetry,origin: commercial source,,,1959
3.015,0.3945,0.00789,None kPa,N/A,10857,['C'],A,Vacuum adiabatic calorimetry,origin: commercial source,,,1959
3.062,0.4125,0.00825,None kPa,N/A,10857,['C'],A,Vacuum adiabatic calorimetry,origin: commercial source,,,1959
3.186,0.4653,0.009306,None kPa,N/A,10857,['C'],A,Vacuum adiabatic calorimetry,origin: commercial source,,,1959
3.22,0.4787,0.009574,None kPa,N/A,10857,['C'],A,Vacuum adiabatic calorimetry,origin: commercial source,,,1959
3.379,0.5506,0.011012,None kPa,N/A,10857,['C'],A,Vacuum adiabatic calorimetry,origin: commercial source,,,1959
3.543,0.6238,0.012476,None kPa,N/A,10857,['C'],A,Vacuum adiabatic calorimetry,origin: commercial source,,,1959
3.572,0.646,0.01292,None kPa,N/A,10857,['C'],A,Vacuum adiabatic calorimetry,origin: commercial source,,,1959
3.739,0.7355,0.01471,None kPa,N/A,10857,['C'],A,Vacuum adiabatic calorimetry,origin: commercial source,,,1959
3.782,0.7526,0.015052,None kPa,N/A,10857,['C'],A,Vacuum adiabatic calorimetry,origin: commercial source,,,1959
4.019,0.8928,0.017856,None kPa,N/A,10857,['C'],A,Vacuum adiabatic calorimetry,origin: commercial source,,,1959
4.267,1.0568,0.021136,None kPa,N/A,10857,['C'],A,Vacuum adiabatic calorimetry,origin: commercial source,,,1959
0.397,0.00180728,1.80728e-05,None kPa,N/A,15267,['C'],A,Low temperature calorimetry set up,"origin: commercial source,99.9 % (total),spectroscopy",99.9,Not Specified %,1965
0.4244,0.00199175,1.99175e-05,None kPa,N/A,15267,['C'],A,Low temperature calorimetry set up,"origin: commercial source,99.9 % (total),spectroscopy",99.9,Not Specified %,1965
0.427,0.00190012,1.90012e-05,None kPa,N/A,15267,['C'],A,Low temperature calorimetry set up,"origin: commercial source,99.9 % (total),spectroscopy",99.9,Not Specified %,1965
0.4777,0.00237547,2.37547e-05,None kPa,N/A,15267,['C'],A,Low temperature calorimetry set up,"origin: commercial source,99.9 % (total),spectroscopy",99.9,Not Specified %,1965
0.4792,0.00225108,2.25108e-05,None kPa,N/A,15267,['C'],A,Low temperature calorimetry set up,"origin: commercial source,99.9 % (total),spectroscopy",99.9,Not Specified %,1965
0.4939,0.00263412,2.63412e-05,None kPa,N/A,15267,['C'],A,Low temperature calorimetry set up,"origin: commercial source,99.9 % (total),spectroscopy",99.9,Not Specified %,1965
0.5025,0.0024422,2.4422e-05,None kPa,N/A,15267,['C'],A,Low temperature calorimetry set up,"origin: commercial source,99.9 % (total),spectroscopy",99.9,Not Specified %,1965
0.5229,0.00293085,2.93085e-05,None kPa,N/A,15267,['C'],A,Low temperature calorimetry set up,"origin: commercial source,99.9 % (total),spectroscopy",99.9,Not Specified %,1965
0.5517,0.00325888,3.25888e-05,None kPa,N/A,15267,['C'],A,Low temperature calorimetry set up,"origin: commercial source,99.9 % (total),spectroscopy",99.9,Not Specified %,1965
0.5601,0.00358121,3.58121e-05,None kPa,N/A,15267,['C'],A,Low temperature calorimetry set up,"origin: commercial source,99.9 % (total),spectroscopy",99.9,Not Specified %,1965
0.5767,0.00350163,3.50163e-05,None kPa,N/A,15267,['C'],A,Low temperature calorimetry set up,"origin: commercial source,99.9 % (total),spectroscopy",99.9,Not Specified %,1965
0.5806,0.00393706,3.93706e-05,None kPa,N/A,15267,['C'],A,Low temperature calorimetry set up,"origin: commercial source,99.9 % (total),spectroscopy",99.9,Not Specified %,1965
0.5965,0.00381652,3.81652e-05,None kPa,N/A,15267,['C'],A,Low temperature calorimetry set up,"origin: commercial source,99.9 % (total),spectroscopy",99.9,Not Specified %,1965
0.6045,0.00403697,4.03697e-05,None kPa,N/A,15267,['C'],A,Low temperature calorimetry set up,"origin: commercial source,99.9 % (total),spectroscopy",99.9,Not Specified %,1965
0.6213,0.00430659,4.30659e-05,None kPa,N/A,15267,['C'],A,Low temperature calorimetry set up,"origin: commercial source,99.9 % (total),spectroscopy",99.9,Not Specified %,1965
0.6366,0.00456935,4.56935e-05,None kPa,N/A,15267,['C'],A,Low temperature calorimetry set up,"origin: commercial source,99.9 % (total),spectroscopy",99.9,Not Specified %,1965
0.644,0.00448023,4.48023e-05,None kPa,N/A,15267,['C'],A,Low temperature calorimetry set up,"origin: commercial source,99.9 % (total),spectroscopy",99.9,Not Specified %,1965
0.6643,0.00479319,4.79319e-05,None kPa,N/A,15267,['C'],A,Low temperature calorimetry set up,"origin: commercial source,99.9 % (total),spectroscopy",99.9,Not Specified %,1965
0.6912,0.00552246,5.52246e-05,None kPa,N/A,15267,['C'],A,Low temperature calorimetry set up,"origin: commercial source,99.9 % (total),spectroscopy",99.9,Not Specified %,1965
0.6965,0.00541451,5.41451e-05,None kPa,N/A,15267,['C'],A,Low temperature calorimetry set up,"origin: commercial source,99.9 % (total),spectroscopy",99.9,Not Specified %,1965
0.7265,0.0061078,6.1078e-05,None kPa,N/A,15267,['C'],A,Low temperature calorimetry set up,"origin: commercial source,99.9 % (total),spectroscopy",99.9,Not Specified %,1965
0.759,0.00695213,6.95213e-05,None kPa,N/A,15267,['C'],A,Low temperature calorimetry set up,"origin: commercial source,99.9 % (total),spectroscopy",99.9,Not Specified %,1965
0.7649,0.00677933,6.77933e-05,None kPa,N/A,15267,['C'],A,Low temperature calorimetry set up,"origin: commercial source,99.9 % (total),spectroscopy",99.9,Not Specified %,1965
0.8018,0.00754584,7.54584e-05,None kPa,N/A,15267,['C'],A,Low temperature calorimetry set up,"origin: commercial source,99.9 % (total),spectroscopy",99.9,Not Specified %,1965
0.8084,0.0076676,7.6676e-05,None kPa,N/A,15267,['C'],A,Low temperature calorimetry set up,"origin: commercial source,99.9 % (total),spectroscopy",99.9,Not Specified %,1965
0.8418,0.00869686,8.69686e-05,None kPa,N/A,15267,['C'],A,Low temperature calorimetry set up,"origin: commercial source,99.9 % (total),spectroscopy",99.9,Not Specified %,1965
0.8815,0.00977382,9.77382e-05,None kPa,N/A,15267,['C'],A,Low temperature calorimetry set up,"origin: commercial source,99.9 % (total),spectroscopy",99.9,Not Specified %,1965
0.9231,0.0109165,0.000109165,None kPa,N/A,15267,['C'],A,Low temperature calorimetry set up,"origin: commercial source,99.9 % (total),spectroscopy",99.9,Not Specified %,1965
0.9259,0.0113579,0.000113579,None kPa,N/A,15267,['C'],A,Low temperature calorimetry set up,"origin: commercial source,99.9 % (total),spectroscopy",99.9,Not Specified %,1965
0.9734,0.0126742,0.000126742,None kPa,N/A,15267,['C'],A,Low temperature calorimetry set up,"origin: commercial source,99.9 % (total),spectroscopy",99.9,Not Specified %,1965
0.9739,0.0129244,0.000129244,None kPa,N/A,15267,['C'],A,Low temperature calorimetry set up,"origin: commercial source,99.9 % (total),spectroscopy",99.9,Not Specified %,1965
1.0216,0.0147553,0.000147553,None kPa,N/A,15267,['C'],A,Low temperature calorimetry set up,"origin: commercial source,99.9 % (total),spectroscopy",99.9,Not Specified %,1965
1.0299,0.0147038,0.000147038,None kPa,N/A,15267,['C'],A,Low temperature calorimetry set up,"origin: commercial source,99.9 % (total),spectroscopy",99.9,Not Specified %,1965
1.0716,0.017169,0.00017169,None kPa,N/A,15267,['C'],A,Low temperature calorimetry set up,"origin: commercial source,99.9 % (total),spectroscopy",99.9,Not Specified %,1965
1.0888,0.0168603,0.000168603,None kPa,N/A,15267,['C'],A,Low temperature calorimetry set up,"origin: commercial source,99.9 % (total),spectroscopy",99.9,Not Specified %,1965
1.1313,0.0190376,0.000190376,None kPa,N/A,15267,['C'],A,Low temperature calorimetry set up,"origin: commercial source,99.9 % (total),spectroscopy",99.9,Not Specified %,1965
1.1522,0.0202142,0.000202142,None kPa,N/A,15267,['C'],A,Low temperature calorimetry set up,"origin: commercial source,99.9 % (total),spectroscopy",99.9,Not Specified %,1965
1.1978,0.0224028,0.000224028,None kPa,N/A,15267,['C'],A,Low temperature calorimetry set up,"origin: commercial source,99.9 % (total),spectroscopy",99.9,Not Specified %,1965
1.2229,0.0238973,0.000238973,None kPa,N/A,15267,['C'],A,Low temperature calorimetry set up,"origin: commercial source,99.9 % (total),spectroscopy",99.9,Not Specified %,1965
1.2755,0.0269897,0.000269897,None kPa,N/A,15267,['C'],A,Low temperature calorimetry set up,"origin: commercial source,99.9 % (total),spectroscopy",99.9,Not Specified %,1965
1.2985,0.0287817,0.000287817,None kPa,N/A,15267,['C'],A,Low temperature calorimetry set up,"origin: commercial source,99.9 % (total),spectroscopy",99.9,Not Specified %,1965
1.3632,0.0331482,0.000331482,None kPa,N/A,15267,['C'],A,Low temperature calorimetry set up,"origin: commercial source,99.9 % (total),spectroscopy",99.9,Not Specified %,1965
1.3725,0.0349079,0.000349079,None kPa,N/A,15267,['C'],A,Low temperature calorimetry set up,"origin: commercial source,99.9 % (total),spectroscopy",99.9,Not Specified %,1965
1.4509,0.0411902,0.000411902,None kPa,N/A,15267,['C'],A,Low temperature calorimetry set up,"origin: commercial source,99.9 % (total),spectroscopy",99.9,Not Specified %,1965
1.455,0.0407994,0.000407994,None kPa,N/A,15267,['C'],A,Low temperature calorimetry set up,"origin: commercial source,99.9 % (total),spectroscopy",99.9,Not Specified %,1965
0.4179,0.00203045,2.03045e-05,None kPa,N/A,15267,['C'],A,Low temperature calorimetry set up,"origin: commercial source,99.9 % (total),spectroscopy",99.9,Not Specified %,1965
0.4412,0.0021815,2.1815e-05,None kPa,N/A,15267,['C'],A,Low temperature calorimetry set up,"origin: commercial source,99.9 % (total),spectroscopy",99.9,Not Specified %,1965
0.4598,0.00228911,2.28911e-05,None kPa,N/A,15267,['C'],A,Low temperature calorimetry set up,"origin: commercial source,99.9 % (total),spectroscopy",99.9,Not Specified %,1965
0.4859,0.00273483,2.73483e-05,None kPa,N/A,15267,['C'],A,Low temperature calorimetry set up,"origin: commercial source,99.9 % (total),spectroscopy",99.9,Not Specified %,1965
0.5123,0.00291269,2.91269e-05,None kPa,N/A,15267,['C'],A,Low temperature calorimetry set up,"origin: commercial source,99.9 % (total),spectroscopy",99.9,Not Specified %,1965
0.5306,0.00304206,3.04206e-05,None kPa,N/A,15267,['C'],A,Low temperature calorimetry set up,"origin: commercial source,99.9 % (total),spectroscopy",99.9,Not Specified %,1965
0.5511,0.00363661,3.63661e-05,None kPa,N/A,15267,['C'],A,Low temperature calorimetry set up,"origin: commercial source,99.9 % (total),spectroscopy",99.9,Not Specified %,1965
0.5965,0.00404986,4.04986e-05,None kPa,N/A,15267,['C'],A,Low temperature calorimetry set up,"origin: commercial source,99.9 % (total),spectroscopy",99.9,Not Specified %,1965
0.6222,0.00445303,4.45303e-05,None kPa,N/A,15267,['C'],A,Low temperature calorimetry set up,"origin: commercial source,99.9 % (total),spectroscopy",99.9,Not Specified %,1965
0.6438,0.00473712,4.73712e-05,None kPa,N/A,15267,['C'],A,Low temperature calorimetry set up,"origin: commercial source,99.9 % (total),spectroscopy",99.9,Not Specified %,1965
0.674,0.00503712,5.03712e-05,None kPa,N/A,15267,['C'],A,Low temperature calorimetry set up,"origin: commercial source,99.9 % (total),spectroscopy",99.9,Not Specified %,1965
0.6811,0.00519904,5.19904e-05,None kPa,N/A,15267,['C'],A,Low temperature calorimetry set up,"origin: commercial source,99.9 % (total),spectroscopy",99.9,Not Specified %,1965
0.7013,0.00572288,5.72288e-05,None kPa,N/A,15267,['C'],A,Low temperature calorimetry set up,"origin: commercial source,99.9 % (total),spectroscopy",99.9,Not Specified %,1965
0.7067,0.00566221,5.66221e-05,None kPa,N/A,15267,['C'],A,Low temperature calorimetry set up,"origin: commercial source,99.9 % (total),spectroscopy",99.9,Not Specified %,1965
0.7384,0.00633165,6.33165e-05,None kPa,N/A,15267,['C'],A,Low temperature calorimetry set up,"origin: commercial source,99.9 % (total),spectroscopy",99.9,Not Specified %,1965
0.7667,0.00712242,7.12242e-05,None kPa,N/A,15267,['C'],A,Low temperature calorimetry set up,"origin: commercial source,99.9 % (total),spectroscopy",99.9,Not Specified %,1965
0.7755,0.00709314,7.09314e-05,None kPa,N/A,15267,['C'],A,Low temperature calorimetry set up,"origin: commercial source,99.9 % (total),spectroscopy",99.9,Not Specified %,1965
0.8046,0.00789605,7.89604e-05,None kPa,N/A,15267,['C'],A,Low temperature calorimetry set up,"origin: commercial source,99.9 % (total),spectroscopy",99.9,Not Specified %,1965
0.8113,0.00782241,7.82241e-05,None kPa,N/A,15267,['C'],A,Low temperature calorimetry set up,"origin: commercial source,99.9 % (total),spectroscopy",99.9,Not Specified %,1965
0.8486,0.00856716,8.56716e-05,None kPa,N/A,15267,['C'],A,Low temperature calorimetry set up,"origin: commercial source,99.9 % (total),spectroscopy",99.9,Not Specified %,1965
0.8511,0.00890899,8.90899e-05,None kPa,N/A,15267,['C'],A,Low temperature calorimetry set up,"origin: commercial source,99.9 % (total),spectroscopy",99.9,Not Specified %,1965
0.8955,0.010088,0.00010088,None kPa,N/A,15267,['C'],A,Low temperature calorimetry set up,"origin: commercial source,99.9 % (total),spectroscopy",99.9,Not Specified %,1965
0.9341,0.0113219,0.000113219,None kPa,N/A,15267,['C'],A,Low temperature calorimetry set up,"origin: commercial source,99.9 % (total),spectroscopy",99.9,Not Specified %,1965
0.9454,0.01167,0.0001167,None kPa,N/A,15267,['C'],A,Low temperature calorimetry set up,"origin: commercial source,99.9 % (total),spectroscopy",99.9,Not Specified %,1965
0.9815,0.0128871,0.000128871,None kPa,N/A,15267,['C'],A,Low temperature calorimetry set up,"origin: commercial source,99.9 % (total),spectroscopy",99.9,Not Specified %,1965
0.9937,0.0132436,0.000132436,None kPa,N/A,15267,['C'],A,Low temperature calorimetry set up,"origin: commercial source,99.9 % (total),spectroscopy",99.9,Not Specified %,1965
1.033,0.0149712,0.000149712,None kPa,N/A,15267,['C'],A,Low temperature calorimetry set up,"origin: commercial source,99.9 % (total),spectroscopy",99.9,Not Specified %,1965
1.048,0.0152398,0.000152398,None kPa,N/A,15267,['C'],A,Low temperature calorimetry set up,"origin: commercial source,99.9 % (total),spectroscopy",99.9,Not Specified %,1965
1.0892,0.0173531,0.000173531,None kPa,N/A,15267,['C'],A,Low temperature calorimetry set up,"origin: commercial source,99.9 % (total),spectroscopy",99.9,Not Specified %,1965
1.1194,0.018697,0.00018697,None kPa,N/A,15267,['C'],A,Low temperature calorimetry set up,"origin: commercial source,99.9 % (total),spectroscopy",99.9,Not Specified %,1965
1.1478,0.0197941,0.000197941,None kPa,N/A,15267,['C'],A,Low temperature calorimetry set up,"origin: commercial source,99.9 % (total),spectroscopy",99.9,Not Specified %,1965
1.196,0.0225882,0.000225882,None kPa,N/A,15267,['C'],A,Low temperature calorimetry set up,"origin: commercial source,99.9 % (total),spectroscopy",99.9,Not Specified %,1965
1.2424,0.0245534,0.000245534,None kPa,N/A,15267,['C'],A,Low temperature calorimetry set up,"origin: commercial source,99.9 % (total),spectroscopy",99.9,Not Specified %,1965
1.2685,0.0269512,0.000269512,None kPa,N/A,15267,['C'],A,Low temperature calorimetry set up,"origin: commercial source,99.9 % (total),spectroscopy",99.9,Not Specified %,1965
1.3475,0.0318921,0.000318921,None kPa,N/A,15267,['C'],A,Low temperature calorimetry set up,"origin: commercial source,99.9 % (total),spectroscopy",99.9,Not Specified %,1965
1.3548,0.0326302,0.000326302,None kPa,N/A,15267,['C'],A,Low temperature calorimetry set up,"origin: commercial source,99.9 % (total),spectroscopy",99.9,Not Specified %,1965
1.4373,0.0408626,0.000408626,None kPa,N/A,15267,['C'],A,Low temperature calorimetry set up,"origin: commercial source,99.9 % (total),spectroscopy",99.9,Not Specified %,1965
1.4445,0.0403752,0.000403752,None kPa,N/A,15267,['C'],A,Low temperature calorimetry set up,"origin: commercial source,99.9 % (total),spectroscopy",99.9,Not Specified %,1965
0.4,0.00184933,9.24664e-05,None kPa,N/A,15268,['C'],A,Low temperature calorimetry set up,"origin: commercial source,99.9 % (total),spectroscopy",99.9,Not Specified %,1965
0.5,0.00271123,0.000135562,None kPa,N/A,15268,['C'],A,Low temperature calorimetry set up,"origin: commercial source,99.9 % (total),spectroscopy",99.9,Not Specified %,1965
0.6,0.00401664,0.000200832,None kPa,N/A,15268,['C'],A,Low temperature calorimetry set up,"origin: commercial source,99.9 % (total),spectroscopy",99.9,Not Specified %,1965
0.7,0.0056484,5.6484e-05,None kPa,N/A,15268,['C'],A,Low temperature calorimetry set up,"origin: commercial source,99.9 % (total),spectroscopy",99.9,Not Specified %,1965
0.8,0.00778224,7.78224e-05,None kPa,N/A,15268,['C'],A,Low temperature calorimetry set up,"origin: commercial source,99.9 % (total),spectroscopy",99.9,Not Specified %,1965
0.9,0.0103763,0.000103763,None kPa,N/A,15268,['C'],A,Low temperature calorimetry set up,"origin: commercial source,99.9 % (total),spectroscopy",99.9,Not Specified %,1965
1.0,0.0137235,0.000137235,None kPa,N/A,15268,['C'],A,Low temperature calorimetry set up,"origin: commercial source,99.9 % (total),spectroscopy",99.9,Not Specified %,1965
1.1,0.0178657,0.000178657,None kPa,N/A,15268,['C'],A,Low temperature calorimetry set up,"origin: commercial source,99.9 % (total),spectroscopy",99.9,Not Specified %,1965
1.2,0.022761,0.00022761,None kPa,N/A,15268,['C'],A,Low temperature calorimetry set up,"origin: commercial source,99.9 % (total),spectroscopy",99.9,Not Specified %,1965
1.3,0.0288696,0.000288696,None kPa,N/A,15268,['C'],A,Low temperature calorimetry set up,"origin: commercial source,99.9 % (total),spectroscopy",99.9,Not Specified %,1965
1.4,0.0364845,0.000364845,None kPa,N/A,15268,['C'],A,Low temperature calorimetry set up,"origin: commercial source,99.9 % (total),spectroscopy",99.9,Not Specified %,1965
1.5,0.0468608,0.000468608,None kPa,N/A,15268,['C'],A,Low temperature calorimetry set up,"origin: commercial source,99.9 % (total),spectroscopy",99.9,Not Specified %,1965
3.0,0.373213,0.00373213,None kPa,N/A,15269,['C'],A,Vacuum adiabatic calorimetry,"origin: commercial source,99.9 % (total),spectroscopy",99.9,Not Specified %,1965
4.0,0.870272,0.00870272,None kPa,N/A,15269,['C'],A,Vacuum adiabatic calorimetry,"origin: commercial source,99.9 % (total),spectroscopy",99.9,Not Specified %,1965
5.0,1.569,0.01569,None kPa,N/A,15269,['C'],A,Vacuum adiabatic calorimetry,"origin: commercial source,99.9 % (total),spectroscopy",99.9,Not Specified %,1965
6.0,2.46438,0.0246438,None kPa,N/A,15269,['C'],A,Vacuum adiabatic calorimetry,"origin: commercial source,99.9 % (total),spectroscopy",99.9,Not Specified %,1965
7.0,3.48109,0.0348109,None kPa,N/A,15269,['C'],A,Vacuum adiabatic calorimetry,"origin: commercial source,99.9 % (total),spectroscopy",99.9,Not Specified %,1965
8.0,4.59822,0.0459822,None kPa,N/A,15269,['C'],A,Vacuum adiabatic calorimetry,"origin: commercial source,99.9 % (total),spectroscopy",99.9,Not Specified %,1965
9.0,5.74463,0.0574463,None kPa,N/A,15269,['C'],A,Vacuum adiabatic calorimetry,"origin: commercial source,99.9 % (total),spectroscopy",99.9,Not Specified %,1965
10.0,6.91197,0.0691197,None kPa,N/A,15269,['C'],A,Vacuum adiabatic calorimetry,"origin: commercial source,99.9 % (total),spectroscopy",99.9,Not Specified %,1965
12.0,9.19225,0.0919225,None kPa,N/A,15269,['C'],A,Vacuum adiabatic calorimetry,"origin: commercial source,99.9 % (total),spectroscopy",99.9,Not Specified %,1965
14.0,11.2968,0.112968,None kPa,N/A,15269,['C'],A,Vacuum adiabatic calorimetry,"origin: commercial source,99.9 % (total),spectroscopy",99.9,Not Specified %,1965
16.0,13.167,0.13167,None kPa,N/A,15269,['C'],A,Vacuum adiabatic calorimetry,"origin: commercial source,99.9 % (total),spectroscopy",99.9,Not Specified %,1965
18.0,14.7612,0.147612,None kPa,N/A,15269,['C'],A,Vacuum adiabatic calorimetry,"origin: commercial source,99.9 % (total),spectroscopy",99.9,Not Specified %,1965
20.0,16.1544,0.161544,None kPa,N/A,15269,['C'],A,Vacuum adiabatic calorimetry,"origin: commercial source,99.9 % (total),spectroscopy",99.9,Not Specified %,1965
22.0,17.2297,0.172297,None kPa,N/A,15269,['C'],A,Vacuum adiabatic calorimetry,"origin: commercial source,99.9 % (total),spectroscopy",99.9,Not Specified %,1965
24.0,18.2088,0.182088,None kPa,N/A,15269,['C'],A,Vacuum adiabatic calorimetry,"origin: commercial source,99.9 % (total),spectroscopy",99.9,Not Specified %,1965
26.0,19.0581,0.190581,None kPa,N/A,15269,['C'],A,Vacuum adiabatic calorimetry,"origin: commercial source,99.9 % (total),spectroscopy",99.9,Not Specified %,1965
20.0,16.2297,0.162339,101.325 kPa,N/A,15270,['C'],A,Adiabatic calorimeter (non-vacuum) ,"origin: commercial source,99.9 % (total),spectroscopy",99.9,Not Specified %,1965
25.0,18.7401,0.176565,None kPa,N/A,15270,['C'],A,Adiabatic calorimeter (non-vacuum) ,"origin: commercial source,99.9 % (total),spectroscopy",99.9,Not Specified %,1965
30.0,20.4305,0.180749,None kPa,N/A,15270,['C'],A,Adiabatic calorimeter (non-vacuum) ,"origin: commercial source,99.9 % (total),spectroscopy",99.9,Not Specified %,1965
35.0,21.5936,0.179075,None kPa,N/A,15270,['C'],A,Adiabatic calorimeter (non-vacuum) ,"origin: commercial source,99.9 % (total),spectroscopy",99.9,Not Specified %,1965
40.0,22.4137,0.172799,None kPa,N/A,15270,['C'],A,Adiabatic calorimeter (non-vacuum) ,"origin: commercial source,99.9 % (total),spectroscopy",99.9,Not Specified %,1965
45.0,23.0162,0.164431,None kPa,N/A,15270,['C'],A,Adiabatic calorimeter (non-vacuum) ,"origin: commercial source,99.9 % (total),spectroscopy",99.9,Not Specified %,1965
50.0,23.4806,0.15439,None kPa,N/A,15270,['C'],A,Adiabatic calorimeter (non-vacuum) ,"origin: commercial source,99.9 % (total),spectroscopy",99.9,Not Specified %,1965
55.0,23.8488,0.143093,None kPa,N/A,15270,['C'],A,Adiabatic calorimeter (non-vacuum) ,"origin: commercial source,99.9 % (total),spectroscopy",99.9,Not Specified %,1965
60.0,24.1584,0.130959,None kPa,N/A,15270,['C'],A,Adiabatic calorimeter (non-vacuum) ,"origin: commercial source,99.9 % (total),spectroscopy",99.9,Not Specified %,1965
65.0,24.4178,0.118407,None kPa,N/A,15270,['C'],A,Adiabatic calorimeter (non-vacuum) ,"origin: commercial source,99.9 % (total),spectroscopy",99.9,Not Specified %,1965
70.0,24.6396,0.105437,None kPa,N/A,15270,['C'],A,Adiabatic calorimeter (non-vacuum) ,"origin: commercial source,99.9 % (total),spectroscopy",99.9,Not Specified %,1965
75.0,24.832,0.092048,None kPa,N/A,15270,['C'],A,Adiabatic calorimeter (non-vacuum) ,"origin: commercial source,99.9 % (total),spectroscopy",99.9,Not Specified %,1965
80.0,24.9994,0.0786592,None kPa,N/A,15270,['C'],A,Adiabatic calorimeter (non-vacuum) ,"origin: commercial source,99.9 % (total),spectroscopy",99.9,Not Specified %,1965
85.0,25.15,0.064852,None kPa,N/A,15270,['C'],A,Adiabatic calorimeter (non-vacuum) ,"origin: commercial source,99.9 % (total),spectroscopy",99.9,Not Specified %,1965
90.0,25.2797,0.0506264,None kPa,N/A,15270,['C'],A,Adiabatic calorimeter (non-vacuum) ,"origin: commercial source,99.9 % (total),spectroscopy",99.9,Not Specified %,1965
95.0,25.4011,0.0506264,None kPa,N/A,15270,['C'],A,Adiabatic calorimeter (non-vacuum) ,"origin: commercial source,99.9 % (total),spectroscopy",99.9,Not Specified %,1965
100.0,25.5098,0.0510448,None kPa,N/A,15270,['C'],A,Adiabatic calorimeter (non-vacuum) ,"origin: commercial source,99.9 % (total),spectroscopy",99.9,Not Specified %,1965
110.0,25.7149,0.0514632,None kPa,N/A,15270,['C'],A,Adiabatic calorimeter (non-vacuum) ,"origin: commercial source,99.9 % (total),spectroscopy",99.9,Not Specified %,1965
120.0,25.9115,0.0518816,None kPa,N/A,15270,['C'],A,Adiabatic calorimeter (non-vacuum) ,"origin: commercial source,99.9 % (total),spectroscopy",99.9,Not Specified %,1965
130.0,26.1123,0.0523,None kPa,N/A,15270,['C'],A,Adiabatic calorimeter (non-vacuum) ,"origin: commercial source,99.9 % (total),spectroscopy",99.9,Not Specified %,1965
140.0,26.3174,0.0527184,None kPa,N/A,15270,['C'],A,Adiabatic calorimeter (non-vacuum) ,"origin: commercial source,99.9 % (total),spectroscopy",99.9,Not Specified %,1965
150.0,26.5224,0.0531368,None kPa,N/A,15270,['C'],A,Adiabatic calorimeter (non-vacuum) ,"origin: commercial source,99.9 % (total),spectroscopy",99.9,Not Specified %,1965
160.0,26.719,0.0535552,None kPa,N/A,15270,['C'],A,Adiabatic calorimeter (non-vacuum) ,"origin: commercial source,99.9 % (total),spectroscopy",99.9,Not Specified %,1965
170.0,26.9115,0.0539736,None kPa,N/A,15270,['C'],A,Adiabatic calorimeter (non-vacuum) ,"origin: commercial source,99.9 % (total),spectroscopy",99.9,Not Specified %,1965
180.0,27.0914,0.054392,None kPa,N/A,15270,['C'],A,Adiabatic calorimeter (non-vacuum) ,"origin: commercial source,99.9 % (total),spectroscopy",99.9,Not Specified %,1965
190.0,27.2671,0.054392,None kPa,N/A,15270,['C'],A,Adiabatic calorimeter (non-vacuum) ,"origin: commercial source,99.9 % (total),spectroscopy",99.9,Not Specified %,1965
200.0,27.447,0.0548104,None kPa,N/A,15270,['C'],A,Adiabatic calorimeter (non-vacuum) ,"origin: commercial source,99.9 % (total),spectroscopy",99.9,Not Specified %,1965
210.0,27.6395,0.0552288,None kPa,N/A,15270,['C'],A,Adiabatic calorimeter (non-vacuum) ,"origin: commercial source,99.9 % (total),spectroscopy",99.9,Not Specified %,1965
