Repository: amr8004/PureElementPRL

# Pure Element Thermodynamic modeling with 3rd generation CALPHAD models for multiple elements

## Description
Jupyter notebook for modeling pure elements with selected models via python tools pycalphad and ESPEI

## Running Tutorial
Creating a codespace should immediately open the desired notebook. Just change the element as desired (non-case sensitive) and set what SGTE structure (FCC_A1, BCC_A2, etc.) you would like to compare against.

## Further Resources

## Citation

File: CpCSV/Re_CP_data.csv (part 2 of 3)
Temperature: K,Heat capacity at constant pressure Cp: J/K/mol,Uncertainty,Pressure,Ref Temp,Data Set ID,State,Representation,Method,Description,Purity,Purity Units,Year
15.681,0.2022,0.0016176,None kPa,N/A,11821,['C'],A,Vacuum adiabatic calorimetry,"origin: commercial source,99.98 %,stated by supplier,rod",99.98,Not Specified %,1961
15.954,0.2115,0.001692,None kPa,N/A,11821,['C'],A,Vacuum adiabatic calorimetry,"origin: commercial source,99.98 %,stated by supplier,rod",99.98,Not Specified %,1961
16.142,0.2236,0.0017888,None kPa,N/A,11821,['C'],A,Vacuum adiabatic calorimetry,"origin: commercial source,99.98 %,stated by supplier,rod",99.98,Not Specified %,1961
16.371,0.2354,0.0018832,None kPa,N/A,11821,['C'],A,Vacuum adiabatic calorimetry,"origin: commercial source,99.98 %,stated by supplier,rod",99.98,Not Specified %,1961
16.572,0.2431,0.0019448,None kPa,N/A,11821,['C'],A,Vacuum adiabatic calorimetry,"origin: commercial source,99.98 %,stated by supplier,rod",99.98,Not Specified %,1961
16.823,0.2597,0.0020776,None kPa,N/A,11821,['C'],A,Vacuum adiabatic calorimetry,"origin: commercial source,99.98 %,stated by supplier,rod",99.98,Not Specified %,1961
16.944,0.2681,0.0021448,None kPa,N/A,11821,['C'],A,Vacuum adiabatic calorimetry,"origin: commercial source,99.98 %,stated by supplier,rod",99.98,Not Specified %,1961
17.234,0.2857,0.0022856,None kPa,N/A,11821,['C'],A,Vacuum adiabatic calorimetry,"origin: commercial source,99.98 %,stated by supplier,rod",99.98,Not Specified %,1961
17.414,0.2959,0.0023672,None kPa,N/A,11821,['C'],A,Vacuum adiabatic calorimetry,"origin: commercial source,99.98 %,stated by supplier,rod",99.98,Not Specified %,1961
17.691,0.3166,0.0025328,None kPa,N/A,11821,['C'],A,Vacuum adiabatic calorimetry,"origin: commercial source,99.98 %,stated by supplier,rod",99.98,Not Specified %,1961
17.98,0.3398,0.0027184,None kPa,N/A,11821,['C'],A,Vacuum adiabatic calorimetry,"origin: commercial source,99.98 %,stated by supplier,rod",99.98,Not Specified %,1961
18.347,0.3589,0.0028712,None kPa,N/A,11821,['C'],A,Vacuum adiabatic calorimetry,"origin: commercial source,99.98 %,stated by supplier,rod",99.98,Not Specified %,1961
18.572,0.3829,0.0030632,None kPa,N/A,11821,['C'],A,Vacuum adiabatic calorimetry,"origin: commercial source,99.98 %,stated by supplier,rod",99.98,Not Specified %,1961
18.826,0.4027,0.0032216,None kPa,N/A,11821,['C'],A,Vacuum adiabatic calorimetry,"origin: commercial source,99.98 %,stated by supplier,rod",99.98,Not Specified %,1961
19.085,0.4252,0.0034016,None kPa,N/A,11821,['C'],A,Vacuum adiabatic calorimetry,"origin: commercial source,99.98 %,stated by supplier,rod",99.98,Not Specified %,1961
19.289,0.4494,0.0035952,None kPa,N/A,11821,['C'],A,Vacuum adiabatic calorimetry,"origin: commercial source,99.98 %,stated by supplier,rod",99.98,Not Specified %,1961
19.545,0.4742,0.0037936,None kPa,N/A,11821,['C'],A,Vacuum adiabatic calorimetry,"origin: commercial source,99.98 %,stated by supplier,rod",99.98,Not Specified %,1961
19.786,0.4949,0.0039592,None kPa,N/A,11821,['C'],A,Vacuum adiabatic calorimetry,"origin: commercial source,99.98 %,stated by supplier,rod",99.98,Not Specified %,1961
20.209,0.5337,0.0042696,None kPa,N/A,11821,['C'],A,Vacuum adiabatic calorimetry,"origin: commercial source,99.98 %,stated by supplier,rod",99.98,Not Specified %,1961
20.461,0.5623,0.0044984,None kPa,N/A,11821,['C'],A,Vacuum adiabatic calorimetry,"origin: commercial source,99.98 %,stated by supplier,rod",99.98,Not Specified %,1961
20.656,0.5862,0.0046896,None kPa,N/A,11821,['C'],A,Vacuum adiabatic calorimetry,"origin: commercial source,99.98 %,stated by supplier,rod",99.98,Not Specified %,1961
20.862,0.6049,0.0048392,None kPa,N/A,11821,['C'],A,Vacuum adiabatic calorimetry,"origin: commercial source,99.98 %,stated by supplier,rod",99.98,Not Specified %,1961
21.047,0.6337,0.0050696,None kPa,N/A,11821,['C'],A,Vacuum adiabatic calorimetry,"origin: commercial source,99.98 %,stated by supplier,rod",99.98,Not Specified %,1961
21.276,0.6591,0.0052728,None kPa,N/A,11821,['C'],A,Vacuum adiabatic calorimetry,"origin: commercial source,99.98 %,stated by supplier,rod",99.98,Not Specified %,1961
21.469,0.6842,0.0054736,None kPa,N/A,11821,['C'],A,Vacuum adiabatic calorimetry,"origin: commercial source,99.98 %,stated by supplier,rod",99.98,Not Specified %,1961
21.722,0.7147,0.0057176,None kPa,N/A,11821,['C'],A,Vacuum adiabatic calorimetry,"origin: commercial source,99.98 %,stated by supplier,rod",99.98,Not Specified %,1961
22.044,0.762,0.006096,None kPa,N/A,11821,['C'],A,Vacuum adiabatic calorimetry,"origin: commercial source,99.98 %,stated by supplier,rod",99.98,Not Specified %,1961
22.304,0.7953,0.0063624,None kPa,N/A,11821,['C'],A,Vacuum adiabatic calorimetry,"origin: commercial source,99.98 %,stated by supplier,rod",99.98,Not Specified %,1961
22.538,0.821,0.006568,None kPa,N/A,11821,['C'],A,Vacuum adiabatic calorimetry,"origin: commercial source,99.98 %,stated by supplier,rod",99.98,Not Specified %,1961
22.855,0.8644,0.0069152,None kPa,N/A,11821,['C'],A,Vacuum adiabatic calorimetry,"origin: commercial source,99.98 %,stated by supplier,rod",99.98,Not Specified %,1961
23.116,0.9045,0.007236,None kPa,N/A,11821,['C'],A,Vacuum adiabatic calorimetry,"origin: commercial source,99.98 %,stated by supplier,rod",99.98,Not Specified %,1961
24.07,1.0163,0.0081304,None kPa,N/A,11821,['C'],A,Vacuum adiabatic calorimetry,"origin: commercial source,99.98 %,stated by supplier,rod",99.98,Not Specified %,1961
1.712,0.005,4e-05,None kPa,N/A,11822,['C'],A,Vacuum adiabatic calorimetry,"origin: commercial source,99.98 %,stated by supplier,rod",99.98,Not Specified %,1961
1.726,0.00581,4.648e-05,None kPa,N/A,11822,['C'],A,Vacuum adiabatic calorimetry,"origin: commercial source,99.98 %,stated by supplier,rod",99.98,Not Specified %,1961
1.751,0.00585,4.68e-05,None kPa,N/A,11822,['C'],A,Vacuum adiabatic calorimetry,"origin: commercial source,99.98 %,stated by supplier,rod",99.98,Not Specified %,1961
1.758,0.00461,3.688e-05,None kPa,N/A,11822,['C'],A,Vacuum adiabatic calorimetry,"origin: commercial source,99.98 %,stated by supplier,rod",99.98,Not Specified %,1961
1.862,0.00488,3.904e-05,None kPa,N/A,11822,['C'],A,Vacuum adiabatic calorimetry,"origin: commercial source,99.98 %,stated by supplier,rod",99.98,Not Specified %,1961
1.898,0.00486,3.888e-05,None kPa,N/A,11822,['C'],A,Vacuum adiabatic calorimetry,"origin: commercial source,99.98 %,stated by supplier,rod",99.98,Not Specified %,1961
1.947,0.00494,3.952e-05,None kPa,N/A,11822,['C'],A,Vacuum adiabatic calorimetry,"origin: commercial source,99.98 %,stated by supplier,rod",99.98,Not Specified %,1961
1.992,0.00504,4.032e-05,None kPa,N/A,11822,['C'],A,Vacuum adiabatic calorimetry,"origin: commercial source,99.98 %,stated by supplier,rod",99.98,Not Specified %,1961
2.045,0.00505,4.04e-05,None kPa,N/A,11822,['C'],A,Vacuum adiabatic calorimetry,"origin: commercial source,99.98 %,stated by supplier,rod",99.98,Not Specified %,1961
2.095,0.00515,4.12e-05,None kPa,N/A,11822,['C'],A,Vacuum adiabatic calorimetry,"origin: commercial source,99.98 %,stated by supplier,rod",99.98,Not Specified %,1961
2.143,0.00518,4.144e-05,None kPa,N/A,11822,['C'],A,Vacuum adiabatic calorimetry,"origin: commercial source,99.98 %,stated by supplier,rod",99.98,Not Specified %,1961
2.281,0.00554,4.432e-05,None kPa,N/A,11822,['C'],A,Vacuum adiabatic calorimetry,"origin: commercial source,99.98 %,stated by supplier,rod",99.98,Not Specified %,1961
2.32,0.00562,4.496e-05,None kPa,N/A,11822,['C'],A,Vacuum adiabatic calorimetry,"origin: commercial source,99.98 %,stated by supplier,rod",99.98,Not Specified %,1961
2.39,0.00575,4.6e-05,None kPa,N/A,11822,['C'],A,Vacuum adiabatic calorimetry,"origin: commercial source,99.98 %,stated by supplier,rod",99.98,Not Specified %,1961
2.407,0.00585,4.68e-05,None kPa,N/A,11822,['C'],A,Vacuum adiabatic calorimetry,"origin: commercial source,99.98 %,stated by supplier,rod",99.98,Not Specified %,1961
2.431,0.00593,4.744e-05,None kPa,N/A,11822,['C'],A,Vacuum adiabatic calorimetry,"origin: commercial source,99.98 %,stated by supplier,rod",99.98,Not Specified %,1961
2.434,0.00607,4.856e-05,None kPa,N/A,11822,['C'],A,Vacuum adiabatic calorimetry,"origin: commercial source,99.98 %,stated by supplier,rod",99.98,Not Specified %,1961
2.508,0.00617,4.936e-05,None kPa,N/A,11822,['C'],A,Vacuum adiabatic calorimetry,"origin: commercial source,99.98 %,stated by supplier,rod",99.98,Not Specified %,1961
2.541,0.00628,5.024e-05,None kPa,N/A,11822,['C'],A,Vacuum adiabatic calorimetry,"origin: commercial source,99.98 %,stated by supplier,rod",99.98,Not Specified %,1961
2.582,0.00642,5.136e-05,None kPa,N/A,11822,['C'],A,Vacuum adiabatic calorimetry,"origin: commercial source,99.98 %,stated by supplier,rod",99.98,Not Specified %,1961
2.648,0.00648,5.184e-05,None kPa,N/A,11822,['C'],A,Vacuum adiabatic calorimetry,"origin: commercial source,99.98 %,stated by supplier,rod",99.98,Not Specified %,1961
2.736,0.00678,5.424e-05,None kPa,N/A,11822,['C'],A,Vacuum adiabatic calorimetry,"origin: commercial source,99.98 %,stated by supplier,rod",99.98,Not Specified %,1961
2.955,0.0075,6e-05,None kPa,N/A,11822,['C'],A,Vacuum adiabatic calorimetry,"origin: commercial source,99.98 %,stated by supplier,rod",99.98,Not Specified %,1961
3.011,0.00759,6.072e-05,None kPa,N/A,11822,['C'],A,Vacuum adiabatic calorimetry,"origin: commercial source,99.98 %,stated by supplier,rod",99.98,Not Specified %,1961
3.044,0.00776,6.208e-05,None kPa,N/A,11822,['C'],A,Vacuum adiabatic calorimetry,"origin: commercial source,99.98 %,stated by supplier,rod",99.98,Not Specified %,1961
3.089,0.00786,6.288e-05,None kPa,N/A,11822,['C'],A,Vacuum adiabatic calorimetry,"origin: commercial source,99.98 %,stated by supplier,rod",99.98,Not Specified %,1961
3.176,0.00814,6.512e-05,None kPa,N/A,11822,['C'],A,Vacuum adiabatic calorimetry,"origin: commercial source,99.98 %,stated by supplier,rod",99.98,Not Specified %,1961
3.306,0.00854,6.832e-05,None kPa,N/A,11822,['C'],A,Vacuum adiabatic calorimetry,"origin: commercial source,99.98 %,stated by supplier,rod",99.98,Not Specified %,1961
3.432,0.00896,7.168e-05,None kPa,N/A,11822,['C'],A,Vacuum adiabatic calorimetry,"origin: commercial source,99.98 %,stated by supplier,rod",99.98,Not Specified %,1961
3.549,0.00935,7.48e-05,None kPa,N/A,11822,['C'],A,Vacuum adiabatic calorimetry,"origin: commercial source,99.98 %,stated by supplier,rod",99.98,Not Specified %,1961
3.572,0.00953,7.624e-05,None kPa,N/A,11822,['C'],A,Vacuum adiabatic calorimetry,"origin: commercial source,99.98 %,stated by supplier,rod",99.98,Not Specified %,1961
3.615,0.0096,7.68e-05,None kPa,N/A,11822,['C'],A,Vacuum adiabatic calorimetry,"origin: commercial source,99.98 %,stated by supplier,rod",99.98,Not Specified %,1961
3.648,0.00972,7.776e-05,None kPa,N/A,11822,['C'],A,Vacuum adiabatic calorimetry,"origin: commercial source,99.98 %,stated by supplier,rod",99.98,Not Specified %,1961
3.679,0.00983,7.864e-05,None kPa,N/A,11822,['C'],A,Vacuum adiabatic calorimetry,"origin: commercial source,99.98 %,stated by supplier,rod",99.98,Not Specified %,1961
3.789,0.01012,8.096e-05,None kPa,N/A,11822,['C'],A,Vacuum adiabatic calorimetry,"origin: commercial source,99.98 %,stated by supplier,rod",99.98,Not Specified %,1961
3.824,0.01031,8.248e-05,None kPa,N/A,11822,['C'],A,Vacuum adiabatic calorimetry,"origin: commercial source,99.98 %,stated by supplier,rod",99.98,Not Specified %,1961
3.909,0.01065,8.52e-05,None kPa,N/A,11822,['C'],A,Vacuum adiabatic calorimetry,"origin: commercial source,99.98 %,stated by supplier,rod",99.98,Not Specified %,1961
3.935,0.01072,8.576e-05,None kPa,N/A,11822,['C'],A,Vacuum adiabatic calorimetry,"origin: commercial source,99.98 %,stated by supplier,rod",99.98,Not Specified %,1961
3.994,0.01099,8.792e-05,None kPa,N/A,11822,['C'],A,Vacuum adiabatic calorimetry,"origin: commercial source,99.98 %,stated by supplier,rod",99.98,Not Specified %,1961
4.149,0.01157,9.256e-05,None kPa,N/A,11822,['C'],A,Vacuum adiabatic calorimetry,"origin: commercial source,99.98 %,stated by supplier,rod",99.98,Not Specified %,1961
4.205,0.01176,9.408e-05,None kPa,N/A,11822,['C'],A,Vacuum adiabatic calorimetry,"origin: commercial source,99.98 %,stated by supplier,rod",99.98,Not Specified %,1961
4.298,0.01228,9.824e-05,None kPa,N/A,11822,['C'],A,Vacuum adiabatic calorimetry,"origin: commercial source,99.98 %,stated by supplier,rod",99.98,Not Specified %,1961
4.336,0.01237,9.896e-05,None kPa,N/A,11822,['C'],A,Vacuum adiabatic calorimetry,"origin: commercial source,99.98 %,stated by supplier,rod",99.98,Not Specified %,1961
1.813,0.00489,3.912e-05,None kPa,N/A,11822,['C'],A,Vacuum adiabatic calorimetry,"origin: commercial source,99.98 %,stated by supplier,rod",99.98,Not Specified %,1961
2.361,0.00571,4.568e-05,None kPa,N/A,11822,['C'],A,Vacuum adiabatic calorimetry,"origin: commercial source,99.98 %,stated by supplier,rod",99.98,Not Specified %,1961
2.498,0.0061,4.88e-05,None kPa,N/A,11822,['C'],A,Vacuum adiabatic calorimetry,"origin: commercial source,99.98 %,stated by supplier,rod",99.98,Not Specified %,1961
2.838,0.00722,5.776e-05,None kPa,N/A,11822,['C'],A,Vacuum adiabatic calorimetry,"origin: commercial source,99.98 %,stated by supplier,rod",99.98,Not Specified %,1961
2.893,0.00727,5.816e-05,None kPa,N/A,11822,['C'],A,Vacuum adiabatic calorimetry,"origin: commercial source,99.98 %,stated by supplier,rod",99.98,Not Specified %,1961
3.49,0.00925,7.4e-05,None kPa,N/A,11822,['C'],A,Vacuum adiabatic calorimetry,"origin: commercial source,99.98 %,stated by supplier,rod",99.98,Not Specified %,1961
3.875,0.0105,8.4e-05,None kPa,N/A,11822,['C'],A,Vacuum adiabatic calorimetry,"origin: commercial source,99.98 %,stated by supplier,rod",99.98,Not Specified %,1961
4.044,0.0113,9.04e-05,None kPa,N/A,11822,['C'],A,Vacuum adiabatic calorimetry,"origin: commercial source,99.98 %,stated by supplier,rod",99.98,Not Specified %,1961
1.213,0.00451,9.02e-05,None kPa,N/A,11823,['C'],A,Vacuum adiabatic calorimetry,"origin: commercial source,99.98 %,stated by supplier,rod",99.98,Not Specified %,1961
1.228,0.00473,9.46e-05,None kPa,N/A,11823,['C'],A,Vacuum adiabatic calorimetry,"origin: commercial source,99.98 %,stated by supplier,rod",99.98,Not Specified %,1961
1.243,0.00498,9.96e-05,None kPa,N/A,11823,['C'],A,Vacuum adiabatic calorimetry,"origin: commercial source,99.98 %,stated by supplier,rod",99.98,Not Specified %,1961
1.252,0.00491,9.82e-05,None kPa,N/A,11823,['C'],A,Vacuum adiabatic calorimetry,"origin: commercial source,99.98 %,stated by supplier,rod",99.98,Not Specified %,1961
1.286,0.00514,0.0001028,None kPa,N/A,11823,['C'],A,Vacuum adiabatic calorimetry,"origin: commercial source,99.98 %,stated by supplier,rod",99.98,Not Specified %,1961
1.307,0.0053,0.000106,None kPa,N/A,11823,['C'],A,Vacuum adiabatic calorimetry,"origin: commercial source,99.98 %,stated by supplier,rod",99.98,Not Specified %,1961
1.355,0.0057,0.000114,None kPa,N/A,11823,['C'],A,Vacuum adiabatic calorimetry,"origin: commercial source,99.98 %,stated by supplier,rod",99.98,Not Specified %,1961
1.405,0.00592,0.0001184,None kPa,N/A,11823,['C'],A,Vacuum adiabatic calorimetry,"origin: commercial source,99.98 %,stated by supplier,rod",99.98,Not Specified %,1961
1.429,0.00623,0.0001246,None kPa,N/A,11823,['C'],A,Vacuum adiabatic calorimetry,"origin: commercial source,99.98 %,stated by supplier,rod",99.98,Not Specified %,1961
1.431,0.0065,0.00013,None kPa,N/A,11823,['C'],A,Vacuum adiabatic calorimetry,"origin: commercial source,99.98 %,stated by supplier,rod",99.98,Not Specified %,1961
1.457,0.00673,0.0001346,None kPa,N/A,11823,['C'],A,Vacuum adiabatic calorimetry,"origin: commercial source,99.98 %,stated by supplier,rod",99.98,Not Specified %,1961
1.484,0.00674,0.0001348,None kPa,N/A,11823,['C'],A,Vacuum adiabatic calorimetry,"origin: commercial source,99.98 %,stated by supplier,rod",99.98,Not Specified %,1961
1.488,0.00702,0.0001404,None kPa,N/A,11823,['C'],A,Vacuum adiabatic calorimetry,"origin: commercial source,99.98 %,stated by supplier,rod",99.98,Not Specified %,1961
1.494,0.00683,0.0001366,None kPa,N/A,11823,['C'],A,Vacuum adiabatic calorimetry,"origin: commercial source,99.98 %,stated by supplier,rod",99.98,Not Specified %,1961
1.517,0.00701,0.0001402,None kPa,N/A,11823,['C'],A,Vacuum adiabatic calorimetry,"origin: commercial source,99.98 %,stated by supplier,rod",99.98,Not Specified %,1961
1.517,0.00712,0.0001424,None kPa,N/A,11823,['C'],A,Vacuum adiabatic calorimetry,"origin: commercial source,99.98 %,stated by supplier,rod",99.98,Not Specified %,1961
1.536,0.00739,0.0001478,None kPa,N/A,11823,['C'],A,Vacuum adiabatic calorimetry,"origin: commercial source,99.98 %,stated by supplier,rod",99.98,Not Specified %,1961
1.544,0.00723,0.0001446,None kPa,N/A,11823,['C'],A,Vacuum adiabatic calorimetry,"origin: commercial source,99.98 %,stated by supplier,rod",99.98,Not Specified %,1961
1.551,0.00749,0.0001498,None kPa,N/A,11823,['C'],A,Vacuum adiabatic calorimetry,"origin: commercial source,99.98 %,stated by supplier,rod",99.98,Not Specified %,1961
1.561,0.00768,0.0001536,None kPa,N/A,11823,['C'],A,Vacuum adiabatic calorimetry,"origin: commercial source,99.98 %,stated by supplier,rod",99.98,Not Specified %,1961
1.585,0.00793,0.0001586,None kPa,N/A,11823,['C'],A,Vacuum adiabatic calorimetry,"origin: commercial source,99.98 %,stated by supplier,rod",99.98,Not Specified %,1961
1.593,0.00758,0.0001516,None kPa,N/A,11823,['C'],A,Vacuum adiabatic calorimetry,"origin: commercial source,99.98 %,stated by supplier,rod",99.98,Not Specified %,1961
1.608,0.00808,0.0001616,None kPa,N/A,11823,['C'],A,Vacuum adiabatic calorimetry,"origin: commercial source,99.98 %,stated by supplier,rod",99.98,Not Specified %,1961
1.622,0.00832,0.0001664,None kPa,N/A,11823,['C'],A,Vacuum adiabatic calorimetry,"origin: commercial source,99.98 %,stated by supplier,rod",99.98,Not Specified %,1961
1.641,0.00839,0.0001678,None kPa,N/A,11823,['C'],A,Vacuum adiabatic calorimetry,"origin: commercial source,99.98 %,stated by supplier,rod",99.98,Not Specified %,1961
1.646,0.00858,0.0001716,None kPa,N/A,11823,['C'],A,Vacuum adiabatic calorimetry,"origin: commercial source,99.98 %,stated by supplier,rod",99.98,Not Specified %,1961
1.681,0.00875,0.000175,None kPa,N/A,11823,['C'],A,Vacuum adiabatic calorimetry,"origin: commercial source,99.98 %,stated by supplier,rod",99.98,Not Specified %,1961
1.695,0.00691,0.0001382,None kPa,N/A,11823,['C'],A,Vacuum adiabatic calorimetry,"origin: commercial source,99.98 %,stated by supplier,rod",99.98,Not Specified %,1961
1.5,0.0037656,0.00037656,None kPa,N/A,13929,['C'],A,Low temperature calorimetry set up,not stated,,,1963
2.0,0.0050208,0.00050208,None kPa,N/A,13929,['C'],A,Low temperature calorimetry set up,not stated,,,1963
2.5,0.0066944,0.00066944,None kPa,N/A,13929,['C'],A,Low temperature calorimetry set up,not stated,,,1963
3.0,0.008368,0.0008368,None kPa,N/A,13929,['C'],A,Low temperature calorimetry set up,not stated,,,1963
3.5,0.0100416,0.00100416,None kPa,N/A,13929,['C'],A,Low temperature calorimetry set up,not stated,,,1963
4.0,0.0117152,0.00117152,None kPa,N/A,13929,['C'],A,Low temperature calorimetry set up,not stated,,,1963
4.5,0.0138072,0.00138072,None kPa,N/A,13929,['C'],A,Low temperature calorimetry set up,not stated,,,1963
5.0,0.0158992,0.00158992,None kPa,N/A,13929,['C'],A,Low temperature calorimetry set up,not stated,,,1963
5.5,0.0184096,0.00184096,None kPa,N/A,13929,['C'],A,Low temperature calorimetry set up,not stated,,,1963
6.0,0.02092,0.002092,None kPa,N/A,13929,['C'],A,Low temperature calorimetry set up,not stated,,,1963
6.5,0.0238488,0.00238488,None kPa,N/A,13929,['C'],A,Low temperature calorimetry set up,not stated,,,1963
7.0,0.027196,0.0027196,None kPa,N/A,13929,['C'],A,Low temperature calorimetry set up,not stated,,,1963
7.5,0.0305432,0.00305432,None kPa,N/A,13929,['C'],A,Low temperature calorimetry set up,not stated,,,1963
8.0,0.0347272,0.00347272,None kPa,N/A,13929,['C'],A,Low temperature calorimetry set up,not stated,,,1963
8.5,0.0389112,0.00389112,None kPa,N/A,13929,['C'],A,Low temperature calorimetry set up,not stated,,,1963
9.0,0.0430952,0.00430952,None kPa,N/A,13929,['C'],A,Low temperature calorimetry set up,not stated,,,1963
9.5,0.048116,0.0048116,None kPa,N/A,13929,['C'],A,Low temperature calorimetry set up,not stated,,,1963
10.0,0.0535552,0.00535552,None kPa,N/A,13929,['C'],A,Low temperature calorimetry set up,not stated,,,1963
10.5,0.0594128,0.00594128,None kPa,N/A,13929,['C'],A,Low temperature calorimetry set up,not stated,,,1963
11.0,0.0656888,0.00656888,None kPa,N/A,13929,['C'],A,Low temperature calorimetry set up,not stated,,,1963
11.5,0.0723832,0.00723832,None kPa,N/A,13929,['C'],A,Low temperature calorimetry set up,not stated,,,1963
12.0,0.079496,0.0079496,None kPa,N/A,13929,['C'],A,Low temperature calorimetry set up,not stated,,,1963
12.5,0.0874456,0.00874456,None kPa,N/A,13929,['C'],A,Low temperature calorimetry set up,not stated,,,1963
13.0,0.0953952,0.00953952,None kPa,N/A,13929,['C'],A,Low temperature calorimetry set up,not stated,,,1963
13.5,0.104182,0.0104182,None kPa,N/A,13929,['C'],A,Low temperature calorimetry set up,not stated,,,1963
14.0,0.113805,0.0113805,None kPa,N/A,13929,['C'],A,Low temperature calorimetry set up,not stated,,,1963
14.5,0.123846,0.0123846,None kPa,N/A,13929,['C'],A,Low temperature calorimetry set up,not stated,,,1963
15.0,0.134306,0.0134306,None kPa,N/A,13929,['C'],A,Low temperature calorimetry set up,not stated,,,1963
15.5,0.145603,0.0145603,None kPa,N/A,13929,['C'],A,Low temperature calorimetry set up,not stated,,,1963
16.0,0.157737,0.0157737,None kPa,N/A,13929,['C'],A,Low temperature calorimetry set up,not stated,,,1963
16.5,0.170289,0.0170289,None kPa,N/A,13929,['C'],A,Low temperature calorimetry set up,not stated,,,1963
17.0,0.183678,0.0183678,None kPa,N/A,13929,['C'],A,Low temperature calorimetry set up,not stated,,,1963
17.5,0.197903,0.0197903,None kPa,N/A,13929,['C'],A,Low temperature calorimetry set up,not stated,,,1963
18.0,0.212966,0.0212966,None kPa,N/A,13929,['C'],A,Low temperature calorimetry set up,not stated,,,1963
18.5,0.228446,0.0228446,None kPa,N/A,13929,['C'],A,Low temperature calorimetry set up,not stated,,,1963
19.0,0.244764,0.0244764,None kPa,N/A,13929,['C'],A,Low temperature calorimetry set up,not stated,,,1963
19.5,0.262337,0.0262337,None kPa,N/A,13929,['C'],A,Low temperature calorimetry set up,not stated,,,1963
20.0,0.280328,0.0280328,None kPa,N/A,13929,['C'],A,Low temperature calorimetry set up,not stated,,,1963
20.39,0.661072,0.00330536,None kPa,N/A,8003,['C'],A,Adiabatic calorimeter (non-vacuum) ,"origin: synthesized by others,99.9 % (total),estimation",99.9,Not Specified %,1953
22.0,0.849352,0.00424676,None kPa,N/A,8003,['C'],A,Adiabatic calorimeter (non-vacuum) ,"origin: synthesized by others,99.9 % (total),estimation",99.9,Not Specified %,1953
24.89,1.31796,0.0065898,None kPa,N/A,8003,['C'],A,Adiabatic calorimeter (non-vacuum) ,"origin: synthesized by others,99.9 % (total),estimation",99.9,Not Specified %,1953
28.8,1.89954,0.00949768,None kPa,N/A,8003,['C'],A,Adiabatic calorimeter (non-vacuum) ,"origin: synthesized by others,99.9 % (total),estimation",99.9,Not Specified %,1953
31.74,2.61082,0.0130541,None kPa,N/A,8003,['C'],A,Adiabatic calorimeter (non-vacuum) ,"origin: synthesized by others,99.9 % (total),estimation",99.9,Not Specified %,1953
34.66,3.3472,0.016736,None kPa,N/A,8003,['C'],A,Adiabatic calorimeter (non-vacuum) ,"origin: synthesized by others,99.9 % (total),estimation",99.9,Not Specified %,1953
39.98,4.53964,0.0226982,None kPa,N/A,8003,['C'],A,Adiabatic calorimeter (non-vacuum) ,"origin: synthesized by others,99.9 % (total),estimation",99.9,Not Specified %,1953
43.96,6.09609,0.0304804,None kPa,N/A,8003,['C'],A,Adiabatic calorimeter (non-vacuum) ,"origin: synthesized by others,99.9 % (total),estimation",99.9,Not Specified %,1953
48.89,7.54375,0.0377188,None kPa,N/A,8003,['C'],A,Adiabatic calorimeter (non-vacuum) ,"origin: synthesized by others,99.9 % (total),estimation",99.9,Not Specified %,1953
53.82,8.99978,0.0449989,None kPa,N/A,8003,['C'],A,Adiabatic calorimeter (non-vacuum) ,"origin: synthesized by others,99.9 % (total),estimation",99.9,Not Specified %,1953
55.42,9.40563,0.0470282,None kPa,N/A,8003,['C'],A,Adiabatic calorimeter (non-vacuum) ,"origin: synthesized by others,99.9 % (total),estimation",99.9,Not Specified %,1953
66.27,11.9035,0.0595174,None kPa,N/A,8003,['C'],A,Adiabatic calorimeter (non-vacuum) ,"origin: synthesized by others,99.9 % (total),estimation",99.9,Not Specified %,1953
62.26,11.4223,0.0571116,None kPa,N/A,8003,['C'],A,Adiabatic calorimeter (non-vacuum) ,"origin: synthesized by others,99.9 % (total),estimation",99.9,Not Specified %,1953
70.82,13.121,0.0656051,None kPa,N/A,8003,['C'],A,Adiabatic calorimeter (non-vacuum) ,"origin: synthesized by others,99.9 % (total),estimation",99.9,Not Specified %,1953
75.39,13.9411,0.0697054,None kPa,N/A,8003,['C'],A,Adiabatic calorimeter (non-vacuum) ,"origin: synthesized by others,99.9 % (total),estimation",99.9,Not Specified %,1953
77.39,14.5017,0.0725087,None kPa,N/A,8003,['C'],A,Adiabatic calorimeter (non-vacuum) ,"origin: synthesized by others,99.9 % (total),estimation",99.9,Not Specified %,1953
80.05,14.9076,0.074538,None kPa,N/A,8003,['C'],A,Adiabatic calorimeter (non-vacuum) ,"origin: synthesized by others,99.9 % (total),estimation",99.9,Not Specified %,1953
84.0,15.6272,0.0781362,None kPa,N/A,8003,['C'],A,Adiabatic calorimeter (non-vacuum) ,"origin: synthesized by others,99.9 % (total),estimation",99.9,Not Specified %,1953
92.88,17.2255,0.0861276,None kPa,N/A,8003,['C'],A,Adiabatic calorimeter (non-vacuum) ,"origin: synthesized by others,99.9 % (total),estimation",99.9,Not Specified %,1953
103.04,18.3929,0.0919643,None kPa,N/A,8003,['C'],A,Adiabatic calorimeter (non-vacuum) ,"origin: synthesized by others,99.9 % (total),estimation",99.9,Not Specified %,1953
112.19,19.5058,0.097529,None kPa,N/A,8003,['C'],A,Adiabatic calorimeter (non-vacuum) ,"origin: synthesized by others,99.9 % (total),estimation",99.9,Not Specified %,1953
121.82,20.4347,0.102173,None kPa,N/A,8003,['C'],A,Adiabatic calorimeter (non-vacuum) ,"origin: synthesized by others,99.9 % (total),estimation",99.9,Not Specified %,1953
131.01,21.1543,0.105772,None kPa,N/A,8003,['C'],A,Adiabatic calorimeter (non-vacuum) ,"origin: synthesized by others,99.9 % (total),estimation",99.9,Not Specified %,1953
139.85,21.7652,0.108826,None kPa,N/A,8003,['C'],A,Adiabatic calorimeter (non-vacuum) ,"origin: synthesized by others,99.9 % (total),estimation",99.9,Not Specified %,1953
156.76,22.7526,0.113763,None kPa,N/A,8003,['C'],A,Adiabatic calorimeter (non-vacuum) ,"origin: synthesized by others,99.9 % (total),estimation",99.9,Not Specified %,1953
148.41,22.2714,0.111357,None kPa,N/A,8003,['C'],A,Adiabatic calorimeter (non-vacuum) ,"origin: synthesized by others,99.9 % (total),estimation",99.9,Not Specified %,1953
164.92,23.058,0.11529,None kPa,N/A,8003,['C'],A,Adiabatic calorimeter (non-vacuum) ,"origin: synthesized by others,99.9 % (total),estimation",99.9,Not Specified %,1953
173.88,23.3593,0.116796,None kPa,N/A,8003,['C'],A,Adiabatic calorimeter (non-vacuum) ,"origin: synthesized by others,99.9 % (total),estimation",99.9,Not Specified %,1953
183.64,24.1333,0.120667,None kPa,N/A,8003,['C'],A,Adiabatic calorimeter (non-vacuum) ,"origin: synthesized by others,99.9 % (total),estimation",99.9,Not Specified %,1953
193.2,23.8823,0.119411,None kPa,N/A,8003,['C'],A,Adiabatic calorimeter (non-vacuum) ,"origin: synthesized by others,99.9 % (total),estimation",99.9,Not Specified %,1953
202.65,24.2756,0.121378,None kPa,N/A,8003,['C'],A,Adiabatic calorimeter (non-vacuum) ,"origin: synthesized by others,99.9 % (total),estimation",99.9,Not Specified %,1953
211.97,24.6396,0.123198,None kPa,N/A,8003,['C'],A,Adiabatic calorimeter (non-vacuum) ,"origin: synthesized by others,99.9 % (total),estimation",99.9,Not Specified %,1953
222.3,24.945,0.124725,None kPa,N/A,8003,['C'],A,Adiabatic calorimeter (non-vacuum) ,"origin: synthesized by others,99.9 % (total),estimation",99.9,Not Specified %,1953
233.62,25.0454,0.125227,None kPa,N/A,8003,['C'],A,Adiabatic calorimeter (non-vacuum) ,"origin: synthesized by others,99.9 % (total),estimation",99.9,Not Specified %,1953
244.81,25.4513,0.127256,None kPa,N/A,8003,['C'],A,Adiabatic calorimeter (non-vacuum) ,"origin: synthesized by others,99.9 % (total),estimation",99.9,Not Specified %,1953
255.86,25.4638,0.127319,None kPa,N/A,8003,['C'],A,Adiabatic calorimeter (non-vacuum) ,"origin: synthesized by others,99.9 % (total),estimation",99.9,Not Specified %,1953
266.79,25.6186,0.128093,None kPa,N/A,8003,['C'],A,Adiabatic calorimeter (non-vacuum) ,"origin: synthesized by others,99.9 % (total),estimation",99.9,Not Specified %,1953
277.59,25.8697,0.129348,None kPa,N/A,8003,['C'],A,Adiabatic calorimeter (non-vacuum) ,"origin: synthesized by others,99.9 % (total),estimation",99.9,Not Specified %,1953
288.3,25.7442,0.128721,None kPa,N/A,8003,['C'],A,Adiabatic calorimeter (non-vacuum) ,"origin: synthesized by others,99.9 % (total),estimation",99.9,Not Specified %,1953
300.01,25.7316,0.128658,None kPa,N/A,8003,['C'],A,Adiabatic calorimeter (non-vacuum) ,"origin: synthesized by others,99.9 % (total),estimation",99.9,Not Specified %,1953
20.0,0.531786,0.00531786,None kPa,N/A,8966,['C'],A,Calculated from Debye's and Electronic Coefficient,"origin: commercial source,99.98 %",99.98,Not Specified %,1955
1.5,0.0037656,0.00037656,None kPa,N/A,13929,['C'],A,Low temperature calorimetry set up,not stated,,,1963
2.0,0.0050208,0.00050208,None kPa,N/A,13929,['C'],A,Low temperature calorimetry set up,not stated,,,1963
2.5,0.0066944,0.00066944,None kPa,N/A,13929,['C'],A,Low temperature calorimetry set up,not stated,,,1963
3.0,0.008368,0.0008368,None kPa,N/A,13929,['C'],A,Low temperature calorimetry set up,not stated,,,1963
3.5,0.0100416,0.00100416,None kPa,N/A,13929,['C'],A,Low temperature calorimetry set up,not stated,,,1963
4.0,0.0117152,0.00117152,None kPa,N/A,13929,['C'],A,Low temperature calorimetry set up,not stated,,,1963
4.5,0.0138072,0.00138072,None kPa,N/A,13929,['C'],A,Low temperature calorimetry set up,not stated,,,1963
5.0,0.0158992,0.00158992,None kPa,N/A,13929,['C'],A,Low temperature calorimetry set up,not stated,,,1963
5.5,0.0184096,0.00184096,None kPa,N/A,13929,['C'],A,Low temperature calorimetry set up,not stated,,,1963
6.0,0.02092,0.002092,None kPa,N/A,13929,['C'],A,Low temperature calorimetry set up,not stated,,,1963
6.5,0.0238488,0.00238488,None kPa,N/A,13929,['C'],A,Low temperature calorimetry set up,not stated,,,1963
7.0,0.027196,0.0027196,None kPa,N/A,13929,['C'],A,Low temperature calorimetry set up,not stated,,,1963
7.5,0.0305432,0.00305432,None kPa,N/A,13929,['C'],A,Low temperature calorimetry set up,not stated,,,1963
8.0,0.0347272,0.00347272,None kPa,N/A,13929,['C'],A,Low temperature calorimetry set up,not stated,,,1963
8.5,0.0389112,0.00389112,None kPa,N/A,13929,['C'],A,Low temperature calorimetry set up,not stated,,,1963
9.0,0.0430952,0.00430952,None kPa,N/A,13929,['C'],A,Low temperature calorimetry set up,not stated,,,1963
9.5,0.048116,0.0048116,None kPa,N/A,13929,['C'],A,Low temperature calorimetry set up,not stated,,,1963
10.0,0.0535552,0.00535552,None kPa,N/A,13929,['C'],A,Low temperature calorimetry set up,not stated,,,1963
10.5,0.0594128,0.00594128,None kPa,N/A,13929,['C'],A,Low temperature calorimetry set up,not stated,,,1963
11.0,0.0656888,0.00656888,None kPa,N/A,13929,['C'],A,Low temperature calorimetry set up,not stated,,,1963
11.5,0.0723832,0.00723832,None kPa,N/A,13929,['C'],A,Low temperature calorimetry set up,not stated,,,1963
12.0,0.079496,0.0079496,None kPa,N/A,13929,['C'],A,Low temperature calorimetry set up,not stated,,,1963
12.5,0.0874456,0.00874456,None kPa,N/A,13929,['C'],A,Low temperature calorimetry set up,not stated,,,1963
13.0,0.0953952,0.00953952,None kPa,N/A,13929,['C'],A,Low temperature calorimetry set up,not stated,,,1963
13.5,0.104182,0.0104182,None kPa,N/A,13929,['C'],A,Low temperature calorimetry set up,not stated,,,1963
14.0,0.113805,0.0113805,None kPa,N/A,13929,['C'],A,Low temperature calorimetry set up,not stated,,,1963
14.5,0.123846,0.0123846,None kPa,N/A,13929,['C'],A,Low temperature calorimetry set up,not stated,,,1963
15.0,0.134306,0.0134306,None kPa,N/A,13929,['C'],A,Low temperature calorimetry set up,not stated,,,1963
15.5,0.145603,0.0145603,None kPa,N/A,13929,['C'],A,Low temperature calorimetry set up,not stated,,,1963
16.0,0.157737,0.0157737,None kPa,N/A,13929,['C'],A,Low temperature calorimetry set up,not stated,,,1963
16.5,0.170289,0.0170289,None kPa,N/A,13929,['C'],A,Low temperature calorimetry set up,not stated,,,1963
17.0,0.183678,0.0183678,None kPa,N/A,13929,['C'],A,Low temperature calorimetry set up,not stated,,,1963
17.5,0.197903,0.0197903,None kPa,N/A,13929,['C'],A,Low temperature calorimetry set up,not stated,,,1963
18.0,0.212966,0.0212966,None kPa,N/A,13929,['C'],A,Low temperature calorimetry set up,not stated,,,1963
18.5,0.228446,0.0228446,None kPa,N/A,13929,['C'],A,Low temperature calorimetry set up,not stated,,,1963
19.0,0.244764,0.0244764,None kPa,N/A,13929,['C'],A,Low temperature calorimetry set up,not stated,,,1963
19.5,0.262337,0.0262337,None kPa,N/A,13929,['C'],A,Low temperature calorimetry set up,not stated,,,1963
20.0,0.280328,0.0280328,None kPa,N/A,13929,['C'],A,Low temperature calorimetry set up,not stated,,,1963
1100.0,30.1248,0.632621,3.99967e-07 kPa,N/A,19010,['C'],A,radial temperature waves,"not stated,99.994 % (total),",99.994,Not Specified %,1970
1200.0,30.585,0.642286,None kPa,N/A,19010,['C'],A,radial temperature waves,"not stated,99.994 % (total),",99.994,Not Specified %,1970
1300.0,31.0034,0.651072,None kPa,N/A,19010,['C'],A,radial temperature waves,"not stated,99.994 % (total),",99.994,Not Specified %,1970
1400.0,31.4637,0.660737,None kPa,N/A,19010,['C'],A,radial temperature waves,"not stated,99.994 % (total),",99.994,Not Specified %,1970
1500.0,31.8821,0.669524,None kPa,N/A,19010,['C'],A,radial temperature waves,"not stated,99.994 % (total),",99.994,Not Specified %,1970
1600.0,32.3005,0.67831,None kPa,N/A,19010,['C'],A,radial temperature waves,"not stated,99.994 % (total),",99.994,Not Specified %,1970
1700.0,32.7607,0.687975,None kPa,N/A,19010,['C'],A,radial temperature waves,"not stated,99.994 % (total),",99.994,Not Specified %,1970
1800.0,33.1791,0.696762,None kPa,N/A,19010,['C'],A,radial temperature waves,"not stated,99.994 % (total),",99.994,Not Specified %,1970
1900.0,33.6394,0.706427,None kPa,N/A,19010,['C'],A,radial temperature waves,"not stated,99.994 % (total),",99.994,Not Specified %,1970
2000.0,34.0578,0.715213,None kPa,N/A,19010,['C'],A,radial temperature waves,"not stated,99.994 % (total),",99.994,Not Specified %,1970
2100.0,34.4762,0.723999,None kPa,N/A,19010,['C'],A,radial temperature waves,"not stated,99.994 % (total),",99.994,Not Specified %,1970
2200.0,34.9364,0.733664,None kPa,N/A,19010,['C'],A,radial temperature waves,"not stated,99.994 % (total),",99.994,Not Specified %,1970
2300.0,35.3548,0.742451,None kPa,N/A,19010,['C'],A,radial temperature waves,"not stated,99.994 % (total),",99.994,Not Specified %,1970
2400.0,35.815,0.752116,None kPa,N/A,19010,['C'],A,radial temperature waves,"not stated,99.994 % (total),",99.994,Not Specified %,1970
1142.3,30.4512,0.639474,3.99967e-07 kPa,N/A,19012,['C'],A,True,"not stated,99.994 % (total),",99.994,Not Specified %,1970
1242.0,31.0244,0.651512,None kPa,N/A,19012,['C'],A,True,"not stated,99.994 % (total),",99.994,Not Specified %,1970
1294.4,31.6143,0.6639,None kPa,N/A,19012,['C'],A,True,"not stated,99.994 % (total),",99.994,Not Specified %,1970
1374.8,31.6059,0.663725,None kPa,N/A,19012,['C'],A,True,"not stated,99.994 % (total),",99.994,Not Specified %,1970
1495.0,31.8904,0.669699,None kPa,N/A,19012,['C'],A,True,"not stated,99.994 % (total),",99.994,Not Specified %,1970
1595.6,32.0955,0.674005,None kPa,N/A,19012,['C'],A,True,"not stated,99.994 % (total),",99.994,Not Specified %,1970
1680.4,31.5055,0.661616,None kPa,N/A,19012,['C'],A,True,"not stated,99.994 % (total),",99.994,Not Specified %,1970
1786.3,32.3423,0.679189,None kPa,N/A,19012,['C'],A,True,"not stated,99.994 % (total),",99.994,Not Specified %,1970
1896.2,33.6268,0.706163,None kPa,N/A,19012,['C'],A,True,"not stated,99.994 % (total),",99.994,Not Specified %,1970
1987.3,34.7858,0.730501,None kPa,N/A,19012,['C'],A,True,"not stated,99.994 % (total),",99.994,Not Specified %,1970
2165.4,34.6895,0.72848,None kPa,N/A,19012,['C'],A,True,"not stated,99.994 % (total),",99.994,Not Specified %,1970
2235.4,35.3004,0.741309,None kPa,N/A,19012,['C'],A,True,"not stated,99.994 % (total),",99.994,Not Specified %,1970
2320.7,36.3631,0.763626,None kPa,N/A,19012,['C'],A,True,"not stated,99.994 % (total),",99.994,Not Specified %,1970
0.0188,0.121225,0.00121225,None kPa,N/A,19939,['C'],A,Vacuum adiabatic calorimetry,not stated,,,1971
0.0198,0.109028,0.00109028,None kPa,N/A,19939,['C'],A,Vacuum adiabatic calorimetry,not stated,,,1971
0.02,0.106979,0.00106979,None kPa,N/A,19939,['C'],A,Vacuum adiabatic calorimetry,not stated,,,1971
0.0208,0.098333,0.00098333,None kPa,N/A,19939,['C'],A,Vacuum adiabatic calorimetry,not stated,,,1971
0.0214,0.093812,0.00093812,None kPa,N/A,19939,['C'],A,Vacuum adiabatic calorimetry,not stated,,,1971
0.0221,0.08745,0.0008745,None kPa,N/A,19939,['C'],A,Vacuum adiabatic calorimetry,not stated,,,1971
0.023,0.080608,0.00080608,None kPa,N/A,19939,['C'],A,Vacuum adiabatic calorimetry,not stated,,,1971
0.0237,0.075511,0.00075511,None kPa,N/A,19939,['C'],A,Vacuum adiabatic calorimetry,not stated,,,1971
0.0243,0.071889,0.00071889,None kPa,N/A,19939,['C'],A,Vacuum adiabatic calorimetry,not stated,,,1971
0.0248,0.06868,0.0006868,None kPa,N/A,19939,['C'],A,Vacuum adiabatic calorimetry,not stated,,,1971
0.0255,0.06452,0.0006452,None kPa,N/A,19939,['C'],A,Vacuum adiabatic calorimetry,not stated,,,1971
0.0266,0.059471,0.00059471,None kPa,N/A,19939,['C'],A,Vacuum adiabatic calorimetry,not stated,,,1971
0.0276,0.055671,0.00055671,None kPa,N/A,19939,['C'],A,Vacuum adiabatic calorimetry,not stated,,,1971
0.0284,0.053297,0.00053297,None kPa,N/A,19939,['C'],A,Vacuum adiabatic calorimetry,not stated,,,1971
0.0287,0.0511,0.000511,None kPa,N/A,19939,['C'],A,Vacuum adiabatic calorimetry,not stated,,,1971
0.0298,0.047935,0.00047935,None kPa,N/A,19939,['C'],A,Vacuum adiabatic calorimetry,not stated,,,1971
0.031,0.04462,0.0004462,None kPa,N/A,19939,['C'],A,Vacuum adiabatic calorimetry,not stated,,,1971
0.0312,0.043599,0.00043599,None kPa,N/A,19939,['C'],A,Vacuum adiabatic calorimetry,not stated,,,1971
0.032,0.041274,0.00041274,None kPa,N/A,19939,['C'],A,Vacuum adiabatic calorimetry,not stated,,,1971
0.0335,0.037805,0.00037805,None kPa,N/A,19939,['C'],A,Vacuum adiabatic calorimetry,not stated,,,1971
0.0337,0.037514,0.00037514,None kPa,N/A,19939,['C'],A,Vacuum adiabatic calorimetry,not stated,,,1971
0.0365,0.032075,0.000320746,None kPa,N/A,19939,['C'],A,Vacuum adiabatic calorimetry,not stated,,,1971
0.0375,0.030068,0.000300683,None kPa,N/A,19939,['C'],A,Vacuum adiabatic calorimetry,not stated,,,1971
0.0398,0.026834,0.000268343,None kPa,N/A,19939,['C'],A,Vacuum adiabatic calorimetry,not stated,,,1971
0.0413,0.024944,0.00024944,None kPa,N/A,19939,['C'],A,Vacuum adiabatic calorimetry,not stated,,,1971
0.0438,0.022059,0.000220593,None kPa,N/A,19939,['C'],A,Vacuum adiabatic calorimetry,not stated,,,1971
0.0457,0.020361,0.000203614,None kPa,N/A,19939,['C'],A,Vacuum adiabatic calorimetry,not stated,,,1971
0.048,0.018494,0.000184935,None kPa,N/A,19939,['C'],A,Vacuum adiabatic calorimetry,not stated,,,1971
0.0489,0.017843,0.000178427,None kPa,N/A,19939,['C'],A,Vacuum adiabatic calorimetry,not stated,,,1971
0.0516,0.015957,0.000159574,None kPa,N/A,19939,['C'],A,Vacuum adiabatic calorimetry,not stated,,,1971
0.0576,0.012737,0.000127365,None kPa,N/A,19939,['C'],A,Vacuum adiabatic calorimetry,not stated,,,1971
0.0642,0.010338,0.000103382,None kPa,N/A,19939,['C'],A,Vacuum adiabatic calorimetry,not stated,,,1971
0.0651,0.009975,9.9747e-05,None kPa,N/A,19939,['C'],A,Vacuum adiabatic calorimetry,not stated,,,1971
