Repository: amr8004/PureElementPRL

# Pure Element Thermodynamic modeling with 3rd generation CALPHAD models for multiple elements

## Description
Jupyter notebook for modeling pure elements with selected models via python tools pycalphad and ESPEI

## Running Tutorial
Creating a codespace should immediately open the desired notebook. Just change the element as desired (non-case sensitive) and set what SGTE structure (FCC_A1, BCC_A2, etc.) you would like to compare against.

## Further Resources

## Citation

File: CpCSV/Sc_CP_data.csv (part 2 of 3)
Temperature: K,Heat capacity at constant pressure Cp: J/K/mol,Uncertainty,Pressure,Ref Temp,Data Set ID,State,Representation,Method,Description,Purity,Purity Units,Year
1.121,0.012447,0.00062235,None kPa,N/A,15541,['C'],A,Vacuum adiabatic calorimetry,"not stated,99.7 % (total),mass spectrometry",99.7,Not Specified %,1965
1.142,0.012716,0.0006358,None kPa,N/A,15541,['C'],A,Vacuum adiabatic calorimetry,"not stated,99.7 % (total),mass spectrometry",99.7,Not Specified %,1965
1.154,0.012697,0.00063485,None kPa,N/A,15541,['C'],A,Vacuum adiabatic calorimetry,"not stated,99.7 % (total),mass spectrometry",99.7,Not Specified %,1965
1.157,0.012839,0.00064195,None kPa,N/A,15541,['C'],A,Vacuum adiabatic calorimetry,"not stated,99.7 % (total),mass spectrometry",99.7,Not Specified %,1965
1.167,0.012933,0.00064665,None kPa,N/A,15541,['C'],A,Vacuum adiabatic calorimetry,"not stated,99.7 % (total),mass spectrometry",99.7,Not Specified %,1965
1.206,0.013356,0.0006678,None kPa,N/A,15541,['C'],A,Vacuum adiabatic calorimetry,"not stated,99.7 % (total),mass spectrometry",99.7,Not Specified %,1965
1.247,0.013401,0.00067005,None kPa,N/A,15541,['C'],A,Vacuum adiabatic calorimetry,"not stated,99.7 % (total),mass spectrometry",99.7,Not Specified %,1965
1.261,0.013984,0.0006992,None kPa,N/A,15541,['C'],A,Vacuum adiabatic calorimetry,"not stated,99.7 % (total),mass spectrometry",99.7,Not Specified %,1965
1.291,0.014502,0.0007251,None kPa,N/A,15541,['C'],A,Vacuum adiabatic calorimetry,"not stated,99.7 % (total),mass spectrometry",99.7,Not Specified %,1965
1.322,0.014597,0.00072985,None kPa,N/A,15541,['C'],A,Vacuum adiabatic calorimetry,"not stated,99.7 % (total),mass spectrometry",99.7,Not Specified %,1965
1.361,0.015046,0.0007523,None kPa,N/A,15541,['C'],A,Vacuum adiabatic calorimetry,"not stated,99.7 % (total),mass spectrometry",99.7,Not Specified %,1965
1.393,0.015356,0.0007678,None kPa,N/A,15541,['C'],A,Vacuum adiabatic calorimetry,"not stated,99.7 % (total),mass spectrometry",99.7,Not Specified %,1965
1.427,0.015834,0.0007917,None kPa,N/A,15541,['C'],A,Vacuum adiabatic calorimetry,"not stated,99.7 % (total),mass spectrometry",99.7,Not Specified %,1965
1.489,0.016449,0.00082245,None kPa,N/A,15541,['C'],A,Vacuum adiabatic calorimetry,"not stated,99.7 % (total),mass spectrometry",99.7,Not Specified %,1965
1.502,0.016064,0.0008032,None kPa,N/A,15541,['C'],A,Vacuum adiabatic calorimetry,"not stated,99.7 % (total),mass spectrometry",99.7,Not Specified %,1965
1.549,0.017117,0.00085585,None kPa,N/A,15541,['C'],A,Vacuum adiabatic calorimetry,"not stated,99.7 % (total),mass spectrometry",99.7,Not Specified %,1965
1.567,0.017235,0.00086175,None kPa,N/A,15541,['C'],A,Vacuum adiabatic calorimetry,"not stated,99.7 % (total),mass spectrometry",99.7,Not Specified %,1965
1.62,0.01795,0.0008975,None kPa,N/A,15541,['C'],A,Vacuum adiabatic calorimetry,"not stated,99.7 % (total),mass spectrometry",99.7,Not Specified %,1965
1.65,0.018022,0.0009011,None kPa,N/A,15541,['C'],A,Vacuum adiabatic calorimetry,"not stated,99.7 % (total),mass spectrometry",99.7,Not Specified %,1965
1.697,0.018759,0.00093795,None kPa,N/A,15541,['C'],A,Vacuum adiabatic calorimetry,"not stated,99.7 % (total),mass spectrometry",99.7,Not Specified %,1965
1.735,0.019339,0.00096695,None kPa,N/A,15541,['C'],A,Vacuum adiabatic calorimetry,"not stated,99.7 % (total),mass spectrometry",99.7,Not Specified %,1965
1.778,0.019606,0.0009803,None kPa,N/A,15541,['C'],A,Vacuum adiabatic calorimetry,"not stated,99.7 % (total),mass spectrometry",99.7,Not Specified %,1965
1.809,0.019885,0.00099425,None kPa,N/A,15541,['C'],A,Vacuum adiabatic calorimetry,"not stated,99.7 % (total),mass spectrometry",99.7,Not Specified %,1965
1.847,0.020405,0.00102025,None kPa,N/A,15541,['C'],A,Vacuum adiabatic calorimetry,"not stated,99.7 % (total),mass spectrometry",99.7,Not Specified %,1965
1.879,0.020851,0.00104255,None kPa,N/A,15541,['C'],A,Vacuum adiabatic calorimetry,"not stated,99.7 % (total),mass spectrometry",99.7,Not Specified %,1965
1.93,0.021517,0.00107585,None kPa,N/A,15541,['C'],A,Vacuum adiabatic calorimetry,"not stated,99.7 % (total),mass spectrometry",99.7,Not Specified %,1965
1.958,0.021623,0.00108115,None kPa,N/A,15541,['C'],A,Vacuum adiabatic calorimetry,"not stated,99.7 % (total),mass spectrometry",99.7,Not Specified %,1965
2.03,0.022562,0.0011281,None kPa,N/A,15541,['C'],A,Vacuum adiabatic calorimetry,"not stated,99.7 % (total),mass spectrometry",99.7,Not Specified %,1965
2.059,0.022745,0.00113725,None kPa,N/A,15541,['C'],A,Vacuum adiabatic calorimetry,"not stated,99.7 % (total),mass spectrometry",99.7,Not Specified %,1965
2.122,0.023626,0.0011813,None kPa,N/A,15541,['C'],A,Vacuum adiabatic calorimetry,"not stated,99.7 % (total),mass spectrometry",99.7,Not Specified %,1965
2.148,0.023802,0.0011901,None kPa,N/A,15541,['C'],A,Vacuum adiabatic calorimetry,"not stated,99.7 % (total),mass spectrometry",99.7,Not Specified %,1965
2.153,0.023388,0.0011694,None kPa,N/A,15541,['C'],A,Vacuum adiabatic calorimetry,"not stated,99.7 % (total),mass spectrometry",99.7,Not Specified %,1965
2.236,0.024773,0.00123865,None kPa,N/A,15541,['C'],A,Vacuum adiabatic calorimetry,"not stated,99.7 % (total),mass spectrometry",99.7,Not Specified %,1965
2.264,0.025299,0.00126495,None kPa,N/A,15541,['C'],A,Vacuum adiabatic calorimetry,"not stated,99.7 % (total),mass spectrometry",99.7,Not Specified %,1965
2.34,0.026031,0.00130155,None kPa,N/A,15541,['C'],A,Vacuum adiabatic calorimetry,"not stated,99.7 % (total),mass spectrometry",99.7,Not Specified %,1965
2.392,0.026772,0.0013386,None kPa,N/A,15541,['C'],A,Vacuum adiabatic calorimetry,"not stated,99.7 % (total),mass spectrometry",99.7,Not Specified %,1965
2.467,0.027674,0.0013837,None kPa,N/A,15541,['C'],A,Vacuum adiabatic calorimetry,"not stated,99.7 % (total),mass spectrometry",99.7,Not Specified %,1965
2.518,0.02877,0.0014385,None kPa,N/A,15541,['C'],A,Vacuum adiabatic calorimetry,"not stated,99.7 % (total),mass spectrometry",99.7,Not Specified %,1965
2.587,0.028825,0.00144125,None kPa,N/A,15541,['C'],A,Vacuum adiabatic calorimetry,"not stated,99.7 % (total),mass spectrometry",99.7,Not Specified %,1965
2.633,0.029876,0.0014938,None kPa,N/A,15541,['C'],A,Vacuum adiabatic calorimetry,"not stated,99.7 % (total),mass spectrometry",99.7,Not Specified %,1965
2.702,0.030362,0.0015181,None kPa,N/A,15541,['C'],A,Vacuum adiabatic calorimetry,"not stated,99.7 % (total),mass spectrometry",99.7,Not Specified %,1965
2.774,0.031619,0.00158095,None kPa,N/A,15541,['C'],A,Vacuum adiabatic calorimetry,"not stated,99.7 % (total),mass spectrometry",99.7,Not Specified %,1965
2.809,0.031672,0.0015836,None kPa,N/A,15541,['C'],A,Vacuum adiabatic calorimetry,"not stated,99.7 % (total),mass spectrometry",99.7,Not Specified %,1965
2.93,0.033847,0.00169235,None kPa,N/A,15541,['C'],A,Vacuum adiabatic calorimetry,"not stated,99.7 % (total),mass spectrometry",99.7,Not Specified %,1965
2.937,0.033424,0.0016712,None kPa,N/A,15541,['C'],A,Vacuum adiabatic calorimetry,"not stated,99.7 % (total),mass spectrometry",99.7,Not Specified %,1965
3.079,0.035159,0.00175795,None kPa,N/A,15541,['C'],A,Vacuum adiabatic calorimetry,"not stated,99.7 % (total),mass spectrometry",99.7,Not Specified %,1965
0.38,0.005918,0.0002959,None kPa,N/A,15542,['C'],A,Vacuum adiabatic calorimetry,"not stated,99.8 % (total),mass spectrometry",99.8,Not Specified %,1965
0.393,0.005842,0.0002921,None kPa,N/A,15542,['C'],A,Vacuum adiabatic calorimetry,"not stated,99.8 % (total),mass spectrometry",99.8,Not Specified %,1965
0.394,0.005783,0.00028915,None kPa,N/A,15542,['C'],A,Vacuum adiabatic calorimetry,"not stated,99.8 % (total),mass spectrometry",99.8,Not Specified %,1965
0.411,0.005887,0.00029435,None kPa,N/A,15542,['C'],A,Vacuum adiabatic calorimetry,"not stated,99.8 % (total),mass spectrometry",99.8,Not Specified %,1965
0.413,0.006016,0.0003008,None kPa,N/A,15542,['C'],A,Vacuum adiabatic calorimetry,"not stated,99.8 % (total),mass spectrometry",99.8,Not Specified %,1965
0.425,0.005831,0.00029155,None kPa,N/A,15542,['C'],A,Vacuum adiabatic calorimetry,"not stated,99.8 % (total),mass spectrometry",99.8,Not Specified %,1965
0.442,0.006071,0.00030355,None kPa,N/A,15542,['C'],A,Vacuum adiabatic calorimetry,"not stated,99.8 % (total),mass spectrometry",99.8,Not Specified %,1965
0.459,0.005914,0.0002957,None kPa,N/A,15542,['C'],A,Vacuum adiabatic calorimetry,"not stated,99.8 % (total),mass spectrometry",99.8,Not Specified %,1965
0.465,0.006232,0.0003116,None kPa,N/A,15542,['C'],A,Vacuum adiabatic calorimetry,"not stated,99.8 % (total),mass spectrometry",99.8,Not Specified %,1965
0.471,0.006171,0.00030855,None kPa,N/A,15542,['C'],A,Vacuum adiabatic calorimetry,"not stated,99.8 % (total),mass spectrometry",99.8,Not Specified %,1965
0.481,0.006398,0.0003199,None kPa,N/A,15542,['C'],A,Vacuum adiabatic calorimetry,"not stated,99.8 % (total),mass spectrometry",99.8,Not Specified %,1965
0.493,0.00614,0.000307,None kPa,N/A,15542,['C'],A,Vacuum adiabatic calorimetry,"not stated,99.8 % (total),mass spectrometry",99.8,Not Specified %,1965
0.516,0.006207,0.00031035,None kPa,N/A,15542,['C'],A,Vacuum adiabatic calorimetry,"not stated,99.8 % (total),mass spectrometry",99.8,Not Specified %,1965
0.521,0.006338,0.0003169,None kPa,N/A,15542,['C'],A,Vacuum adiabatic calorimetry,"not stated,99.8 % (total),mass spectrometry",99.8,Not Specified %,1965
0.536,0.006436,0.0003218,None kPa,N/A,15542,['C'],A,Vacuum adiabatic calorimetry,"not stated,99.8 % (total),mass spectrometry",99.8,Not Specified %,1965
0.547,0.006397,0.00031985,None kPa,N/A,15542,['C'],A,Vacuum adiabatic calorimetry,"not stated,99.8 % (total),mass spectrometry",99.8,Not Specified %,1965
0.55,0.006553,0.00032765,None kPa,N/A,15542,['C'],A,Vacuum adiabatic calorimetry,"not stated,99.8 % (total),mass spectrometry",99.8,Not Specified %,1965
0.565,0.006317,0.00031585,None kPa,N/A,15542,['C'],A,Vacuum adiabatic calorimetry,"not stated,99.8 % (total),mass spectrometry",99.8,Not Specified %,1965
0.594,0.006327,0.00031635,None kPa,N/A,15542,['C'],A,Vacuum adiabatic calorimetry,"not stated,99.8 % (total),mass spectrometry",99.8,Not Specified %,1965
0.61,0.006764,0.0003382,None kPa,N/A,15542,['C'],A,Vacuum adiabatic calorimetry,"not stated,99.8 % (total),mass spectrometry",99.8,Not Specified %,1965
0.633,0.007075,0.00035375,None kPa,N/A,15542,['C'],A,Vacuum adiabatic calorimetry,"not stated,99.8 % (total),mass spectrometry",99.8,Not Specified %,1965
0.646,0.006881,0.00034405,None kPa,N/A,15542,['C'],A,Vacuum adiabatic calorimetry,"not stated,99.8 % (total),mass spectrometry",99.8,Not Specified %,1965
0.653,0.007062,0.0003531,None kPa,N/A,15542,['C'],A,Vacuum adiabatic calorimetry,"not stated,99.8 % (total),mass spectrometry",99.8,Not Specified %,1965
0.673,0.007268,0.0003634,None kPa,N/A,15542,['C'],A,Vacuum adiabatic calorimetry,"not stated,99.8 % (total),mass spectrometry",99.8,Not Specified %,1965
0.674,0.007133,0.00035665,None kPa,N/A,15542,['C'],A,Vacuum adiabatic calorimetry,"not stated,99.8 % (total),mass spectrometry",99.8,Not Specified %,1965
0.691,0.007246,0.0003623,None kPa,N/A,15542,['C'],A,Vacuum adiabatic calorimetry,"not stated,99.8 % (total),mass spectrometry",99.8,Not Specified %,1965
0.704,0.007247,0.00036235,None kPa,N/A,15542,['C'],A,Vacuum adiabatic calorimetry,"not stated,99.8 % (total),mass spectrometry",99.8,Not Specified %,1965
0.713,0.007459,0.00037295,None kPa,N/A,15542,['C'],A,Vacuum adiabatic calorimetry,"not stated,99.8 % (total),mass spectrometry",99.8,Not Specified %,1965
0.736,0.007416,0.0003708,None kPa,N/A,15542,['C'],A,Vacuum adiabatic calorimetry,"not stated,99.8 % (total),mass spectrometry",99.8,Not Specified %,1965
0.753,0.00751,0.0003755,None kPa,N/A,15542,['C'],A,Vacuum adiabatic calorimetry,"not stated,99.8 % (total),mass spectrometry",99.8,Not Specified %,1965
0.771,0.007593,0.00037965,None kPa,N/A,15542,['C'],A,Vacuum adiabatic calorimetry,"not stated,99.8 % (total),mass spectrometry",99.8,Not Specified %,1965
0.792,0.007717,0.00038585,None kPa,N/A,15542,['C'],A,Vacuum adiabatic calorimetry,"not stated,99.8 % (total),mass spectrometry",99.8,Not Specified %,1965
0.807,0.007961,0.00039805,None kPa,N/A,15542,['C'],A,Vacuum adiabatic calorimetry,"not stated,99.8 % (total),mass spectrometry",99.8,Not Specified %,1965
0.833,0.007615,0.00038075,None kPa,N/A,15542,['C'],A,Vacuum adiabatic calorimetry,"not stated,99.8 % (total),mass spectrometry",99.8,Not Specified %,1965
0.851,0.008393,0.00041965,None kPa,N/A,15542,['C'],A,Vacuum adiabatic calorimetry,"not stated,99.8 % (total),mass spectrometry",99.8,Not Specified %,1965
0.874,0.008418,0.0004209,None kPa,N/A,15542,['C'],A,Vacuum adiabatic calorimetry,"not stated,99.8 % (total),mass spectrometry",99.8,Not Specified %,1965
0.897,0.008577,0.00042885,None kPa,N/A,15542,['C'],A,Vacuum adiabatic calorimetry,"not stated,99.8 % (total),mass spectrometry",99.8,Not Specified %,1965
0.935,0.00884,0.000442,None kPa,N/A,15542,['C'],A,Vacuum adiabatic calorimetry,"not stated,99.8 % (total),mass spectrometry",99.8,Not Specified %,1965
0.973,0.009652,0.0004826,None kPa,N/A,15542,['C'],A,Vacuum adiabatic calorimetry,"not stated,99.8 % (total),mass spectrometry",99.8,Not Specified %,1965
0.975,0.009143,0.00045715,None kPa,N/A,15542,['C'],A,Vacuum adiabatic calorimetry,"not stated,99.8 % (total),mass spectrometry",99.8,Not Specified %,1965
1.045,0.009961,0.00049805,None kPa,N/A,15542,['C'],A,Vacuum adiabatic calorimetry,"not stated,99.8 % (total),mass spectrometry",99.8,Not Specified %,1965
0.193,0.004744,0.0002372,None kPa,N/A,15542,['C'],A,Vacuum adiabatic calorimetry,"not stated,99.8 % (total),mass spectrometry",99.8,Not Specified %,1965
0.218,0.004603,0.00023015,None kPa,N/A,15542,['C'],A,Vacuum adiabatic calorimetry,"not stated,99.8 % (total),mass spectrometry",99.8,Not Specified %,1965
0.226,0.004702,0.0002351,None kPa,N/A,15542,['C'],A,Vacuum adiabatic calorimetry,"not stated,99.8 % (total),mass spectrometry",99.8,Not Specified %,1965
0.234,0.005262,0.0002631,None kPa,N/A,15542,['C'],A,Vacuum adiabatic calorimetry,"not stated,99.8 % (total),mass spectrometry",99.8,Not Specified %,1965
0.245,0.004587,0.00022935,None kPa,N/A,15542,['C'],A,Vacuum adiabatic calorimetry,"not stated,99.8 % (total),mass spectrometry",99.8,Not Specified %,1965
0.267,0.006791,0.00033955,None kPa,N/A,15542,['C'],A,Vacuum adiabatic calorimetry,"not stated,99.8 % (total),mass spectrometry",99.8,Not Specified %,1965
0.268,0.005883,0.00029415,None kPa,N/A,15542,['C'],A,Vacuum adiabatic calorimetry,"not stated,99.8 % (total),mass spectrometry",99.8,Not Specified %,1965
0.286,0.005463,0.00027315,None kPa,N/A,15542,['C'],A,Vacuum adiabatic calorimetry,"not stated,99.8 % (total),mass spectrometry",99.8,Not Specified %,1965
0.289,0.005815,0.00029075,None kPa,N/A,15542,['C'],A,Vacuum adiabatic calorimetry,"not stated,99.8 % (total),mass spectrometry",99.8,Not Specified %,1965
0.289,0.005198,0.0002599,None kPa,N/A,15542,['C'],A,Vacuum adiabatic calorimetry,"not stated,99.8 % (total),mass spectrometry",99.8,Not Specified %,1965
0.294,0.005401,0.00027005,None kPa,N/A,15542,['C'],A,Vacuum adiabatic calorimetry,"not stated,99.8 % (total),mass spectrometry",99.8,Not Specified %,1965
0.301,0.005939,0.00029695,None kPa,N/A,15542,['C'],A,Vacuum adiabatic calorimetry,"not stated,99.8 % (total),mass spectrometry",99.8,Not Specified %,1965
0.336,0.005565,0.00027825,None kPa,N/A,15542,['C'],A,Vacuum adiabatic calorimetry,"not stated,99.8 % (total),mass spectrometry",99.8,Not Specified %,1965
0.337,0.005728,0.0002864,None kPa,N/A,15542,['C'],A,Vacuum adiabatic calorimetry,"not stated,99.8 % (total),mass spectrometry",99.8,Not Specified %,1965
0.348,0.006097,0.00030485,None kPa,N/A,15542,['C'],A,Vacuum adiabatic calorimetry,"not stated,99.8 % (total),mass spectrometry",99.8,Not Specified %,1965
0.37,0.005958,0.0002979,None kPa,N/A,15542,['C'],A,Vacuum adiabatic calorimetry,"not stated,99.8 % (total),mass spectrometry",99.8,Not Specified %,1965
298.15,25.7734,0.154808,None kPa,N/A,16106,['C'],A,Vacuum adiabatic calorimetry,"origin: isolated from natual product,99.6 weight % (total),chemical analysis",99.6,Weight %,1966
300.0,25.7734,0.154808,None kPa,N/A,16106,['C'],A,Vacuum adiabatic calorimetry,"origin: isolated from natual product,99.6 weight % (total),chemical analysis",99.6,Weight %,1966
400.0,26.2337,0.158992,None kPa,N/A,16106,['C'],A,Vacuum adiabatic calorimetry,"origin: isolated from natual product,99.6 weight % (total),chemical analysis",99.6,Weight %,1966
500.0,26.8194,0.158992,None kPa,N/A,16106,['C'],A,Vacuum adiabatic calorimetry,"origin: isolated from natual product,99.6 weight % (total),chemical analysis",99.6,Weight %,1966
600.0,27.4889,0.163176,None kPa,N/A,16106,['C'],A,Vacuum adiabatic calorimetry,"origin: isolated from natual product,99.6 weight % (total),chemical analysis",99.6,Weight %,1966
700.0,28.242,0.171544,None kPa,N/A,16106,['C'],A,Vacuum adiabatic calorimetry,"origin: isolated from natual product,99.6 weight % (total),chemical analysis",99.6,Weight %,1966
800.0,29.1206,0.175728,None kPa,N/A,16106,['C'],A,Vacuum adiabatic calorimetry,"origin: isolated from natual product,99.6 weight % (total),chemical analysis",99.6,Weight %,1966
900.0,30.1248,0.179912,None kPa,N/A,16106,['C'],A,Vacuum adiabatic calorimetry,"origin: isolated from natual product,99.6 weight % (total),chemical analysis",99.6,Weight %,1966
1000.0,31.2126,0.18828,None kPa,N/A,16106,['C'],A,Vacuum adiabatic calorimetry,"origin: isolated from natual product,99.6 weight % (total),chemical analysis",99.6,Weight %,1966
1100.0,32.426,0.196648,None kPa,N/A,16106,['C'],A,Vacuum adiabatic calorimetry,"origin: isolated from natual product,99.6 weight % (total),chemical analysis",99.6,Weight %,1966
1200.0,33.723,0.200832,None kPa,N/A,16106,['C'],A,Vacuum adiabatic calorimetry,"origin: isolated from natual product,99.6 weight % (total),chemical analysis",99.6,Weight %,1966
1300.0,35.1038,0.2092,None kPa,N/A,16106,['C'],A,Vacuum adiabatic calorimetry,"origin: isolated from natual product,99.6 weight % (total),chemical analysis",99.6,Weight %,1966
1400.0,36.61,0.43932,None kPa,N/A,16106,['C'],A,Vacuum adiabatic calorimetry,"origin: isolated from natual product,99.6 weight % (total),chemical analysis",99.6,Weight %,1966
1500.0,38.2418,0.46024,None kPa,N/A,16106,['C'],A,Vacuum adiabatic calorimetry,"origin: isolated from natual product,99.6 weight % (total),chemical analysis",99.6,Weight %,1966
1600.0,39.9572,0.48116,None kPa,N/A,16106,['C'],A,Vacuum adiabatic calorimetry,"origin: isolated from natual product,99.6 weight % (total),chemical analysis",99.6,Weight %,1966
1608.0,40.0827,0.48116,None kPa,N/A,16106,['C'],A,Vacuum adiabatic calorimetry,"origin: isolated from natual product,99.6 weight % (total),chemical analysis",99.6,Weight %,1966
1608.0,44.2249,0.531368,None kPa,N/A,16106,['C'],A,Vacuum adiabatic calorimetry,"origin: isolated from natual product,99.6 weight % (total),chemical analysis",99.6,Weight %,1966
1700.0,44.2249,1.32633,None kPa,N/A,16106,['C'],A,Vacuum adiabatic calorimetry,"origin: isolated from natual product,99.6 weight % (total),chemical analysis",99.6,Weight %,1966
1800.0,44.2249,1.32633,None kPa,N/A,16106,['C'],A,Vacuum adiabatic calorimetry,"origin: isolated from natual product,99.6 weight % (total),chemical analysis",99.6,Weight %,1966
1812.0,44.2249,1.32633,None kPa,N/A,16106,['C'],A,Vacuum adiabatic calorimetry,"origin: isolated from natual product,99.6 weight % (total),chemical analysis",99.6,Weight %,1966
0.899,0.0108,2.16e-05,None kPa,N/A,16930,['C'],A,Low temperature calorimetry set up,"origin: commercial source,99.6 % (total),spectroscopy",99.6,Not Specified %,1967
0.997,0.01191,2.382e-05,None kPa,N/A,16930,['C'],A,Low temperature calorimetry set up,"origin: commercial source,99.6 % (total),spectroscopy",99.6,Not Specified %,1967
1.001,0.01196,2.392e-05,None kPa,N/A,16930,['C'],A,Low temperature calorimetry set up,"origin: commercial source,99.6 % (total),spectroscopy",99.6,Not Specified %,1967
1.099,0.01305,2.61e-05,None kPa,N/A,16930,['C'],A,Low temperature calorimetry set up,"origin: commercial source,99.6 % (total),spectroscopy",99.6,Not Specified %,1967
1.105,0.01311,2.622e-05,None kPa,N/A,16930,['C'],A,Low temperature calorimetry set up,"origin: commercial source,99.6 % (total),spectroscopy",99.6,Not Specified %,1967
1.207,0.01422,2.844e-05,None kPa,N/A,16930,['C'],A,Low temperature calorimetry set up,"origin: commercial source,99.6 % (total),spectroscopy",99.6,Not Specified %,1967
1.212,0.01428,2.856e-05,None kPa,N/A,16930,['C'],A,Low temperature calorimetry set up,"origin: commercial source,99.6 % (total),spectroscopy",99.6,Not Specified %,1967
1.328,0.01555,3.11e-05,None kPa,N/A,16930,['C'],A,Low temperature calorimetry set up,"origin: commercial source,99.6 % (total),spectroscopy",99.6,Not Specified %,1967
1.328,0.01554,3.108e-05,None kPa,N/A,16930,['C'],A,Low temperature calorimetry set up,"origin: commercial source,99.6 % (total),spectroscopy",99.6,Not Specified %,1967
1.415,0.01643,3.286e-05,None kPa,N/A,16930,['C'],A,Low temperature calorimetry set up,"origin: commercial source,99.6 % (total),spectroscopy",99.6,Not Specified %,1967
1.462,0.01699,3.398e-05,None kPa,N/A,16930,['C'],A,Low temperature calorimetry set up,"origin: commercial source,99.6 % (total),spectroscopy",99.6,Not Specified %,1967
1.463,0.01695,3.39e-05,None kPa,N/A,16930,['C'],A,Low temperature calorimetry set up,"origin: commercial source,99.6 % (total),spectroscopy",99.6,Not Specified %,1967
1.466,0.01704,3.408e-05,None kPa,N/A,16930,['C'],A,Low temperature calorimetry set up,"origin: commercial source,99.6 % (total),spectroscopy",99.6,Not Specified %,1967
1.615,0.01866,3.732e-05,None kPa,N/A,16930,['C'],A,Low temperature calorimetry set up,"origin: commercial source,99.6 % (total),spectroscopy",99.6,Not Specified %,1967
1.618,0.01863,3.726e-05,None kPa,N/A,16930,['C'],A,Low temperature calorimetry set up,"origin: commercial source,99.6 % (total),spectroscopy",99.6,Not Specified %,1967
1.619,0.01869,3.738e-05,None kPa,N/A,16930,['C'],A,Low temperature calorimetry set up,"origin: commercial source,99.6 % (total),spectroscopy",99.6,Not Specified %,1967
1.73,0.01987,3.974e-05,None kPa,N/A,16930,['C'],A,Low temperature calorimetry set up,"origin: commercial source,99.6 % (total),spectroscopy",99.6,Not Specified %,1967
1.783,0.02044,4.088e-05,None kPa,N/A,16930,['C'],A,Low temperature calorimetry set up,"origin: commercial source,99.6 % (total),spectroscopy",99.6,Not Specified %,1967
1.783,0.02049,4.098e-05,None kPa,N/A,16930,['C'],A,Low temperature calorimetry set up,"origin: commercial source,99.6 % (total),spectroscopy",99.6,Not Specified %,1967
1.786,0.02053,4.106e-05,None kPa,N/A,16930,['C'],A,Low temperature calorimetry set up,"origin: commercial source,99.6 % (total),spectroscopy",99.6,Not Specified %,1967
1.925,0.02202,4.404e-05,None kPa,N/A,16930,['C'],A,Low temperature calorimetry set up,"origin: commercial source,99.6 % (total),spectroscopy",99.6,Not Specified %,1967
1.982,0.0226,4.52e-05,None kPa,N/A,16930,['C'],A,Low temperature calorimetry set up,"origin: commercial source,99.6 % (total),spectroscopy",99.6,Not Specified %,1967
2.097,0.02389,4.778e-05,None kPa,N/A,16930,['C'],A,Low temperature calorimetry set up,"origin: commercial source,99.6 % (total),spectroscopy",99.6,Not Specified %,1967
2.203,0.02511,5.022e-05,None kPa,N/A,16930,['C'],A,Low temperature calorimetry set up,"origin: commercial source,99.6 % (total),spectroscopy",99.6,Not Specified %,1967
2.277,0.02587,5.174e-05,None kPa,N/A,16930,['C'],A,Low temperature calorimetry set up,"origin: commercial source,99.6 % (total),spectroscopy",99.6,Not Specified %,1967
2.439,0.02772,5.544e-05,None kPa,N/A,16930,['C'],A,Low temperature calorimetry set up,"origin: commercial source,99.6 % (total),spectroscopy",99.6,Not Specified %,1967
2.523,0.02865,5.73e-05,None kPa,N/A,16930,['C'],A,Low temperature calorimetry set up,"origin: commercial source,99.6 % (total),spectroscopy",99.6,Not Specified %,1967
2.686,0.03047,6.094e-05,None kPa,N/A,16930,['C'],A,Low temperature calorimetry set up,"origin: commercial source,99.6 % (total),spectroscopy",99.6,Not Specified %,1967
2.781,0.03153,6.306e-05,None kPa,N/A,16930,['C'],A,Low temperature calorimetry set up,"origin: commercial source,99.6 % (total),spectroscopy",99.6,Not Specified %,1967
2.965,0.03362,6.724e-05,None kPa,N/A,16930,['C'],A,Low temperature calorimetry set up,"origin: commercial source,99.6 % (total),spectroscopy",99.6,Not Specified %,1967
3.063,0.03473,6.946e-05,None kPa,N/A,16930,['C'],A,Low temperature calorimetry set up,"origin: commercial source,99.6 % (total),spectroscopy",99.6,Not Specified %,1967
3.265,0.03704,7.408e-05,None kPa,N/A,16930,['C'],A,Low temperature calorimetry set up,"origin: commercial source,99.6 % (total),spectroscopy",99.6,Not Specified %,1967
3.372,0.03828,7.656e-05,None kPa,N/A,16930,['C'],A,Low temperature calorimetry set up,"origin: commercial source,99.6 % (total),spectroscopy",99.6,Not Specified %,1967
3.58,0.04073,8.146e-05,None kPa,N/A,16930,['C'],A,Low temperature calorimetry set up,"origin: commercial source,99.6 % (total),spectroscopy",99.6,Not Specified %,1967
3.704,0.04221,8.442e-05,None kPa,N/A,16930,['C'],A,Low temperature calorimetry set up,"origin: commercial source,99.6 % (total),spectroscopy",99.6,Not Specified %,1967
3.921,0.04485,8.97e-05,None kPa,N/A,16930,['C'],A,Low temperature calorimetry set up,"origin: commercial source,99.6 % (total),spectroscopy",99.6,Not Specified %,1967
4.071,0.04673,9.346e-05,None kPa,N/A,16930,['C'],A,Low temperature calorimetry set up,"origin: commercial source,99.6 % (total),spectroscopy",99.6,Not Specified %,1967
4.304,0.04963,9.926e-05,None kPa,N/A,16930,['C'],A,Low temperature calorimetry set up,"origin: commercial source,99.6 % (total),spectroscopy",99.6,Not Specified %,1967
4.512,0.05233,0.00010466,None kPa,N/A,16930,['C'],A,Low temperature calorimetry set up,"origin: commercial source,99.6 % (total),spectroscopy",99.6,Not Specified %,1967
4.724,0.05514,0.00011028,None kPa,N/A,16930,['C'],A,Low temperature calorimetry set up,"origin: commercial source,99.6 % (total),spectroscopy",99.6,Not Specified %,1967
4.74,0.05532,0.00011064,None kPa,N/A,16930,['C'],A,Low temperature calorimetry set up,"origin: commercial source,99.6 % (total),spectroscopy",99.6,Not Specified %,1967
4.929,0.05795,0.0001159,None kPa,N/A,16930,['C'],A,Low temperature calorimetry set up,"origin: commercial source,99.6 % (total),spectroscopy",99.6,Not Specified %,1967
5.196,0.06154,0.00012308,None kPa,N/A,16930,['C'],A,Low temperature calorimetry set up,"origin: commercial source,99.6 % (total),spectroscopy",99.6,Not Specified %,1967
5.381,0.06423,0.00012846,None kPa,N/A,16930,['C'],A,Low temperature calorimetry set up,"origin: commercial source,99.6 % (total),spectroscopy",99.6,Not Specified %,1967
5.726,0.06912,0.00013824,None kPa,N/A,16930,['C'],A,Low temperature calorimetry set up,"origin: commercial source,99.6 % (total),spectroscopy",99.6,Not Specified %,1967
5.918,0.07205,0.0001441,None kPa,N/A,16930,['C'],A,Low temperature calorimetry set up,"origin: commercial source,99.6 % (total),spectroscopy",99.6,Not Specified %,1967
6.301,0.07783,0.00015566,None kPa,N/A,16930,['C'],A,Low temperature calorimetry set up,"origin: commercial source,99.6 % (total),spectroscopy",99.6,Not Specified %,1967
6.525,0.08145,0.0001629,None kPa,N/A,16930,['C'],A,Low temperature calorimetry set up,"origin: commercial source,99.6 % (total),spectroscopy",99.6,Not Specified %,1967
6.918,0.08771,0.00017542,None kPa,N/A,16930,['C'],A,Low temperature calorimetry set up,"origin: commercial source,99.6 % (total),spectroscopy",99.6,Not Specified %,1967
7.2,0.09264,0.00018528,None kPa,N/A,16930,['C'],A,Low temperature calorimetry set up,"origin: commercial source,99.6 % (total),spectroscopy",99.6,Not Specified %,1967
7.587,0.09928,0.00019856,None kPa,N/A,16930,['C'],A,Low temperature calorimetry set up,"origin: commercial source,99.6 % (total),spectroscopy",99.6,Not Specified %,1967
7.952,0.106,0.000212,None kPa,N/A,16930,['C'],A,Low temperature calorimetry set up,"origin: commercial source,99.6 % (total),spectroscopy",99.6,Not Specified %,1967
8.312,0.1127,0.0002254,None kPa,N/A,16930,['C'],A,Low temperature calorimetry set up,"origin: commercial source,99.6 % (total),spectroscopy",99.6,Not Specified %,1967
8.803,0.1228,0.0002456,None kPa,N/A,16930,['C'],A,Low temperature calorimetry set up,"origin: commercial source,99.6 % (total),spectroscopy",99.6,Not Specified %,1967
9.1,0.129,0.000258,None kPa,N/A,16930,['C'],A,Low temperature calorimetry set up,"origin: commercial source,99.6 % (total),spectroscopy",99.6,Not Specified %,1967
9.719,0.1429,0.0002858,None kPa,N/A,16930,['C'],A,Low temperature calorimetry set up,"origin: commercial source,99.6 % (total),spectroscopy",99.6,Not Specified %,1967
9.976,0.1488,0.0002976,None kPa,N/A,16930,['C'],A,Low temperature calorimetry set up,"origin: commercial source,99.6 % (total),spectroscopy",99.6,Not Specified %,1967
10.52,0.1623,0.0003246,None kPa,N/A,16930,['C'],A,Low temperature calorimetry set up,"origin: commercial source,99.6 % (total),spectroscopy",99.6,Not Specified %,1967
10.94,0.173,0.000346,None kPa,N/A,16930,['C'],A,Low temperature calorimetry set up,"origin: commercial source,99.6 % (total),spectroscopy",99.6,Not Specified %,1967
11.57,0.1902,0.0003804,None kPa,N/A,16930,['C'],A,Low temperature calorimetry set up,"origin: commercial source,99.6 % (total),spectroscopy",99.6,Not Specified %,1967
11.96,0.2018,0.0004036,None kPa,N/A,16930,['C'],A,Low temperature calorimetry set up,"origin: commercial source,99.6 % (total),spectroscopy",99.6,Not Specified %,1967
12.74,0.2266,0.0004532,None kPa,N/A,16930,['C'],A,Low temperature calorimetry set up,"origin: commercial source,99.6 % (total),spectroscopy",99.6,Not Specified %,1967
13.13,0.2401,0.0004802,None kPa,N/A,16930,['C'],A,Low temperature calorimetry set up,"origin: commercial source,99.6 % (total),spectroscopy",99.6,Not Specified %,1967
14.0,0.2727,0.0005454,None kPa,N/A,16930,['C'],A,Low temperature calorimetry set up,"origin: commercial source,99.6 % (total),spectroscopy",99.6,Not Specified %,1967
14.37,0.2877,0.0005754,None kPa,N/A,16930,['C'],A,Low temperature calorimetry set up,"origin: commercial source,99.6 % (total),spectroscopy",99.6,Not Specified %,1967
15.12,0.3205,0.000641,None kPa,N/A,16930,['C'],A,Low temperature calorimetry set up,"origin: commercial source,99.6 % (total),spectroscopy",99.6,Not Specified %,1967
15.34,0.3308,0.0006616,None kPa,N/A,16930,['C'],A,Low temperature calorimetry set up,"origin: commercial source,99.6 % (total),spectroscopy",99.6,Not Specified %,1967
16.5,0.3898,0.0007796,None kPa,N/A,16930,['C'],A,Low temperature calorimetry set up,"origin: commercial source,99.6 % (total),spectroscopy",99.6,Not Specified %,1967
16.88,0.4116,0.0008232,None kPa,N/A,16930,['C'],A,Low temperature calorimetry set up,"origin: commercial source,99.6 % (total),spectroscopy",99.6,Not Specified %,1967
16.94,0.4149,0.0008298,None kPa,N/A,16930,['C'],A,Low temperature calorimetry set up,"origin: commercial source,99.6 % (total),spectroscopy",99.6,Not Specified %,1967
18.02,0.4811,0.0009622,None kPa,N/A,16930,['C'],A,Low temperature calorimetry set up,"origin: commercial source,99.6 % (total),spectroscopy",99.6,Not Specified %,1967
18.59,0.5206,0.0010412,None kPa,N/A,16930,['C'],A,Low temperature calorimetry set up,"origin: commercial source,99.6 % (total),spectroscopy",99.6,Not Specified %,1967
19.75,0.6072,0.0012144,None kPa,N/A,16930,['C'],A,Low temperature calorimetry set up,"origin: commercial source,99.6 % (total),spectroscopy",99.6,Not Specified %,1967
20.48,0.6689,0.0013378,None kPa,N/A,16930,['C'],A,Low temperature calorimetry set up,"origin: commercial source,99.6 % (total),spectroscopy",99.6,Not Specified %,1967
21.69,0.7813,0.0015626,None kPa,N/A,16930,['C'],A,Low temperature calorimetry set up,"origin: commercial source,99.6 % (total),spectroscopy",99.6,Not Specified %,1967
22.62,0.8801,0.0017602,None kPa,N/A,16930,['C'],A,Low temperature calorimetry set up,"origin: commercial source,99.6 % (total),spectroscopy",99.6,Not Specified %,1967
1.1,0.0118223,3.64444e-05,None kPa,N/A,17673,['C'],A,Adiabatic calorimeter (non-vacuum) ,"origin: commercial source,99.9 weight % (total),",99.9,Weight %,1968
1.217,0.0130906,4.04083e-05,None kPa,N/A,17673,['C'],A,Adiabatic calorimeter (non-vacuum) ,"origin: commercial source,99.9 weight % (total),",99.9,Weight %,1968
1.334,0.0143616,4.44165e-05,None kPa,N/A,17673,['C'],A,Adiabatic calorimeter (non-vacuum) ,"origin: commercial source,99.9 weight % (total),",99.9,Weight %,1968
1.452,0.0156353,4.84826e-05,None kPa,N/A,17673,['C'],A,Adiabatic calorimeter (non-vacuum) ,"origin: commercial source,99.9 weight % (total),",99.9,Weight %,1968
1.569,0.016912,5.26229e-05,None kPa,N/A,17673,['C'],A,Adiabatic calorimeter (non-vacuum) ,"origin: commercial source,99.9 weight % (total),",99.9,Weight %,1968
1.686,0.018192,5.68561e-05,None kPa,N/A,17673,['C'],A,Adiabatic calorimeter (non-vacuum) ,"origin: commercial source,99.9 weight % (total),",99.9,Weight %,1968
1.803,0.0194754,6.12034e-05,None kPa,N/A,17673,['C'],A,Adiabatic calorimeter (non-vacuum) ,"origin: commercial source,99.9 weight % (total),",99.9,Weight %,1968
1.921,0.0207627,6.56887e-05,None kPa,N/A,17673,['C'],A,Adiabatic calorimeter (non-vacuum) ,"origin: commercial source,99.9 weight % (total),",99.9,Weight %,1968
2.038,0.0220539,7.03384e-05,None kPa,N/A,17673,['C'],A,Adiabatic calorimeter (non-vacuum) ,"origin: commercial source,99.9 weight % (total),",99.9,Weight %,1968
2.155,0.0233494,7.51812e-05,None kPa,N/A,17673,['C'],A,Adiabatic calorimeter (non-vacuum) ,"origin: commercial source,99.9 weight % (total),",99.9,Weight %,1968
2.272,0.0246493,8.02482e-05,None kPa,N/A,17673,['C'],A,Adiabatic calorimeter (non-vacuum) ,"origin: commercial source,99.9 weight % (total),",99.9,Weight %,1968
2.39,0.025954,8.55724e-05,None kPa,N/A,17673,['C'],A,Adiabatic calorimeter (non-vacuum) ,"origin: commercial source,99.9 weight % (total),",99.9,Weight %,1968
2.507,0.0272636,9.11886e-05,None kPa,N/A,17673,['C'],A,Adiabatic calorimeter (non-vacuum) ,"origin: commercial source,99.9 weight % (total),",99.9,Weight %,1968
2.624,0.0285785,9.71328e-05,None kPa,N/A,17673,['C'],A,Adiabatic calorimeter (non-vacuum) ,"origin: commercial source,99.9 weight % (total),",99.9,Weight %,1968
2.741,0.0298988,0.000103442,None kPa,N/A,17673,['C'],A,Adiabatic calorimeter (non-vacuum) ,"origin: commercial source,99.9 weight % (total),",99.9,Weight %,1968
2.859,0.0312248,0.000110155,None kPa,N/A,17673,['C'],A,Adiabatic calorimeter (non-vacuum) ,"origin: commercial source,99.9 weight % (total),",99.9,Weight %,1968
2.976,0.0325568,0.000117308,None kPa,N/A,17673,['C'],A,Adiabatic calorimeter (non-vacuum) ,"origin: commercial source,99.9 weight % (total),",99.9,Weight %,1968
3.093,0.0338949,0.000124942,None kPa,N/A,17673,['C'],A,Adiabatic calorimeter (non-vacuum) ,"origin: commercial source,99.9 weight % (total),",99.9,Weight %,1968
3.21,0.0352395,0.000133093,None kPa,N/A,17673,['C'],A,Adiabatic calorimeter (non-vacuum) ,"origin: commercial source,99.9 weight % (total),",99.9,Weight %,1968
3.328,0.0365907,0.000141799,None kPa,N/A,17673,['C'],A,Adiabatic calorimeter (non-vacuum) ,"origin: commercial source,99.9 weight % (total),",99.9,Weight %,1968
3.445,0.0379489,0.000151096,None kPa,N/A,17673,['C'],A,Adiabatic calorimeter (non-vacuum) ,"origin: commercial source,99.9 weight % (total),",99.9,Weight %,1968
3.562,0.0393143,0.000161022,None kPa,N/A,17673,['C'],A,Adiabatic calorimeter (non-vacuum) ,"origin: commercial source,99.9 weight % (total),",99.9,Weight %,1968
3.679,0.040687,0.000171609,None kPa,N/A,17673,['C'],A,Adiabatic calorimeter (non-vacuum) ,"origin: commercial source,99.9 weight % (total),",99.9,Weight %,1968
3.797,0.0420674,0.000182893,None kPa,N/A,17673,['C'],A,Adiabatic calorimeter (non-vacuum) ,"origin: commercial source,99.9 weight % (total),",99.9,Weight %,1968
3.914,0.0434557,0.000194906,None kPa,N/A,17673,['C'],A,Adiabatic calorimeter (non-vacuum) ,"origin: commercial source,99.9 weight % (total),",99.9,Weight %,1968
4.031,0.0448521,0.00020768,None kPa,N/A,17673,['C'],A,Adiabatic calorimeter (non-vacuum) ,"origin: commercial source,99.9 weight % (total),",99.9,Weight %,1968
4.148,0.0462569,0.000221245,None kPa,N/A,17673,['C'],A,Adiabatic calorimeter (non-vacuum) ,"origin: commercial source,99.9 weight % (total),",99.9,Weight %,1968
4.266,0.0476703,0.000235632,None kPa,N/A,17673,['C'],A,Adiabatic calorimeter (non-vacuum) ,"origin: commercial source,99.9 weight % (total),",99.9,Weight %,1968
4.383,0.0490927,0.000250869,None kPa,N/A,17673,['C'],A,Adiabatic calorimeter (non-vacuum) ,"origin: commercial source,99.9 weight % (total),",99.9,Weight %,1968
4.5,0.0505241,0.000266985,None kPa,N/A,17673,['C'],A,Adiabatic calorimeter (non-vacuum) ,"origin: commercial source,99.9 weight % (total),",99.9,Weight %,1968
0.92,0.009977,0.00029931,None kPa,N/A,22700,['C'],A,Low temperature calorimetry set up,"origin: synthesized by others,99.996 mole % (total),estimation",99.996,Mole %,1976
1.079,0.01191,0.0003573,None kPa,N/A,22700,['C'],A,Low temperature calorimetry set up,"origin: synthesized by others,99.996 mole % (total),estimation",99.996,Mole %,1976
1.231,0.01359,0.0004077,None kPa,N/A,22700,['C'],A,Low temperature calorimetry set up,"origin: synthesized by others,99.996 mole % (total),estimation",99.996,Mole %,1976
1.255,0.01367,0.0004101,None kPa,N/A,22700,['C'],A,Low temperature calorimetry set up,"origin: synthesized by others,99.996 mole % (total),estimation",99.996,Mole %,1976
1.275,0.0137,0.000411,None kPa,N/A,22700,['C'],A,Low temperature calorimetry set up,"origin: synthesized by others,99.996 mole % (total),estimation",99.996,Mole %,1976
1.472,0.01568,0.0004704,None kPa,N/A,22700,['C'],A,Low temperature calorimetry set up,"origin: synthesized by others,99.996 mole % (total),estimation",99.996,Mole %,1976
1.735,0.01842,0.0005526,None kPa,N/A,22700,['C'],A,Low temperature calorimetry set up,"origin: synthesized by others,99.996 mole % (total),estimation",99.996,Mole %,1976
2.042,0.02168,0.0006504,None kPa,N/A,22700,['C'],A,Low temperature calorimetry set up,"origin: synthesized by others,99.996 mole % (total),estimation",99.996,Mole %,1976
2.216,0.02341,0.0007023,None kPa,N/A,22700,['C'],A,Low temperature calorimetry set up,"origin: synthesized by others,99.996 mole % (total),estimation",99.996,Mole %,1976
2.403,0.02539,0.0007617,None kPa,N/A,22700,['C'],A,Low temperature calorimetry set up,"origin: synthesized by others,99.996 mole % (total),estimation",99.996,Mole %,1976
2.534,0.02688,0.0008064,None kPa,N/A,22700,['C'],A,Low temperature calorimetry set up,"origin: synthesized by others,99.996 mole % (total),estimation",99.996,Mole %,1976
2.662,0.02811,0.0008433,None kPa,N/A,22700,['C'],A,Low temperature calorimetry set up,"origin: synthesized by others,99.996 mole % (total),estimation",99.996,Mole %,1976
2.886,0.03096,0.0009288,None kPa,N/A,22700,['C'],A,Low temperature calorimetry set up,"origin: synthesized by others,99.996 mole % (total),estimation",99.996,Mole %,1976
3.008,0.03215,0.0009645,None kPa,N/A,22700,['C'],A,Low temperature calorimetry set up,"origin: synthesized by others,99.996 mole % (total),estimation",99.996,Mole %,1976
3.117,0.03323,0.0009969,None kPa,N/A,22700,['C'],A,Low temperature calorimetry set up,"origin: synthesized by others,99.996 mole % (total),estimation",99.996,Mole %,1976
3.223,0.03449,0.0010347,None kPa,N/A,22700,['C'],A,Low temperature calorimetry set up,"origin: synthesized by others,99.996 mole % (total),estimation",99.996,Mole %,1976
3.326,0.0359,0.001077,None kPa,N/A,22700,['C'],A,Low temperature calorimetry set up,"origin: synthesized by others,99.996 mole % (total),estimation",99.996,Mole %,1976
3.551,0.03845,0.0011535,None kPa,N/A,22700,['C'],A,Low temperature calorimetry set up,"origin: synthesized by others,99.996 mole % (total),estimation",99.996,Mole %,1976
