Repository: amr8004/PureElementPRL

# Pure Element Thermodynamic modeling with 3rd generation CALPHAD models for multiple elements

## Description
Jupyter notebook for modeling pure elements with selected models via python tools pycalphad and ESPEI

## Running Tutorial
Creating a codespace should immediately open the desired notebook. Just change the element as desired (non-case sensitive) and set what SGTE structure (FCC_A1, BCC_A2, etc.) you would like to compare against.

## Further Resources

## Citation

File: CpCSV/Si_CP_data.csv (part 2 of 2)
Temperature: K,Heat capacity at constant pressure Cp: J/K/mol,Uncertainty,Pressure,Ref Temp,Data Set ID,State,Representation,Method,Description,Purity,Purity Units,Year
230.0,16.9452,0.84726,None kPa,N/A,10727,['C'],A,Vacuum adiabatic calorimetry,"not stated,99.5 weight % (total),stated by supplier",99.5,Weight %,1959
240.0,17.3636,0.86818,None kPa,N/A,10727,['C'],A,Vacuum adiabatic calorimetry,"not stated,99.5 weight % (total),stated by supplier",99.5,Weight %,1959
250.0,17.7402,0.887008,None kPa,N/A,10727,['C'],A,Vacuum adiabatic calorimetry,"not stated,99.5 weight % (total),stated by supplier",99.5,Weight %,1959
260.0,18.1167,0.905836,None kPa,N/A,10727,['C'],A,Vacuum adiabatic calorimetry,"not stated,99.5 weight % (total),stated by supplier",99.5,Weight %,1959
270.0,18.4933,0.924664,None kPa,N/A,10727,['C'],A,Vacuum adiabatic calorimetry,"not stated,99.5 weight % (total),stated by supplier",99.5,Weight %,1959
280.0,18.828,0.9414,None kPa,N/A,10727,['C'],A,Vacuum adiabatic calorimetry,"not stated,99.5 weight % (total),stated by supplier",99.5,Weight %,1959
290.0,19.1627,0.958136,None kPa,N/A,10727,['C'],A,Vacuum adiabatic calorimetry,"not stated,99.5 weight % (total),stated by supplier",99.5,Weight %,1959
300.0,19.4556,0.97278,None kPa,N/A,10727,['C'],A,Vacuum adiabatic calorimetry,"not stated,99.5 weight % (total),stated by supplier",99.5,Weight %,1959
310.0,19.7066,0.985332,None kPa,N/A,10727,['C'],A,Vacuum adiabatic calorimetry,"not stated,99.5 weight % (total),stated by supplier",99.5,Weight %,1959
60.0,3.27,0.01635,None kPa,N/A,15431,['C'],A,Vacuum adiabatic calorimetry,19277,99.5,Weight %,1965
70.0,4.29,0.02145,None kPa,N/A,15431,['C'],A,Vacuum adiabatic calorimetry,19277,99.5,Weight %,1965
80.0,5.3,0.0265,None kPa,N/A,15431,['C'],A,Vacuum adiabatic calorimetry,19277,99.5,Weight %,1965
90.0,6.3,0.0315,None kPa,N/A,15431,['C'],A,Vacuum adiabatic calorimetry,19277,99.5,Weight %,1965
100.0,7.29,0.03645,None kPa,N/A,15431,['C'],A,Vacuum adiabatic calorimetry,19277,99.5,Weight %,1965
110.0,8.27,0.04135,None kPa,N/A,15431,['C'],A,Vacuum adiabatic calorimetry,19277,99.5,Weight %,1965
120.0,9.23,0.04615,None kPa,N/A,15431,['C'],A,Vacuum adiabatic calorimetry,19277,99.5,Weight %,1965
130.0,10.15,0.05075,None kPa,N/A,15431,['C'],A,Vacuum adiabatic calorimetry,19277,99.5,Weight %,1965
140.0,11.0,0.055,None kPa,N/A,15431,['C'],A,Vacuum adiabatic calorimetry,19277,99.5,Weight %,1965
150.0,11.9,0.0595,None kPa,N/A,15431,['C'],A,Vacuum adiabatic calorimetry,19277,99.5,Weight %,1965
160.0,12.7,0.0635,None kPa,N/A,15431,['C'],A,Vacuum adiabatic calorimetry,19277,99.5,Weight %,1965
170.0,13.45,0.06725,None kPa,N/A,15431,['C'],A,Vacuum adiabatic calorimetry,19277,99.5,Weight %,1965
180.0,14.2,0.071,None kPa,N/A,15431,['C'],A,Vacuum adiabatic calorimetry,19277,99.5,Weight %,1965
190.0,14.9,0.0745,None kPa,N/A,15431,['C'],A,Vacuum adiabatic calorimetry,19277,99.5,Weight %,1965
200.0,15.55,0.07775,None kPa,N/A,15431,['C'],A,Vacuum adiabatic calorimetry,19277,99.5,Weight %,1965
210.0,16.2,0.081,None kPa,N/A,15431,['C'],A,Vacuum adiabatic calorimetry,19277,99.5,Weight %,1965
220.0,16.8,0.084,None kPa,N/A,15431,['C'],A,Vacuum adiabatic calorimetry,19277,99.5,Weight %,1965
230.0,17.3,0.0865,None kPa,N/A,15431,['C'],A,Vacuum adiabatic calorimetry,19277,99.5,Weight %,1965
240.0,17.8,0.089,None kPa,N/A,15431,['C'],A,Vacuum adiabatic calorimetry,19277,99.5,Weight %,1965
250.0,18.25,0.09125,None kPa,N/A,15431,['C'],A,Vacuum adiabatic calorimetry,19277,99.5,Weight %,1965
260.0,18.7,0.0935,None kPa,N/A,15431,['C'],A,Vacuum adiabatic calorimetry,19277,99.5,Weight %,1965
270.0,19.1,0.0955,None kPa,N/A,15431,['C'],A,Vacuum adiabatic calorimetry,19277,99.5,Weight %,1965
273.15,19.2,0.096,None kPa,N/A,15431,['C'],A,Vacuum adiabatic calorimetry,19277,99.5,Weight %,1965
280.0,19.45,0.09725,None kPa,N/A,15431,['C'],A,Vacuum adiabatic calorimetry,19277,99.5,Weight %,1965
290.0,19.8,0.099,None kPa,N/A,15431,['C'],A,Vacuum adiabatic calorimetry,19277,99.5,Weight %,1965
298.15,20.05,0.10025,None kPa,N/A,15431,['C'],A,Vacuum adiabatic calorimetry,19277,99.5,Weight %,1965
300.0,20.1,0.1005,None kPa,N/A,15431,['C'],A,Vacuum adiabatic calorimetry,19277,99.5,Weight %,1965
321.15,20.8782,0.835126,202.65 kPa,N/A,15510,['C'],A,Adiabatic Calorimeter,"not stated,99.999 weight % (total),estimated by the compiler",99.999,Weight %,1965
372.15,22.4262,0.89705,None kPa,N/A,15510,['C'],A,Adiabatic Calorimeter,"not stated,99.999 weight % (total),estimated by the compiler",99.999,Weight %,1965
424.15,23.4304,0.937216,None kPa,N/A,15510,['C'],A,Adiabatic Calorimeter,"not stated,99.999 weight % (total),estimated by the compiler",99.999,Weight %,1965
476.15,24.058,0.96232,None kPa,N/A,15510,['C'],A,Adiabatic Calorimeter,"not stated,99.999 weight % (total),estimated by the compiler",99.999,Weight %,1965
526.15,24.3509,0.974035,None kPa,N/A,15510,['C'],A,Adiabatic Calorimeter,"not stated,99.999 weight % (total),estimated by the compiler",99.999,Weight %,1965
574.15,24.7693,0.990771,None kPa,N/A,15510,['C'],A,Adiabatic Calorimeter,"not stated,99.999 weight % (total),estimated by the compiler",99.999,Weight %,1965
625.15,25.355,1.0142,None kPa,N/A,15510,['C'],A,Adiabatic Calorimeter,"not stated,99.999 weight % (total),estimated by the compiler",99.999,Weight %,1965
671.15,25.5224,1.0209,None kPa,N/A,15510,['C'],A,Adiabatic Calorimeter,"not stated,99.999 weight % (total),estimated by the compiler",99.999,Weight %,1965
292.8,18.894,0.56682,None kPa,N/A,33365,['C'],A,DSC,"not stated,99.9999 % (total),",99.9999,Not Specified %,2021
300.2,19.147,0.57441,None kPa,N/A,33365,['C'],A,DSC,"not stated,99.9999 % (total),",99.9999,Not Specified %,2021
309.8,19.413,0.58239,None kPa,N/A,33365,['C'],A,DSC,"not stated,99.9999 % (total),",99.9999,Not Specified %,2021
319.8,19.672,0.59016,None kPa,N/A,33365,['C'],A,DSC,"not stated,99.9999 % (total),",99.9999,Not Specified %,2021
323.0,19.905,0.59715,None kPa,N/A,33365,['C'],A,DSC,"not stated,99.9999 % (total),",99.9999,Not Specified %,2021
329.8,20.145,0.60435,None kPa,N/A,33365,['C'],A,DSC,"not stated,99.9999 % (total),",99.9999,Not Specified %,2021
340.0,20.385,0.61155,None kPa,N/A,33365,['C'],A,DSC,"not stated,99.9999 % (total),",99.9999,Not Specified %,2021
350.0,20.58,0.6174,None kPa,N/A,33365,['C'],A,DSC,"not stated,99.9999 % (total),",99.9999,Not Specified %,2021
360.2,20.787,0.62361,None kPa,N/A,33365,['C'],A,DSC,"not stated,99.9999 % (total),",99.9999,Not Specified %,2021
370.0,21.014,0.63042,None kPa,N/A,33365,['C'],A,DSC,"not stated,99.9999 % (total),",99.9999,Not Specified %,2021
372.6,21.189,0.63567,None kPa,N/A,33365,['C'],A,DSC,"not stated,99.9999 % (total),",99.9999,Not Specified %,2021
380.0,21.351,0.64053,None kPa,N/A,33365,['C'],A,DSC,"not stated,99.9999 % (total),",99.9999,Not Specified %,2021
390.3,21.533,0.64599,None kPa,N/A,33365,['C'],A,DSC,"not stated,99.9999 % (total),",99.9999,Not Specified %,2021
400.1,21.695,0.65085,None kPa,N/A,33365,['C'],A,DSC,"not stated,99.9999 % (total),",99.9999,Not Specified %,2021
409.8,21.857,0.65571,None kPa,N/A,33365,['C'],A,DSC,"not stated,99.9999 % (total),",99.9999,Not Specified %,2021
420.0,22.006,0.66018,None kPa,N/A,33365,['C'],A,DSC,"not stated,99.9999 % (total),",99.9999,Not Specified %,2021
422.4,22.103,0.66309,None kPa,N/A,33365,['C'],A,DSC,"not stated,99.9999 % (total),",99.9999,Not Specified %,2021
430.3,22.22,0.6666,None kPa,N/A,33365,['C'],A,DSC,"not stated,99.9999 % (total),",99.9999,Not Specified %,2021
440.3,22.324,0.66972,None kPa,N/A,33365,['C'],A,DSC,"not stated,99.9999 % (total),",99.9999,Not Specified %,2021
450.1,22.441,0.67323,None kPa,N/A,33365,['C'],A,DSC,"not stated,99.9999 % (total),",99.9999,Not Specified %,2021
459.6,22.531,0.67593,None kPa,N/A,33365,['C'],A,DSC,"not stated,99.9999 % (total),",99.9999,Not Specified %,2021
470.1,22.616,0.67848,None kPa,N/A,33365,['C'],A,DSC,"not stated,99.9999 % (total),",99.9999,Not Specified %,2021
473.6,22.68,0.6804,None kPa,N/A,33365,['C'],A,DSC,"not stated,99.9999 % (total),",99.9999,Not Specified %,2021
479.8,22.765,0.68295,None kPa,N/A,33365,['C'],A,DSC,"not stated,99.9999 % (total),",99.9999,Not Specified %,2021
490.1,22.83,0.6849,None kPa,N/A,33365,['C'],A,DSC,"not stated,99.9999 % (total),",99.9999,Not Specified %,2021
500.3,22.914,0.68742,None kPa,N/A,33365,['C'],A,DSC,"not stated,99.9999 % (total),",99.9999,Not Specified %,2021
509.8,22.985,0.68955,None kPa,N/A,33365,['C'],A,DSC,"not stated,99.9999 % (total),",99.9999,Not Specified %,2021
520.3,23.031,0.69093,None kPa,N/A,33365,['C'],A,DSC,"not stated,99.9999 % (total),",99.9999,Not Specified %,2021
523.4,23.044,0.69132,None kPa,N/A,33365,['C'],A,DSC,"not stated,99.9999 % (total),",99.9999,Not Specified %,2021
529.8,23.102,0.69306,None kPa,N/A,33365,['C'],A,DSC,"not stated,99.9999 % (total),",99.9999,Not Specified %,2021
540.3,23.128,0.69384,None kPa,N/A,33365,['C'],A,DSC,"not stated,99.9999 % (total),",99.9999,Not Specified %,2021
550.1,23.16,0.6948,None kPa,N/A,33365,['C'],A,DSC,"not stated,99.9999 % (total),",99.9999,Not Specified %,2021
560.1,23.167,0.69501,None kPa,N/A,33365,['C'],A,DSC,"not stated,99.9999 % (total),",99.9999,Not Specified %,2021
570.5,23.173,0.69519,None kPa,N/A,33365,['C'],A,DSC,"not stated,99.9999 % (total),",99.9999,Not Specified %,2021
573.1,23.167,0.69501,None kPa,N/A,33365,['C'],A,DSC,"not stated,99.9999 % (total),",99.9999,Not Specified %,2021
580.3,23.167,0.69501,None kPa,N/A,33365,['C'],A,DSC,"not stated,99.9999 % (total),",99.9999,Not Specified %,2021
590.0,23.154,0.69462,None kPa,N/A,33365,['C'],A,DSC,"not stated,99.9999 % (total),",99.9999,Not Specified %,2021
600.0,23.141,0.69423,None kPa,N/A,33365,['C'],A,DSC,"not stated,99.9999 % (total),",99.9999,Not Specified %,2021
610.1,23.121,0.69363,None kPa,N/A,33365,['C'],A,DSC,"not stated,99.9999 % (total),",99.9999,Not Specified %,2021
620.5,23.121,0.69363,None kPa,N/A,33365,['C'],A,DSC,"not stated,99.9999 % (total),",99.9999,Not Specified %,2021
623.2,23.121,0.69363,None kPa,N/A,33365,['C'],A,DSC,"not stated,99.9999 % (total),",99.9999,Not Specified %,2021
630.1,23.141,0.69423,None kPa,N/A,33365,['C'],A,DSC,"not stated,99.9999 % (total),",99.9999,Not Specified %,2021
650.1,23.167,0.69501,None kPa,N/A,33365,['C'],A,DSC,"not stated,99.9999 % (total),",99.9999,Not Specified %,2021
660.3,23.193,0.69579,None kPa,N/A,33365,['C'],A,DSC,"not stated,99.9999 % (total),",99.9999,Not Specified %,2021
670.1,23.225,0.69675,None kPa,N/A,33365,['C'],A,DSC,"not stated,99.9999 % (total),",99.9999,Not Specified %,2021
672.9,23.27,0.6981,None kPa,N/A,33365,['C'],A,DSC,"not stated,99.9999 % (total),",99.9999,Not Specified %,2021
680.3,23.322,0.69966,None kPa,N/A,33365,['C'],A,DSC,"not stated,99.9999 % (total),",99.9999,Not Specified %,2021
690.3,23.368,0.70104,None kPa,N/A,33365,['C'],A,DSC,"not stated,99.9999 % (total),",99.9999,Not Specified %,2021
700.1,23.452,0.70356,None kPa,N/A,33365,['C'],A,DSC,"not stated,99.9999 % (total),",99.9999,Not Specified %,2021
710.0,23.504,0.70512,None kPa,N/A,33365,['C'],A,DSC,"not stated,99.9999 % (total),",99.9999,Not Specified %,2021
720.3,23.582,0.70746,None kPa,N/A,33365,['C'],A,DSC,"not stated,99.9999 % (total),",99.9999,Not Specified %,2021
740.3,23.659,0.70977,None kPa,N/A,33365,['C'],A,DSC,"not stated,99.9999 % (total),",99.9999,Not Specified %,2021
760.0,23.737,0.71211,None kPa,N/A,33365,['C'],A,DSC,"not stated,99.9999 % (total),",99.9999,Not Specified %,2021
770.5,23.841,0.71523,None kPa,N/A,33365,['C'],A,DSC,"not stated,99.9999 % (total),",99.9999,Not Specified %,2021
773.1,23.945,0.71835,None kPa,N/A,33365,['C'],A,DSC,"not stated,99.9999 % (total),",99.9999,Not Specified %,2021
779.8,24.049,0.72147,None kPa,N/A,33365,['C'],A,DSC,"not stated,99.9999 % (total),",99.9999,Not Specified %,2021
790.0,24.152,0.72456,None kPa,N/A,33365,['C'],A,DSC,"not stated,99.9999 % (total),",99.9999,Not Specified %,2021
800.8,24.275,0.72825,None kPa,N/A,33365,['C'],A,DSC,"not stated,99.9999 % (total),",99.9999,Not Specified %,2021
809.8,24.405,0.73215,None kPa,N/A,33365,['C'],A,DSC,"not stated,99.9999 % (total),",99.9999,Not Specified %,2021
323.0,19.82,0.5946,None kPa,N/A,33367,['C'],A,DSC,"not stated,99.9999 % (total),",99.9999,Not Specified %,2021
373.0,21.18,0.6354,None kPa,N/A,33367,['C'],A,DSC,"not stated,99.9999 % (total),",99.9999,Not Specified %,2021
423.0,22.06,0.6618,None kPa,N/A,33367,['C'],A,DSC,"not stated,99.9999 % (total),",99.9999,Not Specified %,2021
473.0,22.62,0.6786,None kPa,N/A,33367,['C'],A,DSC,"not stated,99.9999 % (total),",99.9999,Not Specified %,2021
523.0,23.0,0.69,None kPa,N/A,33367,['C'],A,DSC,"not stated,99.9999 % (total),",99.9999,Not Specified %,2021
573.0,23.13,0.6939,None kPa,N/A,33367,['C'],A,DSC,"not stated,99.9999 % (total),",99.9999,Not Specified %,2021
623.0,23.2,0.696,None kPa,N/A,33367,['C'],A,DSC,"not stated,99.9999 % (total),",99.9999,Not Specified %,2021
673.0,23.04,0.6912,None kPa,N/A,33367,['C'],A,DSC,"not stated,99.9999 % (total),",99.9999,Not Specified %,2021
723.0,23.29,0.6987,None kPa,N/A,33367,['C'],A,DSC,"not stated,99.9999 % (total),",99.9999,Not Specified %,2021
773.0,24.15,0.7245,None kPa,N/A,33367,['C'],A,DSC,"not stated,99.9999 % (total),",99.9999,Not Specified %,2021
823.0,23.16,0.6948,None kPa,N/A,33367,['C'],A,DSC,"not stated,99.9999 % (total),",99.9999,Not Specified %,2021
433.1,20.23,1.0115,None kPa,N/A,36459,['C'],A,DSC,not stated,,,2001
456.4,20.71,1.0355,None kPa,N/A,36459,['C'],A,DSC,not stated,,,2001
480.5,21.26,1.063,None kPa,N/A,36459,['C'],A,DSC,not stated,,,2001
500.2,21.72,1.086,None kPa,N/A,36459,['C'],A,DSC,not stated,,,2001
522.2,22.0,1.1,None kPa,N/A,36459,['C'],A,DSC,not stated,,,2001
543.2,22.57,1.1285,None kPa,N/A,36459,['C'],A,DSC,not stated,,,2001
567.7,22.72,1.136,None kPa,N/A,36459,['C'],A,DSC,not stated,,,2001
590.3,23.36,1.168,None kPa,N/A,36459,['C'],A,DSC,not stated,,,2001
612.8,23.81,1.1905,None kPa,N/A,36459,['C'],A,DSC,not stated,,,2001
662.2,24.57,1.2285,None kPa,N/A,36459,['C'],A,DSC,not stated,,,2001
684.3,25.18,1.259,None kPa,N/A,36459,['C'],A,DSC,not stated,,,2001
742.7,26.3,1.315,None kPa,N/A,36459,['C'],A,DSC,not stated,,,2001
768.3,27.42,1.371,None kPa,N/A,36459,['C'],A,DSC,not stated,,,2001
789.2,27.72,1.386,None kPa,N/A,36459,['C'],A,DSC,not stated,,,2001
809.5,28.47,1.4235,None kPa,N/A,36459,['C'],A,DSC,not stated,,,2001
350.0,21.33,1.0665,None kPa,N/A,36460,['C'],A,DSC,not stated,,,2001
400.0,22.3,1.115,None kPa,N/A,36460,['C'],A,DSC,not stated,,,2001
450.0,22.9,1.145,None kPa,N/A,36460,['C'],A,DSC,not stated,,,2001
500.0,23.5,1.175,None kPa,N/A,36460,['C'],A,DSC,not stated,,,2001
520.0,24.27,1.2135,None kPa,N/A,36460,['C'],A,DSC,not stated,,,2001
540.0,25.1,1.255,None kPa,N/A,36460,['C'],A,DSC,not stated,,,2001
550.0,25.94,1.297,None kPa,N/A,36460,['C'],A,DSC,not stated,,,2001
560.0,161.92,8.096,None kPa,N/A,36460,['C'],A,DSC,not stated,,,2001
570.0,75.31,3.7655,None kPa,N/A,36460,['C'],A,DSC,not stated,,,2001
580.0,64.43,3.2215,None kPa,N/A,36460,['C'],A,DSC,not stated,,,2001
590.0,58.58,2.929,None kPa,N/A,36460,['C'],A,DSC,not stated,,,2001
600.0,53.56,2.678,None kPa,N/A,36460,['C'],A,DSC,not stated,,,2001
610.0,48.95,2.4475,None kPa,N/A,36460,['C'],A,DSC,not stated,,,2001
620.0,43.93,2.1965,None kPa,N/A,36460,['C'],A,DSC,not stated,,,2001
630.0,39.33,1.9665,None kPa,N/A,36460,['C'],A,DSC,not stated,,,2001
640.0,37.24,1.862,None kPa,N/A,36460,['C'],A,DSC,not stated,,,2001
650.0,33.89,1.6945,None kPa,N/A,36460,['C'],A,DSC,not stated,,,2001
660.0,33.47,1.6735,None kPa,N/A,36460,['C'],A,DSC,not stated,,,2001
670.0,31.8,1.59,None kPa,N/A,36460,['C'],A,DSC,not stated,,,2001
680.0,30.96,1.548,None kPa,N/A,36460,['C'],A,DSC,not stated,,,2001
690.0,29.71,1.4855,None kPa,N/A,36460,['C'],A,DSC,not stated,,,2001
700.0,29.29,1.4645,None kPa,N/A,36460,['C'],A,DSC,not stated,,,2001
710.0,24.24,1.212,None kPa,N/A,36460,['C'],A,DSC,not stated,,,2001
