Repository: amr8004/PureElementPRL

# Pure Element Thermodynamic modeling with 3rd generation CALPHAD models for multiple elements

## Description
Jupyter notebook for modeling pure elements with selected models via python tools pycalphad and ESPEI

## Running Tutorial
Creating a codespace should immediately open the desired notebook. Just change the element as desired (non-case sensitive) and set what SGTE structure (FCC_A1, BCC_A2, etc.) you would like to compare against.

## Further Resources

## Citation

File: CpCSV/Ta_CP_datav0.csv (part 2 of 8)
c:\Users\xander\Documents\github_repositories\NIST-alloy-data-API\code_examples\python\alloys-api-python-examples\cpcsv\Ta_CP_data.csvTemperature: K,Heat capacity at constant pressure Cp: J/K/mol,Uncertainty,Pressure,Ref Temp,Data Set ID,State,Representation,Method,Description,Purity,Purity Units,Year
257.98,24.9868,0.0749605,None kPa,N/A,8482,['C'],A,Vacuum adiabatic calorimetry,"origin: commercial source,98.7 % (total),estimated by the compiler,rod",98.7,Not Specified %,1955
264.4,25.1166,0.0753497,None kPa,N/A,8482,['C'],A,Vacuum adiabatic calorimetry,"origin: commercial source,98.7 % (total),estimated by the compiler,rod",98.7,Not Specified %,1955
270.1,25.1207,0.0753622,None kPa,N/A,8482,['C'],A,Vacuum adiabatic calorimetry,"origin: commercial source,98.7 % (total),estimated by the compiler,rod",98.7,Not Specified %,1955
274.2,25.2044,0.0756132,None kPa,N/A,8482,['C'],A,Vacuum adiabatic calorimetry,"origin: commercial source,98.7 % (total),estimated by the compiler,rod",98.7,Not Specified %,1955
20.0,1.48072,0.0148072,None kPa,N/A,8961,['C'],A,Calculated from Debye's and Electronic Coefficient,"origin: commercial source,99.98 %",99.98,Not Specified %,1955
1.74,0.00716301,0.00021489,None kPa,N/A,8980,['C'],A,Low temperature calorimetry set up,"origin: commercial source,99.94 weight % (total),spectroscopy",99.94,Weight %,1955
1.774,0.00730108,0.000219032,None kPa,N/A,8980,['C'],A,Low temperature calorimetry set up,"origin: commercial source,99.94 weight % (total),spectroscopy",99.94,Weight %,1955
1.789,0.00818809,0.000245643,None kPa,N/A,8980,['C'],A,Low temperature calorimetry set up,"origin: commercial source,99.94 weight % (total),spectroscopy",99.94,Weight %,1955
1.802,0.00752702,0.00022581,None kPa,N/A,8980,['C'],A,Low temperature calorimetry set up,"origin: commercial source,99.94 weight % (total),spectroscopy",99.94,Weight %,1955
1.808,0.00800818,0.000240245,None kPa,N/A,8980,['C'],A,Low temperature calorimetry set up,"origin: commercial source,99.94 weight % (total),spectroscopy",99.94,Weight %,1955
1.827,0.00821738,0.000246521,None kPa,N/A,8980,['C'],A,Low temperature calorimetry set up,"origin: commercial source,99.94 weight % (total),spectroscopy",99.94,Weight %,1955
1.84,0.00851862,0.000255559,None kPa,N/A,8980,['C'],A,Low temperature calorimetry set up,"origin: commercial source,99.94 weight % (total),spectroscopy",99.94,Weight %,1955
1.86,0.00905418,0.000271625,None kPa,N/A,8980,['C'],A,Low temperature calorimetry set up,"origin: commercial source,99.94 weight % (total),spectroscopy",99.94,Weight %,1955
1.9,0.00940563,0.000282169,None kPa,N/A,8980,['C'],A,Low temperature calorimetry set up,"origin: commercial source,99.94 weight % (total),spectroscopy",99.94,Weight %,1955
1.905,0.0095437,0.000286311,None kPa,N/A,8980,['C'],A,Low temperature calorimetry set up,"origin: commercial source,99.94 weight % (total),spectroscopy",99.94,Weight %,1955
1.933,0.00969851,0.000290955,None kPa,N/A,8980,['C'],A,Low temperature calorimetry set up,"origin: commercial source,99.94 weight % (total),spectroscopy",99.94,Weight %,1955
1.952,0.010255,0.00030765,None kPa,N/A,8980,['C'],A,Low temperature calorimetry set up,"origin: commercial source,99.94 weight % (total),spectroscopy",99.94,Weight %,1955
1.973,0.0106274,0.000318821,None kPa,N/A,8980,['C'],A,Low temperature calorimetry set up,"origin: commercial source,99.94 weight % (total),spectroscopy",99.94,Weight %,1955
1.988,0.0105939,0.000317817,None kPa,N/A,8980,['C'],A,Low temperature calorimetry set up,"origin: commercial source,99.94 weight % (total),spectroscopy",99.94,Weight %,1955
2.009,0.0110207,0.00033062,None kPa,N/A,8980,['C'],A,Low temperature calorimetry set up,"origin: commercial source,99.94 weight % (total),spectroscopy",99.94,Weight %,1955
2.027,0.011255,0.000337649,None kPa,N/A,8980,['C'],A,Low temperature calorimetry set up,"origin: commercial source,99.94 weight % (total),spectroscopy",99.94,Weight %,1955
2.053,0.0116943,0.000350828,None kPa,N/A,8980,['C'],A,Low temperature calorimetry set up,"origin: commercial source,99.94 weight % (total),spectroscopy",99.94,Weight %,1955
2.069,0.0120248,0.000360744,None kPa,N/A,8980,['C'],A,Low temperature calorimetry set up,"origin: commercial source,99.94 weight % (total),spectroscopy",99.94,Weight %,1955
2.092,0.0123554,0.000370661,None kPa,N/A,8980,['C'],A,Low temperature calorimetry set up,"origin: commercial source,99.94 weight % (total),spectroscopy",99.94,Weight %,1955
2.107,0.0128198,0.000384593,None kPa,N/A,8980,['C'],A,Low temperature calorimetry set up,"origin: commercial source,99.94 weight % (total),spectroscopy",99.94,Weight %,1955
2.129,0.0132591,0.000397773,None kPa,N/A,8980,['C'],A,Low temperature calorimetry set up,"origin: commercial source,99.94 weight % (total),spectroscopy",99.94,Weight %,1955
2.137,0.0129578,0.000388735,None kPa,N/A,8980,['C'],A,Low temperature calorimetry set up,"origin: commercial source,99.94 weight % (total),spectroscopy",99.94,Weight %,1955
2.143,0.0132884,0.000398652,None kPa,N/A,8980,['C'],A,Low temperature calorimetry set up,"origin: commercial source,99.94 weight % (total),spectroscopy",99.94,Weight %,1955
2.172,0.0140708,0.000422124,None kPa,N/A,8980,['C'],A,Low temperature calorimetry set up,"origin: commercial source,99.94 weight % (total),spectroscopy",99.94,Weight %,1955
2.193,0.0139871,0.000419613,None kPa,N/A,8980,['C'],A,Low temperature calorimetry set up,"origin: commercial source,99.94 weight % (total),spectroscopy",99.94,Weight %,1955
2.219,0.0145896,0.000437688,None kPa,N/A,8980,['C'],A,Low temperature calorimetry set up,"origin: commercial source,99.94 weight % (total),spectroscopy",99.94,Weight %,1955
2.233,0.0148783,0.000446349,None kPa,N/A,8980,['C'],A,Low temperature calorimetry set up,"origin: commercial source,99.94 weight % (total),spectroscopy",99.94,Weight %,1955
2.246,0.0154431,0.000463294,None kPa,N/A,8980,['C'],A,Low temperature calorimetry set up,"origin: commercial source,99.94 weight % (total),spectroscopy",99.94,Weight %,1955
2.252,0.0150498,0.000451495,None kPa,N/A,8980,['C'],A,Low temperature calorimetry set up,"origin: commercial source,99.94 weight % (total),spectroscopy",99.94,Weight %,1955
2.269,0.0158699,0.000476097,None kPa,N/A,8980,['C'],A,Low temperature calorimetry set up,"origin: commercial source,99.94 weight % (total),spectroscopy",99.94,Weight %,1955
2.324,0.0168029,0.000504088,None kPa,N/A,8980,['C'],A,Low temperature calorimetry set up,"origin: commercial source,99.94 weight % (total),spectroscopy",99.94,Weight %,1955
2.349,0.0176021,0.000528063,None kPa,N/A,8980,['C'],A,Low temperature calorimetry set up,"origin: commercial source,99.94 weight % (total),spectroscopy",99.94,Weight %,1955
2.379,0.0178908,0.000536724,None kPa,N/A,8980,['C'],A,Low temperature calorimetry set up,"origin: commercial source,99.94 weight % (total),spectroscopy",99.94,Weight %,1955
2.39,0.0182715,0.000548146,None kPa,N/A,8980,['C'],A,Low temperature calorimetry set up,"origin: commercial source,99.94 weight % (total),spectroscopy",99.94,Weight %,1955
2.407,0.0183343,0.000550029,None kPa,N/A,8980,['C'],A,Low temperature calorimetry set up,"origin: commercial source,99.94 weight % (total),spectroscopy",99.94,Weight %,1955
2.427,0.0189284,0.000567852,None kPa,N/A,8980,['C'],A,Low temperature calorimetry set up,"origin: commercial source,99.94 weight % (total),spectroscopy",99.94,Weight %,1955
2.44,0.0191711,0.000575133,None kPa,N/A,8980,['C'],A,Low temperature calorimetry set up,"origin: commercial source,99.94 weight % (total),spectroscopy",99.94,Weight %,1955
2.548,0.0217526,0.000652578,None kPa,N/A,8980,['C'],A,Low temperature calorimetry set up,"origin: commercial source,99.94 weight % (total),spectroscopy",99.94,Weight %,1955
2.579,0.0225099,0.000675298,None kPa,N/A,8980,['C'],A,Low temperature calorimetry set up,"origin: commercial source,99.94 weight % (total),spectroscopy",99.94,Weight %,1955
2.611,0.0231919,0.000695757,None kPa,N/A,8980,['C'],A,Low temperature calorimetry set up,"origin: commercial source,99.94 weight % (total),spectroscopy",99.94,Weight %,1955
2.643,0.023648,0.000709439,None kPa,N/A,8980,['C'],A,Low temperature calorimetry set up,"origin: commercial source,99.94 weight % (total),spectroscopy",99.94,Weight %,1955
2.679,0.0245266,0.000735798,None kPa,N/A,8980,['C'],A,Low temperature calorimetry set up,"origin: commercial source,99.94 weight % (total),spectroscopy",99.94,Weight %,1955
2.712,0.025581,0.000767429,None kPa,N/A,8980,['C'],A,Low temperature calorimetry set up,"origin: commercial source,99.94 weight % (total),spectroscopy",99.94,Weight %,1955
2.746,0.0251124,0.000753371,None kPa,N/A,8980,['C'],A,Low temperature calorimetry set up,"origin: commercial source,99.94 weight % (total),spectroscopy",99.94,Weight %,1955
2.794,0.0269659,0.000808976,None kPa,N/A,8980,['C'],A,Low temperature calorimetry set up,"origin: commercial source,99.94 weight % (total),spectroscopy",99.94,Weight %,1955
2.837,0.0289868,0.000869603,None kPa,N/A,8980,['C'],A,Low temperature calorimetry set up,"origin: commercial source,99.94 weight % (total),spectroscopy",99.94,Weight %,1955
2.896,0.0301374,0.000904121,None kPa,N/A,8980,['C'],A,Low temperature calorimetry set up,"origin: commercial source,99.94 weight % (total),spectroscopy",99.94,Weight %,1955
2.942,0.0313131,0.000939392,None kPa,N/A,8980,['C'],A,Low temperature calorimetry set up,"origin: commercial source,99.94 weight % (total),spectroscopy",99.94,Weight %,1955
3.002,0.0319197,0.000957592,None kPa,N/A,8980,['C'],A,Low temperature calorimetry set up,"origin: commercial source,99.94 weight % (total),spectroscopy",99.94,Weight %,1955
3.074,0.0343967,0.0010319,None kPa,N/A,8980,['C'],A,Low temperature calorimetry set up,"origin: commercial source,99.94 weight % (total),spectroscopy",99.94,Weight %,1955
3.122,0.0366602,0.00109981,None kPa,N/A,8980,['C'],A,Low temperature calorimetry set up,"origin: commercial source,99.94 weight % (total),spectroscopy",99.94,Weight %,1955
3.18,0.0369405,0.00110822,None kPa,N/A,8980,['C'],A,Low temperature calorimetry set up,"origin: commercial source,99.94 weight % (total),spectroscopy",99.94,Weight %,1955
3.239,0.0389112,0.00116734,None kPa,N/A,8980,['C'],A,Low temperature calorimetry set up,"origin: commercial source,99.94 weight % (total),spectroscopy",99.94,Weight %,1955
3.263,0.0397564,0.00119269,None kPa,N/A,8980,['C'],A,Low temperature calorimetry set up,"origin: commercial source,99.94 weight % (total),spectroscopy",99.94,Weight %,1955
3.342,0.0424383,0.00127315,None kPa,N/A,8980,['C'],A,Low temperature calorimetry set up,"origin: commercial source,99.94 weight % (total),spectroscopy",99.94,Weight %,1955
3.4,0.0444006,0.00133202,None kPa,N/A,8980,['C'],A,Low temperature calorimetry set up,"origin: commercial source,99.94 weight % (total),spectroscopy",99.94,Weight %,1955
3.431,0.0451621,0.00135486,None kPa,N/A,8980,['C'],A,Low temperature calorimetry set up,"origin: commercial source,99.94 weight % (total),spectroscopy",99.94,Weight %,1955
3.491,0.0482875,0.00144863,None kPa,N/A,8980,['C'],A,Low temperature calorimetry set up,"origin: commercial source,99.94 weight % (total),spectroscopy",99.94,Weight %,1955
3.501,0.0478273,0.00143482,None kPa,N/A,8980,['C'],A,Low temperature calorimetry set up,"origin: commercial source,99.94 weight % (total),spectroscopy",99.94,Weight %,1955
3.564,0.0489779,0.00146934,None kPa,N/A,8980,['C'],A,Low temperature calorimetry set up,"origin: commercial source,99.94 weight % (total),spectroscopy",99.94,Weight %,1955
3.622,0.0515343,0.00154603,None kPa,N/A,8980,['C'],A,Low temperature calorimetry set up,"origin: commercial source,99.94 weight % (total),spectroscopy",99.94,Weight %,1955
3.713,0.0557267,0.0016718,None kPa,N/A,8980,['C'],A,Low temperature calorimetry set up,"origin: commercial source,99.94 weight % (total),spectroscopy",99.94,Weight %,1955
3.737,0.0554464,0.00166339,None kPa,N/A,8980,['C'],A,Low temperature calorimetry set up,"origin: commercial source,99.94 weight % (total),spectroscopy",99.94,Weight %,1955
3.775,0.0565091,0.00169527,None kPa,N/A,8980,['C'],A,Low temperature calorimetry set up,"origin: commercial source,99.94 weight % (total),spectroscopy",99.94,Weight %,1955
3.84,0.0595718,0.00178715,None kPa,N/A,8980,['C'],A,Low temperature calorimetry set up,"origin: commercial source,99.94 weight % (total),spectroscopy",99.94,Weight %,1955
3.841,0.0599902,0.00179971,None kPa,N/A,8980,['C'],A,Low temperature calorimetry set up,"origin: commercial source,99.94 weight % (total),spectroscopy",99.94,Weight %,1955
3.864,0.059622,0.00178866,None kPa,N/A,8980,['C'],A,Low temperature calorimetry set up,"origin: commercial source,99.94 weight % (total),spectroscopy",99.94,Weight %,1955
3.92,0.0627809,0.00188343,None kPa,N/A,8980,['C'],A,Low temperature calorimetry set up,"origin: commercial source,99.94 weight % (total),spectroscopy",99.94,Weight %,1955
3.939,0.0637056,0.00191117,None kPa,N/A,8980,['C'],A,Low temperature calorimetry set up,"origin: commercial source,99.94 weight % (total),spectroscopy",99.94,Weight %,1955
3.941,0.0664461,0.00199338,None kPa,N/A,8980,['C'],A,Low temperature calorimetry set up,"origin: commercial source,99.94 weight % (total),spectroscopy",99.94,Weight %,1955
3.951,0.066944,0.00200832,None kPa,N/A,8980,['C'],A,Low temperature calorimetry set up,"origin: commercial source,99.94 weight % (total),spectroscopy",99.94,Weight %,1955
4.003,0.0665674,0.00199702,None kPa,N/A,8980,['C'],A,Low temperature calorimetry set up,"origin: commercial source,99.94 weight % (total),spectroscopy",99.94,Weight %,1955
4.019,0.0676553,0.00202966,None kPa,N/A,8980,['C'],A,Low temperature calorimetry set up,"origin: commercial source,99.94 weight % (total),spectroscopy",99.94,Weight %,1955
4.045,0.0666386,0.00199916,None kPa,N/A,8980,['C'],A,Low temperature calorimetry set up,"origin: commercial source,99.94 weight % (total),spectroscopy",99.94,Weight %,1955
4.067,0.0654754,0.00196426,None kPa,N/A,8980,['C'],A,Low temperature calorimetry set up,"origin: commercial source,99.94 weight % (total),spectroscopy",99.94,Weight %,1955
4.072,0.0642997,0.00192899,None kPa,N/A,8980,['C'],A,Low temperature calorimetry set up,"origin: commercial source,99.94 weight % (total),spectroscopy",99.94,Weight %,1955
4.116,0.0617684,0.00185305,None kPa,N/A,8980,['C'],A,Low temperature calorimetry set up,"origin: commercial source,99.94 weight % (total),spectroscopy",99.94,Weight %,1955
4.125,0.0637056,0.00191117,None kPa,N/A,8980,['C'],A,Low temperature calorimetry set up,"origin: commercial source,99.94 weight % (total),spectroscopy",99.94,Weight %,1955
4.163,0.0598814,0.00179644,None kPa,N/A,8980,['C'],A,Low temperature calorimetry set up,"origin: commercial source,99.94 weight % (total),spectroscopy",99.94,Weight %,1955
4.184,0.0585593,0.00175678,None kPa,N/A,8980,['C'],A,Low temperature calorimetry set up,"origin: commercial source,99.94 weight % (total),spectroscopy",99.94,Weight %,1955
4.246,0.0550322,0.00165096,None kPa,N/A,8980,['C'],A,Low temperature calorimetry set up,"origin: commercial source,99.94 weight % (total),spectroscopy",99.94,Weight %,1955
4.246,0.0517979,0.00155394,None kPa,N/A,8980,['C'],A,Low temperature calorimetry set up,"origin: commercial source,99.94 weight % (total),spectroscopy",99.94,Weight %,1955
4.249,0.0542581,0.00162774,None kPa,N/A,8980,['C'],A,Low temperature calorimetry set up,"origin: commercial source,99.94 weight % (total),spectroscopy",99.94,Weight %,1955
4.275,0.0537853,0.00161356,None kPa,N/A,8980,['C'],A,Low temperature calorimetry set up,"origin: commercial source,99.94 weight % (total),spectroscopy",99.94,Weight %,1955
4.294,0.0500532,0.0015016,None kPa,N/A,8980,['C'],A,Low temperature calorimetry set up,"origin: commercial source,99.94 weight % (total),spectroscopy",99.94,Weight %,1955
4.297,0.0494047,0.00148214,None kPa,N/A,8980,['C'],A,Low temperature calorimetry set up,"origin: commercial source,99.94 weight % (total),spectroscopy",99.94,Weight %,1955
4.302,0.0505218,0.00151565,None kPa,N/A,8980,['C'],A,Low temperature calorimetry set up,"origin: commercial source,99.94 weight % (total),spectroscopy",99.94,Weight %,1955
4.32,0.0488942,0.00146683,None kPa,N/A,8980,['C'],A,Low temperature calorimetry set up,"origin: commercial source,99.94 weight % (total),spectroscopy",99.94,Weight %,1955
4.334,0.0476641,0.00142992,None kPa,N/A,8980,['C'],A,Low temperature calorimetry set up,"origin: commercial source,99.94 weight % (total),spectroscopy",99.94,Weight %,1955
4.361,0.04607,0.0013821,None kPa,N/A,8980,['C'],A,Low temperature calorimetry set up,"origin: commercial source,99.94 weight % (total),spectroscopy",99.94,Weight %,1955
4.403,0.0418149,0.00125445,None kPa,N/A,8980,['C'],A,Low temperature calorimetry set up,"origin: commercial source,99.94 weight % (total),spectroscopy",99.94,Weight %,1955
4.421,0.0426935,0.00128081,None kPa,N/A,8980,['C'],A,Low temperature calorimetry set up,"origin: commercial source,99.94 weight % (total),spectroscopy",99.94,Weight %,1955
4.432,0.0392334,0.001177,None kPa,N/A,8980,['C'],A,Low temperature calorimetry set up,"origin: commercial source,99.94 weight % (total),spectroscopy",99.94,Weight %,1955
4.444,0.0401162,0.00120349,None kPa,N/A,8980,['C'],A,Low temperature calorimetry set up,"origin: commercial source,99.94 weight % (total),spectroscopy",99.94,Weight %,1955
4.455,0.0398819,0.00119646,None kPa,N/A,8980,['C'],A,Low temperature calorimetry set up,"origin: commercial source,99.94 weight % (total),spectroscopy",99.94,Weight %,1955
4.463,0.0389112,0.00116734,None kPa,N/A,8980,['C'],A,Low temperature calorimetry set up,"origin: commercial source,99.94 weight % (total),spectroscopy",99.94,Weight %,1955
4.466,0.0380075,0.00114022,None kPa,N/A,8980,['C'],A,Low temperature calorimetry set up,"origin: commercial source,99.94 weight % (total),spectroscopy",99.94,Weight %,1955
4.486,0.0388861,0.00116658,None kPa,N/A,8980,['C'],A,Low temperature calorimetry set up,"origin: commercial source,99.94 weight % (total),spectroscopy",99.94,Weight %,1955
4.507,0.0391622,0.00117487,None kPa,N/A,8980,['C'],A,Low temperature calorimetry set up,"origin: commercial source,99.94 weight % (total),spectroscopy",99.94,Weight %,1955
4.524,0.0387438,0.00116232,None kPa,N/A,8980,['C'],A,Low temperature calorimetry set up,"origin: commercial source,99.94 weight % (total),spectroscopy",99.94,Weight %,1955
4.53,0.0394175,0.00118252,None kPa,N/A,8980,['C'],A,Low temperature calorimetry set up,"origin: commercial source,99.94 weight % (total),spectroscopy",99.94,Weight %,1955
4.546,0.038589,0.00115767,None kPa,N/A,8980,['C'],A,Low temperature calorimetry set up,"origin: commercial source,99.94 weight % (total),spectroscopy",99.94,Weight %,1955
4.597,0.0398526,0.00119558,None kPa,N/A,8980,['C'],A,Low temperature calorimetry set up,"origin: commercial source,99.94 weight % (total),spectroscopy",99.94,Weight %,1955
4.623,0.0404593,0.00121378,None kPa,N/A,8980,['C'],A,Low temperature calorimetry set up,"origin: commercial source,99.94 weight % (total),spectroscopy",99.94,Weight %,1955
4.623,0.039999,0.00119997,None kPa,N/A,8980,['C'],A,Low temperature calorimetry set up,"origin: commercial source,99.94 weight % (total),spectroscopy",99.94,Weight %,1955
4.639,0.0403463,0.00121039,None kPa,N/A,8980,['C'],A,Low temperature calorimetry set up,"origin: commercial source,99.94 weight % (total),spectroscopy",99.94,Weight %,1955
4.645,0.0424885,0.00127466,None kPa,N/A,8980,['C'],A,Low temperature calorimetry set up,"origin: commercial source,99.94 weight % (total),spectroscopy",99.94,Weight %,1955
4.668,0.042409,0.00127227,None kPa,N/A,8980,['C'],A,Low temperature calorimetry set up,"origin: commercial source,99.94 weight % (total),spectroscopy",99.94,Weight %,1955
4.685,0.0412333,0.001237,None kPa,N/A,8980,['C'],A,Low temperature calorimetry set up,"origin: commercial source,99.94 weight % (total),spectroscopy",99.94,Weight %,1955
4.72,0.0415095,0.00124528,None kPa,N/A,8980,['C'],A,Low temperature calorimetry set up,"origin: commercial source,99.94 weight % (total),spectroscopy",99.94,Weight %,1955
4.763,0.0434927,0.00130478,None kPa,N/A,8980,['C'],A,Low temperature calorimetry set up,"origin: commercial source,99.94 weight % (total),spectroscopy",99.94,Weight %,1955
4.79,0.0434006,0.00130202,None kPa,N/A,8980,['C'],A,Low temperature calorimetry set up,"origin: commercial source,99.94 weight % (total),spectroscopy",99.94,Weight %,1955
4.841,0.0445638,0.00133691,None kPa,N/A,8980,['C'],A,Low temperature calorimetry set up,"origin: commercial source,99.94 weight % (total),spectroscopy",99.94,Weight %,1955
4.963,0.0459361,0.00137808,None kPa,N/A,8980,['C'],A,Low temperature calorimetry set up,"origin: commercial source,99.94 weight % (total),spectroscopy",99.94,Weight %,1955
1.738,0.00592036,0.000177611,None kPa,N/A,8981,['C'],A,Low temperature calorimetry set up,"origin: commercial source,99.94 weight % (total),spectroscopy",99.94,Weight %,1955
1.752,0.006276,0.00018828,None kPa,N/A,8981,['C'],A,Low temperature calorimetry set up,"origin: commercial source,99.94 weight % (total),spectroscopy",99.94,Weight %,1955
1.785,0.0066693,0.000200079,None kPa,N/A,8981,['C'],A,Low temperature calorimetry set up,"origin: commercial source,99.94 weight % (total),spectroscopy",99.94,Weight %,1955
1.808,0.00707514,0.000212254,None kPa,N/A,8981,['C'],A,Low temperature calorimetry set up,"origin: commercial source,99.94 weight % (total),spectroscopy",99.94,Weight %,1955
1.836,0.00743497,0.000223049,None kPa,N/A,8981,['C'],A,Low temperature calorimetry set up,"origin: commercial source,99.94 weight % (total),spectroscopy",99.94,Weight %,1955
1.856,0.00775714,0.000232714,None kPa,N/A,8981,['C'],A,Low temperature calorimetry set up,"origin: commercial source,99.94 weight % (total),spectroscopy",99.94,Weight %,1955
1.896,0.0085521,0.000256563,None kPa,N/A,8981,['C'],A,Low temperature calorimetry set up,"origin: commercial source,99.94 weight % (total),spectroscopy",99.94,Weight %,1955
1.937,0.00924664,0.000277399,None kPa,N/A,8981,['C'],A,Low temperature calorimetry set up,"origin: commercial source,99.94 weight % (total),spectroscopy",99.94,Weight %,1955
1.958,0.00938471,0.000281541,None kPa,N/A,8981,['C'],A,Low temperature calorimetry set up,"origin: commercial source,99.94 weight % (total),spectroscopy",99.94,Weight %,1955
1.996,0.0102257,0.000306771,None kPa,N/A,8981,['C'],A,Low temperature calorimetry set up,"origin: commercial source,99.94 weight % (total),spectroscopy",99.94,Weight %,1955
2.023,0.0101253,0.000303758,None kPa,N/A,8981,['C'],A,Low temperature calorimetry set up,"origin: commercial source,99.94 weight % (total),spectroscopy",99.94,Weight %,1955
2.037,0.010506,0.000315181,None kPa,N/A,8981,['C'],A,Low temperature calorimetry set up,"origin: commercial source,99.94 weight % (total),spectroscopy",99.94,Weight %,1955
2.053,0.0107864,0.000323591,None kPa,N/A,8981,['C'],A,Low temperature calorimetry set up,"origin: commercial source,99.94 weight % (total),spectroscopy",99.94,Weight %,1955
2.072,0.0110458,0.000331373,None kPa,N/A,8981,['C'],A,Low temperature calorimetry set up,"origin: commercial source,99.94 weight % (total),spectroscopy",99.94,Weight %,1955
2.105,0.0114516,0.000343548,None kPa,N/A,8981,['C'],A,Low temperature calorimetry set up,"origin: commercial source,99.94 weight % (total),spectroscopy",99.94,Weight %,1955
2.134,0.0121252,0.000363757,None kPa,N/A,8981,['C'],A,Low temperature calorimetry set up,"origin: commercial source,99.94 weight % (total),spectroscopy",99.94,Weight %,1955
2.16,0.012983,0.000389489,None kPa,N/A,8981,['C'],A,Low temperature calorimetry set up,"origin: commercial source,99.94 weight % (total),spectroscopy",99.94,Weight %,1955
2.189,0.0128407,0.000385221,None kPa,N/A,8981,['C'],A,Low temperature calorimetry set up,"origin: commercial source,99.94 weight % (total),spectroscopy",99.94,Weight %,1955
2.223,0.0137654,0.000412961,None kPa,N/A,8981,['C'],A,Low temperature calorimetry set up,"origin: commercial source,99.94 weight % (total),spectroscopy",99.94,Weight %,1955
2.264,0.014393,0.000431789,None kPa,N/A,8981,['C'],A,Low temperature calorimetry set up,"origin: commercial source,99.94 weight % (total),spectroscopy",99.94,Weight %,1955
2.29,0.0151168,0.000453504,None kPa,N/A,8981,['C'],A,Low temperature calorimetry set up,"origin: commercial source,99.94 weight % (total),spectroscopy",99.94,Weight %,1955
2.308,0.0152088,0.000456265,None kPa,N/A,8981,['C'],A,Low temperature calorimetry set up,"origin: commercial source,99.94 weight % (total),spectroscopy",99.94,Weight %,1955
2.327,0.0157653,0.000472959,None kPa,N/A,8981,['C'],A,Low temperature calorimetry set up,"origin: commercial source,99.94 weight % (total),spectroscopy",99.94,Weight %,1955
2.342,0.0160289,0.000480867,None kPa,N/A,8981,['C'],A,Low temperature calorimetry set up,"origin: commercial source,99.94 weight % (total),spectroscopy",99.94,Weight %,1955
2.394,0.0170582,0.000511745,None kPa,N/A,8981,['C'],A,Low temperature calorimetry set up,"origin: commercial source,99.94 weight % (total),spectroscopy",99.94,Weight %,1955
2.454,0.0183385,0.000550154,None kPa,N/A,8981,['C'],A,Low temperature calorimetry set up,"origin: commercial source,99.94 weight % (total),spectroscopy",99.94,Weight %,1955
2.506,0.0195058,0.000585174,None kPa,N/A,8981,['C'],A,Low temperature calorimetry set up,"origin: commercial source,99.94 weight % (total),spectroscopy",99.94,Weight %,1955
2.569,0.0208698,0.000626094,None kPa,N/A,8981,['C'],A,Low temperature calorimetry set up,"origin: commercial source,99.94 weight % (total),spectroscopy",99.94,Weight %,1955
2.632,0.0222505,0.000667515,None kPa,N/A,8981,['C'],A,Low temperature calorimetry set up,"origin: commercial source,99.94 weight % (total),spectroscopy",99.94,Weight %,1955
2.654,0.0235015,0.000705046,None kPa,N/A,8981,['C'],A,Low temperature calorimetry set up,"origin: commercial source,99.94 weight % (total),spectroscopy",99.94,Weight %,1955
2.682,0.0233091,0.000699272,None kPa,N/A,8981,['C'],A,Low temperature calorimetry set up,"origin: commercial source,99.94 weight % (total),spectroscopy",99.94,Weight %,1955
2.708,0.0234388,0.000703163,None kPa,N/A,8981,['C'],A,Low temperature calorimetry set up,"origin: commercial source,99.94 weight % (total),spectroscopy",99.94,Weight %,1955
2.71,0.0238279,0.000714836,None kPa,N/A,8981,['C'],A,Low temperature calorimetry set up,"origin: commercial source,99.94 weight % (total),spectroscopy",99.94,Weight %,1955
2.731,0.0239785,0.000719355,None kPa,N/A,8981,['C'],A,Low temperature calorimetry set up,"origin: commercial source,99.94 weight % (total),spectroscopy",99.94,Weight %,1955
2.765,0.0252714,0.000758141,None kPa,N/A,8981,['C'],A,Low temperature calorimetry set up,"origin: commercial source,99.94 weight % (total),spectroscopy",99.94,Weight %,1955
2.767,0.0258613,0.000775839,None kPa,N/A,8981,['C'],A,Low temperature calorimetry set up,"origin: commercial source,99.94 weight % (total),spectroscopy",99.94,Weight %,1955
2.803,0.0260077,0.000780232,None kPa,N/A,8981,['C'],A,Low temperature calorimetry set up,"origin: commercial source,99.94 weight % (total),spectroscopy",99.94,Weight %,1955
2.837,0.0271542,0.000814625,None kPa,N/A,8981,['C'],A,Low temperature calorimetry set up,"origin: commercial source,99.94 weight % (total),spectroscopy",99.94,Weight %,1955
2.879,0.0280495,0.000841486,None kPa,N/A,8981,['C'],A,Low temperature calorimetry set up,"origin: commercial source,99.94 weight % (total),spectroscopy",99.94,Weight %,1955
2.91,0.0290244,0.000870732,None kPa,N/A,8981,['C'],A,Low temperature calorimetry set up,"origin: commercial source,99.94 weight % (total),spectroscopy",99.94,Weight %,1955
2.955,0.030016,0.00090048,None kPa,N/A,8981,['C'],A,Low temperature calorimetry set up,"origin: commercial source,99.94 weight % (total),spectroscopy",99.94,Weight %,1955
3.034,0.0322419,0.000967257,None kPa,N/A,8981,['C'],A,Low temperature calorimetry set up,"origin: commercial source,99.94 weight % (total),spectroscopy",99.94,Weight %,1955
3.056,0.0336812,0.00101044,None kPa,N/A,8981,['C'],A,Low temperature calorimetry set up,"origin: commercial source,99.94 weight % (total),spectroscopy",99.94,Weight %,1955
3.064,0.0332795,0.000998386,None kPa,N/A,8981,['C'],A,Low temperature calorimetry set up,"origin: commercial source,99.94 weight % (total),spectroscopy",99.94,Weight %,1955
3.107,0.034246,0.00102738,None kPa,N/A,8981,['C'],A,Low temperature calorimetry set up,"origin: commercial source,99.94 weight % (total),spectroscopy",99.94,Weight %,1955
3.182,0.03761,0.0011283,None kPa,N/A,8981,['C'],A,Low temperature calorimetry set up,"origin: commercial source,99.94 weight % (total),spectroscopy",99.94,Weight %,1955
3.249,0.0385095,0.00115529,None kPa,N/A,8981,['C'],A,Low temperature calorimetry set up,"origin: commercial source,99.94 weight % (total),spectroscopy",99.94,Weight %,1955
3.249,0.0378736,0.00113621,None kPa,N/A,8981,['C'],A,Low temperature calorimetry set up,"origin: commercial source,99.94 weight % (total),spectroscopy",99.94,Weight %,1955
3.297,0.0408317,0.00122495,None kPa,N/A,8981,['C'],A,Low temperature calorimetry set up,"origin: commercial source,99.94 weight % (total),spectroscopy",99.94,Weight %,1955
3.334,0.0404676,0.00121403,None kPa,N/A,8981,['C'],A,Low temperature calorimetry set up,"origin: commercial source,99.94 weight % (total),spectroscopy",99.94,Weight %,1955
3.397,0.0428358,0.00128507,None kPa,N/A,8981,['C'],A,Low temperature calorimetry set up,"origin: commercial source,99.94 weight % (total),spectroscopy",99.94,Weight %,1955
3.511,0.0470323,0.00141097,None kPa,N/A,8981,['C'],A,Low temperature calorimetry set up,"origin: commercial source,99.94 weight % (total),spectroscopy",99.94,Weight %,1955
3.535,0.0476181,0.00142854,None kPa,N/A,8981,['C'],A,Low temperature calorimetry set up,"origin: commercial source,99.94 weight % (total),spectroscopy",99.94,Weight %,1955
3.686,0.0523126,0.00156938,None kPa,N/A,8981,['C'],A,Low temperature calorimetry set up,"origin: commercial source,99.94 weight % (total),spectroscopy",99.94,Weight %,1955
3.689,0.0531284,0.00159385,None kPa,N/A,8981,['C'],A,Low temperature calorimetry set up,"origin: commercial source,99.94 weight % (total),spectroscopy",99.94,Weight %,1955
3.749,0.0550824,0.00165247,None kPa,N/A,8981,['C'],A,Low temperature calorimetry set up,"origin: commercial source,99.94 weight % (total),spectroscopy",99.94,Weight %,1955
3.751,0.0557727,0.00167318,None kPa,N/A,8981,['C'],A,Low temperature calorimetry set up,"origin: commercial source,99.94 weight % (total),spectroscopy",99.94,Weight %,1955
3.794,0.0563041,0.00168912,None kPa,N/A,8981,['C'],A,Low temperature calorimetry set up,"origin: commercial source,99.94 weight % (total),spectroscopy",99.94,Weight %,1955
3.812,0.0562999,0.001689,None kPa,N/A,8981,['C'],A,Low temperature calorimetry set up,"origin: commercial source,99.94 weight % (total),spectroscopy",99.94,Weight %,1955
3.926,0.0616345,0.00184904,None kPa,N/A,8981,['C'],A,Low temperature calorimetry set up,"origin: commercial source,99.94 weight % (total),spectroscopy",99.94,Weight %,1955
3.948,0.0634043,0.00190213,None kPa,N/A,8981,['C'],A,Low temperature calorimetry set up,"origin: commercial source,99.94 weight % (total),spectroscopy",99.94,Weight %,1955
4.029,0.0666553,0.00199966,None kPa,N/A,8981,['C'],A,Low temperature calorimetry set up,"origin: commercial source,99.94 weight % (total),spectroscopy",99.94,Weight %,1955
4.037,0.0656219,0.00196866,None kPa,N/A,8981,['C'],A,Low temperature calorimetry set up,"origin: commercial source,99.94 weight % (total),spectroscopy",99.94,Weight %,1955
4.043,0.0675172,0.00202552,None kPa,N/A,8981,['C'],A,Low temperature calorimetry set up,"origin: commercial source,99.94 weight % (total),spectroscopy",99.94,Weight %,1955
4.126,0.0693623,0.00208087,None kPa,N/A,8981,['C'],A,Low temperature calorimetry set up,"origin: commercial source,99.94 weight % (total),spectroscopy",99.94,Weight %,1955
4.158,0.0707891,0.00212367,None kPa,N/A,8981,['C'],A,Low temperature calorimetry set up,"origin: commercial source,99.94 weight % (total),spectroscopy",99.94,Weight %,1955
4.169,0.0719815,0.00215945,None kPa,N/A,8981,['C'],A,Low temperature calorimetry set up,"origin: commercial source,99.94 weight % (total),spectroscopy",99.94,Weight %,1955
4.234,0.0731656,0.00219497,None kPa,N/A,8981,['C'],A,Low temperature calorimetry set up,"origin: commercial source,99.94 weight % (total),spectroscopy",99.94,Weight %,1955
4.296,0.0777094,0.00233128,None kPa,N/A,8981,['C'],A,Low temperature calorimetry set up,"origin: commercial source,99.94 weight % (total),spectroscopy",99.94,Weight %,1955
4.319,0.0692996,0.00207899,None kPa,N/A,8981,['C'],A,Low temperature calorimetry set up,"origin: commercial source,99.94 weight % (total),spectroscopy",99.94,Weight %,1955
4.329,0.0760777,0.00228233,None kPa,N/A,8981,['C'],A,Low temperature calorimetry set up,"origin: commercial source,99.94 weight % (total),spectroscopy",99.94,Weight %,1955
4.348,0.0737932,0.0022138,None kPa,N/A,8981,['C'],A,Low temperature calorimetry set up,"origin: commercial source,99.94 weight % (total),spectroscopy",99.94,Weight %,1955
4.505,0.0390618,0.00117185,None kPa,N/A,8981,['C'],A,Low temperature calorimetry set up,"origin: commercial source,99.94 weight % (total),spectroscopy",99.94,Weight %,1955
4.55,0.0388819,0.00116646,None kPa,N/A,8981,['C'],A,Low temperature calorimetry set up,"origin: commercial source,99.94 weight % (total),spectroscopy",99.94,Weight %,1955
4.584,0.040363,0.00121089,None kPa,N/A,8981,['C'],A,Low temperature calorimetry set up,"origin: commercial source,99.94 weight % (total),spectroscopy",99.94,Weight %,1955
4.602,0.0401497,0.00120449,None kPa,N/A,8981,['C'],A,Low temperature calorimetry set up,"origin: commercial source,99.94 weight % (total),spectroscopy",99.94,Weight %,1955
4.656,0.0405095,0.00121528,None kPa,N/A,8981,['C'],A,Low temperature calorimetry set up,"origin: commercial source,99.94 weight % (total),spectroscopy",99.94,Weight %,1955
4.725,0.040794,0.00122382,None kPa,N/A,8981,['C'],A,Low temperature calorimetry set up,"origin: commercial source,99.94 weight % (total),spectroscopy",99.94,Weight %,1955
4.741,0.0416726,0.00125018,None kPa,N/A,8981,['C'],A,Low temperature calorimetry set up,"origin: commercial source,99.94 weight % (total),spectroscopy",99.94,Weight %,1955
4.832,0.0441663,0.00132499,None kPa,N/A,8981,['C'],A,Low temperature calorimetry set up,"origin: commercial source,99.94 weight % (total),spectroscopy",99.94,Weight %,1955
4.852,0.0426977,0.00128093,None kPa,N/A,8981,['C'],A,Low temperature calorimetry set up,"origin: commercial source,99.94 weight % (total),spectroscopy",99.94,Weight %,1955
4.862,0.0447772,0.00134332,None kPa,N/A,8981,['C'],A,Low temperature calorimetry set up,"origin: commercial source,99.94 weight % (total),spectroscopy",99.94,Weight %,1955
4.966,0.0467688,0.00140306,None kPa,N/A,8981,['C'],A,Low temperature calorimetry set up,"origin: commercial source,99.94 weight % (total),spectroscopy",99.94,Weight %,1955
1.752,0.0131336,0.000394007,None kPa,N/A,8982,['C'],A,Low temperature calorimetry set up,"origin: commercial source,99.94 weight % (total),spectroscopy",99.94,Weight %,1955
1.772,0.0129578,0.000388735,None kPa,N/A,8982,['C'],A,Low temperature calorimetry set up,"origin: commercial source,99.94 weight % (total),spectroscopy",99.94,Weight %,1955
1.809,0.0128532,0.000385597,None kPa,N/A,8982,['C'],A,Low temperature calorimetry set up,"origin: commercial source,99.94 weight % (total),spectroscopy",99.94,Weight %,1955
1.829,0.0132968,0.000398903,None kPa,N/A,8982,['C'],A,Low temperature calorimetry set up,"origin: commercial source,99.94 weight % (total),spectroscopy",99.94,Weight %,1955
1.839,0.0132968,0.000398903,None kPa,N/A,8982,['C'],A,Low temperature calorimetry set up,"origin: commercial source,99.94 weight % (total),spectroscopy",99.94,Weight %,1955
1.866,0.0136691,0.000410074,None kPa,N/A,8982,['C'],A,Low temperature calorimetry set up,"origin: commercial source,99.94 weight % (total),spectroscopy",99.94,Weight %,1955
1.872,0.0134516,0.000403547,None kPa,N/A,8982,['C'],A,Low temperature calorimetry set up,"origin: commercial source,99.94 weight % (total),spectroscopy",99.94,Weight %,1955
1.881,0.0132298,0.000396894,None kPa,N/A,8982,['C'],A,Low temperature calorimetry set up,"origin: commercial source,99.94 weight % (total),spectroscopy",99.94,Weight %,1955
1.908,0.0135938,0.000407814,None kPa,N/A,8982,['C'],A,Low temperature calorimetry set up,"origin: commercial source,99.94 weight % (total),spectroscopy",99.94,Weight %,1955
1.932,0.0134892,0.000404676,None kPa,N/A,8982,['C'],A,Low temperature calorimetry set up,"origin: commercial source,99.94 weight % (total),spectroscopy",99.94,Weight %,1955
1.947,0.0137361,0.000412082,None kPa,N/A,8982,['C'],A,Low temperature calorimetry set up,"origin: commercial source,99.94 weight % (total),spectroscopy",99.94,Weight %,1955
1.952,0.0136859,0.000410576,None kPa,N/A,8982,['C'],A,Low temperature calorimetry set up,"origin: commercial source,99.94 weight % (total),spectroscopy",99.94,Weight %,1955
1.998,0.0143971,0.000431914,None kPa,N/A,8982,['C'],A,Low temperature calorimetry set up,"origin: commercial source,99.94 weight % (total),spectroscopy",99.94,Weight %,1955
1.998,0.0138909,0.000416726,None kPa,N/A,8982,['C'],A,Low temperature calorimetry set up,"origin: commercial source,99.94 weight % (total),spectroscopy",99.94,Weight %,1955
2.025,0.0139704,0.000419111,None kPa,N/A,8982,['C'],A,Low temperature calorimetry set up,"origin: commercial source,99.94 weight % (total),spectroscopy",99.94,Weight %,1955
2.032,0.014167,0.000425011,None kPa,N/A,8982,['C'],A,Low temperature calorimetry set up,"origin: commercial source,99.94 weight % (total),spectroscopy",99.94,Weight %,1955
2.102,0.0145143,0.000435429,None kPa,N/A,8982,['C'],A,Low temperature calorimetry set up,"origin: commercial source,99.94 weight % (total),spectroscopy",99.94,Weight %,1955
2.148,0.0145352,0.000436056,None kPa,N/A,8982,['C'],A,Low temperature calorimetry set up,"origin: commercial source,99.94 weight % (total),spectroscopy",99.94,Weight %,1955
2.198,0.0149704,0.000449111,None kPa,N/A,8982,['C'],A,Low temperature calorimetry set up,"origin: commercial source,99.94 weight % (total),spectroscopy",99.94,Weight %,1955
2.241,0.0151586,0.000454759,None kPa,N/A,8982,['C'],A,Low temperature calorimetry set up,"origin: commercial source,99.94 weight % (total),spectroscopy",99.94,Weight %,1955
2.245,0.0153762,0.000461286,None kPa,N/A,8982,['C'],A,Low temperature calorimetry set up,"origin: commercial source,99.94 weight % (total),spectroscopy",99.94,Weight %,1955
2.336,0.0158155,0.000474466,None kPa,N/A,8982,['C'],A,Low temperature calorimetry set up,"origin: commercial source,99.94 weight % (total),spectroscopy",99.94,Weight %,1955
2.351,0.0156858,0.000470574,None kPa,N/A,8982,['C'],A,Low temperature calorimetry set up,"origin: commercial source,99.94 weight % (total),spectroscopy",99.94,Weight %,1955
2.392,0.0163678,0.000491034,None kPa,N/A,8982,['C'],A,Low temperature calorimetry set up,"origin: commercial source,99.94 weight % (total),spectroscopy",99.94,Weight %,1955
2.43,0.0165435,0.000496306,None kPa,N/A,8982,['C'],A,Low temperature calorimetry set up,"origin: commercial source,99.94 weight % (total),spectroscopy",99.94,Weight %,1955
2.472,0.0167695,0.000503084,None kPa,N/A,8982,['C'],A,Low temperature calorimetry set up,"origin: commercial source,99.94 weight % (total),spectroscopy",99.94,Weight %,1955
2.51,0.017213,0.000516389,None kPa,N/A,8982,['C'],A,Low temperature calorimetry set up,"origin: commercial source,99.94 weight % (total),spectroscopy",99.94,Weight %,1955
2.517,0.0173678,0.000521034,None kPa,N/A,8982,['C'],A,Low temperature calorimetry set up,"origin: commercial source,99.94 weight % (total),spectroscopy",99.94,Weight %,1955
2.551,0.0174222,0.000522665,None kPa,N/A,8982,['C'],A,Low temperature calorimetry set up,"origin: commercial source,99.94 weight % (total),spectroscopy",99.94,Weight %,1955
2.555,0.0175519,0.000526556,None kPa,N/A,8982,['C'],A,Low temperature calorimetry set up,"origin: commercial source,99.94 weight % (total),spectroscopy",99.94,Weight %,1955
