Repository: amr8004/PureElementPRL

# Pure Element Thermodynamic modeling with 3rd generation CALPHAD models for multiple elements

## Description
Jupyter notebook for modeling pure elements with selected models via python tools pycalphad and ESPEI

## Running Tutorial
Creating a codespace should immediately open the desired notebook. Just change the element as desired (non-case sensitive) and set what SGTE structure (FCC_A1, BCC_A2, etc.) you would like to compare against.

## Further Resources

## Citation

File: CpCSV/Ti_CP_data.csv (part 2 of 6)
Temperature: K,Heat capacity at constant pressure Cp: J/K/mol,Uncertainty,Pressure,Ref Temp,Data Set ID,State,Representation,Method,Description,Purity,Purity Units,Year
38.06,2.4422,0.0195393,None kPa,N/A,10151,['C'],A,Vacuum adiabatic calorimetry,"origin: commercial source,99.857 % (total),estimated by the compiler,rod",99.857,Not Specified %,1958
43.02,3.36435,0.0269031,None kPa,N/A,10151,['C'],A,Vacuum adiabatic calorimetry,"origin: commercial source,99.857 % (total),estimated by the compiler,rod",99.857,Not Specified %,1958
48.95,4.56474,0.0365263,None kPa,N/A,10151,['C'],A,Vacuum adiabatic calorimetry,"origin: commercial source,99.857 % (total),estimated by the compiler,rod",99.857,Not Specified %,1958
54.77,5.81158,0.0464842,None kPa,N/A,10151,['C'],A,Vacuum adiabatic calorimetry,"origin: commercial source,99.857 % (total),estimated by the compiler,rod",99.857,Not Specified %,1958
61.16,7.18811,0.0574882,None kPa,N/A,10151,['C'],A,Vacuum adiabatic calorimetry,"origin: commercial source,99.857 % (total),estimated by the compiler,rod",99.857,Not Specified %,1958
61.21,7.19648,0.0575718,None kPa,N/A,10151,['C'],A,Vacuum adiabatic calorimetry,"origin: commercial source,99.857 % (total),estimated by the compiler,rod",99.857,Not Specified %,1958
66.03,8.22156,0.0657725,None kPa,N/A,10151,['C'],A,Vacuum adiabatic calorimetry,"origin: commercial source,99.857 % (total),estimated by the compiler,rod",99.857,Not Specified %,1958
66.77,8.368,0.066944,None kPa,N/A,10151,['C'],A,Vacuum adiabatic calorimetry,"origin: commercial source,99.857 % (total),estimated by the compiler,rod",99.857,Not Specified %,1958
71.34,9.30103,0.0743915,None kPa,N/A,10151,['C'],A,Vacuum adiabatic calorimetry,"origin: commercial source,99.857 % (total),estimated by the compiler,rod",99.857,Not Specified %,1958
77.47,10.4935,0.083931,None kPa,N/A,10151,['C'],A,Vacuum adiabatic calorimetry,"origin: commercial source,99.857 % (total),estimated by the compiler,rod",99.857,Not Specified %,1958
82.72,11.4516,0.0343506,None kPa,N/A,10151,['C'],A,Vacuum adiabatic calorimetry,"origin: commercial source,99.857 % (total),estimated by the compiler,rod",99.857,Not Specified %,1958
87.78,12.2717,0.0368192,None kPa,N/A,10151,['C'],A,Vacuum adiabatic calorimetry,"origin: commercial source,99.857 % (total),estimated by the compiler,rod",99.857,Not Specified %,1958
92.71,13.1252,0.0393714,None kPa,N/A,10151,['C'],A,Vacuum adiabatic calorimetry,"origin: commercial source,99.857 % (total),estimated by the compiler,rod",99.857,Not Specified %,1958
98.92,14.1126,0.0423421,None kPa,N/A,10151,['C'],A,Vacuum adiabatic calorimetry,"origin: commercial source,99.857 % (total),estimated by the compiler,rod",99.857,Not Specified %,1958
104.06,14.8365,0.0445178,None kPa,N/A,10151,['C'],A,Vacuum adiabatic calorimetry,"origin: commercial source,99.857 % (total),estimated by the compiler,rod",99.857,Not Specified %,1958
109.13,15.485,0.0464424,None kPa,N/A,10151,['C'],A,Vacuum adiabatic calorimetry,"origin: commercial source,99.857 % (total),estimated by the compiler,rod",99.857,Not Specified %,1958
114.09,16.1795,0.0485344,None kPa,N/A,10151,['C'],A,Vacuum adiabatic calorimetry,"origin: commercial source,99.857 % (total),estimated by the compiler,rod",99.857,Not Specified %,1958
120.79,16.9159,0.0507519,None kPa,N/A,10151,['C'],A,Vacuum adiabatic calorimetry,"origin: commercial source,99.857 % (total),estimated by the compiler,rod",99.857,Not Specified %,1958
126.71,17.6105,0.0528439,None kPa,N/A,10151,['C'],A,Vacuum adiabatic calorimetry,"origin: commercial source,99.857 % (total),estimated by the compiler,rod",99.857,Not Specified %,1958
132.62,18.1795,0.0545594,None kPa,N/A,10151,['C'],A,Vacuum adiabatic calorimetry,"origin: commercial source,99.857 % (total),estimated by the compiler,rod",99.857,Not Specified %,1958
138.42,18.7569,0.0562748,None kPa,N/A,10151,['C'],A,Vacuum adiabatic calorimetry,"origin: commercial source,99.857 % (total),estimated by the compiler,rod",99.857,Not Specified %,1958
146.59,19.4221,0.0582831,None kPa,N/A,10151,['C'],A,Vacuum adiabatic calorimetry,"origin: commercial source,99.857 % (total),estimated by the compiler,rod",99.857,Not Specified %,1958
152.79,19.8573,0.0595802,None kPa,N/A,10151,['C'],A,Vacuum adiabatic calorimetry,"origin: commercial source,99.857 % (total),estimated by the compiler,rod",99.857,Not Specified %,1958
158.9,20.1878,0.0605843,None kPa,N/A,10151,['C'],A,Vacuum adiabatic calorimetry,"origin: commercial source,99.857 % (total),estimated by the compiler,rod",99.857,Not Specified %,1958
164.88,20.6229,0.0618814,None kPa,N/A,10151,['C'],A,Vacuum adiabatic calorimetry,"origin: commercial source,99.857 % (total),estimated by the compiler,rod",99.857,Not Specified %,1958
173.5,21.0957,0.0633039,None kPa,N/A,10151,['C'],A,Vacuum adiabatic calorimetry,"origin: commercial source,99.857 % (total),estimated by the compiler,rod",99.857,Not Specified %,1958
179.98,21.4053,0.0642244,None kPa,N/A,10151,['C'],A,Vacuum adiabatic calorimetry,"origin: commercial source,99.857 % (total),estimated by the compiler,rod",99.857,Not Specified %,1958
186.2,21.715,0.0651449,None kPa,N/A,10151,['C'],A,Vacuum adiabatic calorimetry,"origin: commercial source,99.857 % (total),estimated by the compiler,rod",99.857,Not Specified %,1958
192.29,21.9953,0.0659817,None kPa,N/A,10151,['C'],A,Vacuum adiabatic calorimetry,"origin: commercial source,99.857 % (total),estimated by the compiler,rod",99.857,Not Specified %,1958
198.8,22.2672,0.0668185,None kPa,N/A,10151,['C'],A,Vacuum adiabatic calorimetry,"origin: commercial source,99.857 % (total),estimated by the compiler,rod",99.857,Not Specified %,1958
201.18,22.376,0.0671114,None kPa,N/A,10151,['C'],A,Vacuum adiabatic calorimetry,"origin: commercial source,99.857 % (total),estimated by the compiler,rod",99.857,Not Specified %,1958
203.83,22.4764,0.0674461,None kPa,N/A,10151,['C'],A,Vacuum adiabatic calorimetry,"origin: commercial source,99.857 % (total),estimated by the compiler,rod",99.857,Not Specified %,1958
207.55,22.7024,0.0681155,None kPa,N/A,10151,['C'],A,Vacuum adiabatic calorimetry,"origin: commercial source,99.857 % (total),estimated by the compiler,rod",99.857,Not Specified %,1958
210.19,22.7693,0.0683247,None kPa,N/A,10151,['C'],A,Vacuum adiabatic calorimetry,"origin: commercial source,99.857 % (total),estimated by the compiler,rod",99.857,Not Specified %,1958
210.8,22.7861,0.0683666,None kPa,N/A,10151,['C'],A,Vacuum adiabatic calorimetry,"origin: commercial source,99.857 % (total),estimated by the compiler,rod",99.857,Not Specified %,1958
213.57,22.92,0.0687431,None kPa,N/A,10151,['C'],A,Vacuum adiabatic calorimetry,"origin: commercial source,99.857 % (total),estimated by the compiler,rod",99.857,Not Specified %,1958
216.26,22.9492,0.0688686,None kPa,N/A,10151,['C'],A,Vacuum adiabatic calorimetry,"origin: commercial source,99.857 % (total),estimated by the compiler,rod",99.857,Not Specified %,1958
218.04,23.0664,0.0692034,None kPa,N/A,10151,['C'],A,Vacuum adiabatic calorimetry,"origin: commercial source,99.857 % (total),estimated by the compiler,rod",99.857,Not Specified %,1958
224.32,23.2881,0.0698728,None kPa,N/A,10151,['C'],A,Vacuum adiabatic calorimetry,"origin: commercial source,99.857 % (total),estimated by the compiler,rod",99.857,Not Specified %,1958
229.97,23.4513,0.0703749,None kPa,N/A,10151,['C'],A,Vacuum adiabatic calorimetry,"origin: commercial source,99.857 % (total),estimated by the compiler,rod",99.857,Not Specified %,1958
230.24,23.4639,0.0703749,None kPa,N/A,10151,['C'],A,Vacuum adiabatic calorimetry,"origin: commercial source,99.857 % (total),estimated by the compiler,rod",99.857,Not Specified %,1958
236.37,23.6438,0.0709188,None kPa,N/A,10151,['C'],A,Vacuum adiabatic calorimetry,"origin: commercial source,99.857 % (total),estimated by the compiler,rod",99.857,Not Specified %,1958
238.52,23.7024,0.071128,None kPa,N/A,10151,['C'],A,Vacuum adiabatic calorimetry,"origin: commercial source,99.857 % (total),estimated by the compiler,rod",99.857,Not Specified %,1958
242.38,23.8446,0.0715464,None kPa,N/A,10151,['C'],A,Vacuum adiabatic calorimetry,"origin: commercial source,99.857 % (total),estimated by the compiler,rod",99.857,Not Specified %,1958
244.79,23.8865,0.0716719,None kPa,N/A,10151,['C'],A,Vacuum adiabatic calorimetry,"origin: commercial source,99.857 % (total),estimated by the compiler,rod",99.857,Not Specified %,1958
248.07,23.966,0.0718811,None kPa,N/A,10151,['C'],A,Vacuum adiabatic calorimetry,"origin: commercial source,99.857 % (total),estimated by the compiler,rod",99.857,Not Specified %,1958
250.62,24.0622,0.072174,None kPa,N/A,10151,['C'],A,Vacuum adiabatic calorimetry,"origin: commercial source,99.857 % (total),estimated by the compiler,rod",99.857,Not Specified %,1958
259.03,24.2714,0.0728016,None kPa,N/A,10151,['C'],A,Vacuum adiabatic calorimetry,"origin: commercial source,99.857 % (total),estimated by the compiler,rod",99.857,Not Specified %,1958
259.32,24.2421,0.0727179,None kPa,N/A,10151,['C'],A,Vacuum adiabatic calorimetry,"origin: commercial source,99.857 % (total),estimated by the compiler,rod",99.857,Not Specified %,1958
265.44,24.4304,0.0733037,None kPa,N/A,10151,['C'],A,Vacuum adiabatic calorimetry,"origin: commercial source,99.857 % (total),estimated by the compiler,rod",99.857,Not Specified %,1958
265.8,24.4597,0.0733874,None kPa,N/A,10151,['C'],A,Vacuum adiabatic calorimetry,"origin: commercial source,99.857 % (total),estimated by the compiler,rod",99.857,Not Specified %,1958
271.76,24.5852,0.0737639,None kPa,N/A,10151,['C'],A,Vacuum adiabatic calorimetry,"origin: commercial source,99.857 % (total),estimated by the compiler,rod",99.857,Not Specified %,1958
271.92,24.5601,0.0736802,None kPa,N/A,10151,['C'],A,Vacuum adiabatic calorimetry,"origin: commercial source,99.857 % (total),estimated by the compiler,rod",99.857,Not Specified %,1958
1.2154,0.0040683,6.10245e-05,None kPa,N/A,14502,['C'],A,Low temperature calorimetry set up,"origin: commercial source,99.92 weight % (total),stated by supplier",99.92,Weight %,1964
1.2873,0.0043105,6.46575e-05,None kPa,N/A,14502,['C'],A,Low temperature calorimetry set up,"origin: commercial source,99.92 weight % (total),stated by supplier",99.92,Weight %,1964
1.3176,0.0043861,6.57915e-05,None kPa,N/A,14502,['C'],A,Low temperature calorimetry set up,"origin: commercial source,99.92 weight % (total),stated by supplier",99.92,Weight %,1964
1.3571,0.0045645,6.84675e-05,None kPa,N/A,14502,['C'],A,Low temperature calorimetry set up,"origin: commercial source,99.92 weight % (total),stated by supplier",99.92,Weight %,1964
1.3946,0.0046587,6.98805e-05,None kPa,N/A,14502,['C'],A,Low temperature calorimetry set up,"origin: commercial source,99.92 weight % (total),stated by supplier",99.92,Weight %,1964
1.4387,0.0048188,7.2282e-05,None kPa,N/A,14502,['C'],A,Low temperature calorimetry set up,"origin: commercial source,99.92 weight % (total),stated by supplier",99.92,Weight %,1964
1.5037,0.0050508,7.5762e-05,None kPa,N/A,14502,['C'],A,Low temperature calorimetry set up,"origin: commercial source,99.92 weight % (total),stated by supplier",99.92,Weight %,1964
1.5561,0.0052046,7.8069e-05,None kPa,N/A,14502,['C'],A,Low temperature calorimetry set up,"origin: commercial source,99.92 weight % (total),stated by supplier",99.92,Weight %,1964
1.5882,0.0053033,7.95495e-05,None kPa,N/A,14502,['C'],A,Low temperature calorimetry set up,"origin: commercial source,99.92 weight % (total),stated by supplier",99.92,Weight %,1964
1.6305,0.0054552,8.1828e-05,None kPa,N/A,14502,['C'],A,Low temperature calorimetry set up,"origin: commercial source,99.92 weight % (total),stated by supplier",99.92,Weight %,1964
1.6743,0.0056237,8.43555e-05,None kPa,N/A,14502,['C'],A,Low temperature calorimetry set up,"origin: commercial source,99.92 weight % (total),stated by supplier",99.92,Weight %,1964
1.7203,0.005804,8.706e-05,None kPa,N/A,14502,['C'],A,Low temperature calorimetry set up,"origin: commercial source,99.92 weight % (total),stated by supplier",99.92,Weight %,1964
1.8289,0.00618,9.27e-05,None kPa,N/A,14502,['C'],A,Low temperature calorimetry set up,"origin: commercial source,99.92 weight % (total),stated by supplier",99.92,Weight %,1964
1.8754,0.0063412,9.5118e-05,None kPa,N/A,14502,['C'],A,Low temperature calorimetry set up,"origin: commercial source,99.92 weight % (total),stated by supplier",99.92,Weight %,1964
1.9274,0.0065335,9.80025e-05,None kPa,N/A,14502,['C'],A,Low temperature calorimetry set up,"origin: commercial source,99.92 weight % (total),stated by supplier",99.92,Weight %,1964
1.9735,0.0066812,0.000100218,None kPa,N/A,14502,['C'],A,Low temperature calorimetry set up,"origin: commercial source,99.92 weight % (total),stated by supplier",99.92,Weight %,1964
2.0284,0.0068624,0.000102936,None kPa,N/A,14502,['C'],A,Low temperature calorimetry set up,"origin: commercial source,99.92 weight % (total),stated by supplier",99.92,Weight %,1964
2.0787,0.0070322,0.000105483,None kPa,N/A,14502,['C'],A,Low temperature calorimetry set up,"origin: commercial source,99.92 weight % (total),stated by supplier",99.92,Weight %,1964
2.1195,0.0072232,0.000108348,None kPa,N/A,14502,['C'],A,Low temperature calorimetry set up,"origin: commercial source,99.92 weight % (total),stated by supplier",99.92,Weight %,1964
2.1691,0.0073757,0.000110635,None kPa,N/A,14502,['C'],A,Low temperature calorimetry set up,"origin: commercial source,99.92 weight % (total),stated by supplier",99.92,Weight %,1964
2.2207,0.00757,0.00011355,None kPa,N/A,14502,['C'],A,Low temperature calorimetry set up,"origin: commercial source,99.92 weight % (total),stated by supplier",99.92,Weight %,1964
2.2749,0.0077496,0.000116244,None kPa,N/A,14502,['C'],A,Low temperature calorimetry set up,"origin: commercial source,99.92 weight % (total),stated by supplier",99.92,Weight %,1964
2.3297,0.0079691,0.000119536,None kPa,N/A,14502,['C'],A,Low temperature calorimetry set up,"origin: commercial source,99.92 weight % (total),stated by supplier",99.92,Weight %,1964
2.3736,0.0080983,0.000121474,None kPa,N/A,14502,['C'],A,Low temperature calorimetry set up,"origin: commercial source,99.92 weight % (total),stated by supplier",99.92,Weight %,1964
2.4253,0.0083035,0.000124552,None kPa,N/A,14502,['C'],A,Low temperature calorimetry set up,"origin: commercial source,99.92 weight % (total),stated by supplier",99.92,Weight %,1964
2.4733,0.0085186,0.000127779,None kPa,N/A,14502,['C'],A,Low temperature calorimetry set up,"origin: commercial source,99.92 weight % (total),stated by supplier",99.92,Weight %,1964
2.5186,0.0086881,0.000130322,None kPa,N/A,14502,['C'],A,Low temperature calorimetry set up,"origin: commercial source,99.92 weight % (total),stated by supplier",99.92,Weight %,1964
2.5678,0.0088688,0.000133032,None kPa,N/A,14502,['C'],A,Low temperature calorimetry set up,"origin: commercial source,99.92 weight % (total),stated by supplier",99.92,Weight %,1964
2.6148,0.0090166,0.000135249,None kPa,N/A,14502,['C'],A,Low temperature calorimetry set up,"origin: commercial source,99.92 weight % (total),stated by supplier",99.92,Weight %,1964
2.6548,0.0091833,0.000137749,None kPa,N/A,14502,['C'],A,Low temperature calorimetry set up,"origin: commercial source,99.92 weight % (total),stated by supplier",99.92,Weight %,1964
2.706,0.0093482,0.000140223,None kPa,N/A,14502,['C'],A,Low temperature calorimetry set up,"origin: commercial source,99.92 weight % (total),stated by supplier",99.92,Weight %,1964
2.7547,0.0095369,0.000143053,None kPa,N/A,14502,['C'],A,Low temperature calorimetry set up,"origin: commercial source,99.92 weight % (total),stated by supplier",99.92,Weight %,1964
2.8025,0.009696,0.00014544,None kPa,N/A,14502,['C'],A,Low temperature calorimetry set up,"origin: commercial source,99.92 weight % (total),stated by supplier",99.92,Weight %,1964
2.8518,0.0099222,0.000148833,None kPa,N/A,14502,['C'],A,Low temperature calorimetry set up,"origin: commercial source,99.92 weight % (total),stated by supplier",99.92,Weight %,1964
2.9014,0.010117,0.000151755,None kPa,N/A,14502,['C'],A,Low temperature calorimetry set up,"origin: commercial source,99.92 weight % (total),stated by supplier",99.92,Weight %,1964
2.9469,0.010326,0.00015489,None kPa,N/A,14502,['C'],A,Low temperature calorimetry set up,"origin: commercial source,99.92 weight % (total),stated by supplier",99.92,Weight %,1964
2.992,0.010493,0.000157395,None kPa,N/A,14502,['C'],A,Low temperature calorimetry set up,"origin: commercial source,99.92 weight % (total),stated by supplier",99.92,Weight %,1964
3.0419,0.010688,0.00016032,None kPa,N/A,14502,['C'],A,Low temperature calorimetry set up,"origin: commercial source,99.92 weight % (total),stated by supplier",99.92,Weight %,1964
3.1026,0.010941,0.000164115,None kPa,N/A,14502,['C'],A,Low temperature calorimetry set up,"origin: commercial source,99.92 weight % (total),stated by supplier",99.92,Weight %,1964
3.1605,0.011172,0.00016758,None kPa,N/A,14502,['C'],A,Low temperature calorimetry set up,"origin: commercial source,99.92 weight % (total),stated by supplier",99.92,Weight %,1964
3.2306,0.01144,0.0001716,None kPa,N/A,14502,['C'],A,Low temperature calorimetry set up,"origin: commercial source,99.92 weight % (total),stated by supplier",99.92,Weight %,1964
3.2875,0.011684,0.00017526,None kPa,N/A,14502,['C'],A,Low temperature calorimetry set up,"origin: commercial source,99.92 weight % (total),stated by supplier",99.92,Weight %,1964
3.3425,0.011926,0.00017889,None kPa,N/A,14502,['C'],A,Low temperature calorimetry set up,"origin: commercial source,99.92 weight % (total),stated by supplier",99.92,Weight %,1964
3.4024,0.012154,0.00018231,None kPa,N/A,14502,['C'],A,Low temperature calorimetry set up,"origin: commercial source,99.92 weight % (total),stated by supplier",99.92,Weight %,1964
3.4565,0.012381,0.000185715,None kPa,N/A,14502,['C'],A,Low temperature calorimetry set up,"origin: commercial source,99.92 weight % (total),stated by supplier",99.92,Weight %,1964
3.5151,0.012655,0.000189825,None kPa,N/A,14502,['C'],A,Low temperature calorimetry set up,"origin: commercial source,99.92 weight % (total),stated by supplier",99.92,Weight %,1964
3.5702,0.012904,0.00019356,None kPa,N/A,14502,['C'],A,Low temperature calorimetry set up,"origin: commercial source,99.92 weight % (total),stated by supplier",99.92,Weight %,1964
3.6249,0.013144,0.00019716,None kPa,N/A,14502,['C'],A,Low temperature calorimetry set up,"origin: commercial source,99.92 weight % (total),stated by supplier",99.92,Weight %,1964
3.6781,0.0134,0.000201,None kPa,N/A,14502,['C'],A,Low temperature calorimetry set up,"origin: commercial source,99.92 weight % (total),stated by supplier",99.92,Weight %,1964
3.7317,0.013424,0.00020136,None kPa,N/A,14502,['C'],A,Low temperature calorimetry set up,"origin: commercial source,99.92 weight % (total),stated by supplier",99.92,Weight %,1964
3.7782,0.013805,0.000207075,None kPa,N/A,14502,['C'],A,Low temperature calorimetry set up,"origin: commercial source,99.92 weight % (total),stated by supplier",99.92,Weight %,1964
3.8239,0.013983,0.000209745,None kPa,N/A,14502,['C'],A,Low temperature calorimetry set up,"origin: commercial source,99.92 weight % (total),stated by supplier",99.92,Weight %,1964
3.8786,0.014246,0.00021369,None kPa,N/A,14502,['C'],A,Low temperature calorimetry set up,"origin: commercial source,99.92 weight % (total),stated by supplier",99.92,Weight %,1964
3.9284,0.014467,0.000217005,None kPa,N/A,14502,['C'],A,Low temperature calorimetry set up,"origin: commercial source,99.92 weight % (total),stated by supplier",99.92,Weight %,1964
3.9704,0.01466,0.0002199,None kPa,N/A,14502,['C'],A,Low temperature calorimetry set up,"origin: commercial source,99.92 weight % (total),stated by supplier",99.92,Weight %,1964
4.0198,0.014868,0.00022302,None kPa,N/A,14502,['C'],A,Low temperature calorimetry set up,"origin: commercial source,99.92 weight % (total),stated by supplier",99.92,Weight %,1964
4.0687,0.015176,0.00022764,None kPa,N/A,14502,['C'],A,Low temperature calorimetry set up,"origin: commercial source,99.92 weight % (total),stated by supplier",99.92,Weight %,1964
4.1133,0.015333,0.000229995,None kPa,N/A,14502,['C'],A,Low temperature calorimetry set up,"origin: commercial source,99.92 weight % (total),stated by supplier",99.92,Weight %,1964
4.1563,0.015488,0.00023232,None kPa,N/A,14502,['C'],A,Low temperature calorimetry set up,"origin: commercial source,99.92 weight % (total),stated by supplier",99.92,Weight %,1964
4.201,0.01569,0.00023535,None kPa,N/A,14502,['C'],A,Low temperature calorimetry set up,"origin: commercial source,99.92 weight % (total),stated by supplier",99.92,Weight %,1964
4.2444,0.015912,0.00023868,None kPa,N/A,14502,['C'],A,Low temperature calorimetry set up,"origin: commercial source,99.92 weight % (total),stated by supplier",99.92,Weight %,1964
4.2871,0.016109,0.000241635,None kPa,N/A,14502,['C'],A,Low temperature calorimetry set up,"origin: commercial source,99.92 weight % (total),stated by supplier",99.92,Weight %,1964
4.3307,0.016342,0.00024513,None kPa,N/A,14502,['C'],A,Low temperature calorimetry set up,"origin: commercial source,99.92 weight % (total),stated by supplier",99.92,Weight %,1964
4.3685,0.016494,0.00024741,None kPa,N/A,14502,['C'],A,Low temperature calorimetry set up,"origin: commercial source,99.92 weight % (total),stated by supplier",99.92,Weight %,1964
4.4111,0.016683,0.000250245,None kPa,N/A,14502,['C'],A,Low temperature calorimetry set up,"origin: commercial source,99.92 weight % (total),stated by supplier",99.92,Weight %,1964
4.4706,0.016951,0.000254265,None kPa,N/A,14502,['C'],A,Low temperature calorimetry set up,"origin: commercial source,99.92 weight % (total),stated by supplier",99.92,Weight %,1964
23.0,0.497896,0.0199158,None kPa,N/A,8201,['C'],A,Vacuum adiabatic calorimetry,"not stated,99 % (total),",99.0,Not Specified %,1954
25.0,0.736384,0.0294554,None kPa,N/A,8201,['C'],A,Vacuum adiabatic calorimetry,"not stated,99 % (total),",99.0,Not Specified %,1954
30.0,1.27194,0.0508774,None kPa,N/A,8201,['C'],A,Vacuum adiabatic calorimetry,"not stated,99 % (total),",99.0,Not Specified %,1954
35.0,1.91627,0.0766509,None kPa,N/A,8201,['C'],A,Vacuum adiabatic calorimetry,"not stated,99 % (total),",99.0,Not Specified %,1954
40.0,2.7196,0.108784,None kPa,N/A,8201,['C'],A,Vacuum adiabatic calorimetry,"not stated,99 % (total),",99.0,Not Specified %,1954
45.0,3.67774,0.147109,None kPa,N/A,8201,['C'],A,Vacuum adiabatic calorimetry,"not stated,99 % (total),",99.0,Not Specified %,1954
50.0,4.77813,0.191125,None kPa,N/A,8201,['C'],A,Vacuum adiabatic calorimetry,"not stated,99 % (total),",99.0,Not Specified %,1954
55.0,5.91199,0.23648,None kPa,N/A,8201,['C'],A,Vacuum adiabatic calorimetry,"not stated,99 % (total),",99.0,Not Specified %,1954
60.0,7.00402,0.280161,None kPa,N/A,8201,['C'],A,Vacuum adiabatic calorimetry,"not stated,99 % (total),",99.0,Not Specified %,1954
65.0,8.08349,0.32334,None kPa,N/A,8201,['C'],A,Vacuum adiabatic calorimetry,"not stated,99 % (total),",99.0,Not Specified %,1954
70.0,9.15041,0.366016,None kPa,N/A,8201,['C'],A,Vacuum adiabatic calorimetry,"not stated,99 % (total),",99.0,Not Specified %,1954
75.0,10.1588,0.40635,None kPa,N/A,8201,['C'],A,Vacuum adiabatic calorimetry,"not stated,99 % (total),",99.0,Not Specified %,1954
80.0,11.1253,0.44501,None kPa,N/A,8201,['C'],A,Vacuum adiabatic calorimetry,"not stated,99 % (total),",99.0,Not Specified %,1954
85.0,12.0164,0.480658,None kPa,N/A,8201,['C'],A,Vacuum adiabatic calorimetry,"not stated,99 % (total),",99.0,Not Specified %,1954
90.0,12.9076,0.516306,None kPa,N/A,8201,['C'],A,Vacuum adiabatic calorimetry,"not stated,99 % (total),",99.0,Not Specified %,1954
95.0,13.757,0.55028,None kPa,N/A,8201,['C'],A,Vacuum adiabatic calorimetry,"not stated,99 % (total),",99.0,Not Specified %,1954
100.0,14.5436,0.581743,None kPa,N/A,8201,['C'],A,Vacuum adiabatic calorimetry,"not stated,99 % (total),",99.0,Not Specified %,1954
105.0,15.2632,0.610529,None kPa,N/A,8201,['C'],A,Vacuum adiabatic calorimetry,"not stated,99 % (total),",99.0,Not Specified %,1954
110.0,15.941,0.637642,None kPa,N/A,8201,['C'],A,Vacuum adiabatic calorimetry,"not stated,99 % (total),",99.0,Not Specified %,1954
115.0,16.5645,0.662578,None kPa,N/A,8201,['C'],A,Vacuum adiabatic calorimetry,"not stated,99 % (total),",99.0,Not Specified %,1954
120.0,17.146,0.685841,None kPa,N/A,8201,['C'],A,Vacuum adiabatic calorimetry,"not stated,99 % (total),",99.0,Not Specified %,1954
125.0,17.6941,0.707765,None kPa,N/A,8201,['C'],A,Vacuum adiabatic calorimetry,"not stated,99 % (total),",99.0,Not Specified %,1954
130.0,18.1837,0.727347,None kPa,N/A,8201,['C'],A,Vacuum adiabatic calorimetry,"not stated,99 % (total),",99.0,Not Specified %,1954
135.0,18.6439,0.745756,None kPa,N/A,8201,['C'],A,Vacuum adiabatic calorimetry,"not stated,99 % (total),",99.0,Not Specified %,1954
140.0,19.079,0.763162,None kPa,N/A,8201,['C'],A,Vacuum adiabatic calorimetry,"not stated,99 % (total),",99.0,Not Specified %,1954
145.0,19.4556,0.778224,None kPa,N/A,8201,['C'],A,Vacuum adiabatic calorimetry,"not stated,99 % (total),",99.0,Not Specified %,1954
150.0,19.8154,0.792617,None kPa,N/A,8201,['C'],A,Vacuum adiabatic calorimetry,"not stated,99 % (total),",99.0,Not Specified %,1954
155.0,20.1376,0.805504,None kPa,N/A,8201,['C'],A,Vacuum adiabatic calorimetry,"not stated,99 % (total),",99.0,Not Specified %,1954
160.0,20.443,0.817721,None kPa,N/A,8201,['C'],A,Vacuum adiabatic calorimetry,"not stated,99 % (total),",99.0,Not Specified %,1954
165.0,20.715,0.828599,None kPa,N/A,8201,['C'],A,Vacuum adiabatic calorimetry,"not stated,99 % (total),",99.0,Not Specified %,1954
170.0,21.0497,0.841988,None kPa,N/A,8201,['C'],A,Vacuum adiabatic calorimetry,"not stated,99 % (total),",99.0,Not Specified %,1954
175.0,21.2045,0.84818,None kPa,N/A,8201,['C'],A,Vacuum adiabatic calorimetry,"not stated,99 % (total),",99.0,Not Specified %,1954
180.0,21.4179,0.856716,None kPa,N/A,8201,['C'],A,Vacuum adiabatic calorimetry,"not stated,99 % (total),",99.0,Not Specified %,1954
185.0,21.6145,0.864582,None kPa,N/A,8201,['C'],A,Vacuum adiabatic calorimetry,"not stated,99 % (total),",99.0,Not Specified %,1954
190.0,21.8405,0.873619,None kPa,N/A,8201,['C'],A,Vacuum adiabatic calorimetry,"not stated,99 % (total),",99.0,Not Specified %,1954
195.0,22.0622,0.882489,None kPa,N/A,8201,['C'],A,Vacuum adiabatic calorimetry,"not stated,99 % (total),",99.0,Not Specified %,1954
200.0,22.2589,0.890355,None kPa,N/A,8201,['C'],A,Vacuum adiabatic calorimetry,"not stated,99 % (total),",99.0,Not Specified %,1954
20.0,0.336812,0.00336812,None kPa,N/A,8957,['C'],A,Calculated from Debye's and Electronic Coefficient,"origin: commercial source,99.98 %",99.98,Not Specified %,1955
5.686,0.023,0.00046,None kPa,N/A,8992,['C'],A,Vacuum adiabatic calorimetry,"origin: commercial source,99.95 % (total),stated by supplier,ingot",99.95,Not Specified %,1956
6.316,0.0275,0.00055,None kPa,N/A,8992,['C'],A,Vacuum adiabatic calorimetry,"origin: commercial source,99.95 % (total),stated by supplier,ingot",99.95,Not Specified %,1956
6.986,0.0316,0.000632,None kPa,N/A,8992,['C'],A,Vacuum adiabatic calorimetry,"origin: commercial source,99.95 % (total),stated by supplier,ingot",99.95,Not Specified %,1956
7.64,0.037,0.00074,None kPa,N/A,8992,['C'],A,Vacuum adiabatic calorimetry,"origin: commercial source,99.95 % (total),stated by supplier,ingot",99.95,Not Specified %,1956
8.288,0.0426,0.000852,None kPa,N/A,8992,['C'],A,Vacuum adiabatic calorimetry,"origin: commercial source,99.95 % (total),stated by supplier,ingot",99.95,Not Specified %,1956
8.953,0.0498,0.000996,None kPa,N/A,8992,['C'],A,Vacuum adiabatic calorimetry,"origin: commercial source,99.95 % (total),stated by supplier,ingot",99.95,Not Specified %,1956
9.621,0.0571,0.001142,None kPa,N/A,8992,['C'],A,Vacuum adiabatic calorimetry,"origin: commercial source,99.95 % (total),stated by supplier,ingot",99.95,Not Specified %,1956
10.319,0.0612,0.001224,None kPa,N/A,8992,['C'],A,Vacuum adiabatic calorimetry,"origin: commercial source,99.95 % (total),stated by supplier,ingot",99.95,Not Specified %,1956
11.042,0.0715,0.00143,None kPa,N/A,8992,['C'],A,Vacuum adiabatic calorimetry,"origin: commercial source,99.95 % (total),stated by supplier,ingot",99.95,Not Specified %,1956
11.693,0.0817,0.001634,None kPa,N/A,8992,['C'],A,Vacuum adiabatic calorimetry,"origin: commercial source,99.95 % (total),stated by supplier,ingot",99.95,Not Specified %,1956
12.336,0.092,0.00184,None kPa,N/A,8992,['C'],A,Vacuum adiabatic calorimetry,"origin: commercial source,99.95 % (total),stated by supplier,ingot",99.95,Not Specified %,1956
12.978,0.0987,0.001974,None kPa,N/A,8992,['C'],A,Vacuum adiabatic calorimetry,"origin: commercial source,99.95 % (total),stated by supplier,ingot",99.95,Not Specified %,1956
13.619,0.1068,0.002136,None kPa,N/A,8992,['C'],A,Vacuum adiabatic calorimetry,"origin: commercial source,99.95 % (total),stated by supplier,ingot",99.95,Not Specified %,1956
14.233,0.124,0.00248,None kPa,N/A,8992,['C'],A,Vacuum adiabatic calorimetry,"origin: commercial source,99.95 % (total),stated by supplier,ingot",99.95,Not Specified %,1956
14.899,0.14,0.0028,None kPa,N/A,8992,['C'],A,Vacuum adiabatic calorimetry,"origin: commercial source,99.95 % (total),stated by supplier,ingot",99.95,Not Specified %,1956
15.555,0.155,0.0031,None kPa,N/A,8992,['C'],A,Vacuum adiabatic calorimetry,"origin: commercial source,99.95 % (total),stated by supplier,ingot",99.95,Not Specified %,1956
3.946,0.0145,0.00029,None kPa,N/A,8992,['C'],A,Vacuum adiabatic calorimetry,"origin: commercial source,99.95 % (total),stated by supplier,ingot",99.95,Not Specified %,1956
4.45,0.0171,0.000342,None kPa,N/A,8992,['C'],A,Vacuum adiabatic calorimetry,"origin: commercial source,99.95 % (total),stated by supplier,ingot",99.95,Not Specified %,1956
4.917,0.0198,0.000396,None kPa,N/A,8992,['C'],A,Vacuum adiabatic calorimetry,"origin: commercial source,99.95 % (total),stated by supplier,ingot",99.95,Not Specified %,1956
5.381,0.0219,0.000438,None kPa,N/A,8992,['C'],A,Vacuum adiabatic calorimetry,"origin: commercial source,99.95 % (total),stated by supplier,ingot",99.95,Not Specified %,1956
5.867,0.0256,0.000512,None kPa,N/A,8992,['C'],A,Vacuum adiabatic calorimetry,"origin: commercial source,99.95 % (total),stated by supplier,ingot",99.95,Not Specified %,1956
11.691,0.0798,0.001596,None kPa,N/A,8992,['C'],A,Vacuum adiabatic calorimetry,"origin: commercial source,99.95 % (total),stated by supplier,ingot",99.95,Not Specified %,1956
12.344,0.0898,0.001796,None kPa,N/A,8992,['C'],A,Vacuum adiabatic calorimetry,"origin: commercial source,99.95 % (total),stated by supplier,ingot",99.95,Not Specified %,1956
12.998,0.1017,0.002034,None kPa,N/A,8992,['C'],A,Vacuum adiabatic calorimetry,"origin: commercial source,99.95 % (total),stated by supplier,ingot",99.95,Not Specified %,1956
13.648,0.1092,0.002184,None kPa,N/A,8992,['C'],A,Vacuum adiabatic calorimetry,"origin: commercial source,99.95 % (total),stated by supplier,ingot",99.95,Not Specified %,1956
14.287,0.126,0.00252,None kPa,N/A,8992,['C'],A,Vacuum adiabatic calorimetry,"origin: commercial source,99.95 % (total),stated by supplier,ingot",99.95,Not Specified %,1956
6.348,0.029,0.00058,None kPa,N/A,8992,['C'],A,Vacuum adiabatic calorimetry,"origin: commercial source,99.95 % (total),stated by supplier,ingot",99.95,Not Specified %,1956
6.984,0.0328,0.000656,None kPa,N/A,8992,['C'],A,Vacuum adiabatic calorimetry,"origin: commercial source,99.95 % (total),stated by supplier,ingot",99.95,Not Specified %,1956
7.618,0.0387,0.000774,None kPa,N/A,8992,['C'],A,Vacuum adiabatic calorimetry,"origin: commercial source,99.95 % (total),stated by supplier,ingot",99.95,Not Specified %,1956
8.253,0.0436,0.000872,None kPa,N/A,8992,['C'],A,Vacuum adiabatic calorimetry,"origin: commercial source,99.95 % (total),stated by supplier,ingot",99.95,Not Specified %,1956
8.898,0.049,0.00098,None kPa,N/A,8992,['C'],A,Vacuum adiabatic calorimetry,"origin: commercial source,99.95 % (total),stated by supplier,ingot",99.95,Not Specified %,1956
9.559,0.0554,0.001108,None kPa,N/A,8992,['C'],A,Vacuum adiabatic calorimetry,"origin: commercial source,99.95 % (total),stated by supplier,ingot",99.95,Not Specified %,1956
10.242,0.0633,0.001266,None kPa,N/A,8992,['C'],A,Vacuum adiabatic calorimetry,"origin: commercial source,99.95 % (total),stated by supplier,ingot",99.95,Not Specified %,1956
15.129,0.153,0.00306,None kPa,N/A,8992,['C'],A,Vacuum adiabatic calorimetry,"origin: commercial source,99.95 % (total),stated by supplier,ingot",99.95,Not Specified %,1956
15.757,0.167,0.00334,None kPa,N/A,8992,['C'],A,Vacuum adiabatic calorimetry,"origin: commercial source,99.95 % (total),stated by supplier,ingot",99.95,Not Specified %,1956
1.17,0.00410032,0.00012301,None kPa,N/A,10069,['C'],A,N/A,"origin: commercial source,99.9 weight % (total),estimated by the compiler",99.9,Weight %,1957
1.6,0.00594128,0.000178238,None kPa,N/A,10069,['C'],A,N/A,"origin: commercial source,99.9 weight % (total),estimated by the compiler",99.9,Weight %,1957
1.71,0.00619232,0.00018577,None kPa,N/A,10069,['C'],A,N/A,"origin: commercial source,99.9 weight % (total),estimated by the compiler",99.9,Weight %,1957
1.94,0.00707096,0.000212129,None kPa,N/A,10069,['C'],A,N/A,"origin: commercial source,99.9 weight % (total),estimated by the compiler",99.9,Weight %,1957
2.05,0.00748936,0.000224681,None kPa,N/A,10069,['C'],A,N/A,"origin: commercial source,99.9 weight % (total),estimated by the compiler",99.9,Weight %,1957
2.28,0.00853536,0.000256061,None kPa,N/A,10069,['C'],A,N/A,"origin: commercial source,99.9 weight % (total),estimated by the compiler",99.9,Weight %,1957
2.45,0.00887008,0.000266102,None kPa,N/A,10069,['C'],A,N/A,"origin: commercial source,99.9 weight % (total),estimated by the compiler",99.9,Weight %,1957
2.62,0.0096232,0.000288696,None kPa,N/A,10069,['C'],A,N/A,"origin: commercial source,99.9 weight % (total),estimated by the compiler",99.9,Weight %,1957
2.76,0.0102926,0.000308779,None kPa,N/A,10069,['C'],A,N/A,"origin: commercial source,99.9 weight % (total),estimated by the compiler",99.9,Weight %,1957
2.89,0.0110458,0.000331373,None kPa,N/A,10069,['C'],A,N/A,"origin: commercial source,99.9 weight % (total),estimated by the compiler",99.9,Weight %,1957
3.05,0.011506,0.00034518,None kPa,N/A,10069,['C'],A,N/A,"origin: commercial source,99.9 weight % (total),estimated by the compiler",99.9,Weight %,1957
3.22,0.012301,0.000369029,None kPa,N/A,10069,['C'],A,N/A,"origin: commercial source,99.9 weight % (total),estimated by the compiler",99.9,Weight %,1957
3.36,0.0128867,0.000386602,None kPa,N/A,10069,['C'],A,N/A,"origin: commercial source,99.9 weight % (total),estimated by the compiler",99.9,Weight %,1957
3.5,0.0133888,0.000401664,None kPa,N/A,10069,['C'],A,N/A,"origin: commercial source,99.9 weight % (total),estimated by the compiler",99.9,Weight %,1957
3.64,0.0140164,0.000420492,None kPa,N/A,10069,['C'],A,N/A,"origin: commercial source,99.9 weight % (total),estimated by the compiler",99.9,Weight %,1957
3.8,0.0149787,0.000449362,None kPa,N/A,10069,['C'],A,N/A,"origin: commercial source,99.9 weight % (total),estimated by the compiler",99.9,Weight %,1957
3.91,0.0151042,0.000453127,None kPa,N/A,10069,['C'],A,N/A,"origin: commercial source,99.9 weight % (total),estimated by the compiler",99.9,Weight %,1957
4.5,0.0169034,0.000507101,None kPa,N/A,10069,['C'],A,N/A,"origin: commercial source,99.9 weight % (total),estimated by the compiler",99.9,Weight %,1957
5.11,0.0210455,0.000631366,None kPa,N/A,10069,['C'],A,N/A,"origin: commercial source,99.9 weight % (total),estimated by the compiler",99.9,Weight %,1957
5.4,0.023263,0.000697891,None kPa,N/A,10069,['C'],A,N/A,"origin: commercial source,99.9 weight % (total),estimated by the compiler",99.9,Weight %,1957
5.74,0.0253132,0.000759396,None kPa,N/A,10069,['C'],A,N/A,"origin: commercial source,99.9 weight % (total),estimated by the compiler",99.9,Weight %,1957
6.05,0.0271123,0.00081337,None kPa,N/A,10069,['C'],A,N/A,"origin: commercial source,99.9 weight % (total),estimated by the compiler",99.9,Weight %,1957
6.66,0.0312126,0.000936379,None kPa,N/A,10069,['C'],A,N/A,"origin: commercial source,99.9 weight % (total),estimated by the compiler",99.9,Weight %,1957
7.0,0.0331791,0.000995374,None kPa,N/A,10069,['C'],A,N/A,"origin: commercial source,99.9 weight % (total),estimated by the compiler",99.9,Weight %,1957
7.3,0.0351874,0.00105562,None kPa,N/A,10069,['C'],A,N/A,"origin: commercial source,99.9 weight % (total),estimated by the compiler",99.9,Weight %,1957
7.58,0.0386183,0.00115855,None kPa,N/A,10069,['C'],A,N/A,"origin: commercial source,99.9 weight % (total),estimated by the compiler",99.9,Weight %,1957
7.85,0.0408358,0.00122508,None kPa,N/A,10069,['C'],A,N/A,"origin: commercial source,99.9 weight % (total),estimated by the compiler",99.9,Weight %,1957
8.15,0.0435136,0.00130541,None kPa,N/A,10069,['C'],A,N/A,"origin: commercial source,99.9 weight % (total),estimated by the compiler",99.9,Weight %,1957
8.46,0.0456056,0.00136817,None kPa,N/A,10069,['C'],A,N/A,"origin: commercial source,99.9 weight % (total),estimated by the compiler",99.9,Weight %,1957
8.74,0.0485344,0.00145603,None kPa,N/A,10069,['C'],A,N/A,"origin: commercial source,99.9 weight % (total),estimated by the compiler",99.9,Weight %,1957
9.03,0.0510448,0.00153134,None kPa,N/A,10069,['C'],A,N/A,"origin: commercial source,99.9 weight % (total),estimated by the compiler",99.9,Weight %,1957
9.35,0.0539736,0.00161921,None kPa,N/A,10069,['C'],A,N/A,"origin: commercial source,99.9 weight % (total),estimated by the compiler",99.9,Weight %,1957
9.64,0.0577392,0.00173218,None kPa,N/A,10069,['C'],A,N/A,"origin: commercial source,99.9 weight % (total),estimated by the compiler",99.9,Weight %,1957
9.93,0.060668,0.00182004,None kPa,N/A,10069,['C'],A,N/A,"origin: commercial source,99.9 weight % (total),estimated by the compiler",99.9,Weight %,1957
10.22,0.06276,0.0018828,None kPa,N/A,10069,['C'],A,N/A,"origin: commercial source,99.9 weight % (total),estimated by the compiler",99.9,Weight %,1957
10.52,0.0686176,0.00205853,None kPa,N/A,10069,['C'],A,N/A,"origin: commercial source,99.9 weight % (total),estimated by the compiler",99.9,Weight %,1957
10.8,0.071128,0.00213384,None kPa,N/A,10069,['C'],A,N/A,"origin: commercial source,99.9 weight % (total),estimated by the compiler",99.9,Weight %,1957
11.15,0.0757304,0.00227191,None kPa,N/A,10069,['C'],A,N/A,"origin: commercial source,99.9 weight % (total),estimated by the compiler",99.9,Weight %,1957
11.52,0.0799144,0.00239743,None kPa,N/A,10069,['C'],A,N/A,"origin: commercial source,99.9 weight % (total),estimated by the compiler",99.9,Weight %,1957
11.9,0.0866088,0.00259826,None kPa,N/A,10069,['C'],A,N/A,"origin: commercial source,99.9 weight % (total),estimated by the compiler",99.9,Weight %,1957
12.28,0.0907928,0.00272378,None kPa,N/A,10069,['C'],A,N/A,"origin: commercial source,99.9 weight % (total),estimated by the compiler",99.9,Weight %,1957
12.65,0.0979056,0.00293717,None kPa,N/A,10069,['C'],A,N/A,"origin: commercial source,99.9 weight % (total),estimated by the compiler",99.9,Weight %,1957
13.18,0.107947,0.00323842,None kPa,N/A,10069,['C'],A,N/A,"origin: commercial source,99.9 weight % (total),estimated by the compiler",99.9,Weight %,1957
13.74,0.117989,0.00353966,None kPa,N/A,10069,['C'],A,N/A,"origin: commercial source,99.9 weight % (total),estimated by the compiler",99.9,Weight %,1957
14.25,0.130959,0.00392878,None kPa,N/A,10069,['C'],A,N/A,"origin: commercial source,99.9 weight % (total),estimated by the compiler",99.9,Weight %,1957
14.85,0.144348,0.00433044,None kPa,N/A,10069,['C'],A,N/A,"origin: commercial source,99.9 weight % (total),estimated by the compiler",99.9,Weight %,1957
15.52,0.160666,0.00481997,None kPa,N/A,10069,['C'],A,N/A,"origin: commercial source,99.9 weight % (total),estimated by the compiler",99.9,Weight %,1957
16.18,0.181167,0.00543502,None kPa,N/A,10069,['C'],A,N/A,"origin: commercial source,99.9 weight % (total),estimated by the compiler",99.9,Weight %,1957
