Repository: amr8004/PureElementPRL

# Pure Element Thermodynamic modeling with 3rd generation CALPHAD models for multiple elements

## Description
Jupyter notebook for modeling pure elements with selected models via python tools pycalphad and ESPEI

## Running Tutorial
Creating a codespace should immediately open the desired notebook. Just change the element as desired (non-case sensitive) and set what SGTE structure (FCC_A1, BCC_A2, etc.) you would like to compare against.

## Further Resources

## Citation

File: CpCSV/V_CP_data.csv (part 2 of 11)
Temperature: K,Heat capacity at constant pressure Cp: J/K/mol,Uncertainty,Pressure,Ref Temp,Data Set ID,State,Representation,Method,Description,Purity,Purity Units,Year
290.0,24.77,0.4954,None kPa,N/A,11811,['C'],A,Adiabatic calorimeter (non-vacuum) ,"not stated,99.8 % (total),spectroscopy,powder",99.8,Not Specified %,1961
300.0,25.02,0.5004,None kPa,N/A,11811,['C'],A,Adiabatic calorimeter (non-vacuum) ,"not stated,99.8 % (total),spectroscopy,powder",99.8,Not Specified %,1961
310.0,25.23,0.5046,None kPa,N/A,11811,['C'],A,Adiabatic calorimeter (non-vacuum) ,"not stated,99.8 % (total),spectroscopy,powder",99.8,Not Specified %,1961
320.0,25.48,0.5096,None kPa,N/A,11811,['C'],A,Adiabatic calorimeter (non-vacuum) ,"not stated,99.8 % (total),spectroscopy,powder",99.8,Not Specified %,1961
330.0,25.77,0.5154,None kPa,N/A,11811,['C'],A,Adiabatic calorimeter (non-vacuum) ,"not stated,99.8 % (total),spectroscopy,powder",99.8,Not Specified %,1961
340.0,25.94,0.5188,None kPa,N/A,11811,['C'],A,Adiabatic calorimeter (non-vacuum) ,"not stated,99.8 % (total),spectroscopy,powder",99.8,Not Specified %,1961
298.16,24.98,0.4996,None kPa,N/A,11811,['C'],A,Adiabatic calorimeter (non-vacuum) ,"not stated,99.8 % (total),spectroscopy,powder",99.8,Not Specified %,1961
23.96,0.106,0.00318,None kPa,N/A,11812,['C'],A,Adiabatic calorimeter (non-vacuum) ,"not stated,99.8 % (total),spectroscopy,powder",99.8,Not Specified %,1961
40.53,1.777,0.05331,None kPa,N/A,11812,['C'],A,Adiabatic calorimeter (non-vacuum) ,"not stated,99.8 % (total),spectroscopy,powder",99.8,Not Specified %,1961
46.39,2.659,0.07977,None kPa,N/A,11812,['C'],A,Adiabatic calorimeter (non-vacuum) ,"not stated,99.8 % (total),spectroscopy,powder",99.8,Not Specified %,1961
51.08,3.375,0.0675,None kPa,N/A,11813,['C'],A,Adiabatic calorimeter (non-vacuum) ,"not stated,99.8 % (total),spectroscopy,powder",99.8,Not Specified %,1961
58.89,5.126,0.10252,None kPa,N/A,11813,['C'],A,Adiabatic calorimeter (non-vacuum) ,"not stated,99.8 % (total),spectroscopy,powder",99.8,Not Specified %,1961
65.74,7.105,0.1421,None kPa,N/A,11813,['C'],A,Adiabatic calorimeter (non-vacuum) ,"not stated,99.8 % (total),spectroscopy,powder",99.8,Not Specified %,1961
71.05,8.525,0.1705,None kPa,N/A,11813,['C'],A,Adiabatic calorimeter (non-vacuum) ,"not stated,99.8 % (total),spectroscopy,powder",99.8,Not Specified %,1961
77.72,9.768,0.19536,None kPa,N/A,11813,['C'],A,Adiabatic calorimeter (non-vacuum) ,"not stated,99.8 % (total),spectroscopy,powder",99.8,Not Specified %,1961
83.73,10.962,0.21924,None kPa,N/A,11813,['C'],A,Adiabatic calorimeter (non-vacuum) ,"not stated,99.8 % (total),spectroscopy,powder",99.8,Not Specified %,1961
92.52,12.126,0.24252,None kPa,N/A,11813,['C'],A,Adiabatic calorimeter (non-vacuum) ,"not stated,99.8 % (total),spectroscopy,powder",99.8,Not Specified %,1961
99.56,13.06,0.2612,None kPa,N/A,11813,['C'],A,Adiabatic calorimeter (non-vacuum) ,"not stated,99.8 % (total),spectroscopy,powder",99.8,Not Specified %,1961
105.17,14.024,0.28048,None kPa,N/A,11813,['C'],A,Adiabatic calorimeter (non-vacuum) ,"not stated,99.8 % (total),spectroscopy,powder",99.8,Not Specified %,1961
111.91,14.791,0.29582,None kPa,N/A,11813,['C'],A,Adiabatic calorimeter (non-vacuum) ,"not stated,99.8 % (total),spectroscopy,powder",99.8,Not Specified %,1961
117.85,15.525,0.3105,None kPa,N/A,11813,['C'],A,Adiabatic calorimeter (non-vacuum) ,"not stated,99.8 % (total),spectroscopy,powder",99.8,Not Specified %,1961
125.11,16.317,0.32634,None kPa,N/A,11813,['C'],A,Adiabatic calorimeter (non-vacuum) ,"not stated,99.8 % (total),spectroscopy,powder",99.8,Not Specified %,1961
131.59,17.051,0.34102,None kPa,N/A,11813,['C'],A,Adiabatic calorimeter (non-vacuum) ,"not stated,99.8 % (total),spectroscopy,powder",99.8,Not Specified %,1961
138.92,17.791,0.35582,None kPa,N/A,11813,['C'],A,Adiabatic calorimeter (non-vacuum) ,"not stated,99.8 % (total),spectroscopy,powder",99.8,Not Specified %,1961
147.83,18.562,0.37124,None kPa,N/A,11813,['C'],A,Adiabatic calorimeter (non-vacuum) ,"not stated,99.8 % (total),spectroscopy,powder",99.8,Not Specified %,1961
153.95,19.32,0.3864,None kPa,N/A,11813,['C'],A,Adiabatic calorimeter (non-vacuum) ,"not stated,99.8 % (total),spectroscopy,powder",99.8,Not Specified %,1961
160.11,19.818,0.39636,None kPa,N/A,11813,['C'],A,Adiabatic calorimeter (non-vacuum) ,"not stated,99.8 % (total),spectroscopy,powder",99.8,Not Specified %,1961
167.33,20.261,0.40522,None kPa,N/A,11813,['C'],A,Adiabatic calorimeter (non-vacuum) ,"not stated,99.8 % (total),spectroscopy,powder",99.8,Not Specified %,1961
173.53,20.577,0.41154,None kPa,N/A,11813,['C'],A,Adiabatic calorimeter (non-vacuum) ,"not stated,99.8 % (total),spectroscopy,powder",99.8,Not Specified %,1961
183.87,21.146,0.42292,None kPa,N/A,11813,['C'],A,Adiabatic calorimeter (non-vacuum) ,"not stated,99.8 % (total),spectroscopy,powder",99.8,Not Specified %,1961
192.74,21.677,0.43354,None kPa,N/A,11813,['C'],A,Adiabatic calorimeter (non-vacuum) ,"not stated,99.8 % (total),spectroscopy,powder",99.8,Not Specified %,1961
200.66,22.064,0.44128,None kPa,N/A,11813,['C'],A,Adiabatic calorimeter (non-vacuum) ,"not stated,99.8 % (total),spectroscopy,powder",99.8,Not Specified %,1961
209.83,22.532,0.45064,None kPa,N/A,11813,['C'],A,Adiabatic calorimeter (non-vacuum) ,"not stated,99.8 % (total),spectroscopy,powder",99.8,Not Specified %,1961
217.78,22.86,0.4572,None kPa,N/A,11813,['C'],A,Adiabatic calorimeter (non-vacuum) ,"not stated,99.8 % (total),spectroscopy,powder",99.8,Not Specified %,1961
227.9,23.205,0.4641,None kPa,N/A,11813,['C'],A,Adiabatic calorimeter (non-vacuum) ,"not stated,99.8 % (total),spectroscopy,powder",99.8,Not Specified %,1961
237.62,23.727,0.47454,None kPa,N/A,11813,['C'],A,Adiabatic calorimeter (non-vacuum) ,"not stated,99.8 % (total),spectroscopy,powder",99.8,Not Specified %,1961
247.01,23.766,0.47532,None kPa,N/A,11813,['C'],A,Adiabatic calorimeter (non-vacuum) ,"not stated,99.8 % (total),spectroscopy,powder",99.8,Not Specified %,1961
256.32,23.749,0.47498,None kPa,N/A,11813,['C'],A,Adiabatic calorimeter (non-vacuum) ,"not stated,99.8 % (total),spectroscopy,powder",99.8,Not Specified %,1961
266.55,24.142,0.48284,None kPa,N/A,11813,['C'],A,Adiabatic calorimeter (non-vacuum) ,"not stated,99.8 % (total),spectroscopy,powder",99.8,Not Specified %,1961
274.8,24.319,0.48638,None kPa,N/A,11813,['C'],A,Adiabatic calorimeter (non-vacuum) ,"not stated,99.8 % (total),spectroscopy,powder",99.8,Not Specified %,1961
284.74,24.506,0.49012,None kPa,N/A,11813,['C'],A,Adiabatic calorimeter (non-vacuum) ,"not stated,99.8 % (total),spectroscopy,powder",99.8,Not Specified %,1961
295.48,24.511,0.49022,None kPa,N/A,11813,['C'],A,Adiabatic calorimeter (non-vacuum) ,"not stated,99.8 % (total),spectroscopy,powder",99.8,Not Specified %,1961
305.9,24.81,0.4962,None kPa,N/A,11813,['C'],A,Adiabatic calorimeter (non-vacuum) ,"not stated,99.8 % (total),spectroscopy,powder",99.8,Not Specified %,1961
315.65,24.976,0.49952,None kPa,N/A,11813,['C'],A,Adiabatic calorimeter (non-vacuum) ,"not stated,99.8 % (total),spectroscopy,powder",99.8,Not Specified %,1961
324.3,25.102,0.50204,None kPa,N/A,11813,['C'],A,Adiabatic calorimeter (non-vacuum) ,"not stated,99.8 % (total),spectroscopy,powder",99.8,Not Specified %,1961
331.61,25.697,0.51394,None kPa,N/A,11813,['C'],A,Adiabatic calorimeter (non-vacuum) ,"not stated,99.8 % (total),spectroscopy,powder",99.8,Not Specified %,1961
338.4,25.988,0.51976,None kPa,N/A,11813,['C'],A,Adiabatic calorimeter (non-vacuum) ,"not stated,99.8 % (total),spectroscopy,powder",99.8,Not Specified %,1961
1.546,0.00488064,0.000146419,None kPa,N/A,12807,['C'],A,Low temperature calorimetry set up,"not stated,99.8 % (total),",99.8,Not Specified %,1962
1.744,0.00772785,0.000231835,None kPa,N/A,12807,['C'],A,Low temperature calorimetry set up,"not stated,99.8 % (total),",99.8,Not Specified %,1962
1.894,0.0107905,0.000323716,None kPa,N/A,12807,['C'],A,Low temperature calorimetry set up,"not stated,99.8 % (total),",99.8,Not Specified %,1962
2.04,0.0139235,0.00027847,None kPa,N/A,12808,['C'],A,Low temperature calorimetry set up,"not stated,99.8 % (total),",99.8,Not Specified %,1962
2.217,0.0179791,0.000359581,None kPa,N/A,12808,['C'],A,Low temperature calorimetry set up,"not stated,99.8 % (total),",99.8,Not Specified %,1962
2.445,0.0238802,0.000477604,None kPa,N/A,12808,['C'],A,Low temperature calorimetry set up,"not stated,99.8 % (total),",99.8,Not Specified %,1962
2.646,0.0303118,0.000606237,None kPa,N/A,12808,['C'],A,Low temperature calorimetry set up,"not stated,99.8 % (total),",99.8,Not Specified %,1962
2.839,0.0364138,0.000728275,None kPa,N/A,12808,['C'],A,Low temperature calorimetry set up,"not stated,99.8 % (total),",99.8,Not Specified %,1962
3.024,0.0429195,0.000858389,None kPa,N/A,12808,['C'],A,Low temperature calorimetry set up,"not stated,99.8 % (total),",99.8,Not Specified %,1962
3.183,0.0492959,0.000985918,None kPa,N/A,12808,['C'],A,Low temperature calorimetry set up,"not stated,99.8 % (total),",99.8,Not Specified %,1962
3.424,0.0584086,0.00116817,None kPa,N/A,12808,['C'],A,Low temperature calorimetry set up,"not stated,99.8 % (total),",99.8,Not Specified %,1962
3.662,0.0691322,0.00138264,None kPa,N/A,12808,['C'],A,Low temperature calorimetry set up,"not stated,99.8 % (total),",99.8,Not Specified %,1962
3.831,0.0757388,0.00151478,None kPa,N/A,12808,['C'],A,Low temperature calorimetry set up,"not stated,99.8 % (total),",99.8,Not Specified %,1962
4.02,0.0852197,0.00170439,None kPa,N/A,12808,['C'],A,Low temperature calorimetry set up,"not stated,99.8 % (total),",99.8,Not Specified %,1962
4.171,0.0920438,0.00184088,None kPa,N/A,12808,['C'],A,Low temperature calorimetry set up,"not stated,99.8 % (total),",99.8,Not Specified %,1962
4.3,0.0993867,0.00198773,None kPa,N/A,12808,['C'],A,Low temperature calorimetry set up,"not stated,99.8 % (total),",99.8,Not Specified %,1962
4.479,0.106119,0.00212238,None kPa,N/A,12808,['C'],A,Low temperature calorimetry set up,"not stated,99.8 % (total),",99.8,Not Specified %,1962
4.654,0.0623458,0.00124692,None kPa,N/A,12809,['C'],A,Low temperature calorimetry set up,"not stated,99.8 % (total),",99.8,Not Specified %,1962
4.799,0.0513544,0.00102709,None kPa,N/A,12809,['C'],A,Low temperature calorimetry set up,"not stated,99.8 % (total),",99.8,Not Specified %,1962
4.958,0.0529109,0.00105822,None kPa,N/A,12809,['C'],A,Low temperature calorimetry set up,"not stated,99.8 % (total),",99.8,Not Specified %,1962
5.076,0.0544004,0.00108801,None kPa,N/A,12809,['C'],A,Low temperature calorimetry set up,"not stated,99.8 % (total),",99.8,Not Specified %,1962
5.221,0.0568606,0.00113721,None kPa,N/A,12809,['C'],A,Low temperature calorimetry set up,"not stated,99.8 % (total),",99.8,Not Specified %,1962
5.364,0.0584798,0.0011696,None kPa,N/A,12809,['C'],A,Low temperature calorimetry set up,"not stated,99.8 % (total),",99.8,Not Specified %,1962
5.52,0.0614839,0.00122968,None kPa,N/A,12809,['C'],A,Low temperature calorimetry set up,"not stated,99.8 % (total),",99.8,Not Specified %,1962
5.704,0.0639483,0.00127897,None kPa,N/A,12809,['C'],A,Low temperature calorimetry set up,"not stated,99.8 % (total),",99.8,Not Specified %,1962
5.91,0.067308,0.00134616,None kPa,N/A,12809,['C'],A,Low temperature calorimetry set up,"not stated,99.8 % (total),",99.8,Not Specified %,1962
6.146,0.0709481,0.00141896,None kPa,N/A,12809,['C'],A,Low temperature calorimetry set up,"not stated,99.8 % (total),",99.8,Not Specified %,1962
6.374,0.0750944,0.00150189,None kPa,N/A,12809,['C'],A,Low temperature calorimetry set up,"not stated,99.8 % (total),",99.8,Not Specified %,1962
6.524,0.0776258,0.00155252,None kPa,N/A,12809,['C'],A,Low temperature calorimetry set up,"not stated,99.8 % (total),",99.8,Not Specified %,1962
6.671,0.080224,0.00160448,None kPa,N/A,12809,['C'],A,Low temperature calorimetry set up,"not stated,99.8 % (total),",99.8,Not Specified %,1962
6.821,0.0839938,0.00167988,None kPa,N/A,12809,['C'],A,Low temperature calorimetry set up,"not stated,99.8 % (total),",99.8,Not Specified %,1962
6.957,0.0854373,0.00170875,None kPa,N/A,12809,['C'],A,Low temperature calorimetry set up,"not stated,99.8 % (total),",99.8,Not Specified %,1962
1.199,0.000784,2.35e-05,1.33322e-09 kPa,N/A,8487,['C'],A,Vacuum adiabatic calorimetry,"origin: commercial source,99.9 % (total),estimation,rod",99.9,Not Specified %,1955
1.214,0.00086,2.5e-05,None kPa,N/A,8487,['C'],A,Vacuum adiabatic calorimetry,"origin: commercial source,99.9 % (total),estimation,rod",99.9,Not Specified %,1955
1.255,0.001096,3.09e-05,None kPa,N/A,8487,['C'],A,Vacuum adiabatic calorimetry,"origin: commercial source,99.9 % (total),estimation,rod",99.9,Not Specified %,1955
1.272,0.001165,3.18e-05,None kPa,N/A,8487,['C'],A,Vacuum adiabatic calorimetry,"origin: commercial source,99.9 % (total),estimation,rod",99.9,Not Specified %,1955
1.311,0.001469,3.87e-05,None kPa,N/A,8487,['C'],A,Vacuum adiabatic calorimetry,"origin: commercial source,99.9 % (total),estimation,rod",99.9,Not Specified %,1955
1.326,0.001523,3.88e-05,None kPa,N/A,8487,['C'],A,Vacuum adiabatic calorimetry,"origin: commercial source,99.9 % (total),estimation,rod",99.9,Not Specified %,1955
1.391,0.001982,4.86e-05,None kPa,N/A,8487,['C'],A,Vacuum adiabatic calorimetry,"origin: commercial source,99.9 % (total),estimation,rod",99.9,Not Specified %,1955
1.517,0.00313,7.4e-05,None kPa,N/A,8487,['C'],A,Vacuum adiabatic calorimetry,"origin: commercial source,99.9 % (total),estimation,rod",99.9,Not Specified %,1955
1.583,0.003835,8.72e-05,None kPa,N/A,8487,['C'],A,Vacuum adiabatic calorimetry,"origin: commercial source,99.9 % (total),estimation,rod",99.9,Not Specified %,1955
1.718,0.005616,0.0001225,None kPa,N/A,8487,['C'],A,Vacuum adiabatic calorimetry,"origin: commercial source,99.9 % (total),estimation,rod",99.9,Not Specified %,1955
1.783,0.006488,0.0001357,None kPa,N/A,8487,['C'],A,Vacuum adiabatic calorimetry,"origin: commercial source,99.9 % (total),estimation,rod",99.9,Not Specified %,1955
1.887,0.008537,0.0001707,None kPa,N/A,8487,['C'],A,Vacuum adiabatic calorimetry,"origin: commercial source,99.9 % (total),estimation,rod",99.9,Not Specified %,1955
1.981,0.009849,0.000197,None kPa,N/A,8487,['C'],A,Vacuum adiabatic calorimetry,"origin: commercial source,99.9 % (total),estimation,rod",99.9,Not Specified %,1955
2.066,0.01119,0.0002238,None kPa,N/A,8487,['C'],A,Vacuum adiabatic calorimetry,"origin: commercial source,99.9 % (total),estimation,rod",99.9,Not Specified %,1955
2.179,0.01384,0.0002768,None kPa,N/A,8487,['C'],A,Vacuum adiabatic calorimetry,"origin: commercial source,99.9 % (total),estimation,rod",99.9,Not Specified %,1955
2.286,0.01665,0.000333,None kPa,N/A,8487,['C'],A,Vacuum adiabatic calorimetry,"origin: commercial source,99.9 % (total),estimation,rod",99.9,Not Specified %,1955
2.377,0.01879,0.0003758,None kPa,N/A,8487,['C'],A,Vacuum adiabatic calorimetry,"origin: commercial source,99.9 % (total),estimation,rod",99.9,Not Specified %,1955
2.482,0.02047,0.0004094,None kPa,N/A,8487,['C'],A,Vacuum adiabatic calorimetry,"origin: commercial source,99.9 % (total),estimation,rod",99.9,Not Specified %,1955
2.573,0.0237,0.000474,None kPa,N/A,8487,['C'],A,Vacuum adiabatic calorimetry,"origin: commercial source,99.9 % (total),estimation,rod",99.9,Not Specified %,1955
2.678,0.0264,0.000528,None kPa,N/A,8487,['C'],A,Vacuum adiabatic calorimetry,"origin: commercial source,99.9 % (total),estimation,rod",99.9,Not Specified %,1955
2.769,0.02907,0.0005814,None kPa,N/A,8487,['C'],A,Vacuum adiabatic calorimetry,"origin: commercial source,99.9 % (total),estimation,rod",99.9,Not Specified %,1955
2.891,0.0326,0.000652,None kPa,N/A,8487,['C'],A,Vacuum adiabatic calorimetry,"origin: commercial source,99.9 % (total),estimation,rod",99.9,Not Specified %,1955
2.986,0.03559,0.0007118,None kPa,N/A,8487,['C'],A,Vacuum adiabatic calorimetry,"origin: commercial source,99.9 % (total),estimation,rod",99.9,Not Specified %,1955
3.096,0.0391,0.000782,None kPa,N/A,8487,['C'],A,Vacuum adiabatic calorimetry,"origin: commercial source,99.9 % (total),estimation,rod",99.9,Not Specified %,1955
3.189,0.0403,0.000806,None kPa,N/A,8487,['C'],A,Vacuum adiabatic calorimetry,"origin: commercial source,99.9 % (total),estimation,rod",99.9,Not Specified %,1955
3.301,0.0465,0.00093,None kPa,N/A,8487,['C'],A,Vacuum adiabatic calorimetry,"origin: commercial source,99.9 % (total),estimation,rod",99.9,Not Specified %,1955
3.378,0.0488,0.000976,None kPa,N/A,8487,['C'],A,Vacuum adiabatic calorimetry,"origin: commercial source,99.9 % (total),estimation,rod",99.9,Not Specified %,1955
3.402,0.0498,0.000996,None kPa,N/A,8487,['C'],A,Vacuum adiabatic calorimetry,"origin: commercial source,99.9 % (total),estimation,rod",99.9,Not Specified %,1955
3.483,0.0531,0.001062,None kPa,N/A,8487,['C'],A,Vacuum adiabatic calorimetry,"origin: commercial source,99.9 % (total),estimation,rod",99.9,Not Specified %,1955
3.601,0.0581,0.001162,None kPa,N/A,8487,['C'],A,Vacuum adiabatic calorimetry,"origin: commercial source,99.9 % (total),estimation,rod",99.9,Not Specified %,1955
3.608,0.0584,0.001168,None kPa,N/A,8487,['C'],A,Vacuum adiabatic calorimetry,"origin: commercial source,99.9 % (total),estimation,rod",99.9,Not Specified %,1955
3.78,0.0664,0.001328,None kPa,N/A,8487,['C'],A,Vacuum adiabatic calorimetry,"origin: commercial source,99.9 % (total),estimation,rod",99.9,Not Specified %,1955
3.904,0.0713,0.001426,None kPa,N/A,8487,['C'],A,Vacuum adiabatic calorimetry,"origin: commercial source,99.9 % (total),estimation,rod",99.9,Not Specified %,1955
3.995,0.0748,0.001496,None kPa,N/A,8487,['C'],A,Vacuum adiabatic calorimetry,"origin: commercial source,99.9 % (total),estimation,rod",99.9,Not Specified %,1955
4.11,0.0803,0.001606,None kPa,N/A,8487,['C'],A,Vacuum adiabatic calorimetry,"origin: commercial source,99.9 % (total),estimation,rod",99.9,Not Specified %,1955
4.193,0.0832,0.001664,None kPa,N/A,8487,['C'],A,Vacuum adiabatic calorimetry,"origin: commercial source,99.9 % (total),estimation,rod",99.9,Not Specified %,1955
4.305,0.0864,0.001728,None kPa,N/A,8487,['C'],A,Vacuum adiabatic calorimetry,"origin: commercial source,99.9 % (total),estimation,rod",99.9,Not Specified %,1955
4.402,0.0901,0.0018494,None kPa,N/A,8487,['C'],A,Vacuum adiabatic calorimetry,"origin: commercial source,99.9 % (total),estimation,rod",99.9,Not Specified %,1955
4.508,0.094,0.0019789,None kPa,N/A,8487,['C'],A,Vacuum adiabatic calorimetry,"origin: commercial source,99.9 % (total),estimation,rod",99.9,Not Specified %,1955
4.575,0.0977,0.0021083,None kPa,N/A,8487,['C'],A,Vacuum adiabatic calorimetry,"origin: commercial source,99.9 % (total),estimation,rod",99.9,Not Specified %,1955
4.685,0.1026,0.002268,None kPa,N/A,8487,['C'],A,Vacuum adiabatic calorimetry,"origin: commercial source,99.9 % (total),estimation,rod",99.9,Not Specified %,1955
4.784,0.1084,0.0024533,None kPa,N/A,8487,['C'],A,Vacuum adiabatic calorimetry,"origin: commercial source,99.9 % (total),estimation,rod",99.9,Not Specified %,1955
4.815,0.1098,0.0025427,None kPa,N/A,8487,['C'],A,Vacuum adiabatic calorimetry,"origin: commercial source,99.9 % (total),estimation,rod",99.9,Not Specified %,1955
4.919,0.1154,0.0027332,None kPa,N/A,8487,['C'],A,Vacuum adiabatic calorimetry,"origin: commercial source,99.9 % (total),estimation,rod",99.9,Not Specified %,1955
4.949,0.1165,0.0028205,None kPa,N/A,8487,['C'],A,Vacuum adiabatic calorimetry,"origin: commercial source,99.9 % (total),estimation,rod",99.9,Not Specified %,1955
4.968,0.1181,0.0029214,None kPa,N/A,8487,['C'],A,Vacuum adiabatic calorimetry,"origin: commercial source,99.9 % (total),estimation,rod",99.9,Not Specified %,1955
4.98,0.118,0.0029811,None kPa,N/A,8487,['C'],A,Vacuum adiabatic calorimetry,"origin: commercial source,99.9 % (total),estimation,rod",99.9,Not Specified %,1955
5.088,0.0562,0.0015085,1.33322e-09 kPa,N/A,8488,['C'],A,Vacuum adiabatic calorimetry,"origin: commercial source,99.9 % (total),estimation,rod",99.9,Not Specified %,1955
5.132,0.0528,0.0014451,None kPa,N/A,8488,['C'],A,Vacuum adiabatic calorimetry,"origin: commercial source,99.9 % (total),estimation,rod",99.9,Not Specified %,1955
5.135,0.05317,0.0014832,None kPa,N/A,8488,['C'],A,Vacuum adiabatic calorimetry,"origin: commercial source,99.9 % (total),estimation,rod",99.9,Not Specified %,1955
5.226,0.0539,0.0015319,None kPa,N/A,8488,['C'],A,Vacuum adiabatic calorimetry,"origin: commercial source,99.9 % (total),estimation,rod",99.9,Not Specified %,1955
5.343,0.0585,0.0016934,None kPa,N/A,8488,['C'],A,Vacuum adiabatic calorimetry,"origin: commercial source,99.9 % (total),estimation,rod",99.9,Not Specified %,1955
5.447,0.057,0.00168,None kPa,N/A,8488,['C'],A,Vacuum adiabatic calorimetry,"origin: commercial source,99.9 % (total),estimation,rod",99.9,Not Specified %,1955
5.978,0.0533,0.001599,None kPa,N/A,8488,['C'],A,Vacuum adiabatic calorimetry,"origin: commercial source,99.9 % (total),estimation,rod",99.9,Not Specified %,1955
20.0,0.490783,0.00490783,None kPa,N/A,8960,['C'],A,Calculated from Debye's and Electronic Coefficient,"origin: commercial source,99.98 %",99.98,Not Specified %,1955
1.71,0.00712535,0.000213761,None kPa,N/A,8971,['C'],A,Low temperature calorimetry set up,"origin: commercial source,99.32 weight % (total),spectroscopy,ingot",99.32,Weight %,1955
1.729,0.00782408,0.000234722,None kPa,N/A,8971,['C'],A,Low temperature calorimetry set up,"origin: commercial source,99.32 weight % (total),spectroscopy,ingot",99.32,Weight %,1955
1.765,0.00817554,0.000245266,None kPa,N/A,8971,['C'],A,Low temperature calorimetry set up,"origin: commercial source,99.32 weight % (total),spectroscopy,ingot",99.32,Weight %,1955
1.78,0.00864833,0.00025945,None kPa,N/A,8971,['C'],A,Low temperature calorimetry set up,"origin: commercial source,99.32 weight % (total),spectroscopy,ingot",99.32,Weight %,1955
1.805,0.00894539,0.000268362,None kPa,N/A,8971,['C'],A,Low temperature calorimetry set up,"origin: commercial source,99.32 weight % (total),spectroscopy,ingot",99.32,Weight %,1955
1.844,0.0095437,0.000286311,None kPa,N/A,8971,['C'],A,Low temperature calorimetry set up,"origin: commercial source,99.32 weight % (total),spectroscopy,ingot",99.32,Weight %,1955
1.862,0.0102131,0.000306394,None kPa,N/A,8971,['C'],A,Low temperature calorimetry set up,"origin: commercial source,99.32 weight % (total),spectroscopy,ingot",99.32,Weight %,1955
1.881,0.0105311,0.000315934,None kPa,N/A,8971,['C'],A,Low temperature calorimetry set up,"origin: commercial source,99.32 weight % (total),spectroscopy,ingot",99.32,Weight %,1955
1.896,0.0108031,0.000324093,None kPa,N/A,8971,['C'],A,Low temperature calorimetry set up,"origin: commercial source,99.32 weight % (total),spectroscopy,ingot",99.32,Weight %,1955
1.912,0.0110918,0.000332754,None kPa,N/A,8971,['C'],A,Low temperature calorimetry set up,"origin: commercial source,99.32 weight % (total),spectroscopy,ingot",99.32,Weight %,1955
1.936,0.0113261,0.000339783,None kPa,N/A,8971,['C'],A,Low temperature calorimetry set up,"origin: commercial source,99.32 weight % (total),spectroscopy,ingot",99.32,Weight %,1955
1.955,0.0120708,0.000362125,None kPa,N/A,8971,['C'],A,Low temperature calorimetry set up,"origin: commercial source,99.32 weight % (total),spectroscopy,ingot",99.32,Weight %,1955
1.981,0.0120708,0.000362125,None kPa,N/A,8971,['C'],A,Low temperature calorimetry set up,"origin: commercial source,99.32 weight % (total),spectroscopy,ingot",99.32,Weight %,1955
2.002,0.0127068,0.000381204,None kPa,N/A,8971,['C'],A,Low temperature calorimetry set up,"origin: commercial source,99.32 weight % (total),spectroscopy,ingot",99.32,Weight %,1955
2.007,0.013029,0.000390869,None kPa,N/A,8971,['C'],A,Low temperature calorimetry set up,"origin: commercial source,99.32 weight % (total),spectroscopy,ingot",99.32,Weight %,1955
2.034,0.0137193,0.00041158,None kPa,N/A,8971,['C'],A,Low temperature calorimetry set up,"origin: commercial source,99.32 weight % (total),spectroscopy,ingot",99.32,Weight %,1955
2.064,0.0142089,0.000426266,None kPa,N/A,8971,['C'],A,Low temperature calorimetry set up,"origin: commercial source,99.32 weight % (total),spectroscopy,ingot",99.32,Weight %,1955
2.085,0.0148072,0.000444215,None kPa,N/A,8971,['C'],A,Low temperature calorimetry set up,"origin: commercial source,99.32 weight % (total),spectroscopy,ingot",99.32,Weight %,1955
2.11,0.015418,0.000462541,None kPa,N/A,8971,['C'],A,Low temperature calorimetry set up,"origin: commercial source,99.32 weight % (total),spectroscopy,ingot",99.32,Weight %,1955
2.17,0.0167946,0.000503837,None kPa,N/A,8971,['C'],A,Low temperature calorimetry set up,"origin: commercial source,99.32 weight % (total),spectroscopy,ingot",99.32,Weight %,1955
2.202,0.0172883,0.000518649,None kPa,N/A,8971,['C'],A,Low temperature calorimetry set up,"origin: commercial source,99.32 weight % (total),spectroscopy,ingot",99.32,Weight %,1955
2.232,0.0181209,0.000543627,None kPa,N/A,8971,['C'],A,Low temperature calorimetry set up,"origin: commercial source,99.32 weight % (total),spectroscopy,ingot",99.32,Weight %,1955
2.254,0.0187443,0.00056233,None kPa,N/A,8971,['C'],A,Low temperature calorimetry set up,"origin: commercial source,99.32 weight % (total),spectroscopy,ingot",99.32,Weight %,1955
2.29,0.0193426,0.000580279,None kPa,N/A,8971,['C'],A,Low temperature calorimetry set up,"origin: commercial source,99.32 weight % (total),spectroscopy,ingot",99.32,Weight %,1955
2.299,0.0197108,0.000591325,None kPa,N/A,8971,['C'],A,Low temperature calorimetry set up,"origin: commercial source,99.32 weight % (total),spectroscopy,ingot",99.32,Weight %,1955
2.313,0.0194933,0.000584798,None kPa,N/A,8971,['C'],A,Low temperature calorimetry set up,"origin: commercial source,99.32 weight % (total),spectroscopy,ingot",99.32,Weight %,1955
2.363,0.0214346,0.000643039,None kPa,N/A,8971,['C'],A,Low temperature calorimetry set up,"origin: commercial source,99.32 weight % (total),spectroscopy,ingot",99.32,Weight %,1955
2.418,0.0226982,0.000680946,None kPa,N/A,8971,['C'],A,Low temperature calorimetry set up,"origin: commercial source,99.32 weight % (total),spectroscopy,ingot",99.32,Weight %,1955
2.441,0.0239869,0.000719606,None kPa,N/A,8971,['C'],A,Low temperature calorimetry set up,"origin: commercial source,99.32 weight % (total),spectroscopy,ingot",99.32,Weight %,1955
2.45,0.02374,0.0007122,None kPa,N/A,8971,['C'],A,Low temperature calorimetry set up,"origin: commercial source,99.32 weight % (total),spectroscopy,ingot",99.32,Weight %,1955
2.468,0.0244346,0.000733037,None kPa,N/A,8971,['C'],A,Low temperature calorimetry set up,"origin: commercial source,99.32 weight % (total),spectroscopy,ingot",99.32,Weight %,1955
2.496,0.0257651,0.000772952,None kPa,N/A,8971,['C'],A,Low temperature calorimetry set up,"origin: commercial source,99.32 weight % (total),spectroscopy,ingot",99.32,Weight %,1955
2.512,0.0256103,0.000768308,None kPa,N/A,8971,['C'],A,Low temperature calorimetry set up,"origin: commercial source,99.32 weight % (total),spectroscopy,ingot",99.32,Weight %,1955
2.553,0.026401,0.000792031,None kPa,N/A,8971,['C'],A,Low temperature calorimetry set up,"origin: commercial source,99.32 weight % (total),spectroscopy,ingot",99.32,Weight %,1955
2.589,0.0273968,0.000821905,None kPa,N/A,8971,['C'],A,Low temperature calorimetry set up,"origin: commercial source,99.32 weight % (total),spectroscopy,ingot",99.32,Weight %,1955
2.628,0.0287315,0.000861946,None kPa,N/A,8971,['C'],A,Low temperature calorimetry set up,"origin: commercial source,99.32 weight % (total),spectroscopy,ingot",99.32,Weight %,1955
2.657,0.0298989,0.000896966,None kPa,N/A,8971,['C'],A,Low temperature calorimetry set up,"origin: commercial source,99.32 weight % (total),spectroscopy,ingot",99.32,Weight %,1955
2.672,0.0303256,0.000909769,None kPa,N/A,8971,['C'],A,Low temperature calorimetry set up,"origin: commercial source,99.32 weight % (total),spectroscopy,ingot",99.32,Weight %,1955
2.71,0.0308026,0.000924078,None kPa,N/A,8971,['C'],A,Low temperature calorimetry set up,"origin: commercial source,99.32 weight % (total),spectroscopy,ingot",99.32,Weight %,1955
2.731,0.0320578,0.000961734,None kPa,N/A,8971,['C'],A,Low temperature calorimetry set up,"origin: commercial source,99.32 weight % (total),spectroscopy,ingot",99.32,Weight %,1955
2.754,0.0326645,0.000979935,None kPa,N/A,8971,['C'],A,Low temperature calorimetry set up,"origin: commercial source,99.32 weight % (total),spectroscopy,ingot",99.32,Weight %,1955
2.792,0.0337774,0.00101332,None kPa,N/A,8971,['C'],A,Low temperature calorimetry set up,"origin: commercial source,99.32 weight % (total),spectroscopy,ingot",99.32,Weight %,1955
2.812,0.0354092,0.00106228,None kPa,N/A,8971,['C'],A,Low temperature calorimetry set up,"origin: commercial source,99.32 weight % (total),spectroscopy,ingot",99.32,Weight %,1955
2.841,0.0351707,0.00105512,None kPa,N/A,8971,['C'],A,Low temperature calorimetry set up,"origin: commercial source,99.32 weight % (total),spectroscopy,ingot",99.32,Weight %,1955
2.864,0.0373213,0.00111964,None kPa,N/A,8971,['C'],A,Low temperature calorimetry set up,"origin: commercial source,99.32 weight % (total),spectroscopy,ingot",99.32,Weight %,1955
2.908,0.0379154,0.00113746,None kPa,N/A,8971,['C'],A,Low temperature calorimetry set up,"origin: commercial source,99.32 weight % (total),spectroscopy,ingot",99.32,Weight %,1955
2.939,0.0388986,0.00116696,None kPa,N/A,8971,['C'],A,Low temperature calorimetry set up,"origin: commercial source,99.32 weight % (total),spectroscopy,ingot",99.32,Weight %,1955
2.976,0.0411831,0.00123549,None kPa,N/A,8971,['C'],A,Low temperature calorimetry set up,"origin: commercial source,99.32 weight % (total),spectroscopy,ingot",99.32,Weight %,1955
3.004,0.0411538,0.00123461,None kPa,N/A,8971,['C'],A,Low temperature calorimetry set up,"origin: commercial source,99.32 weight % (total),spectroscopy,ingot",99.32,Weight %,1955
3.04,0.042317,0.00126951,None kPa,N/A,8971,['C'],A,Low temperature calorimetry set up,"origin: commercial source,99.32 weight % (total),spectroscopy,ingot",99.32,Weight %,1955
3.085,0.0437437,0.00131231,None kPa,N/A,8971,['C'],A,Low temperature calorimetry set up,"origin: commercial source,99.32 weight % (total),spectroscopy,ingot",99.32,Weight %,1955
3.166,0.046434,0.00139302,None kPa,N/A,8971,['C'],A,Low temperature calorimetry set up,"origin: commercial source,99.32 weight % (total),spectroscopy,ingot",99.32,Weight %,1955
3.213,0.0482792,0.00144838,None kPa,N/A,8971,['C'],A,Low temperature calorimetry set up,"origin: commercial source,99.32 weight % (total),spectroscopy,ingot",99.32,Weight %,1955
3.242,0.0482917,0.00144875,None kPa,N/A,8971,['C'],A,Low temperature calorimetry set up,"origin: commercial source,99.32 weight % (total),spectroscopy,ingot",99.32,Weight %,1955
3.281,0.0511912,0.00153574,None kPa,N/A,8971,['C'],A,Low temperature calorimetry set up,"origin: commercial source,99.32 weight % (total),spectroscopy,ingot",99.32,Weight %,1955
3.291,0.0503335,0.00151001,None kPa,N/A,8971,['C'],A,Low temperature calorimetry set up,"origin: commercial source,99.32 weight % (total),spectroscopy,ingot",99.32,Weight %,1955
3.328,0.0521326,0.00156398,None kPa,N/A,8971,['C'],A,Low temperature calorimetry set up,"origin: commercial source,99.32 weight % (total),spectroscopy,ingot",99.32,Weight %,1955
3.329,0.0527435,0.00158231,None kPa,N/A,8971,['C'],A,Low temperature calorimetry set up,"origin: commercial source,99.32 weight % (total),spectroscopy,ingot",99.32,Weight %,1955
3.379,0.0545301,0.0016359,None kPa,N/A,8971,['C'],A,Low temperature calorimetry set up,"origin: commercial source,99.32 weight % (total),spectroscopy,ingot",99.32,Weight %,1955
3.406,0.0548522,0.00164557,None kPa,N/A,8971,['C'],A,Low temperature calorimetry set up,"origin: commercial source,99.32 weight % (total),spectroscopy,ingot",99.32,Weight %,1955
3.435,0.05712,0.0017136,None kPa,N/A,8971,['C'],A,Low temperature calorimetry set up,"origin: commercial source,99.32 weight % (total),spectroscopy,ingot",99.32,Weight %,1955
3.493,0.0587308,0.00176192,None kPa,N/A,8971,['C'],A,Low temperature calorimetry set up,"origin: commercial source,99.32 weight % (total),spectroscopy,ingot",99.32,Weight %,1955
3.522,0.0606513,0.00181954,None kPa,N/A,8971,['C'],A,Low temperature calorimetry set up,"origin: commercial source,99.32 weight % (total),spectroscopy,ingot",99.32,Weight %,1955
3.558,0.0618521,0.00185556,None kPa,N/A,8971,['C'],A,Low temperature calorimetry set up,"origin: commercial source,99.32 weight % (total),spectroscopy,ingot",99.32,Weight %,1955
3.56,0.061191,0.00183573,None kPa,N/A,8971,['C'],A,Low temperature calorimetry set up,"origin: commercial source,99.32 weight % (total),spectroscopy,ingot",99.32,Weight %,1955
3.604,0.0641993,0.00192598,None kPa,N/A,8971,['C'],A,Low temperature calorimetry set up,"origin: commercial source,99.32 weight % (total),spectroscopy,ingot",99.32,Weight %,1955
3.661,0.0647474,0.00194242,None kPa,N/A,8971,['C'],A,Low temperature calorimetry set up,"origin: commercial source,99.32 weight % (total),spectroscopy,ingot",99.32,Weight %,1955
3.663,0.0668352,0.00200506,None kPa,N/A,8971,['C'],A,Low temperature calorimetry set up,"origin: commercial source,99.32 weight % (total),spectroscopy,ingot",99.32,Weight %,1955
3.694,0.0681448,0.00204434,None kPa,N/A,8971,['C'],A,Low temperature calorimetry set up,"origin: commercial source,99.32 weight % (total),spectroscopy,ingot",99.32,Weight %,1955
3.71,0.0678352,0.00203506,None kPa,N/A,8971,['C'],A,Low temperature calorimetry set up,"origin: commercial source,99.32 weight % (total),spectroscopy,ingot",99.32,Weight %,1955
3.725,0.0690946,0.00207284,None kPa,N/A,8971,['C'],A,Low temperature calorimetry set up,"origin: commercial source,99.32 weight % (total),spectroscopy,ingot",99.32,Weight %,1955
3.763,0.0706092,0.00211828,None kPa,N/A,8971,['C'],A,Low temperature calorimetry set up,"origin: commercial source,99.32 weight % (total),spectroscopy,ingot",99.32,Weight %,1955
3.797,0.0709774,0.00212932,None kPa,N/A,8971,['C'],A,Low temperature calorimetry set up,"origin: commercial source,99.32 weight % (total),spectroscopy,ingot",99.32,Weight %,1955
3.814,0.0726552,0.00217965,None kPa,N/A,8971,['C'],A,Low temperature calorimetry set up,"origin: commercial source,99.32 weight % (total),spectroscopy,ingot",99.32,Weight %,1955
3.854,0.0750149,0.00225045,None kPa,N/A,8971,['C'],A,Low temperature calorimetry set up,"origin: commercial source,99.32 weight % (total),spectroscopy,ingot",99.32,Weight %,1955
3.858,0.0762952,0.00228886,None kPa,N/A,8971,['C'],A,Low temperature calorimetry set up,"origin: commercial source,99.32 weight % (total),spectroscopy,ingot",99.32,Weight %,1955
3.858,0.0744124,0.00223237,None kPa,N/A,8971,['C'],A,Low temperature calorimetry set up,"origin: commercial source,99.32 weight % (total),spectroscopy,ingot",99.32,Weight %,1955
3.906,0.0767262,0.00230179,None kPa,N/A,8971,['C'],A,Low temperature calorimetry set up,"origin: commercial source,99.32 weight % (total),spectroscopy,ingot",99.32,Weight %,1955
3.92,0.0788182,0.00236455,None kPa,N/A,8971,['C'],A,Low temperature calorimetry set up,"origin: commercial source,99.32 weight % (total),spectroscopy,ingot",99.32,Weight %,1955
3.947,0.0772743,0.00231823,None kPa,N/A,8971,['C'],A,Low temperature calorimetry set up,"origin: commercial source,99.32 weight % (total),spectroscopy,ingot",99.32,Weight %,1955
3.961,0.0795755,0.00238726,None kPa,N/A,8971,['C'],A,Low temperature calorimetry set up,"origin: commercial source,99.32 weight % (total),spectroscopy,ingot",99.32,Weight %,1955
3.983,0.080542,0.00241626,None kPa,N/A,8971,['C'],A,Low temperature calorimetry set up,"origin: commercial source,99.32 weight % (total),spectroscopy,ingot",99.32,Weight %,1955
3.998,0.0814583,0.00244375,None kPa,N/A,8971,['C'],A,Low temperature calorimetry set up,"origin: commercial source,99.32 weight % (total),spectroscopy,ingot",99.32,Weight %,1955
4.02,0.082111,0.00246333,None kPa,N/A,8971,['C'],A,Low temperature calorimetry set up,"origin: commercial source,99.32 weight % (total),spectroscopy,ingot",99.32,Weight %,1955
4.051,0.0839896,0.00251969,None kPa,N/A,8971,['C'],A,Low temperature calorimetry set up,"origin: commercial source,99.32 weight % (total),spectroscopy,ingot",99.32,Weight %,1955
4.077,0.08327,0.0024981,None kPa,N/A,8971,['C'],A,Low temperature calorimetry set up,"origin: commercial source,99.32 weight % (total),spectroscopy,ingot",99.32,Weight %,1955
4.12,0.0863536,0.00259061,None kPa,N/A,8971,['C'],A,Low temperature calorimetry set up,"origin: commercial source,99.32 weight % (total),spectroscopy,ingot",99.32,Weight %,1955
4.151,0.0877594,0.00263278,None kPa,N/A,8971,['C'],A,Low temperature calorimetry set up,"origin: commercial source,99.32 weight % (total),spectroscopy,ingot",99.32,Weight %,1955
4.197,0.0912823,0.00273847,None kPa,N/A,8971,['C'],A,Low temperature calorimetry set up,"origin: commercial source,99.32 weight % (total),spectroscopy,ingot",99.32,Weight %,1955
4.279,0.0948555,0.00284566,None kPa,N/A,8971,['C'],A,Low temperature calorimetry set up,"origin: commercial source,99.32 weight % (total),spectroscopy,ingot",99.32,Weight %,1955
4.297,0.0950354,0.00285106,None kPa,N/A,8971,['C'],A,Low temperature calorimetry set up,"origin: commercial source,99.32 weight % (total),spectroscopy,ingot",99.32,Weight %,1955
4.333,0.0977759,0.00293328,None kPa,N/A,8971,['C'],A,Low temperature calorimetry set up,"origin: commercial source,99.32 weight % (total),spectroscopy,ingot",99.32,Weight %,1955
4.353,0.0987842,0.00296353,None kPa,N/A,8971,['C'],A,Low temperature calorimetry set up,"origin: commercial source,99.32 weight % (total),spectroscopy,ingot",99.32,Weight %,1955
4.357,0.0980186,0.00294056,None kPa,N/A,8971,['C'],A,Low temperature calorimetry set up,"origin: commercial source,99.32 weight % (total),spectroscopy,ingot",99.32,Weight %,1955
4.383,0.09896,0.0029688,None kPa,N/A,8971,['C'],A,Low temperature calorimetry set up,"origin: commercial source,99.32 weight % (total),spectroscopy,ingot",99.32,Weight %,1955
4.407,0.103307,0.00309921,None kPa,N/A,8971,['C'],A,Low temperature calorimetry set up,"origin: commercial source,99.32 weight % (total),spectroscopy,ingot",99.32,Weight %,1955
4.441,0.106169,0.00318507,None kPa,N/A,8971,['C'],A,Low temperature calorimetry set up,"origin: commercial source,99.32 weight % (total),spectroscopy,ingot",99.32,Weight %,1955
4.443,0.103286,0.00309859,None kPa,N/A,8971,['C'],A,Low temperature calorimetry set up,"origin: commercial source,99.32 weight % (total),spectroscopy,ingot",99.32,Weight %,1955
4.463,0.105341,0.00316022,None kPa,N/A,8971,['C'],A,Low temperature calorimetry set up,"origin: commercial source,99.32 weight % (total),spectroscopy,ingot",99.32,Weight %,1955
4.489,0.10701,0.0032103,None kPa,N/A,8971,['C'],A,Low temperature calorimetry set up,"origin: commercial source,99.32 weight % (total),spectroscopy,ingot",99.32,Weight %,1955
4.493,0.109679,0.00329038,None kPa,N/A,8971,['C'],A,Low temperature calorimetry set up,"origin: commercial source,99.32 weight % (total),spectroscopy,ingot",99.32,Weight %,1955
4.522,0.11134,0.00334021,None kPa,N/A,8971,['C'],A,Low temperature calorimetry set up,"origin: commercial source,99.32 weight % (total),spectroscopy,ingot",99.32,Weight %,1955
4.526,0.106315,0.00318946,None kPa,N/A,8971,['C'],A,Low temperature calorimetry set up,"origin: commercial source,99.32 weight % (total),spectroscopy,ingot",99.32,Weight %,1955
4.53,0.109152,0.00327457,None kPa,N/A,8971,['C'],A,Low temperature calorimetry set up,"origin: commercial source,99.32 weight % (total),spectroscopy,ingot",99.32,Weight %,1955
4.547,0.108483,0.00325448,None kPa,N/A,8971,['C'],A,Low temperature calorimetry set up,"origin: commercial source,99.32 weight % (total),spectroscopy,ingot",99.32,Weight %,1955
4.551,0.112458,0.00337373,None kPa,N/A,8971,['C'],A,Low temperature calorimetry set up,"origin: commercial source,99.32 weight % (total),spectroscopy,ingot",99.32,Weight %,1955
4.563,0.111198,0.00333595,None kPa,N/A,8971,['C'],A,Low temperature calorimetry set up,"origin: commercial source,99.32 weight % (total),spectroscopy,ingot",99.32,Weight %,1955
