Repository: amr8004/PureElementPRL

# Pure Element Thermodynamic modeling with 3rd generation CALPHAD models for multiple elements

## Description
Jupyter notebook for modeling pure elements with selected models via python tools pycalphad and ESPEI

## Running Tutorial
Creating a codespace should immediately open the desired notebook. Just change the element as desired (non-case sensitive) and set what SGTE structure (FCC_A1, BCC_A2, etc.) you would like to compare against.

## Further Resources

## Citation

File: CpCSV/W_CP_data.csv (part 2 of 5)
Temperature: K,Heat capacity at constant pressure Cp: J/K/mol,Uncertainty,Pressure,Ref Temp,Data Set ID,State,Representation,Method,Description,Purity,Purity Units,Year
20.44,0.34769,0.00521536,None kPa,N/A,10661,['C'],A,not described,"origin: synthesized by author,99.99 weight % (total),stated by supplier",99.99,Weight %,1959
20.5,0.356058,0.00534088,None kPa,N/A,10661,['C'],A,not described,"origin: synthesized by author,99.99 weight % (total),stated by supplier",99.99,Weight %,1959
22.44,0.492457,0.00738685,None kPa,N/A,10661,['C'],A,not described,"origin: synthesized by author,99.99 weight % (total),stated by supplier",99.99,Weight %,1959
25.85,0.804165,0.0120625,None kPa,N/A,10661,['C'],A,not described,"origin: synthesized by author,99.99 weight % (total),stated by supplier",99.99,Weight %,1959
29.74,1.31336,0.0197004,None kPa,N/A,10661,['C'],A,not described,"origin: synthesized by author,99.99 weight % (total),stated by supplier",99.99,Weight %,1959
33.74,1.97527,0.00987633,101.325 kPa,N/A,10662,['C'],A,not described,"origin: synthesized by author,99.99 weight % (total),stated by supplier",99.99,Weight %,1959
38.22,2.89324,0.0144662,None kPa,N/A,10662,['C'],A,not described,"origin: synthesized by author,99.99 weight % (total),stated by supplier",99.99,Weight %,1959
43.0,4.01413,0.0200706,None kPa,N/A,10662,['C'],A,not described,"origin: synthesized by author,99.99 weight % (total),stated by supplier",99.99,Weight %,1959
48.5,5.43502,0.0271751,None kPa,N/A,10662,['C'],A,not described,"origin: synthesized by author,99.99 weight % (total),stated by supplier",99.99,Weight %,1959
53.94,6.84921,0.034246,None kPa,N/A,10662,['C'],A,not described,"origin: synthesized by author,99.99 weight % (total),stated by supplier",99.99,Weight %,1959
59.4,8.22574,0.0411287,None kPa,N/A,10662,['C'],A,not described,"origin: synthesized by author,99.99 weight % (total),stated by supplier",99.99,Weight %,1959
59.8,8.33871,0.0416936,None kPa,N/A,10662,['C'],A,not described,"origin: synthesized by author,99.99 weight % (total),stated by supplier",99.99,Weight %,1959
64.77,9.53534,0.0476767,None kPa,N/A,10662,['C'],A,not described,"origin: synthesized by author,99.99 weight % (total),stated by supplier",99.99,Weight %,1959
65.57,9.7278,0.048639,None kPa,N/A,10662,['C'],A,not described,"origin: synthesized by author,99.99 weight % (total),stated by supplier",99.99,Weight %,1959
70.83,10.9202,0.0546012,None kPa,N/A,10662,['C'],A,not described,"origin: synthesized by author,99.99 weight % (total),stated by supplier",99.99,Weight %,1959
74.51,11.711,0.0585551,None kPa,N/A,10662,['C'],A,not described,"origin: synthesized by author,99.99 weight % (total),stated by supplier",99.99,Weight %,1959
79.97,12.7989,0.0639943,None kPa,N/A,10662,['C'],A,not described,"origin: synthesized by author,99.99 weight % (total),stated by supplier",99.99,Weight %,1959
85.29,13.7068,0.0685339,None kPa,N/A,10662,['C'],A,not described,"origin: synthesized by author,99.99 weight % (total),stated by supplier",99.99,Weight %,1959
91.31,14.7779,0.0738894,None kPa,N/A,10662,['C'],A,not described,"origin: synthesized by author,99.99 weight % (total),stated by supplier",99.99,Weight %,1959
96.69,15.6147,0.0780734,None kPa,N/A,10662,['C'],A,not described,"origin: synthesized by author,99.99 weight % (total),stated by supplier",99.99,Weight %,1959
101.99,16.259,0.0812951,None kPa,N/A,10662,['C'],A,not described,"origin: synthesized by author,99.99 weight % (total),stated by supplier",99.99,Weight %,1959
107.25,16.9619,0.0848097,None kPa,N/A,10662,['C'],A,not described,"origin: synthesized by author,99.99 weight % (total),stated by supplier",99.99,Weight %,1959
113.74,17.6397,0.0881987,None kPa,N/A,10662,['C'],A,not described,"origin: synthesized by author,99.99 weight % (total),stated by supplier",99.99,Weight %,1959
119.4,18.1753,0.0908765,None kPa,N/A,10662,['C'],A,not described,"origin: synthesized by author,99.99 weight % (total),stated by supplier",99.99,Weight %,1959
125.05,18.7276,0.0936379,None kPa,N/A,10662,['C'],A,not described,"origin: synthesized by author,99.99 weight % (total),stated by supplier",99.99,Weight %,1959
130.67,19.1209,0.0956044,None kPa,N/A,10662,['C'],A,not described,"origin: synthesized by author,99.99 weight % (total),stated by supplier",99.99,Weight %,1959
137.99,19.7108,0.0985541,None kPa,N/A,10662,['C'],A,not described,"origin: synthesized by author,99.99 weight % (total),stated by supplier",99.99,Weight %,1959
144.02,20.2129,0.101065,None kPa,N/A,10662,['C'],A,not described,"origin: synthesized by author,99.99 weight % (total),stated by supplier",99.99,Weight %,1959
149.89,20.5434,0.102717,None kPa,N/A,10662,['C'],A,not described,"origin: synthesized by author,99.99 weight % (total),stated by supplier",99.99,Weight %,1959
155.81,20.7819,0.10391,None kPa,N/A,10662,['C'],A,not described,"origin: synthesized by author,99.99 weight % (total),stated by supplier",99.99,Weight %,1959
163.16,21.1627,0.105813,None kPa,N/A,10662,['C'],A,not described,"origin: synthesized by author,99.99 weight % (total),stated by supplier",99.99,Weight %,1959
169.36,21.4597,0.107299,None kPa,N/A,10662,['C'],A,not described,"origin: synthesized by author,99.99 weight % (total),stated by supplier",99.99,Weight %,1959
175.38,21.6773,0.108387,None kPa,N/A,10662,['C'],A,not described,"origin: synthesized by author,99.99 weight % (total),stated by supplier",99.99,Weight %,1959
182.89,21.9409,0.109704,None kPa,N/A,10662,['C'],A,not described,"origin: synthesized by author,99.99 weight % (total),stated by supplier",99.99,Weight %,1959
189.27,22.1668,0.110834,None kPa,N/A,10662,['C'],A,not described,"origin: synthesized by author,99.99 weight % (total),stated by supplier",99.99,Weight %,1959
195.41,22.3049,0.111525,None kPa,N/A,10662,['C'],A,not described,"origin: synthesized by author,99.99 weight % (total),stated by supplier",99.99,Weight %,1959
198.67,22.3928,0.111964,None kPa,N/A,10662,['C'],A,not described,"origin: synthesized by author,99.99 weight % (total),stated by supplier",99.99,Weight %,1959
201.36,22.5518,0.112759,None kPa,N/A,10662,['C'],A,not described,"origin: synthesized by author,99.99 weight % (total),stated by supplier",99.99,Weight %,1959
202.1,22.4639,0.112319,None kPa,N/A,10662,['C'],A,not described,"origin: synthesized by author,99.99 weight % (total),stated by supplier",99.99,Weight %,1959
204.38,22.6229,0.113114,None kPa,N/A,10662,['C'],A,not described,"origin: synthesized by author,99.99 weight % (total),stated by supplier",99.99,Weight %,1959
207.7,22.6815,0.113407,None kPa,N/A,10662,['C'],A,not described,"origin: synthesized by author,99.99 weight % (total),stated by supplier",99.99,Weight %,1959
209.94,22.8028,0.114014,None kPa,N/A,10662,['C'],A,not described,"origin: synthesized by author,99.99 weight % (total),stated by supplier",99.99,Weight %,1959
213.17,22.8781,0.114391,None kPa,N/A,10662,['C'],A,not described,"origin: synthesized by author,99.99 weight % (total),stated by supplier",99.99,Weight %,1959
215.33,22.8865,0.114432,None kPa,N/A,10662,['C'],A,not described,"origin: synthesized by author,99.99 weight % (total),stated by supplier",99.99,Weight %,1959
219.42,22.9869,0.114934,None kPa,N/A,10662,['C'],A,not described,"origin: synthesized by author,99.99 weight % (total),stated by supplier",99.99,Weight %,1959
222.53,23.1208,0.115604,None kPa,N/A,10662,['C'],A,not described,"origin: synthesized by author,99.99 weight % (total),stated by supplier",99.99,Weight %,1959
225.11,23.1835,0.115918,None kPa,N/A,10662,['C'],A,not described,"origin: synthesized by author,99.99 weight % (total),stated by supplier",99.99,Weight %,1959
228.51,23.2463,0.116232,None kPa,N/A,10662,['C'],A,not described,"origin: synthesized by author,99.99 weight % (total),stated by supplier",99.99,Weight %,1959
230.61,23.263,0.116315,None kPa,N/A,10662,['C'],A,not described,"origin: synthesized by author,99.99 weight % (total),stated by supplier",99.99,Weight %,1959
234.27,23.3593,0.116796,None kPa,N/A,10662,['C'],A,not described,"origin: synthesized by author,99.99 weight % (total),stated by supplier",99.99,Weight %,1959
237.34,23.4304,0.117152,None kPa,N/A,10662,['C'],A,not described,"origin: synthesized by author,99.99 weight % (total),stated by supplier",99.99,Weight %,1959
239.82,23.4973,0.117487,None kPa,N/A,10662,['C'],A,not described,"origin: synthesized by author,99.99 weight % (total),stated by supplier",99.99,Weight %,1959
243.1,23.5099,0.117549,None kPa,N/A,10662,['C'],A,not described,"origin: synthesized by author,99.99 weight % (total),stated by supplier",99.99,Weight %,1959
248.71,23.6982,0.118491,None kPa,N/A,10662,['C'],A,not described,"origin: synthesized by author,99.99 weight % (total),stated by supplier",99.99,Weight %,1959
250.22,23.6563,0.118282,None kPa,N/A,10662,['C'],A,not described,"origin: synthesized by author,99.99 weight % (total),stated by supplier",99.99,Weight %,1959
254.97,23.8111,0.119056,None kPa,N/A,10662,['C'],A,not described,"origin: synthesized by author,99.99 weight % (total),stated by supplier",99.99,Weight %,1959
255.98,23.7902,0.118951,None kPa,N/A,10662,['C'],A,not described,"origin: synthesized by author,99.99 weight % (total),stated by supplier",99.99,Weight %,1959
260.78,23.8614,0.119307,None kPa,N/A,10662,['C'],A,not described,"origin: synthesized by author,99.99 weight % (total),stated by supplier",99.99,Weight %,1959
262.77,23.853,0.119265,None kPa,N/A,10662,['C'],A,not described,"origin: synthesized by author,99.99 weight % (total),stated by supplier",99.99,Weight %,1959
268.65,23.9408,0.119704,None kPa,N/A,10662,['C'],A,not described,"origin: synthesized by author,99.99 weight % (total),stated by supplier",99.99,Weight %,1959
273.84,23.9283,0.119641,None kPa,N/A,10662,['C'],A,not described,"origin: synthesized by author,99.99 weight % (total),stated by supplier",99.99,Weight %,1959
2000.4,31.1708,2.49366,None kPa,N/A,13044,['C'],A,AC calorimetry,not stated,,,1962
2049.9,31.4637,2.51709,None kPa,N/A,13044,['C'],A,AC calorimetry,not stated,,,1962
2100.2,31.6729,2.53383,None kPa,N/A,13044,['C'],A,AC calorimetry,not stated,,,1962
2150.2,32.0076,2.56061,None kPa,N/A,13044,['C'],A,AC calorimetry,not stated,,,1962
2200.6,32.3005,2.58404,None kPa,N/A,13044,['C'],A,AC calorimetry,not stated,,,1962
2251.0,32.6352,2.61082,None kPa,N/A,13044,['C'],A,AC calorimetry,not stated,,,1962
2299.6,32.9281,2.63425,None kPa,N/A,13044,['C'],A,AC calorimetry,not stated,,,1962
2350.0,33.221,2.65768,None kPa,N/A,13044,['C'],A,AC calorimetry,not stated,,,1962
2400.5,33.6394,2.69115,None kPa,N/A,13044,['C'],A,AC calorimetry,not stated,,,1962
2450.4,33.9322,2.71458,None kPa,N/A,13044,['C'],A,AC calorimetry,not stated,,,1962
2500.9,34.3925,2.7514,None kPa,N/A,13044,['C'],A,AC calorimetry,not stated,,,1962
2550.0,34.8527,2.78822,None kPa,N/A,13044,['C'],A,AC calorimetry,not stated,,,1962
2600.1,35.3966,2.83173,None kPa,N/A,13044,['C'],A,AC calorimetry,not stated,,,1962
2650.2,35.815,2.8652,None kPa,N/A,13044,['C'],A,AC calorimetry,not stated,,,1962
2699.8,36.2753,2.90202,None kPa,N/A,13044,['C'],A,AC calorimetry,not stated,,,1962
2749.8,36.8192,2.94554,None kPa,N/A,13044,['C'],A,AC calorimetry,not stated,,,1962
2800.0,37.4468,2.99574,None kPa,N/A,13044,['C'],A,AC calorimetry,not stated,,,1962
2850.6,38.1162,3.0493,None kPa,N/A,13044,['C'],A,AC calorimetry,not stated,,,1962
2900.3,38.8275,3.1062,None kPa,N/A,13044,['C'],A,AC calorimetry,not stated,,,1962
2950.1,39.7062,3.17649,None kPa,N/A,13044,['C'],A,AC calorimetry,not stated,,,1962
2999.9,40.543,3.24344,None kPa,N/A,13044,['C'],A,AC calorimetry,not stated,,,1962
3050.3,41.5471,3.32377,None kPa,N/A,13044,['C'],A,AC calorimetry,not stated,,,1962
3101.3,42.8023,3.42419,None kPa,N/A,13044,['C'],A,AC calorimetry,not stated,,,1962
3150.9,44.0994,3.52795,None kPa,N/A,13044,['C'],A,AC calorimetry,not stated,,,1962
3200.1,45.5219,3.64175,None kPa,N/A,13044,['C'],A,AC calorimetry,not stated,,,1962
3250.3,47.1118,3.76895,None kPa,N/A,13044,['C'],A,AC calorimetry,not stated,,,1962
3300.2,48.9528,3.91622,None kPa,N/A,13044,['C'],A,AC calorimetry,not stated,,,1962
3350.3,51.0448,4.08358,None kPa,N/A,13044,['C'],A,AC calorimetry,not stated,,,1962
3400.7,53.0531,4.24425,None kPa,N/A,13044,['C'],A,AC calorimetry,not stated,,,1962
3450.9,55.3125,4.425,None kPa,N/A,13044,['C'],A,AC calorimetry,not stated,,,1962
3500.2,57.6555,4.61244,None kPa,N/A,13044,['C'],A,AC calorimetry,not stated,,,1962
3550.1,60.2496,4.81997,None kPa,N/A,13044,['C'],A,AC calorimetry,not stated,,,1962
3589.8,62.1742,4.97394,None kPa,N/A,13044,['C'],A,AC calorimetry,not stated,,,1962
1260.9,28.334,0.48116,1.33322e-07 kPa,N/A,13888,['C'],A,AC Heated Filament,"origin: commercial source,99.9 % (total),spectroscopy,wire",99.9,Not Specified %,1963
1352.1,28.6102,0.485344,None kPa,N/A,13888,['C'],A,AC Heated Filament,"origin: commercial source,99.9 % (total),spectroscopy,wire",99.9,Not Specified %,1963
1430.9,28.9031,0.489528,None kPa,N/A,13888,['C'],A,AC Heated Filament,"origin: commercial source,99.9 % (total),spectroscopy,wire",99.9,Not Specified %,1963
1500.8,29.196,0.497896,None kPa,N/A,13888,['C'],A,AC Heated Filament,"origin: commercial source,99.9 % (total),spectroscopy,wire",99.9,Not Specified %,1963
1601.2,29.5349,0.50208,None kPa,N/A,13888,['C'],A,AC Heated Filament,"origin: commercial source,99.9 % (total),spectroscopy,wire",99.9,Not Specified %,1963
1623.8,29.6185,0.50208,None kPa,N/A,13888,['C'],A,AC Heated Filament,"origin: commercial source,99.9 % (total),spectroscopy,wire",99.9,Not Specified %,1963
1681.7,29.8905,0.506264,None kPa,N/A,13888,['C'],A,AC Heated Filament,"origin: commercial source,99.9 % (total),spectroscopy,wire",99.9,Not Specified %,1963
1713.6,30.0118,0.510448,None kPa,N/A,13888,['C'],A,AC Heated Filament,"origin: commercial source,99.9 % (total),spectroscopy,wire",99.9,Not Specified %,1963
1782.9,30.2587,0.514632,None kPa,N/A,13888,['C'],A,AC Heated Filament,"origin: commercial source,99.9 % (total),spectroscopy,wire",99.9,Not Specified %,1963
1812.0,30.539,0.518816,None kPa,N/A,13888,['C'],A,AC Heated Filament,"origin: commercial source,99.9 % (total),spectroscopy,wire",99.9,Not Specified %,1963
1875.6,30.606,0.518816,None kPa,N/A,13888,['C'],A,AC Heated Filament,"origin: commercial source,99.9 % (total),spectroscopy,wire",99.9,Not Specified %,1963
1910.4,30.9072,0.527184,None kPa,N/A,13888,['C'],A,AC Heated Filament,"origin: commercial source,99.9 % (total),spectroscopy,wire",99.9,Not Specified %,1963
1926.1,30.6185,0.518816,None kPa,N/A,13888,['C'],A,AC Heated Filament,"origin: commercial source,99.9 % (total),spectroscopy,wire",99.9,Not Specified %,1963
1957.7,30.8863,0.527184,None kPa,N/A,13888,['C'],A,AC Heated Filament,"origin: commercial source,99.9 % (total),spectroscopy,wire",99.9,Not Specified %,1963
1999.4,31.1582,0.531368,None kPa,N/A,13888,['C'],A,AC Heated Filament,"origin: commercial source,99.9 % (total),spectroscopy,wire",99.9,Not Specified %,1963
2035.0,31.4762,0.54392,None kPa,N/A,13888,['C'],A,AC Heated Filament,"origin: commercial source,99.9 % (total),spectroscopy,wire",99.9,Not Specified %,1963
2072.5,31.7524,0.556472,None kPa,N/A,13888,['C'],A,AC Heated Filament,"origin: commercial source,99.9 % (total),spectroscopy,wire",99.9,Not Specified %,1963
2152.8,32.2461,0.58576,None kPa,N/A,13888,['C'],A,AC Heated Filament,"origin: commercial source,99.9 % (total),spectroscopy,wire",99.9,Not Specified %,1963
2226.6,32.7816,0.615048,None kPa,N/A,13888,['C'],A,AC Heated Filament,"origin: commercial source,99.9 % (total),spectroscopy,wire",99.9,Not Specified %,1963
2288.2,33.2502,0.635968,None kPa,N/A,13888,['C'],A,AC Heated Filament,"origin: commercial source,99.9 % (total),spectroscopy,wire",99.9,Not Specified %,1963
2358.3,33.8695,0.665256,None kPa,N/A,13888,['C'],A,AC Heated Filament,"origin: commercial source,99.9 % (total),spectroscopy,wire",99.9,Not Specified %,1963
2400.6,34.3088,0.686176,None kPa,N/A,13888,['C'],A,AC Heated Filament,"origin: commercial source,99.9 % (total),spectroscopy,wire",99.9,Not Specified %,1963
400.0,28.0328,1.40164,None kPa,N/A,16683,['C'],A,Resistive pulse heating - millisecond,not stated,,,1967
500.0,28.6604,1.43302,None kPa,N/A,16683,['C'],A,Resistive pulse heating - millisecond,not stated,,,1967
600.0,28.7441,1.4372,None kPa,N/A,16683,['C'],A,Resistive pulse heating - millisecond,not stated,,,1967
700.0,28.8696,1.44348,None kPa,N/A,16683,['C'],A,Resistive pulse heating - millisecond,not stated,,,1967
800.0,28.9533,1.44766,None kPa,N/A,16683,['C'],A,Resistive pulse heating - millisecond,not stated,,,1967
900.0,30.1248,1.50624,None kPa,N/A,16683,['C'],A,Resistive pulse heating - millisecond,not stated,,,1967
1000.0,30.2085,1.51042,None kPa,N/A,16683,['C'],A,Resistive pulse heating - millisecond,not stated,,,1967
1100.0,30.2922,1.51461,None kPa,N/A,16683,['C'],A,Resistive pulse heating - millisecond,not stated,,,1967
1200.0,30.6687,1.53344,None kPa,N/A,16683,['C'],A,Resistive pulse heating - millisecond,not stated,,,1967
1300.0,31.631,1.58155,None kPa,N/A,16683,['C'],A,Resistive pulse heating - millisecond,not stated,,,1967
1400.0,31.7147,1.58574,None kPa,N/A,16683,['C'],A,Resistive pulse heating - millisecond,not stated,,,1967
1500.0,31.8821,1.5941,None kPa,N/A,16683,['C'],A,Resistive pulse heating - millisecond,not stated,,,1967
1600.0,32.1331,1.60666,None kPa,N/A,16683,['C'],A,Resistive pulse heating - millisecond,not stated,,,1967
1700.0,33.0118,1.65059,None kPa,N/A,16683,['C'],A,Resistive pulse heating - millisecond,not stated,,,1967
1800.0,33.1373,1.65686,None kPa,N/A,16683,['C'],A,Resistive pulse heating - millisecond,not stated,,,1967
1900.0,33.1791,1.65896,None kPa,N/A,16683,['C'],A,Resistive pulse heating - millisecond,not stated,,,1967
2000.0,33.221,1.66105,None kPa,N/A,16683,['C'],A,Resistive pulse heating - millisecond,not stated,,,1967
2100.0,33.2293,1.66147,None kPa,N/A,16683,['C'],A,Resistive pulse heating - millisecond,not stated,,,1967
2200.0,33.2419,1.66209,None kPa,N/A,16683,['C'],A,Resistive pulse heating - millisecond,not stated,,,1967
2300.0,33.8904,1.69452,None kPa,N/A,16683,['C'],A,Resistive pulse heating - millisecond,not stated,,,1967
2400.0,34.7272,1.73636,None kPa,N/A,16683,['C'],A,Resistive pulse heating - millisecond,not stated,,,1967
2500.0,35.9824,1.79912,None kPa,N/A,16683,['C'],A,Resistive pulse heating - millisecond,not stated,,,1967
2600.0,37.656,1.8828,None kPa,N/A,16683,['C'],A,Resistive pulse heating - millisecond,not stated,,,1967
2700.0,38.4928,1.92464,None kPa,N/A,16683,['C'],A,Resistive pulse heating - millisecond,not stated,,,1967
2800.0,39.3296,1.96648,None kPa,N/A,16683,['C'],A,Resistive pulse heating - millisecond,not stated,,,1967
2900.0,40.3756,2.01878,None kPa,N/A,16683,['C'],A,Resistive pulse heating - millisecond,not stated,,,1967
3000.0,41.84,2.092,None kPa,N/A,16683,['C'],A,Resistive pulse heating - millisecond,not stated,,,1967
3100.0,43.0952,2.15476,None kPa,N/A,16683,['C'],A,Resistive pulse heating - millisecond,not stated,,,1967
3200.0,46.024,2.3012,None kPa,N/A,16683,['C'],A,Resistive pulse heating - millisecond,not stated,,,1967
3300.0,47.6976,2.38488,None kPa,N/A,16683,['C'],A,Resistive pulse heating - millisecond,not stated,,,1967
3400.0,51.0448,2.55224,None kPa,N/A,16683,['C'],A,Resistive pulse heating - millisecond,not stated,,,1967
3500.0,53.1368,2.65684,None kPa,N/A,16683,['C'],A,Resistive pulse heating - millisecond,not stated,,,1967
3600.0,61.5048,3.07524,None kPa,N/A,16683,['C'],A,Resistive pulse heating - millisecond,not stated,,,1967
1302.3,29.0788,0.87864,None kPa,N/A,17023,['C'],A,AC calorimetry,not stated,,,1967
1319.6,28.3675,0.8368,None kPa,N/A,17023,['C'],A,AC calorimetry,not stated,,,1967
1383.2,28.5767,0.87864,None kPa,N/A,17023,['C'],A,AC calorimetry,not stated,,,1967
1490.5,30.1666,0.92048,None kPa,N/A,17023,['C'],A,AC calorimetry,not stated,,,1967
1526.8,29.7064,0.87864,None kPa,N/A,17023,['C'],A,AC calorimetry,not stated,,,1967
1619.0,30.5432,0.92048,None kPa,N/A,17023,['C'],A,AC calorimetry,not stated,,,1967
1708.9,31.2545,0.92048,None kPa,N/A,17023,['C'],A,AC calorimetry,not stated,,,1967
1827.7,31.2963,0.92048,None kPa,N/A,17023,['C'],A,AC calorimetry,not stated,,,1967
1886.4,31.631,0.96232,None kPa,N/A,17023,['C'],A,AC calorimetry,not stated,,,1967
1907.1,32.7607,0.96232,None kPa,N/A,17023,['C'],A,AC calorimetry,not stated,,,1967
1971.8,32.0494,0.96232,None kPa,N/A,17023,['C'],A,AC calorimetry,not stated,,,1967
2034.5,32.8026,1.00416,None kPa,N/A,17023,['C'],A,AC calorimetry,not stated,,,1967
2055.7,33.6394,1.00416,None kPa,N/A,17023,['C'],A,AC calorimetry,not stated,,,1967
2202.0,34.0578,1.00416,None kPa,N/A,17023,['C'],A,AC calorimetry,not stated,,,1967
2220.7,33.5557,1.00416,None kPa,N/A,17023,['C'],A,AC calorimetry,not stated,,,1967
2345.3,35.0619,1.046,None kPa,N/A,17023,['C'],A,AC calorimetry,not stated,,,1967
2431.9,34.9782,1.046,None kPa,N/A,17023,['C'],A,AC calorimetry,not stated,,,1967
2455.0,35.6895,1.08784,None kPa,N/A,17023,['C'],A,AC calorimetry,not stated,,,1967
2506.5,36.1079,1.08784,None kPa,N/A,17023,['C'],A,AC calorimetry,not stated,,,1967
2556.3,36.1916,1.29704,None kPa,N/A,17023,['C'],A,AC calorimetry,not stated,,,1967
2587.5,37.3631,1.4644,None kPa,N/A,17023,['C'],A,AC calorimetry,not stated,,,1967
2626.1,36.4008,1.54808,None kPa,N/A,17023,['C'],A,AC calorimetry,not stated,,,1967
2640.7,37.5305,1.6736,None kPa,N/A,17023,['C'],A,AC calorimetry,not stated,,,1967
2686.3,38.6183,1.8828,None kPa,N/A,17023,['C'],A,AC calorimetry,not stated,,,1967
2720.1,38.2836,2.00832,None kPa,N/A,17023,['C'],A,AC calorimetry,not stated,,,1967
2746.3,39.3714,2.13384,None kPa,N/A,17023,['C'],A,AC calorimetry,not stated,,,1967
2783.9,40.1664,2.34304,None kPa,N/A,17023,['C'],A,AC calorimetry,not stated,,,1967
2791.0,39.3296,2.34304,None kPa,N/A,17023,['C'],A,AC calorimetry,not stated,,,1967
2813.2,40.5848,2.5104,None kPa,N/A,17023,['C'],A,AC calorimetry,not stated,,,1967
2836.5,39.4551,2.5104,None kPa,N/A,17023,['C'],A,AC calorimetry,not stated,,,1967
2858.0,40.9195,2.67776,None kPa,N/A,17023,['C'],A,AC calorimetry,not stated,,,1967
2900.9,40.794,2.84512,None kPa,N/A,17023,['C'],A,AC calorimetry,not stated,,,1967
2919.7,42.5931,3.05432,None kPa,N/A,17023,['C'],A,AC calorimetry,not stated,,,1967
2932.7,41.8818,3.05432,None kPa,N/A,17023,['C'],A,AC calorimetry,not stated,,,1967
2948.9,44.183,3.30536,None kPa,N/A,17023,['C'],A,AC calorimetry,not stated,,,1967
2957.7,43.0534,3.26352,None kPa,N/A,17023,['C'],A,AC calorimetry,not stated,,,1967
2960.1,45.1872,3.43088,None kPa,N/A,17023,['C'],A,AC calorimetry,not stated,,,1967
2979.2,42.5513,3.30536,None kPa,N/A,17023,['C'],A,AC calorimetry,not stated,,,1967
2985.8,43.5973,3.43088,None kPa,N/A,17023,['C'],A,AC calorimetry,not stated,,,1967
2994.9,45.1872,3.59824,None kPa,N/A,17023,['C'],A,AC calorimetry,not stated,,,1967
300.0,28.0328,1.40164,1.33322e-06 kPa,N/A,17619,['C'],A,Resistive pulse heating - microsecond,not stated,,,1968
1200.0,30.6687,1.53344,1.33322e-06 kPa,N/A,17620,['C'],A,Resistive pulse heating - microsecond,not stated,,,1968
1300.0,31.631,1.58155,None kPa,N/A,17620,['C'],A,Resistive pulse heating - microsecond,not stated,,,1968
1400.0,31.7147,1.58574,None kPa,N/A,17620,['C'],A,Resistive pulse heating - microsecond,not stated,,,1968
1500.0,31.8821,1.5941,None kPa,N/A,17620,['C'],A,Resistive pulse heating - microsecond,not stated,,,1968
1600.0,32.1331,1.60666,None kPa,N/A,17620,['C'],A,Resistive pulse heating - microsecond,not stated,,,1968
1700.0,33.0118,1.65059,None kPa,N/A,17620,['C'],A,Resistive pulse heating - microsecond,not stated,,,1968
2000.0,33.221,1.66105,None kPa,N/A,17620,['C'],A,Resistive pulse heating - microsecond,not stated,,,1968
2400.0,34.7272,1.73636,None kPa,N/A,17620,['C'],A,Resistive pulse heating - microsecond,not stated,,,1968
2800.0,39.3296,1.96648,None kPa,N/A,17620,['C'],A,Resistive pulse heating - microsecond,not stated,,,1968
3200.0,46.024,2.3012,None kPa,N/A,17620,['C'],A,Resistive pulse heating - microsecond,not stated,,,1968
3600.0,61.5048,3.07524,None kPa,N/A,17620,['C'],A,Resistive pulse heating - microsecond,not stated,,,1968
1100.0,27.6144,2.76144,None kPa,N/A,21029,['C'],A,Modulated Laser Heating,"not stated,99.95 % (total),,rod",99.95,Not Specified %,1973
1200.0,28.2002,2.82002,None kPa,N/A,21029,['C'],A,Modulated Laser Heating,"not stated,99.95 % (total),,rod",99.95,Not Specified %,1973
1300.0,28.7441,2.87441,None kPa,N/A,21029,['C'],A,Modulated Laser Heating,"not stated,99.95 % (total),,rod",99.95,Not Specified %,1973
1400.0,29.288,2.9288,None kPa,N/A,21029,['C'],A,Modulated Laser Heating,"not stated,99.95 % (total),,rod",99.95,Not Specified %,1973
1500.0,29.8319,2.98319,None kPa,N/A,21029,['C'],A,Modulated Laser Heating,"not stated,99.95 % (total),,rod",99.95,Not Specified %,1973
1600.0,30.4177,3.04177,None kPa,N/A,21029,['C'],A,Modulated Laser Heating,"not stated,99.95 % (total),,rod",99.95,Not Specified %,1973
1700.0,30.9616,3.09616,None kPa,N/A,21029,['C'],A,Modulated Laser Heating,"not stated,99.95 % (total),,rod",99.95,Not Specified %,1973
1800.0,31.5055,3.15055,None kPa,N/A,21029,['C'],A,Modulated Laser Heating,"not stated,99.95 % (total),,rod",99.95,Not Specified %,1973
1900.0,32.0494,3.20494,None kPa,N/A,21029,['C'],A,Modulated Laser Heating,"not stated,99.95 % (total),,rod",99.95,Not Specified %,1973
2000.0,32.6352,3.26352,None kPa,N/A,21029,['C'],A,Modulated Laser Heating,"not stated,99.95 % (total),,rod",99.95,Not Specified %,1973
2100.0,33.1791,3.31791,None kPa,N/A,21029,['C'],A,Modulated Laser Heating,"not stated,99.95 % (total),,rod",99.95,Not Specified %,1973
2200.0,33.723,3.3723,None kPa,N/A,21029,['C'],A,Modulated Laser Heating,"not stated,99.95 % (total),,rod",99.95,Not Specified %,1973
2300.0,34.3088,3.43088,None kPa,N/A,21029,['C'],A,Modulated Laser Heating,"not stated,99.95 % (total),,rod",99.95,Not Specified %,1973
2400.0,34.8946,3.48946,None kPa,N/A,21029,['C'],A,Modulated Laser Heating,"not stated,99.95 % (total),,rod",99.95,Not Specified %,1973
1100.0,27.6144,2.76144,None kPa,N/A,21030,['C'],A,Modulated Laser Heating,"not stated,99.94 % (total),,rod",99.94,Not Specified %,1973
1200.0,28.2002,2.82002,None kPa,N/A,21030,['C'],A,Modulated Laser Heating,"not stated,99.94 % (total),,rod",99.94,Not Specified %,1973
1300.0,28.7441,2.87441,None kPa,N/A,21030,['C'],A,Modulated Laser Heating,"not stated,99.94 % (total),,rod",99.94,Not Specified %,1973
1400.0,29.288,2.9288,None kPa,N/A,21030,['C'],A,Modulated Laser Heating,"not stated,99.94 % (total),,rod",99.94,Not Specified %,1973
1500.0,29.8319,2.98319,None kPa,N/A,21030,['C'],A,Modulated Laser Heating,"not stated,99.94 % (total),,rod",99.94,Not Specified %,1973
1600.0,30.4177,3.04177,None kPa,N/A,21030,['C'],A,Modulated Laser Heating,"not stated,99.94 % (total),,rod",99.94,Not Specified %,1973
1700.0,30.9616,3.09616,None kPa,N/A,21030,['C'],A,Modulated Laser Heating,"not stated,99.94 % (total),,rod",99.94,Not Specified %,1973
1800.0,31.5055,3.15055,None kPa,N/A,21030,['C'],A,Modulated Laser Heating,"not stated,99.94 % (total),,rod",99.94,Not Specified %,1973
1900.0,32.0494,3.20494,None kPa,N/A,21030,['C'],A,Modulated Laser Heating,"not stated,99.94 % (total),,rod",99.94,Not Specified %,1973
2000.0,32.6352,3.26352,None kPa,N/A,21030,['C'],A,Modulated Laser Heating,"not stated,99.94 % (total),,rod",99.94,Not Specified %,1973
2100.0,33.1791,3.31791,None kPa,N/A,21030,['C'],A,Modulated Laser Heating,"not stated,99.94 % (total),,rod",99.94,Not Specified %,1973
2200.0,33.723,3.3723,None kPa,N/A,21030,['C'],A,Modulated Laser Heating,"not stated,99.94 % (total),,rod",99.94,Not Specified %,1973
2300.0,34.3088,3.43088,None kPa,N/A,21030,['C'],A,Modulated Laser Heating,"not stated,99.94 % (total),,rod",99.94,Not Specified %,1973
2400.0,34.8946,3.48946,None kPa,N/A,21030,['C'],A,Modulated Laser Heating,"not stated,99.94 % (total),,rod",99.94,Not Specified %,1973
300.0,28.0328,1.40164,1.33322e-06 kPa,N/A,17619,['C'],A,Resistive pulse heating - microsecond,not stated,,,1968
1200.0,30.6687,1.53344,1.33322e-06 kPa,N/A,17620,['C'],A,Resistive pulse heating - microsecond,not stated,,,1968
1300.0,31.631,1.58155,None kPa,N/A,17620,['C'],A,Resistive pulse heating - microsecond,not stated,,,1968
1400.0,31.7147,1.58574,None kPa,N/A,17620,['C'],A,Resistive pulse heating - microsecond,not stated,,,1968
1500.0,31.8821,1.5941,None kPa,N/A,17620,['C'],A,Resistive pulse heating - microsecond,not stated,,,1968
1600.0,32.1331,1.60666,None kPa,N/A,17620,['C'],A,Resistive pulse heating - microsecond,not stated,,,1968
1700.0,33.0118,1.65059,None kPa,N/A,17620,['C'],A,Resistive pulse heating - microsecond,not stated,,,1968
2000.0,33.221,1.66105,None kPa,N/A,17620,['C'],A,Resistive pulse heating - microsecond,not stated,,,1968
2400.0,34.7272,1.73636,None kPa,N/A,17620,['C'],A,Resistive pulse heating - microsecond,not stated,,,1968
2800.0,39.3296,1.96648,None kPa,N/A,17620,['C'],A,Resistive pulse heating - microsecond,not stated,,,1968
3200.0,46.024,2.3012,None kPa,N/A,17620,['C'],A,Resistive pulse heating - microsecond,not stated,,,1968
3600.0,61.5048,3.07524,None kPa,N/A,17620,['C'],A,Resistive pulse heating - microsecond,not stated,,,1968
300.0,23.4,0.468,101 kPa,N/A,19573,['C'],A,Vacuum adiabatic calorimetry,"origin: commercial source,99.9 weight % (total),stated by supplier,wire",99.9,Weight %,1970
350.0,24.0,0.48,None kPa,N/A,19573,['C'],A,Vacuum adiabatic calorimetry,"origin: commercial source,99.9 weight % (total),stated by supplier,wire",99.9,Weight %,1970
400.0,24.4,0.488,None kPa,N/A,19573,['C'],A,Vacuum adiabatic calorimetry,"origin: commercial source,99.9 weight % (total),stated by supplier,wire",99.9,Weight %,1970
450.0,24.7,0.494,None kPa,N/A,19573,['C'],A,Vacuum adiabatic calorimetry,"origin: commercial source,99.9 weight % (total),stated by supplier,wire",99.9,Weight %,1970
500.0,24.9,0.498,None kPa,N/A,19573,['C'],A,Vacuum adiabatic calorimetry,"origin: commercial source,99.9 weight % (total),stated by supplier,wire",99.9,Weight %,1970
550.0,25.1,0.502,None kPa,N/A,19573,['C'],A,Vacuum adiabatic calorimetry,"origin: commercial source,99.9 weight % (total),stated by supplier,wire",99.9,Weight %,1970
600.0,25.3,0.506,None kPa,N/A,19573,['C'],A,Vacuum adiabatic calorimetry,"origin: commercial source,99.9 weight % (total),stated by supplier,wire",99.9,Weight %,1970
650.0,25.4,0.508,None kPa,N/A,19573,['C'],A,Vacuum adiabatic calorimetry,"origin: commercial source,99.9 weight % (total),stated by supplier,wire",99.9,Weight %,1970
700.0,25.6,0.512,None kPa,N/A,19573,['C'],A,Vacuum adiabatic calorimetry,"origin: commercial source,99.9 weight % (total),stated by supplier,wire",99.9,Weight %,1970
750.0,25.7,0.514,None kPa,N/A,19573,['C'],A,Vacuum adiabatic calorimetry,"origin: commercial source,99.9 weight % (total),stated by supplier,wire",99.9,Weight %,1970
800.0,25.8,0.516,None kPa,N/A,19573,['C'],A,Vacuum adiabatic calorimetry,"origin: commercial source,99.9 weight % (total),stated by supplier,wire",99.9,Weight %,1970
850.0,26.0,0.52,None kPa,N/A,19573,['C'],A,Vacuum adiabatic calorimetry,"origin: commercial source,99.9 weight % (total),stated by supplier,wire",99.9,Weight %,1970
900.0,26.1,0.522,None kPa,N/A,19573,['C'],A,Vacuum adiabatic calorimetry,"origin: commercial source,99.9 weight % (total),stated by supplier,wire",99.9,Weight %,1970
950.0,26.3,0.526,None kPa,N/A,19573,['C'],A,Vacuum adiabatic calorimetry,"origin: commercial source,99.9 weight % (total),stated by supplier,wire",99.9,Weight %,1970
1000.0,26.5,0.53,None kPa,N/A,19573,['C'],A,Vacuum adiabatic calorimetry,"origin: commercial source,99.9 weight % (total),stated by supplier,wire",99.9,Weight %,1970
1050.0,26.7,0.534,None kPa,N/A,19573,['C'],A,Vacuum adiabatic calorimetry,"origin: commercial source,99.9 weight % (total),stated by supplier,wire",99.9,Weight %,1970
1100.0,26.9,0.538,None kPa,N/A,19573,['C'],A,Vacuum adiabatic calorimetry,"origin: commercial source,99.9 weight % (total),stated by supplier,wire",99.9,Weight %,1970
1150.0,27.1,0.542,None kPa,N/A,19573,['C'],A,Vacuum adiabatic calorimetry,"origin: commercial source,99.9 weight % (total),stated by supplier,wire",99.9,Weight %,1970
1200.0,27.3,0.546,None kPa,N/A,19573,['C'],A,Vacuum adiabatic calorimetry,"origin: commercial source,99.9 weight % (total),stated by supplier,wire",99.9,Weight %,1970
1250.0,27.5,0.55,None kPa,N/A,19573,['C'],A,Vacuum adiabatic calorimetry,"origin: commercial source,99.9 weight % (total),stated by supplier,wire",99.9,Weight %,1970
1300.0,27.8,0.556,None kPa,N/A,19573,['C'],A,Vacuum adiabatic calorimetry,"origin: commercial source,99.9 weight % (total),stated by supplier,wire",99.9,Weight %,1970
1350.0,28.0,0.56,None kPa,N/A,19573,['C'],A,Vacuum adiabatic calorimetry,"origin: commercial source,99.9 weight % (total),stated by supplier,wire",99.9,Weight %,1970
1400.0,28.2,0.564,None kPa,N/A,19573,['C'],A,Vacuum adiabatic calorimetry,"origin: commercial source,99.9 weight % (total),stated by supplier,wire",99.9,Weight %,1970
1450.0,28.5,0.57,None kPa,N/A,19573,['C'],A,Vacuum adiabatic calorimetry,"origin: commercial source,99.9 weight % (total),stated by supplier,wire",99.9,Weight %,1970
1500.0,28.7,0.574,None kPa,N/A,19573,['C'],A,Vacuum adiabatic calorimetry,"origin: commercial source,99.9 weight % (total),stated by supplier,wire",99.9,Weight %,1970
1550.0,28.9,0.578,None kPa,N/A,19573,['C'],A,Vacuum adiabatic calorimetry,"origin: commercial source,99.9 weight % (total),stated by supplier,wire",99.9,Weight %,1970
1600.0,29.2,0.584,None kPa,N/A,19573,['C'],A,Vacuum adiabatic calorimetry,"origin: commercial source,99.9 weight % (total),stated by supplier,wire",99.9,Weight %,1970
1650.0,29.4,0.588,None kPa,N/A,19573,['C'],A,Vacuum adiabatic calorimetry,"origin: commercial source,99.9 weight % (total),stated by supplier,wire",99.9,Weight %,1970
1700.0,29.6,0.592,None kPa,N/A,19573,['C'],A,Vacuum adiabatic calorimetry,"origin: commercial source,99.9 weight % (total),stated by supplier,wire",99.9,Weight %,1970
1750.0,29.9,0.598,None kPa,N/A,19573,['C'],A,Vacuum adiabatic calorimetry,"origin: commercial source,99.9 weight % (total),stated by supplier,wire",99.9,Weight %,1970
1800.0,30.1,0.602,None kPa,N/A,19573,['C'],A,Vacuum adiabatic calorimetry,"origin: commercial source,99.9 weight % (total),stated by supplier,wire",99.9,Weight %,1970
1850.0,30.3,0.606,None kPa,N/A,19573,['C'],A,Vacuum adiabatic calorimetry,"origin: commercial source,99.9 weight % (total),stated by supplier,wire",99.9,Weight %,1970
1900.0,30.6,0.612,None kPa,N/A,19573,['C'],A,Vacuum adiabatic calorimetry,"origin: commercial source,99.9 weight % (total),stated by supplier,wire",99.9,Weight %,1970
2000.0,31.65,0.9495,0.000133322 kPa,N/A,19847,['C'],A,Resistive pulse heating - millisecond,"not stated,99.9 weight % (total),chemical analysis,rod",99.9,Weight %,1971
2100.0,32.49,0.9747,None kPa,N/A,19847,['C'],A,Resistive pulse heating - millisecond,"not stated,99.9 weight % (total),chemical analysis,rod",99.9,Weight %,1971
2200.0,33.49,1.0047,None kPa,N/A,19847,['C'],A,Resistive pulse heating - millisecond,"not stated,99.9 weight % (total),chemical analysis,rod",99.9,Weight %,1971
2300.0,34.08,1.0224,None kPa,N/A,19847,['C'],A,Resistive pulse heating - millisecond,"not stated,99.9 weight % (total),chemical analysis,rod",99.9,Weight %,1971
2400.0,34.89,1.0467,None kPa,N/A,19847,['C'],A,Resistive pulse heating - millisecond,"not stated,99.9 weight % (total),chemical analysis,rod",99.9,Weight %,1971
2500.0,35.72,1.0716,None kPa,N/A,19847,['C'],A,Resistive pulse heating - millisecond,"not stated,99.9 weight % (total),chemical analysis,rod",99.9,Weight %,1971
2600.0,36.61,1.0983,None kPa,N/A,19847,['C'],A,Resistive pulse heating - millisecond,"not stated,99.9 weight % (total),chemical analysis,rod",99.9,Weight %,1971
2700.0,37.57,1.1271,None kPa,N/A,19847,['C'],A,Resistive pulse heating - millisecond,"not stated,99.9 weight % (total),chemical analysis,rod",99.9,Weight %,1971
2800.0,38.63,1.1589,None kPa,N/A,19847,['C'],A,Resistive pulse heating - millisecond,"not stated,99.9 weight % (total),chemical analysis,rod",99.9,Weight %,1971
2900.0,39.81,1.1943,None kPa,N/A,19847,['C'],A,Resistive pulse heating - millisecond,"not stated,99.9 weight % (total),chemical analysis,rod",99.9,Weight %,1971
3000.0,41.14,1.2342,None kPa,N/A,19847,['C'],A,Resistive pulse heating - millisecond,"not stated,99.9 weight % (total),chemical analysis,rod",99.9,Weight %,1971
3100.0,42.62,1.2786,None kPa,N/A,19847,['C'],A,Resistive pulse heating - millisecond,"not stated,99.9 weight % (total),chemical analysis,rod",99.9,Weight %,1971
3200.0,44.29,1.3287,None kPa,N/A,19847,['C'],A,Resistive pulse heating - millisecond,"not stated,99.9 weight % (total),chemical analysis,rod",99.9,Weight %,1971
3300.0,46.17,1.3851,None kPa,N/A,19847,['C'],A,Resistive pulse heating - millisecond,"not stated,99.9 weight % (total),chemical analysis,rod",99.9,Weight %,1971
3400.0,48.27,1.4481,None kPa,N/A,19847,['C'],A,Resistive pulse heating - millisecond,"not stated,99.9 weight % (total),chemical analysis,rod",99.9,Weight %,1971
3500.0,50.63,1.5189,None kPa,N/A,19847,['C'],A,Resistive pulse heating - millisecond,"not stated,99.9 weight % (total),chemical analysis,rod",99.9,Weight %,1971
3600.0,53.25,1.5975,None kPa,N/A,19847,['C'],A,Resistive pulse heating - millisecond,"not stated,99.9 weight % (total),chemical analysis,rod",99.9,Weight %,1971
1900.0,31.37,0.61,1.33322e-05 kPa,N/A,19849,['C'],A,Resistive pulse heating - millisecond,"not stated,99.92 weight % (total),chemical analysis,rod",99.92,Weight %,1971
1950.0,31.48,0.62,None kPa,N/A,19849,['C'],A,Resistive pulse heating - millisecond,"not stated,99.92 weight % (total),chemical analysis,rod",99.92,Weight %,1971
2000.0,31.68,0.63,None kPa,N/A,19849,['C'],A,Resistive pulse heating - millisecond,"not stated,99.92 weight % (total),chemical analysis,rod",99.92,Weight %,1971
2050.0,31.98,0.65,None kPa,N/A,19849,['C'],A,Resistive pulse heating - millisecond,"not stated,99.92 weight % (total),chemical analysis,rod",99.92,Weight %,1971
2100.0,32.39,0.67,None kPa,N/A,19849,['C'],A,Resistive pulse heating - millisecond,"not stated,99.92 weight % (total),chemical analysis,rod",99.92,Weight %,1971
2150.0,32.9,0.69,None kPa,N/A,19849,['C'],A,Resistive pulse heating - millisecond,"not stated,99.92 weight % (total),chemical analysis,rod",99.92,Weight %,1971
2200.0,33.54,0.71,None kPa,N/A,19849,['C'],A,Resistive pulse heating - millisecond,"not stated,99.92 weight % (total),chemical analysis,rod",99.92,Weight %,1971
2150.0,32.68,0.68,None kPa,N/A,19849,['C'],A,Resistive pulse heating - millisecond,"not stated,99.92 weight % (total),chemical analysis,rod",99.92,Weight %,1971
2200.0,33.06,0.7,None kPa,N/A,19849,['C'],A,Resistive pulse heating - millisecond,"not stated,99.92 weight % (total),chemical analysis,rod",99.92,Weight %,1971
2250.0,33.47,0.72,None kPa,N/A,19849,['C'],A,Resistive pulse heating - millisecond,"not stated,99.92 weight % (total),chemical analysis,rod",99.92,Weight %,1971
2300.0,33.91,0.74,None kPa,N/A,19849,['C'],A,Resistive pulse heating - millisecond,"not stated,99.92 weight % (total),chemical analysis,rod",99.92,Weight %,1971
2350.0,34.38,0.76,None kPa,N/A,19849,['C'],A,Resistive pulse heating - millisecond,"not stated,99.92 weight % (total),chemical analysis,rod",99.92,Weight %,1971
2400.0,34.9,0.79,None kPa,N/A,19849,['C'],A,Resistive pulse heating - millisecond,"not stated,99.92 weight % (total),chemical analysis,rod",99.92,Weight %,1971
2450.0,35.47,0.81,None kPa,N/A,19849,['C'],A,Resistive pulse heating - millisecond,"not stated,99.92 weight % (total),chemical analysis,rod",99.92,Weight %,1971
2500.0,36.1,0.83,None kPa,N/A,19849,['C'],A,Resistive pulse heating - millisecond,"not stated,99.92 weight % (total),chemical analysis,rod",99.92,Weight %,1971
2450.0,34.93,0.8,None kPa,N/A,19849,['C'],A,Resistive pulse heating - millisecond,"not stated,99.92 weight % (total),chemical analysis,rod",99.92,Weight %,1971
2500.0,35.46,0.82,None kPa,N/A,19849,['C'],A,Resistive pulse heating - millisecond,"not stated,99.92 weight % (total),chemical analysis,rod",99.92,Weight %,1971
