Repository: amr8004/PureElementPRL

# Pure Element Thermodynamic modeling with 3rd generation CALPHAD models for multiple elements

## Description
Jupyter notebook for modeling pure elements with selected models via python tools pycalphad and ESPEI

## Running Tutorial
Creating a codespace should immediately open the desired notebook. Just change the element as desired (non-case sensitive) and set what SGTE structure (FCC_A1, BCC_A2, etc.) you would like to compare against.

## Further Resources

## Citation

File: CpCSV/Zn_CP_data.csv (part 2 of 5)
Temperature: K,Heat capacity at constant pressure Cp: J/K/mol,Uncertainty,Pressure,Ref Temp,Data Set ID,State,Representation,Method,Description,Purity,Purity Units,Year
0.9915,0.000723,2.892e-05,None kPa,N/A,10498,['C'],A,Low temperature calorimetry set up,"origin: commercial source,99.999 % (total),stated by supplier,ingot",99.999,Not Specified %,1958
1.079,0.000776,3.104e-05,None kPa,N/A,10498,['C'],A,Low temperature calorimetry set up,"origin: commercial source,99.999 % (total),stated by supplier,ingot",99.999,Not Specified %,1958
1.141,0.000829,3.316e-05,None kPa,N/A,10498,['C'],A,Low temperature calorimetry set up,"origin: commercial source,99.999 % (total),stated by supplier,ingot",99.999,Not Specified %,1958
1.195,0.000878,3.512e-05,None kPa,N/A,10498,['C'],A,Low temperature calorimetry set up,"origin: commercial source,99.999 % (total),stated by supplier,ingot",99.999,Not Specified %,1958
1.288,0.000954,3.816e-05,None kPa,N/A,10498,['C'],A,Low temperature calorimetry set up,"origin: commercial source,99.999 % (total),stated by supplier,ingot",99.999,Not Specified %,1958
1.331,0.00102,4.08e-05,None kPa,N/A,10498,['C'],A,Low temperature calorimetry set up,"origin: commercial source,99.999 % (total),stated by supplier,ingot",99.999,Not Specified %,1958
1.37,0.001041,4.164e-05,None kPa,N/A,10498,['C'],A,Low temperature calorimetry set up,"origin: commercial source,99.999 % (total),stated by supplier,ingot",99.999,Not Specified %,1958
1.563,0.001253,5.012e-05,None kPa,N/A,10498,['C'],A,Low temperature calorimetry set up,"origin: commercial source,99.999 % (total),stated by supplier,ingot",99.999,Not Specified %,1958
1.577,0.001265,5.06e-05,None kPa,N/A,10498,['C'],A,Low temperature calorimetry set up,"origin: commercial source,99.999 % (total),stated by supplier,ingot",99.999,Not Specified %,1958
1.873,0.001637,6.548e-05,None kPa,N/A,10498,['C'],A,Low temperature calorimetry set up,"origin: commercial source,99.999 % (total),stated by supplier,ingot",99.999,Not Specified %,1958
1.897,0.001658,6.632e-05,None kPa,N/A,10498,['C'],A,Low temperature calorimetry set up,"origin: commercial source,99.999 % (total),stated by supplier,ingot",99.999,Not Specified %,1958
2.322,0.0023,9.2e-05,None kPa,N/A,10498,['C'],A,Low temperature calorimetry set up,"origin: commercial source,99.999 % (total),stated by supplier,ingot",99.999,Not Specified %,1958
2.352,0.0024,9.6e-05,None kPa,N/A,10498,['C'],A,Low temperature calorimetry set up,"origin: commercial source,99.999 % (total),stated by supplier,ingot",99.999,Not Specified %,1958
2.794,0.00329,0.0001316,None kPa,N/A,10498,['C'],A,Low temperature calorimetry set up,"origin: commercial source,99.999 % (total),stated by supplier,ingot",99.999,Not Specified %,1958
2.841,0.0034,0.000136,None kPa,N/A,10498,['C'],A,Low temperature calorimetry set up,"origin: commercial source,99.999 % (total),stated by supplier,ingot",99.999,Not Specified %,1958
2.884,0.00349,0.0001396,None kPa,N/A,10498,['C'],A,Low temperature calorimetry set up,"origin: commercial source,99.999 % (total),stated by supplier,ingot",99.999,Not Specified %,1958
3.126,0.00412,0.0001648,None kPa,N/A,10498,['C'],A,Low temperature calorimetry set up,"origin: commercial source,99.999 % (total),stated by supplier,ingot",99.999,Not Specified %,1958
3.214,0.00438,0.0001752,None kPa,N/A,10498,['C'],A,Low temperature calorimetry set up,"origin: commercial source,99.999 % (total),stated by supplier,ingot",99.999,Not Specified %,1958
3.295,0.00457,0.0001828,None kPa,N/A,10498,['C'],A,Low temperature calorimetry set up,"origin: commercial source,99.999 % (total),stated by supplier,ingot",99.999,Not Specified %,1958
3.541,0.0054,0.000216,None kPa,N/A,10498,['C'],A,Low temperature calorimetry set up,"origin: commercial source,99.999 % (total),stated by supplier,ingot",99.999,Not Specified %,1958
3.756,0.00602,0.0002408,None kPa,N/A,10498,['C'],A,Low temperature calorimetry set up,"origin: commercial source,99.999 % (total),stated by supplier,ingot",99.999,Not Specified %,1958
3.847,0.00629,0.0002516,None kPa,N/A,10498,['C'],A,Low temperature calorimetry set up,"origin: commercial source,99.999 % (total),stated by supplier,ingot",99.999,Not Specified %,1958
3.94,0.00694,0.0002776,None kPa,N/A,10498,['C'],A,Low temperature calorimetry set up,"origin: commercial source,99.999 % (total),stated by supplier,ingot",99.999,Not Specified %,1958
4.043,0.00731,0.0002924,None kPa,N/A,10498,['C'],A,Low temperature calorimetry set up,"origin: commercial source,99.999 % (total),stated by supplier,ingot",99.999,Not Specified %,1958
4.145,0.0078,0.000312,None kPa,N/A,10498,['C'],A,Low temperature calorimetry set up,"origin: commercial source,99.999 % (total),stated by supplier,ingot",99.999,Not Specified %,1958
4.239,0.00819,0.0003276,None kPa,N/A,10498,['C'],A,Low temperature calorimetry set up,"origin: commercial source,99.999 % (total),stated by supplier,ingot",99.999,Not Specified %,1958
0.8521,0.000967,3.868e-05,None kPa,N/A,10498,['C'],A,Low temperature calorimetry set up,"origin: commercial source,99.999 % (total),stated by supplier,ingot",99.999,Not Specified %,1958
0.8689,0.000648,2.592e-05,None kPa,N/A,10498,['C'],A,Low temperature calorimetry set up,"origin: commercial source,99.999 % (total),stated by supplier,ingot",99.999,Not Specified %,1958
0.8761,0.000632,2.528e-05,None kPa,N/A,10498,['C'],A,Low temperature calorimetry set up,"origin: commercial source,99.999 % (total),stated by supplier,ingot",99.999,Not Specified %,1958
0.8946,0.000639,2.556e-05,None kPa,N/A,10498,['C'],A,Low temperature calorimetry set up,"origin: commercial source,99.999 % (total),stated by supplier,ingot",99.999,Not Specified %,1958
0.9104,0.000646,2.584e-05,None kPa,N/A,10498,['C'],A,Low temperature calorimetry set up,"origin: commercial source,99.999 % (total),stated by supplier,ingot",99.999,Not Specified %,1958
0.9405,0.00067,2.68e-05,None kPa,N/A,10498,['C'],A,Low temperature calorimetry set up,"origin: commercial source,99.999 % (total),stated by supplier,ingot",99.999,Not Specified %,1958
2.054,0.001881,7.524e-05,None kPa,N/A,10498,['C'],A,Low temperature calorimetry set up,"origin: commercial source,99.999 % (total),stated by supplier,ingot",99.999,Not Specified %,1958
2.078,0.001917,7.668e-05,None kPa,N/A,10498,['C'],A,Low temperature calorimetry set up,"origin: commercial source,99.999 % (total),stated by supplier,ingot",99.999,Not Specified %,1958
2.099,0.001953,7.812e-05,None kPa,N/A,10498,['C'],A,Low temperature calorimetry set up,"origin: commercial source,99.999 % (total),stated by supplier,ingot",99.999,Not Specified %,1958
2.506,0.00268,0.0001072,None kPa,N/A,10498,['C'],A,Low temperature calorimetry set up,"origin: commercial source,99.999 % (total),stated by supplier,ingot",99.999,Not Specified %,1958
2.548,0.00274,0.0001096,None kPa,N/A,10498,['C'],A,Low temperature calorimetry set up,"origin: commercial source,99.999 % (total),stated by supplier,ingot",99.999,Not Specified %,1958
2.606,0.00289,0.0001156,None kPa,N/A,10498,['C'],A,Low temperature calorimetry set up,"origin: commercial source,99.999 % (total),stated by supplier,ingot",99.999,Not Specified %,1958
2.678,0.00302,0.0001208,None kPa,N/A,10498,['C'],A,Low temperature calorimetry set up,"origin: commercial source,99.999 % (total),stated by supplier,ingot",99.999,Not Specified %,1958
3.27,0.00463,0.0001852,None kPa,N/A,10498,['C'],A,Low temperature calorimetry set up,"origin: commercial source,99.999 % (total),stated by supplier,ingot",99.999,Not Specified %,1958
3.364,0.00497,0.0001988,None kPa,N/A,10498,['C'],A,Low temperature calorimetry set up,"origin: commercial source,99.999 % (total),stated by supplier,ingot",99.999,Not Specified %,1958
3.452,0.00524,0.0002096,None kPa,N/A,10498,['C'],A,Low temperature calorimetry set up,"origin: commercial source,99.999 % (total),stated by supplier,ingot",99.999,Not Specified %,1958
3.851,0.00677,0.0002708,None kPa,N/A,10498,['C'],A,Low temperature calorimetry set up,"origin: commercial source,99.999 % (total),stated by supplier,ingot",99.999,Not Specified %,1958
3.973,0.00733,0.0002932,None kPa,N/A,10498,['C'],A,Low temperature calorimetry set up,"origin: commercial source,99.999 % (total),stated by supplier,ingot",99.999,Not Specified %,1958
12.05,0.377815,0.00263592,None kPa,N/A,10679,['C'],A,Vacuum adiabatic calorimetry,"origin: commercial source,99.995 % (total),",99.995,Not Specified %,1959
15.09,0.781153,0.00548104,None kPa,N/A,10679,['C'],A,Vacuum adiabatic calorimetry,"origin: commercial source,99.995 % (total),",99.995,Not Specified %,1959
15.18,0.78701,0.00552288,None kPa,N/A,10679,['C'],A,Vacuum adiabatic calorimetry,"origin: commercial source,99.995 % (total),",99.995,Not Specified %,1959
16.34,0.996629,0.00698728,None kPa,N/A,10679,['C'],A,Vacuum adiabatic calorimetry,"origin: commercial source,99.995 % (total),",99.995,Not Specified %,1959
17.06,1.11169,0.00778224,None kPa,N/A,10679,['C'],A,Vacuum adiabatic calorimetry,"origin: commercial source,99.995 % (total),",99.995,Not Specified %,1959
17.61,1.1619,0.00811696,None kPa,N/A,10679,['C'],A,Vacuum adiabatic calorimetry,"origin: commercial source,99.995 % (total),",99.995,Not Specified %,1959
17.9,1.28993,0.00903744,None kPa,N/A,10679,['C'],A,Vacuum adiabatic calorimetry,"origin: commercial source,99.995 % (total),",99.995,Not Specified %,1959
18.17,1.33972,0.00937216,None kPa,N/A,10679,['C'],A,Vacuum adiabatic calorimetry,"origin: commercial source,99.995 % (total),",99.995,Not Specified %,1959
18.67,1.44181,0.0100834,None kPa,N/A,10679,['C'],A,Vacuum adiabatic calorimetry,"origin: commercial source,99.995 % (total),",99.995,Not Specified %,1959
19.15,1.54641,0.0108366,None kPa,N/A,10679,['C'],A,Vacuum adiabatic calorimetry,"origin: commercial source,99.995 % (total),",99.995,Not Specified %,1959
19.23,1.59829,0.0111713,None kPa,N/A,10679,['C'],A,Vacuum adiabatic calorimetry,"origin: commercial source,99.995 % (total),",99.995,Not Specified %,1959
20.22,1.79159,0.012552,None kPa,N/A,10679,['C'],A,Vacuum adiabatic calorimetry,"origin: commercial source,99.995 % (total),",99.995,Not Specified %,1959
20.24,1.87987,0.0131796,None kPa,N/A,10679,['C'],A,Vacuum adiabatic calorimetry,"origin: commercial source,99.995 % (total),",99.995,Not Specified %,1959
20.47,1.87945,0.0131378,None kPa,N/A,10679,['C'],A,Vacuum adiabatic calorimetry,"origin: commercial source,99.995 % (total),",99.995,Not Specified %,1959
20.97,2.00665,0.0140582,None kPa,N/A,10679,['C'],A,Vacuum adiabatic calorimetry,"origin: commercial source,99.995 % (total),",99.995,Not Specified %,1959
21.17,2.04137,0.0143093,None kPa,N/A,10679,['C'],A,Vacuum adiabatic calorimetry,"origin: commercial source,99.995 % (total),",99.995,Not Specified %,1959
21.92,2.24932,0.0157318,None kPa,N/A,10679,['C'],A,Vacuum adiabatic calorimetry,"origin: commercial source,99.995 % (total),",99.995,Not Specified %,1959
21.99,2.28823,0.0160247,None kPa,N/A,10679,['C'],A,Vacuum adiabatic calorimetry,"origin: commercial source,99.995 % (total),",99.995,Not Specified %,1959
22.21,2.30748,0.0161502,None kPa,N/A,10679,['C'],A,Vacuum adiabatic calorimetry,"origin: commercial source,99.995 % (total),",99.995,Not Specified %,1959
22.88,2.54304,0.017782,None kPa,N/A,10679,['C'],A,Vacuum adiabatic calorimetry,"origin: commercial source,99.995 % (total),",99.995,Not Specified %,1959
23.1,2.61458,0.0182841,None kPa,N/A,10679,['C'],A,Vacuum adiabatic calorimetry,"origin: commercial source,99.995 % (total),",99.995,Not Specified %,1959
23.32,2.70286,0.0189117,None kPa,N/A,10679,['C'],A,Vacuum adiabatic calorimetry,"origin: commercial source,99.995 % (total),",99.995,Not Specified %,1959
24.16,2.92169,0.0204598,None kPa,N/A,10679,['C'],A,Vacuum adiabatic calorimetry,"origin: commercial source,99.995 % (total),",99.995,Not Specified %,1959
24.23,2.95809,0.0207108,None kPa,N/A,10679,['C'],A,Vacuum adiabatic calorimetry,"origin: commercial source,99.995 % (total),",99.995,Not Specified %,1959
24.26,2.9401,0.0205853,None kPa,N/A,10679,['C'],A,Vacuum adiabatic calorimetry,"origin: commercial source,99.995 % (total),",99.995,Not Specified %,1959
25.68,3.40996,0.0238906,None kPa,N/A,10679,['C'],A,Vacuum adiabatic calorimetry,"origin: commercial source,99.995 % (total),",99.995,Not Specified %,1959
27.07,3.86141,0.0270286,None kPa,N/A,10679,['C'],A,Vacuum adiabatic calorimetry,"origin: commercial source,99.995 % (total),",99.995,Not Specified %,1959
27.75,4.06057,0.0284094,None kPa,N/A,10679,['C'],A,Vacuum adiabatic calorimetry,"origin: commercial source,99.995 % (total),",99.995,Not Specified %,1959
29.34,4.60658,0.0322586,None kPa,N/A,10679,['C'],A,Vacuum adiabatic calorimetry,"origin: commercial source,99.995 % (total),",99.995,Not Specified %,1959
31.14,5.20071,0.0362753,None kPa,N/A,10679,['C'],A,Vacuum adiabatic calorimetry,"origin: commercial source,99.995 % (total),",99.995,Not Specified %,1959
33.18,5.84505,0.0405011,None kPa,N/A,10679,['C'],A,Vacuum adiabatic calorimetry,"origin: commercial source,99.995 % (total),",99.995,Not Specified %,1959
33.37,5.92873,0.041045,None kPa,N/A,10679,['C'],A,Vacuum adiabatic calorimetry,"origin: commercial source,99.995 % (total),",99.995,Not Specified %,1959
35.68,6.66093,0.045773,None kPa,N/A,10679,['C'],A,Vacuum adiabatic calorimetry,"origin: commercial source,99.995 % (total),",99.995,Not Specified %,1959
37.24,7.19648,0.0492038,None kPa,N/A,10679,['C'],A,Vacuum adiabatic calorimetry,"origin: commercial source,99.995 % (total),",99.995,Not Specified %,1959
38.58,7.6358,0.0519653,None kPa,N/A,10679,['C'],A,Vacuum adiabatic calorimetry,"origin: commercial source,99.995 % (total),",99.995,Not Specified %,1959
40.67,8.25922,0.0558146,None kPa,N/A,10679,['C'],A,Vacuum adiabatic calorimetry,"origin: commercial source,99.995 % (total),",99.995,Not Specified %,1959
44.01,9.28848,0.0620487,None kPa,N/A,10679,['C'],A,Vacuum adiabatic calorimetry,"origin: commercial source,99.995 % (total),",99.995,Not Specified %,1959
45.33,9.69433,0.0644754,None kPa,N/A,10679,['C'],A,Vacuum adiabatic calorimetry,"origin: commercial source,99.995 % (total),",99.995,Not Specified %,1959
47.0,10.1755,0.0672787,None kPa,N/A,10679,['C'],A,Vacuum adiabatic calorimetry,"origin: commercial source,99.995 % (total),",99.995,Not Specified %,1959
49.83,10.983,0.071923,None kPa,N/A,10679,['C'],A,Vacuum adiabatic calorimetry,"origin: commercial source,99.995 % (total),",99.995,Not Specified %,1959
50.47,11.0876,0.0724669,None kPa,N/A,10679,['C'],A,Vacuum adiabatic calorimetry,"origin: commercial source,99.995 % (total),",99.995,Not Specified %,1959
53.14,11.8072,0.0764417,None kPa,N/A,10679,['C'],A,Vacuum adiabatic calorimetry,"origin: commercial source,99.995 % (total),",99.995,Not Specified %,1959
55.71,12.4641,0.0799562,None kPa,N/A,10679,['C'],A,Vacuum adiabatic calorimetry,"origin: commercial source,99.995 % (total),",99.995,Not Specified %,1959
56.03,12.5771,0.0805838,None kPa,N/A,10679,['C'],A,Vacuum adiabatic calorimetry,"origin: commercial source,99.995 % (total),",99.995,Not Specified %,1959
56.58,12.7026,0.0812533,None kPa,N/A,10679,['C'],A,Vacuum adiabatic calorimetry,"origin: commercial source,99.995 % (total),",99.995,Not Specified %,1959
58.84,13.1963,0.0837218,None kPa,N/A,10679,['C'],A,Vacuum adiabatic calorimetry,"origin: commercial source,99.995 % (total),",99.995,Not Specified %,1959
58.84,13.2591,0.0841402,None kPa,N/A,10679,['C'],A,Vacuum adiabatic calorimetry,"origin: commercial source,99.995 % (total),",99.995,Not Specified %,1959
61.05,13.6315,0.0858138,None kPa,N/A,10679,['C'],A,Vacuum adiabatic calorimetry,"origin: commercial source,99.995 % (total),",99.995,Not Specified %,1959
61.94,13.8239,0.0867343,None kPa,N/A,10679,['C'],A,Vacuum adiabatic calorimetry,"origin: commercial source,99.995 % (total),",99.995,Not Specified %,1959
61.97,13.8825,0.0871109,None kPa,N/A,10679,['C'],A,Vacuum adiabatic calorimetry,"origin: commercial source,99.995 % (total),",99.995,Not Specified %,1959
64.89,14.4264,0.0895376,None kPa,N/A,10679,['C'],A,Vacuum adiabatic calorimetry,"origin: commercial source,99.995 % (total),",99.995,Not Specified %,1959
65.91,14.6273,0.0904581,None kPa,N/A,10679,['C'],A,Vacuum adiabatic calorimetry,"origin: commercial source,99.995 % (total),",99.995,Not Specified %,1959
66.75,14.7528,0.0909602,None kPa,N/A,10679,['C'],A,Vacuum adiabatic calorimetry,"origin: commercial source,99.995 % (total),",99.995,Not Specified %,1959
68.0,14.9829,0.0919225,None kPa,N/A,10679,['C'],A,Vacuum adiabatic calorimetry,"origin: commercial source,99.995 % (total),",99.995,Not Specified %,1959
70.1,15.3762,0.0936379,None kPa,N/A,10679,['C'],A,Vacuum adiabatic calorimetry,"origin: commercial source,99.995 % (total),",99.995,Not Specified %,1959
71.27,15.5561,0.0943074,None kPa,N/A,10679,['C'],A,Vacuum adiabatic calorimetry,"origin: commercial source,99.995 % (total),",99.995,Not Specified %,1959
72.88,15.7486,0.0948931,None kPa,N/A,10679,['C'],A,Vacuum adiabatic calorimetry,"origin: commercial source,99.995 % (total),",99.995,Not Specified %,1959
74.23,16.0331,0.0961065,None kPa,N/A,10679,['C'],A,Vacuum adiabatic calorimetry,"origin: commercial source,99.995 % (total),",99.995,Not Specified %,1959
74.34,15.7277,0.0942237,None kPa,N/A,10679,['C'],A,Vacuum adiabatic calorimetry,"origin: commercial source,99.995 % (total),",99.995,Not Specified %,1959
74.42,16.0749,0.0963157,None kPa,N/A,10679,['C'],A,Vacuum adiabatic calorimetry,"origin: commercial source,99.995 % (total),",99.995,Not Specified %,1959
74.84,16.0666,0.0961065,None kPa,N/A,10679,['C'],A,Vacuum adiabatic calorimetry,"origin: commercial source,99.995 % (total),",99.995,Not Specified %,1959
75.29,16.2841,0.0972362,None kPa,N/A,10679,['C'],A,Vacuum adiabatic calorimetry,"origin: commercial source,99.995 % (total),",99.995,Not Specified %,1959
75.77,16.1837,0.0964412,None kPa,N/A,10679,['C'],A,Vacuum adiabatic calorimetry,"origin: commercial source,99.995 % (total),",99.995,Not Specified %,1959
76.24,16.4473,0.0978638,None kPa,N/A,10679,['C'],A,Vacuum adiabatic calorimetry,"origin: commercial source,99.995 % (total),",99.995,Not Specified %,1959
76.67,16.5226,0.0981148,None kPa,N/A,10679,['C'],A,Vacuum adiabatic calorimetry,"origin: commercial source,99.995 % (total),",99.995,Not Specified %,1959
77.12,16.5728,0.0982822,None kPa,N/A,10679,['C'],A,Vacuum adiabatic calorimetry,"origin: commercial source,99.995 % (total),",99.995,Not Specified %,1959
77.91,16.5812,0.0980311,None kPa,N/A,10679,['C'],A,Vacuum adiabatic calorimetry,"origin: commercial source,99.995 % (total),",99.995,Not Specified %,1959
78.46,16.6314,0.0981148,None kPa,N/A,10679,['C'],A,Vacuum adiabatic calorimetry,"origin: commercial source,99.995 % (total),",99.995,Not Specified %,1959
78.77,16.6649,0.0981985,None kPa,N/A,10679,['C'],A,Vacuum adiabatic calorimetry,"origin: commercial source,99.995 % (total),",99.995,Not Specified %,1959
79.9,16.8615,0.0989098,None kPa,N/A,10679,['C'],A,Vacuum adiabatic calorimetry,"origin: commercial source,99.995 % (total),",99.995,Not Specified %,1959
80.47,16.9452,0.0991608,None kPa,N/A,10679,['C'],A,Vacuum adiabatic calorimetry,"origin: commercial source,99.995 % (total),",99.995,Not Specified %,1959
81.08,17.0205,0.09937,None kPa,N/A,10679,['C'],A,Vacuum adiabatic calorimetry,"origin: commercial source,99.995 % (total),",99.995,Not Specified %,1959
81.85,17.1,0.0995374,None kPa,N/A,10679,['C'],A,Vacuum adiabatic calorimetry,"origin: commercial source,99.995 % (total),",99.995,Not Specified %,1959
82.31,17.2632,0.100332,None kPa,N/A,10679,['C'],A,Vacuum adiabatic calorimetry,"origin: commercial source,99.995 % (total),",99.995,Not Specified %,1959
83.0,17.259,0.100039,None kPa,N/A,10679,['C'],A,Vacuum adiabatic calorimetry,"origin: commercial source,99.995 % (total),",99.995,Not Specified %,1959
83.51,17.1084,0.0989516,None kPa,N/A,10679,['C'],A,Vacuum adiabatic calorimetry,"origin: commercial source,99.995 % (total),",99.995,Not Specified %,1959
84.13,17.3218,0.0999558,None kPa,N/A,10679,['C'],A,Vacuum adiabatic calorimetry,"origin: commercial source,99.995 % (total),",99.995,Not Specified %,1959
84.88,17.4975,0.100667,None kPa,N/A,10679,['C'],A,Vacuum adiabatic calorimetry,"origin: commercial source,99.995 % (total),",99.995,Not Specified %,1959
85.54,17.6314,0.101169,None kPa,N/A,10679,['C'],A,Vacuum adiabatic calorimetry,"origin: commercial source,99.995 % (total),",99.995,Not Specified %,1959
85.82,17.623,0.101002,None kPa,N/A,10679,['C'],A,Vacuum adiabatic calorimetry,"origin: commercial source,99.995 % (total),",99.995,Not Specified %,1959
86.2,17.6523,0.101002,None kPa,N/A,10679,['C'],A,Vacuum adiabatic calorimetry,"origin: commercial source,99.995 % (total),",99.995,Not Specified %,1959
86.86,17.8197,0.101713,None kPa,N/A,10679,['C'],A,Vacuum adiabatic calorimetry,"origin: commercial source,99.995 % (total),",99.995,Not Specified %,1959
87.51,17.8197,0.101462,None kPa,N/A,10679,['C'],A,Vacuum adiabatic calorimetry,"origin: commercial source,99.995 % (total),",99.995,Not Specified %,1959
88.16,17.9996,0.102215,None kPa,N/A,10679,['C'],A,Vacuum adiabatic calorimetry,"origin: commercial source,99.995 % (total),",99.995,Not Specified %,1959
88.81,18.0791,0.102382,None kPa,N/A,10679,['C'],A,Vacuum adiabatic calorimetry,"origin: commercial source,99.995 % (total),",99.995,Not Specified %,1959
90.18,18.2046,0.10255,None kPa,N/A,10679,['C'],A,Vacuum adiabatic calorimetry,"origin: commercial source,99.995 % (total),",99.995,Not Specified %,1959
91.95,18.4054,0.102926,None kPa,N/A,10679,['C'],A,Vacuum adiabatic calorimetry,"origin: commercial source,99.995 % (total),",99.995,Not Specified %,1959
94.97,18.7527,0.103596,None kPa,N/A,10679,['C'],A,Vacuum adiabatic calorimetry,"origin: commercial source,99.995 % (total),",99.995,Not Specified %,1959
95.0,18.8071,0.103847,None kPa,N/A,10679,['C'],A,Vacuum adiabatic calorimetry,"origin: commercial source,99.995 % (total),",99.995,Not Specified %,1959
98.97,19.1878,0.104223,None kPa,N/A,10679,['C'],A,Vacuum adiabatic calorimetry,"origin: commercial source,99.995 % (total),",99.995,Not Specified %,1959
100.1,19.3761,0.104767,None kPa,N/A,10679,['C'],A,Vacuum adiabatic calorimetry,"origin: commercial source,99.995 % (total),",99.995,Not Specified %,1959
102.81,19.6313,0.104935,None kPa,N/A,10679,['C'],A,Vacuum adiabatic calorimetry,"origin: commercial source,99.995 % (total),",99.995,Not Specified %,1959
105.02,19.8489,0.105102,None kPa,N/A,10679,['C'],A,Vacuum adiabatic calorimetry,"origin: commercial source,99.995 % (total),",99.995,Not Specified %,1959
106.55,19.987,0.105144,None kPa,N/A,10679,['C'],A,Vacuum adiabatic calorimetry,"origin: commercial source,99.995 % (total),",99.995,Not Specified %,1959
109.91,20.3426,0.105437,None kPa,N/A,10679,['C'],A,Vacuum adiabatic calorimetry,"origin: commercial source,99.995 % (total),",99.995,Not Specified %,1959
110.22,20.2757,0.104977,None kPa,N/A,10679,['C'],A,Vacuum adiabatic calorimetry,"origin: commercial source,99.995 % (total),",99.995,Not Specified %,1959
113.56,20.6313,0.105228,None kPa,N/A,10679,['C'],A,Vacuum adiabatic calorimetry,"origin: commercial source,99.995 % (total),",99.995,Not Specified %,1959
114.91,20.7234,0.10506,None kPa,N/A,10679,['C'],A,Vacuum adiabatic calorimetry,"origin: commercial source,99.995 % (total),",99.995,Not Specified %,1959
117.02,20.8531,0.104726,None kPa,N/A,10679,['C'],A,Vacuum adiabatic calorimetry,"origin: commercial source,99.995 % (total),",99.995,Not Specified %,1959
119.71,21.0832,0.1046,None kPa,N/A,10679,['C'],A,Vacuum adiabatic calorimetry,"origin: commercial source,99.995 % (total),",99.995,Not Specified %,1959
120.63,21.1794,0.104642,None kPa,N/A,10679,['C'],A,Vacuum adiabatic calorimetry,"origin: commercial source,99.995 % (total),",99.995,Not Specified %,1959
124.31,21.4179,0.104014,None kPa,N/A,10679,['C'],A,Vacuum adiabatic calorimetry,"origin: commercial source,99.995 % (total),",99.995,Not Specified %,1959
124.5,21.3593,0.103638,None kPa,N/A,10679,['C'],A,Vacuum adiabatic calorimetry,"origin: commercial source,99.995 % (total),",99.995,Not Specified %,1959
128.5,21.6104,0.102885,None kPa,N/A,10679,['C'],A,Vacuum adiabatic calorimetry,"origin: commercial source,99.995 % (total),",99.995,Not Specified %,1959
129.16,21.6606,0.102801,None kPa,N/A,10679,['C'],A,Vacuum adiabatic calorimetry,"origin: commercial source,99.995 % (total),",99.995,Not Specified %,1959
132.63,21.9995,0.102675,None kPa,N/A,10679,['C'],A,Vacuum adiabatic calorimetry,"origin: commercial source,99.995 % (total),",99.995,Not Specified %,1959
133.57,21.9367,0.101922,None kPa,N/A,10679,['C'],A,Vacuum adiabatic calorimetry,"origin: commercial source,99.995 % (total),",99.995,Not Specified %,1959
137.19,22.1543,0.101127,None kPa,N/A,10679,['C'],A,Vacuum adiabatic calorimetry,"origin: commercial source,99.995 % (total),",99.995,Not Specified %,1959
137.93,22.1334,0.100625,None kPa,N/A,10679,['C'],A,Vacuum adiabatic calorimetry,"origin: commercial source,99.995 % (total),",99.995,Not Specified %,1959
142.12,22.4053,0.0997466,None kPa,N/A,10679,['C'],A,Vacuum adiabatic calorimetry,"origin: commercial source,99.995 % (total),",99.995,Not Specified %,1959
142.19,22.2756,0.099119,None kPa,N/A,10679,['C'],A,Vacuum adiabatic calorimetry,"origin: commercial source,99.995 % (total),",99.995,Not Specified %,1959
146.62,22.535,0.0980311,None kPa,N/A,10679,['C'],A,Vacuum adiabatic calorimetry,"origin: commercial source,99.995 % (total),",99.995,Not Specified %,1959
147.1,22.5978,0.0980311,None kPa,N/A,10679,['C'],A,Vacuum adiabatic calorimetry,"origin: commercial source,99.995 % (total),",99.995,Not Specified %,1959
151.32,22.7317,0.0964412,None kPa,N/A,10679,['C'],A,Vacuum adiabatic calorimetry,"origin: commercial source,99.995 % (total),",99.995,Not Specified %,1959
152.06,22.7777,0.0962738,None kPa,N/A,10679,['C'],A,Vacuum adiabatic calorimetry,"origin: commercial source,99.995 % (total),",99.995,Not Specified %,1959
155.6,22.9325,0.0950605,None kPa,N/A,10679,['C'],A,Vacuum adiabatic calorimetry,"origin: commercial source,99.995 % (total),",99.995,Not Specified %,1959
157.12,22.9451,0.0943074,None kPa,N/A,10679,['C'],A,Vacuum adiabatic calorimetry,"origin: commercial source,99.995 % (total),",99.995,Not Specified %,1959
160.18,23.0371,0.093094,None kPa,N/A,10679,['C'],A,Vacuum adiabatic calorimetry,"origin: commercial source,99.995 % (total),",99.995,Not Specified %,1959
161.95,23.2045,0.092843,None kPa,N/A,10679,['C'],A,Vacuum adiabatic calorimetry,"origin: commercial source,99.995 % (total),",99.995,Not Specified %,1959
166.74,23.3802,0.091002,None kPa,N/A,10679,['C'],A,Vacuum adiabatic calorimetry,"origin: commercial source,99.995 % (total),",99.995,Not Specified %,1959
169.64,23.3384,0.0892866,None kPa,N/A,10679,['C'],A,Vacuum adiabatic calorimetry,"origin: commercial source,99.995 % (total),",99.995,Not Specified %,1959
173.66,23.443,0.0875711,None kPa,N/A,10679,['C'],A,Vacuum adiabatic calorimetry,"origin: commercial source,99.995 % (total),",99.995,Not Specified %,1959
174.06,23.4764,0.0874874,None kPa,N/A,10679,['C'],A,Vacuum adiabatic calorimetry,"origin: commercial source,99.995 % (total),",99.995,Not Specified %,1959
177.05,23.4555,0.0858138,None kPa,N/A,10679,['C'],A,Vacuum adiabatic calorimetry,"origin: commercial source,99.995 % (total),",99.995,Not Specified %,1959
180.47,23.6605,0.084726,None kPa,N/A,10679,['C'],A,Vacuum adiabatic calorimetry,"origin: commercial source,99.995 % (total),",99.995,Not Specified %,1959
181.52,23.6103,0.0839729,None kPa,N/A,10679,['C'],A,Vacuum adiabatic calorimetry,"origin: commercial source,99.995 % (total),",99.995,Not Specified %,1959
185.82,23.7777,0.0822574,None kPa,N/A,10679,['C'],A,Vacuum adiabatic calorimetry,"origin: commercial source,99.995 % (total),",99.995,Not Specified %,1959
187.2,23.7358,0.081337,None kPa,N/A,10679,['C'],A,Vacuum adiabatic calorimetry,"origin: commercial source,99.995 % (total),",99.995,Not Specified %,1959
192.16,23.7944,0.0788684,None kPa,N/A,10679,['C'],A,Vacuum adiabatic calorimetry,"origin: commercial source,99.995 % (total),",99.995,Not Specified %,1959
194.12,23.8153,0.0778642,None kPa,N/A,10679,['C'],A,Vacuum adiabatic calorimetry,"origin: commercial source,99.995 % (total),",99.995,Not Specified %,1959
196.61,23.9325,0.0769019,None kPa,N/A,10679,['C'],A,Vacuum adiabatic calorimetry,"origin: commercial source,99.995 % (total),",99.995,Not Specified %,1959
197.29,23.966,0.0766509,None kPa,N/A,10679,['C'],A,Vacuum adiabatic calorimetry,"origin: commercial source,99.995 % (total),",99.995,Not Specified %,1959
198.47,23.9157,0.0758559,None kPa,N/A,10679,['C'],A,Vacuum adiabatic calorimetry,"origin: commercial source,99.995 % (total),",99.995,Not Specified %,1959
200.54,23.9743,0.0748936,None kPa,N/A,10679,['C'],A,Vacuum adiabatic calorimetry,"origin: commercial source,99.995 % (total),",99.995,Not Specified %,1959
201.04,24.0036,0.0747262,None kPa,N/A,10679,['C'],A,Vacuum adiabatic calorimetry,"origin: commercial source,99.995 % (total),",99.995,Not Specified %,1959
204.88,24.0245,0.0726761,None kPa,N/A,10679,['C'],A,Vacuum adiabatic calorimetry,"origin: commercial source,99.995 % (total),",99.995,Not Specified %,1959
205.26,24.0162,0.0724669,None kPa,N/A,10679,['C'],A,Vacuum adiabatic calorimetry,"origin: commercial source,99.995 % (total),",99.995,Not Specified %,1959
208.11,24.2421,0.0715464,None kPa,N/A,10679,['C'],A,Vacuum adiabatic calorimetry,"origin: commercial source,99.995 % (total),",99.995,Not Specified %,1959
210.08,24.2044,0.0703749,None kPa,N/A,10679,['C'],A,Vacuum adiabatic calorimetry,"origin: commercial source,99.995 % (total),",99.995,Not Specified %,1959
213.48,24.2421,0.0686176,None kPa,N/A,10679,['C'],A,Vacuum adiabatic calorimetry,"origin: commercial source,99.995 % (total),",99.995,Not Specified %,1959
216.83,24.3467,0.0670277,None kPa,N/A,10679,['C'],A,Vacuum adiabatic calorimetry,"origin: commercial source,99.995 % (total),",99.995,Not Specified %,1959
220.05,24.4178,0.0654378,None kPa,N/A,10679,['C'],A,Vacuum adiabatic calorimetry,"origin: commercial source,99.995 % (total),",99.995,Not Specified %,1959
223.36,24.4095,0.0635968,None kPa,N/A,10679,['C'],A,Vacuum adiabatic calorimetry,"origin: commercial source,99.995 % (total),",99.995,Not Specified %,1959
226.46,24.5224,0.0621742,None kPa,N/A,10679,['C'],A,Vacuum adiabatic calorimetry,"origin: commercial source,99.995 % (total),",99.995,Not Specified %,1959
229.75,24.5015,0.0602914,None kPa,N/A,10679,['C'],A,Vacuum adiabatic calorimetry,"origin: commercial source,99.995 % (total),",99.995,Not Specified %,1959
232.09,24.5643,0.0591199,None kPa,N/A,10679,['C'],A,Vacuum adiabatic calorimetry,"origin: commercial source,99.995 % (total),",99.995,Not Specified %,1959
236.25,24.5601,0.0567769,None kPa,N/A,10679,['C'],A,Vacuum adiabatic calorimetry,"origin: commercial source,99.995 % (total),",99.995,Not Specified %,1959
239.31,24.7274,0.0554798,None kPa,N/A,10679,['C'],A,Vacuum adiabatic calorimetry,"origin: commercial source,99.995 % (total),",99.995,Not Specified %,1959
242.34,24.6856,0.0536807,None kPa,N/A,10679,['C'],A,Vacuum adiabatic calorimetry,"origin: commercial source,99.995 % (total),",99.995,Not Specified %,1959
248.73,24.7776,0.0502498,None kPa,N/A,10679,['C'],A,Vacuum adiabatic calorimetry,"origin: commercial source,99.995 % (total),",99.995,Not Specified %,1959
251.63,24.8906,0.0497896,None kPa,N/A,10679,['C'],A,Vacuum adiabatic calorimetry,"origin: commercial source,99.995 % (total),",99.995,Not Specified %,1959
254.58,25.0078,0.0499988,None kPa,N/A,10679,['C'],A,Vacuum adiabatic calorimetry,"origin: commercial source,99.995 % (total),",99.995,Not Specified %,1959
258.27,24.9743,0.049957,None kPa,N/A,10679,['C'],A,Vacuum adiabatic calorimetry,"origin: commercial source,99.995 % (total),",99.995,Not Specified %,1959
262.28,25.1207,0.0502498,None kPa,N/A,10679,['C'],A,Vacuum adiabatic calorimetry,"origin: commercial source,99.995 % (total),",99.995,Not Specified %,1959
266.16,25.0329,0.0500825,None kPa,N/A,10679,['C'],A,Vacuum adiabatic calorimetry,"origin: commercial source,99.995 % (total),",99.995,Not Specified %,1959
269.77,25.0496,0.0500825,None kPa,N/A,10679,['C'],A,Vacuum adiabatic calorimetry,"origin: commercial source,99.995 % (total),",99.995,Not Specified %,1959
272.95,25.1166,0.0502498,None kPa,N/A,10679,['C'],A,Vacuum adiabatic calorimetry,"origin: commercial source,99.995 % (total),",99.995,Not Specified %,1959
1.852,0.00157422,4.72267e-05,None kPa,N/A,13465,['C'],A,Low temperature calorimetry set up,"origin: synthesized by others,99.98 weight % (total),",99.98,Weight %,1962
1.9183,0.00165168,4.95505e-05,None kPa,N/A,13465,['C'],A,Low temperature calorimetry set up,"origin: synthesized by others,99.98 weight % (total),",99.98,Weight %,1962
1.9799,0.00173043,5.1913e-05,None kPa,N/A,13465,['C'],A,Low temperature calorimetry set up,"origin: synthesized by others,99.98 weight % (total),",99.98,Weight %,1962
2.0396,0.00181525,5.44575e-05,None kPa,N/A,13465,['C'],A,Low temperature calorimetry set up,"origin: synthesized by others,99.98 weight % (total),",99.98,Weight %,1962
2.1048,0.00191112,5.73336e-05,None kPa,N/A,13465,['C'],A,Low temperature calorimetry set up,"origin: synthesized by others,99.98 weight % (total),",99.98,Weight %,1962
2.1587,0.00196658,5.89974e-05,None kPa,N/A,13465,['C'],A,Low temperature calorimetry set up,"origin: synthesized by others,99.98 weight % (total),",99.98,Weight %,1962
2.2428,0.00211717,6.35151e-05,None kPa,N/A,13465,['C'],A,Low temperature calorimetry set up,"origin: synthesized by others,99.98 weight % (total),",99.98,Weight %,1962
2.3216,0.00226127,6.78382e-05,None kPa,N/A,13465,['C'],A,Low temperature calorimetry set up,"origin: synthesized by others,99.98 weight % (total),",99.98,Weight %,1962
2.3958,0.00236948,7.10843e-05,None kPa,N/A,13465,['C'],A,Low temperature calorimetry set up,"origin: synthesized by others,99.98 weight % (total),",99.98,Weight %,1962
2.4617,0.0024814,7.4442e-05,None kPa,N/A,13465,['C'],A,Low temperature calorimetry set up,"origin: synthesized by others,99.98 weight % (total),",99.98,Weight %,1962
2.5199,0.00257788,7.73364e-05,None kPa,N/A,13465,['C'],A,Low temperature calorimetry set up,"origin: synthesized by others,99.98 weight % (total),",99.98,Weight %,1962
2.5788,0.0026948,8.08441e-05,None kPa,N/A,13465,['C'],A,Low temperature calorimetry set up,"origin: synthesized by others,99.98 weight % (total),",99.98,Weight %,1962
2.6344,0.00280826,8.42477e-05,None kPa,N/A,13465,['C'],A,Low temperature calorimetry set up,"origin: synthesized by others,99.98 weight % (total),",99.98,Weight %,1962
2.6981,0.0029194,8.75819e-05,None kPa,N/A,13465,['C'],A,Low temperature calorimetry set up,"origin: synthesized by others,99.98 weight % (total),",99.98,Weight %,1962
2.8036,0.00316803,9.5041e-05,None kPa,N/A,13465,['C'],A,Low temperature calorimetry set up,"origin: synthesized by others,99.98 weight % (total),",99.98,Weight %,1962
2.9,0.0034017,0.000102051,None kPa,N/A,13465,['C'],A,Low temperature calorimetry set up,"origin: synthesized by others,99.98 weight % (total),",99.98,Weight %,1962
3.0033,0.00363403,0.000109021,None kPa,N/A,13465,['C'],A,Low temperature calorimetry set up,"origin: synthesized by others,99.98 weight % (total),",99.98,Weight %,1962
3.1113,0.00391709,0.000117513,None kPa,N/A,13465,['C'],A,Low temperature calorimetry set up,"origin: synthesized by others,99.98 weight % (total),",99.98,Weight %,1962
3.2234,0.00422259,0.000126678,None kPa,N/A,13465,['C'],A,Low temperature calorimetry set up,"origin: synthesized by others,99.98 weight % (total),",99.98,Weight %,1962
3.3362,0.00457722,0.000137317,None kPa,N/A,13465,['C'],A,Low temperature calorimetry set up,"origin: synthesized by others,99.98 weight % (total),",99.98,Weight %,1962
3.438,0.00487512,0.000146253,None kPa,N/A,13465,['C'],A,Low temperature calorimetry set up,"origin: synthesized by others,99.98 weight % (total),",99.98,Weight %,1962
3.5496,0.00527123,0.000158137,None kPa,N/A,13465,['C'],A,Low temperature calorimetry set up,"origin: synthesized by others,99.98 weight % (total),",99.98,Weight %,1962
3.7094,0.00582383,0.000174715,None kPa,N/A,13465,['C'],A,Low temperature calorimetry set up,"origin: synthesized by others,99.98 weight % (total),",99.98,Weight %,1962
3.8859,0.00653604,0.000196081,None kPa,N/A,13465,['C'],A,Low temperature calorimetry set up,"origin: synthesized by others,99.98 weight % (total),",99.98,Weight %,1962
3.9925,0.00702679,0.000210804,None kPa,N/A,13465,['C'],A,Low temperature calorimetry set up,"origin: synthesized by others,99.98 weight % (total),",99.98,Weight %,1962
4.0336,0.00716369,0.000214911,None kPa,N/A,13465,['C'],A,Low temperature calorimetry set up,"origin: synthesized by others,99.98 weight % (total),",99.98,Weight %,1962
4.089,0.00749107,0.000224732,None kPa,N/A,13465,['C'],A,Low temperature calorimetry set up,"origin: synthesized by others,99.98 weight % (total),",99.98,Weight %,1962
4.1545,0.00776479,0.000232944,None kPa,N/A,13465,['C'],A,Low temperature calorimetry set up,"origin: synthesized by others,99.98 weight % (total),",99.98,Weight %,1962
4.1629,0.0078721,0.000236163,None kPa,N/A,13465,['C'],A,Low temperature calorimetry set up,"origin: synthesized by others,99.98 weight % (total),",99.98,Weight %,1962
4.1821,0.00790418,0.000237125,None kPa,N/A,13465,['C'],A,Low temperature calorimetry set up,"origin: synthesized by others,99.98 weight % (total),",99.98,Weight %,1962
1.317,0.00102926,7.20485e-05,None kPa,N/A,3700,['C'],A,Low temperature calorimetry set up,"not stated,99.9 weight % (total),estimated by the compiler,chunk",99.9,Weight %,1932
1.358,0.00107529,7.52702e-05,None kPa,N/A,3700,['C'],A,Low temperature calorimetry set up,"not stated,99.9 weight % (total),estimated by the compiler,chunk",99.9,Weight %,1932
1.399,0.00102508,7.17556e-05,None kPa,N/A,3700,['C'],A,Low temperature calorimetry set up,"not stated,99.9 weight % (total),estimated by the compiler,chunk",99.9,Weight %,1932
2.149,0.00197903,0.000138532,None kPa,N/A,3700,['C'],A,Low temperature calorimetry set up,"not stated,99.9 weight % (total),estimated by the compiler,chunk",99.9,Weight %,1932
2.159,0.0019079,0.000133553,None kPa,N/A,3700,['C'],A,Low temperature calorimetry set up,"not stated,99.9 weight % (total),estimated by the compiler,chunk",99.9,Weight %,1932
3.595,0.00506682,0.000354678,None kPa,N/A,3700,['C'],A,Low temperature calorimetry set up,"not stated,99.9 weight % (total),estimated by the compiler,chunk",99.9,Weight %,1932
3.698,0.00537226,0.000376058,None kPa,N/A,3700,['C'],A,Low temperature calorimetry set up,"not stated,99.9 weight % (total),estimated by the compiler,chunk",99.9,Weight %,1932
3.728,0.00548522,0.000383966,None kPa,N/A,3700,['C'],A,Low temperature calorimetry set up,"not stated,99.9 weight % (total),estimated by the compiler,chunk",99.9,Weight %,1932
2.771,0.00315892,0.000221124,None kPa,N/A,3700,['C'],A,Low temperature calorimetry set up,"not stated,99.9 weight % (total),estimated by the compiler,chunk",99.9,Weight %,1932
4.313,0.00799144,0.000559401,None kPa,N/A,3700,['C'],A,Low temperature calorimetry set up,"not stated,99.9 weight % (total),estimated by the compiler,chunk",99.9,Weight %,1932
4.419,0.00862322,0.000603626,None kPa,N/A,3700,['C'],A,Low temperature calorimetry set up,"not stated,99.9 weight % (total),estimated by the compiler,chunk",99.9,Weight %,1932
6.2,0.0252923,0.00126461,None kPa,N/A,3700,['C'],A,Low temperature calorimetry set up,"not stated,99.9 weight % (total),estimated by the compiler,chunk",99.9,Weight %,1932
6.26,0.0259157,0.00129578,None kPa,N/A,3700,['C'],A,Low temperature calorimetry set up,"not stated,99.9 weight % (total),estimated by the compiler,chunk",99.9,Weight %,1932
9.658,0.172464,0.00862322,None kPa,N/A,3700,['C'],A,Low temperature calorimetry set up,"not stated,99.9 weight % (total),estimated by the compiler,chunk",99.9,Weight %,1932
12.122,0.421747,0.0210874,None kPa,N/A,3700,['C'],A,Low temperature calorimetry set up,"not stated,99.9 weight % (total),estimated by the compiler,chunk",99.9,Weight %,1932
