Repository: amr8004/PureElementPRL

# Pure Element Thermodynamic modeling with 3rd generation CALPHAD models for multiple elements

## Description
Jupyter notebook for modeling pure elements with selected models via python tools pycalphad and ESPEI

## Running Tutorial
Creating a codespace should immediately open the desired notebook. Just change the element as desired (non-case sensitive) and set what SGTE structure (FCC_A1, BCC_A2, etc.) you would like to compare against.

## Further Resources

## Citation

File: CpCSV/Zr_CP_data.csv (part 2 of 3)
Temperature: K,Heat capacity at constant pressure Cp: J/K/mol,Uncertainty,Pressure,Ref Temp,Data Set ID,State,Representation,Method,Description,Purity,Purity Units,Year
35.0,4.75302,0.190121,None kPa,N/A,8202,['C'],A,Vacuum adiabatic calorimetry,"not stated,99.5 % (total),",99.5,Not Specified %,1954
40.0,6.28437,0.251375,None kPa,N/A,8202,['C'],A,Vacuum adiabatic calorimetry,"not stated,99.5 % (total),",99.5,Not Specified %,1954
45.0,7.7404,0.309616,None kPa,N/A,8202,['C'],A,Vacuum adiabatic calorimetry,"not stated,99.5 % (total),",99.5,Not Specified %,1954
50.0,9.13367,0.365347,None kPa,N/A,8202,['C'],A,Vacuum adiabatic calorimetry,"not stated,99.5 % (total),",99.5,Not Specified %,1954
55.0,10.5102,0.420408,None kPa,N/A,8202,['C'],A,Vacuum adiabatic calorimetry,"not stated,99.5 % (total),",99.5,Not Specified %,1954
60.0,11.8072,0.47229,None kPa,N/A,8202,['C'],A,Vacuum adiabatic calorimetry,"not stated,99.5 % (total),",99.5,Not Specified %,1954
65.0,12.983,0.519318,None kPa,N/A,8202,['C'],A,Vacuum adiabatic calorimetry,"not stated,99.5 % (total),",99.5,Not Specified %,1954
70.0,14.1043,0.564171,None kPa,N/A,8202,['C'],A,Vacuum adiabatic calorimetry,"not stated,99.5 % (total),",99.5,Not Specified %,1954
75.0,15.1042,0.60417,None kPa,N/A,8202,['C'],A,Vacuum adiabatic calorimetry,"not stated,99.5 % (total),",99.5,Not Specified %,1954
80.0,16.0289,0.641156,None kPa,N/A,8202,['C'],A,Vacuum adiabatic calorimetry,"not stated,99.5 % (total),",99.5,Not Specified %,1954
85.0,16.8532,0.674126,None kPa,N/A,8202,['C'],A,Vacuum adiabatic calorimetry,"not stated,99.5 % (total),",99.5,Not Specified %,1954
90.0,17.5812,0.703247,None kPa,N/A,8202,['C'],A,Vacuum adiabatic calorimetry,"not stated,99.5 % (total),",99.5,Not Specified %,1954
95.0,18.2088,0.728351,None kPa,N/A,8202,['C'],A,Vacuum adiabatic calorimetry,"not stated,99.5 % (total),",99.5,Not Specified %,1954
100.0,18.8196,0.752785,None kPa,N/A,8202,['C'],A,Vacuum adiabatic calorimetry,"not stated,99.5 % (total),",99.5,Not Specified %,1954
105.0,19.2882,0.77153,None kPa,N/A,8202,['C'],A,Vacuum adiabatic calorimetry,"not stated,99.5 % (total),",99.5,Not Specified %,1954
110.0,19.7025,0.788098,None kPa,N/A,8202,['C'],A,Vacuum adiabatic calorimetry,"not stated,99.5 % (total),",99.5,Not Specified %,1954
115.0,20.1167,0.804667,None kPa,N/A,8202,['C'],A,Vacuum adiabatic calorimetry,"not stated,99.5 % (total),",99.5,Not Specified %,1954
120.0,20.4681,0.818725,None kPa,N/A,8202,['C'],A,Vacuum adiabatic calorimetry,"not stated,99.5 % (total),",99.5,Not Specified %,1954
125.0,20.8028,0.832114,None kPa,N/A,8202,['C'],A,Vacuum adiabatic calorimetry,"not stated,99.5 % (total),",99.5,Not Specified %,1954
130.0,21.079,0.84316,None kPa,N/A,8202,['C'],A,Vacuum adiabatic calorimetry,"not stated,99.5 % (total),",99.5,Not Specified %,1954
135.0,21.351,0.854038,None kPa,N/A,8202,['C'],A,Vacuum adiabatic calorimetry,"not stated,99.5 % (total),",99.5,Not Specified %,1954
140.0,21.648,0.865921,None kPa,N/A,8202,['C'],A,Vacuum adiabatic calorimetry,"not stated,99.5 % (total),",99.5,Not Specified %,1954
145.0,21.9242,0.876966,None kPa,N/A,8202,['C'],A,Vacuum adiabatic calorimetry,"not stated,99.5 % (total),",99.5,Not Specified %,1954
150.0,22.1961,0.887845,None kPa,N/A,8202,['C'],A,Vacuum adiabatic calorimetry,"not stated,99.5 % (total),",99.5,Not Specified %,1954
155.0,22.4932,0.899727,None kPa,N/A,8202,['C'],A,Vacuum adiabatic calorimetry,"not stated,99.5 % (total),",99.5,Not Specified %,1954
160.0,22.7861,0.911443,None kPa,N/A,8202,['C'],A,Vacuum adiabatic calorimetry,"not stated,99.5 % (total),",99.5,Not Specified %,1954
165.0,23.0831,0.923325,None kPa,N/A,8202,['C'],A,Vacuum adiabatic calorimetry,"not stated,99.5 % (total),",99.5,Not Specified %,1954
170.0,23.3174,0.932697,None kPa,N/A,8202,['C'],A,Vacuum adiabatic calorimetry,"not stated,99.5 % (total),",99.5,Not Specified %,1954
175.0,23.535,0.9414,None kPa,N/A,8202,['C'],A,Vacuum adiabatic calorimetry,"not stated,99.5 % (total),",99.5,Not Specified %,1954
180.0,23.7107,0.948429,None kPa,N/A,8202,['C'],A,Vacuum adiabatic calorimetry,"not stated,99.5 % (total),",99.5,Not Specified %,1954
185.0,23.8279,0.953115,None kPa,N/A,8202,['C'],A,Vacuum adiabatic calorimetry,"not stated,99.5 % (total),",99.5,Not Specified %,1954
190.0,23.9074,0.956295,None kPa,N/A,8202,['C'],A,Vacuum adiabatic calorimetry,"not stated,99.5 % (total),",99.5,Not Specified %,1954
195.0,24.0036,0.960144,None kPa,N/A,8202,['C'],A,Vacuum adiabatic calorimetry,"not stated,99.5 % (total),",99.5,Not Specified %,1954
200.0,24.0622,0.962487,None kPa,N/A,8202,['C'],A,Vacuum adiabatic calorimetry,"not stated,99.5 % (total),",99.5,Not Specified %,1954
20.0,1.05479,0.0105479,None kPa,N/A,8958,['C'],A,Calculated from Debye's and Electronic Coefficient,"origin: commercial source,98.0 %",98.0,Not Specified %,1955
21.4,1.29704,0.0129704,None kPa,N/A,10125,['C'],A,Vacuum adiabatic calorimetry,"not stated,99.5 % (total),,rod",99.5,Not Specified %,1958
23.6,1.71544,0.0171544,None kPa,N/A,10125,['C'],A,Vacuum adiabatic calorimetry,"not stated,99.5 % (total),,rod",99.5,Not Specified %,1958
25.2,2.092,0.02092,None kPa,N/A,10125,['C'],A,Vacuum adiabatic calorimetry,"not stated,99.5 % (total),,rod",99.5,Not Specified %,1958
27.4,2.59408,0.0259408,None kPa,N/A,10125,['C'],A,Vacuum adiabatic calorimetry,"not stated,99.5 % (total),,rod",99.5,Not Specified %,1958
30.2,3.138,0.03138,None kPa,N/A,10125,['C'],A,Vacuum adiabatic calorimetry,"not stated,99.5 % (total),,rod",99.5,Not Specified %,1958
31.3,3.59824,0.0359824,None kPa,N/A,10125,['C'],A,Vacuum adiabatic calorimetry,"not stated,99.5 % (total),,rod",99.5,Not Specified %,1958
33.3,4.01664,0.0401664,None kPa,N/A,10125,['C'],A,Vacuum adiabatic calorimetry,"not stated,99.5 % (total),,rod",99.5,Not Specified %,1958
37.4,5.35552,0.0535552,None kPa,N/A,10125,['C'],A,Vacuum adiabatic calorimetry,"not stated,99.5 % (total),,rod",99.5,Not Specified %,1958
38.9,5.89944,0.0589944,None kPa,N/A,10125,['C'],A,Vacuum adiabatic calorimetry,"not stated,99.5 % (total),,rod",99.5,Not Specified %,1958
49.0,9.03744,0.0903744,None kPa,N/A,10125,['C'],A,Vacuum adiabatic calorimetry,"not stated,99.5 % (total),,rod",99.5,Not Specified %,1958
50.4,9.24664,0.0924664,None kPa,N/A,10125,['C'],A,Vacuum adiabatic calorimetry,"not stated,99.5 % (total),,rod",99.5,Not Specified %,1958
51.2,9.45584,0.0945584,None kPa,N/A,10125,['C'],A,Vacuum adiabatic calorimetry,"not stated,99.5 % (total),,rod",99.5,Not Specified %,1958
52.1,9.74872,0.0974872,None kPa,N/A,10125,['C'],A,Vacuum adiabatic calorimetry,"not stated,99.5 % (total),,rod",99.5,Not Specified %,1958
53.1,10.0416,0.100416,None kPa,N/A,10125,['C'],A,Vacuum adiabatic calorimetry,"not stated,99.5 % (total),,rod",99.5,Not Specified %,1958
54.3,10.2926,0.102926,None kPa,N/A,10125,['C'],A,Vacuum adiabatic calorimetry,"not stated,99.5 % (total),,rod",99.5,Not Specified %,1958
54.9,10.46,0.1046,None kPa,N/A,10125,['C'],A,Vacuum adiabatic calorimetry,"not stated,99.5 % (total),,rod",99.5,Not Specified %,1958
55.9,10.7947,0.107947,None kPa,N/A,10125,['C'],A,Vacuum adiabatic calorimetry,"not stated,99.5 % (total),,rod",99.5,Not Specified %,1958
56.5,11.0039,0.110039,None kPa,N/A,10125,['C'],A,Vacuum adiabatic calorimetry,"not stated,99.5 % (total),,rod",99.5,Not Specified %,1958
58.5,11.3805,0.113805,None kPa,N/A,10125,['C'],A,Vacuum adiabatic calorimetry,"not stated,99.5 % (total),,rod",99.5,Not Specified %,1958
60.0,11.8826,0.118826,None kPa,N/A,10125,['C'],A,Vacuum adiabatic calorimetry,"not stated,99.5 % (total),,rod",99.5,Not Specified %,1958
68.4,13.5143,0.135143,None kPa,N/A,10125,['C'],A,Vacuum adiabatic calorimetry,"not stated,99.5 % (total),,rod",99.5,Not Specified %,1958
69.7,14.0582,0.140582,None kPa,N/A,10125,['C'],A,Vacuum adiabatic calorimetry,"not stated,99.5 % (total),,rod",99.5,Not Specified %,1958
71.1,14.393,0.14393,None kPa,N/A,10125,['C'],A,Vacuum adiabatic calorimetry,"not stated,99.5 % (total),,rod",99.5,Not Specified %,1958
72.4,14.6858,0.146858,None kPa,N/A,10125,['C'],A,Vacuum adiabatic calorimetry,"not stated,99.5 % (total),,rod",99.5,Not Specified %,1958
80.2,16.1502,0.161502,None kPa,N/A,10125,['C'],A,Vacuum adiabatic calorimetry,"not stated,99.5 % (total),,rod",99.5,Not Specified %,1958
82.2,16.485,0.16485,None kPa,N/A,10125,['C'],A,Vacuum adiabatic calorimetry,"not stated,99.5 % (total),,rod",99.5,Not Specified %,1958
84.2,16.9034,0.169034,None kPa,N/A,10125,['C'],A,Vacuum adiabatic calorimetry,"not stated,99.5 % (total),,rod",99.5,Not Specified %,1958
85.8,17.1126,0.171126,None kPa,N/A,10125,['C'],A,Vacuum adiabatic calorimetry,"not stated,99.5 % (total),,rod",99.5,Not Specified %,1958
20.0,1.02131,0.0510657,None kPa,N/A,10126,['C'],A,Vacuum adiabatic calorimetry,"not stated,99.5 % (total),,rod",99.5,Not Specified %,1958
25.0,2.02087,0.101044,None kPa,N/A,10126,['C'],A,Vacuum adiabatic calorimetry,"not stated,99.5 % (total),,rod",99.5,Not Specified %,1958
30.0,3.30034,0.165017,None kPa,N/A,10126,['C'],A,Vacuum adiabatic calorimetry,"not stated,99.5 % (total),,rod",99.5,Not Specified %,1958
35.0,4.75302,0.237651,None kPa,N/A,10126,['C'],A,Vacuum adiabatic calorimetry,"not stated,99.5 % (total),,rod",99.5,Not Specified %,1958
40.0,6.28437,0.314218,None kPa,N/A,10126,['C'],A,Vacuum adiabatic calorimetry,"not stated,99.5 % (total),,rod",99.5,Not Specified %,1958
45.0,7.7404,0.38702,None kPa,N/A,10126,['C'],A,Vacuum adiabatic calorimetry,"not stated,99.5 % (total),,rod",99.5,Not Specified %,1958
50.0,9.13367,0.456684,None kPa,N/A,10126,['C'],A,Vacuum adiabatic calorimetry,"not stated,99.5 % (total),,rod",99.5,Not Specified %,1958
55.0,10.5102,0.52551,None kPa,N/A,10126,['C'],A,Vacuum adiabatic calorimetry,"not stated,99.5 % (total),,rod",99.5,Not Specified %,1958
60.0,11.8072,0.590362,None kPa,N/A,10126,['C'],A,Vacuum adiabatic calorimetry,"not stated,99.5 % (total),,rod",99.5,Not Specified %,1958
65.0,12.983,0.649148,None kPa,N/A,10126,['C'],A,Vacuum adiabatic calorimetry,"not stated,99.5 % (total),,rod",99.5,Not Specified %,1958
70.0,14.1043,0.705213,None kPa,N/A,10126,['C'],A,Vacuum adiabatic calorimetry,"not stated,99.5 % (total),,rod",99.5,Not Specified %,1958
75.0,15.1042,0.755212,None kPa,N/A,10126,['C'],A,Vacuum adiabatic calorimetry,"not stated,99.5 % (total),,rod",99.5,Not Specified %,1958
80.0,16.0289,0.801445,None kPa,N/A,10126,['C'],A,Vacuum adiabatic calorimetry,"not stated,99.5 % (total),,rod",99.5,Not Specified %,1958
85.0,16.8532,0.842658,None kPa,N/A,10126,['C'],A,Vacuum adiabatic calorimetry,"not stated,99.5 % (total),,rod",99.5,Not Specified %,1958
90.0,17.5812,0.879058,None kPa,N/A,10126,['C'],A,Vacuum adiabatic calorimetry,"not stated,99.5 % (total),,rod",99.5,Not Specified %,1958
95.0,18.2088,0.910438,None kPa,N/A,10126,['C'],A,Vacuum adiabatic calorimetry,"not stated,99.5 % (total),,rod",99.5,Not Specified %,1958
100.0,18.8196,0.940982,None kPa,N/A,10126,['C'],A,Vacuum adiabatic calorimetry,"not stated,99.5 % (total),,rod",99.5,Not Specified %,1958
110.0,19.7025,0.985123,None kPa,N/A,10126,['C'],A,Vacuum adiabatic calorimetry,"not stated,99.5 % (total),,rod",99.5,Not Specified %,1958
115.0,20.1167,1.00583,None kPa,N/A,10126,['C'],A,Vacuum adiabatic calorimetry,"not stated,99.5 % (total),,rod",99.5,Not Specified %,1958
120.0,20.4681,1.02341,None kPa,N/A,10126,['C'],A,Vacuum adiabatic calorimetry,"not stated,99.5 % (total),,rod",99.5,Not Specified %,1958
125.0,20.8028,1.04014,None kPa,N/A,10126,['C'],A,Vacuum adiabatic calorimetry,"not stated,99.5 % (total),,rod",99.5,Not Specified %,1958
130.0,21.079,1.05395,None kPa,N/A,10126,['C'],A,Vacuum adiabatic calorimetry,"not stated,99.5 % (total),,rod",99.5,Not Specified %,1958
135.0,21.351,1.06755,None kPa,N/A,10126,['C'],A,Vacuum adiabatic calorimetry,"not stated,99.5 % (total),,rod",99.5,Not Specified %,1958
140.0,21.648,1.0824,None kPa,N/A,10126,['C'],A,Vacuum adiabatic calorimetry,"not stated,99.5 % (total),,rod",99.5,Not Specified %,1958
145.0,21.9242,1.09621,None kPa,N/A,10126,['C'],A,Vacuum adiabatic calorimetry,"not stated,99.5 % (total),,rod",99.5,Not Specified %,1958
150.0,22.1961,1.10981,None kPa,N/A,10126,['C'],A,Vacuum adiabatic calorimetry,"not stated,99.5 % (total),,rod",99.5,Not Specified %,1958
155.0,22.4932,1.12466,None kPa,N/A,10126,['C'],A,Vacuum adiabatic calorimetry,"not stated,99.5 % (total),,rod",99.5,Not Specified %,1958
160.0,22.7861,1.1393,None kPa,N/A,10126,['C'],A,Vacuum adiabatic calorimetry,"not stated,99.5 % (total),,rod",99.5,Not Specified %,1958
165.0,23.0831,1.15416,None kPa,N/A,10126,['C'],A,Vacuum adiabatic calorimetry,"not stated,99.5 % (total),,rod",99.5,Not Specified %,1958
170.0,23.3174,1.16587,None kPa,N/A,10126,['C'],A,Vacuum adiabatic calorimetry,"not stated,99.5 % (total),,rod",99.5,Not Specified %,1958
175.0,23.535,1.17675,None kPa,N/A,10126,['C'],A,Vacuum adiabatic calorimetry,"not stated,99.5 % (total),,rod",99.5,Not Specified %,1958
180.0,23.7107,1.18554,None kPa,N/A,10126,['C'],A,Vacuum adiabatic calorimetry,"not stated,99.5 % (total),,rod",99.5,Not Specified %,1958
185.0,23.8279,1.19139,None kPa,N/A,10126,['C'],A,Vacuum adiabatic calorimetry,"not stated,99.5 % (total),,rod",99.5,Not Specified %,1958
190.0,23.9074,1.19537,None kPa,N/A,10126,['C'],A,Vacuum adiabatic calorimetry,"not stated,99.5 % (total),,rod",99.5,Not Specified %,1958
195.0,24.0036,1.20018,None kPa,N/A,10126,['C'],A,Vacuum adiabatic calorimetry,"not stated,99.5 % (total),,rod",99.5,Not Specified %,1958
200.0,24.0622,1.20311,None kPa,N/A,10126,['C'],A,Vacuum adiabatic calorimetry,"not stated,99.5 % (total),,rod",99.5,Not Specified %,1958
112.8,20.125,1.00625,None kPa,N/A,10127,['C'],A,Vacuum adiabatic calorimetry,"not stated,99.5 % (total),,rod",99.5,Not Specified %,1958
115.0,20.2506,1.01253,None kPa,N/A,10127,['C'],A,Vacuum adiabatic calorimetry,"not stated,99.5 % (total),,rod",99.5,Not Specified %,1958
116.4,20.3761,1.0188,None kPa,N/A,10127,['C'],A,Vacuum adiabatic calorimetry,"not stated,99.5 % (total),,rod",99.5,Not Specified %,1958
118.2,20.4598,1.02299,None kPa,N/A,10127,['C'],A,Vacuum adiabatic calorimetry,"not stated,99.5 % (total),,rod",99.5,Not Specified %,1958
120.1,20.5016,1.02508,None kPa,N/A,10127,['C'],A,Vacuum adiabatic calorimetry,"not stated,99.5 % (total),,rod",99.5,Not Specified %,1958
139.9,21.966,1.0983,None kPa,N/A,10127,['C'],A,Vacuum adiabatic calorimetry,"not stated,99.5 % (total),,rod",99.5,Not Specified %,1958
141.9,21.8405,1.09202,None kPa,N/A,10127,['C'],A,Vacuum adiabatic calorimetry,"not stated,99.5 % (total),,rod",99.5,Not Specified %,1958
143.0,21.6731,1.08366,None kPa,N/A,10127,['C'],A,Vacuum adiabatic calorimetry,"not stated,99.5 % (total),,rod",99.5,Not Specified %,1958
143.6,21.8823,1.09412,None kPa,N/A,10127,['C'],A,Vacuum adiabatic calorimetry,"not stated,99.5 % (total),,rod",99.5,Not Specified %,1958
144.5,21.8405,1.09202,None kPa,N/A,10127,['C'],A,Vacuum adiabatic calorimetry,"not stated,99.5 % (total),,rod",99.5,Not Specified %,1958
146.5,22.0497,1.10248,None kPa,N/A,10127,['C'],A,Vacuum adiabatic calorimetry,"not stated,99.5 % (total),,rod",99.5,Not Specified %,1958
148.1,21.7986,1.08993,None kPa,N/A,10127,['C'],A,Vacuum adiabatic calorimetry,"not stated,99.5 % (total),,rod",99.5,Not Specified %,1958
160.9,22.5518,1.12759,None kPa,N/A,10127,['C'],A,Vacuum adiabatic calorimetry,"not stated,99.5 % (total),,rod",99.5,Not Specified %,1958
163.1,23.1794,1.15897,None kPa,N/A,10127,['C'],A,Vacuum adiabatic calorimetry,"not stated,99.5 % (total),,rod",99.5,Not Specified %,1958
164.9,22.9702,1.14851,None kPa,N/A,10127,['C'],A,Vacuum adiabatic calorimetry,"not stated,99.5 % (total),,rod",99.5,Not Specified %,1958
167.0,23.263,1.16315,None kPa,N/A,10127,['C'],A,Vacuum adiabatic calorimetry,"not stated,99.5 % (total),,rod",99.5,Not Specified %,1958
168.0,23.1794,1.15897,None kPa,N/A,10127,['C'],A,Vacuum adiabatic calorimetry,"not stated,99.5 % (total),,rod",99.5,Not Specified %,1958
176.0,24.0162,1.20081,None kPa,N/A,10127,['C'],A,Vacuum adiabatic calorimetry,"not stated,99.5 % (total),,rod",99.5,Not Specified %,1958
178.3,23.9743,1.19872,None kPa,N/A,10127,['C'],A,Vacuum adiabatic calorimetry,"not stated,99.5 % (total),,rod",99.5,Not Specified %,1958
180.9,23.8906,1.19453,None kPa,N/A,10127,['C'],A,Vacuum adiabatic calorimetry,"not stated,99.5 % (total),,rod",99.5,Not Specified %,1958
183.4,23.9743,1.19872,None kPa,N/A,10127,['C'],A,Vacuum adiabatic calorimetry,"not stated,99.5 % (total),,rod",99.5,Not Specified %,1958
185.2,23.3886,1.16943,None kPa,N/A,10127,['C'],A,Vacuum adiabatic calorimetry,"not stated,99.5 % (total),,rod",99.5,Not Specified %,1958
187.1,24.058,1.2029,None kPa,N/A,10127,['C'],A,Vacuum adiabatic calorimetry,"not stated,99.5 % (total),,rod",99.5,Not Specified %,1958
193.1,24.3509,1.21754,None kPa,N/A,10127,['C'],A,Vacuum adiabatic calorimetry,"not stated,99.5 % (total),,rod",99.5,Not Specified %,1958
195.3,24.0998,1.20499,None kPa,N/A,10127,['C'],A,Vacuum adiabatic calorimetry,"not stated,99.5 % (total),,rod",99.5,Not Specified %,1958
195.2,23.6814,1.18407,None kPa,N/A,10127,['C'],A,Vacuum adiabatic calorimetry,"not stated,99.5 % (total),,rod",99.5,Not Specified %,1958
195.2,23.4722,1.17361,None kPa,N/A,10127,['C'],A,Vacuum adiabatic calorimetry,"not stated,99.5 % (total),,rod",99.5,Not Specified %,1958
197.2,23.3886,1.16943,None kPa,N/A,10127,['C'],A,Vacuum adiabatic calorimetry,"not stated,99.5 % (total),,rod",99.5,Not Specified %,1958
197.2,23.8488,1.19244,None kPa,N/A,10127,['C'],A,Vacuum adiabatic calorimetry,"not stated,99.5 % (total),,rod",99.5,Not Specified %,1958
199.3,23.6814,1.18407,None kPa,N/A,10127,['C'],A,Vacuum adiabatic calorimetry,"not stated,99.5 % (total),,rod",99.5,Not Specified %,1958
199.3,24.0998,1.20499,None kPa,N/A,10127,['C'],A,Vacuum adiabatic calorimetry,"not stated,99.5 % (total),,rod",99.5,Not Specified %,1958
198.7,24.309,1.21545,None kPa,N/A,10127,['C'],A,Vacuum adiabatic calorimetry,"not stated,99.5 % (total),,rod",99.5,Not Specified %,1958
200.3,24.1417,1.20708,None kPa,N/A,10127,['C'],A,Vacuum adiabatic calorimetry,"not stated,99.5 % (total),,rod",99.5,Not Specified %,1958
1.1614,0.00337455,3.37455e-05,None kPa,N/A,13853,['C'],A,Vacuum adiabatic calorimetry,"not stated,99.97408 weight %",99.97408,Weight %,1963
1.26822,0.00370382,3.70382e-05,None kPa,N/A,13853,['C'],A,Vacuum adiabatic calorimetry,"not stated,99.97408 weight %",99.97408,Weight %,1963
1.38672,0.00407649,4.07649e-05,None kPa,N/A,13853,['C'],A,Vacuum adiabatic calorimetry,"not stated,99.97408 weight %",99.97408,Weight %,1963
1.45434,0.00430967,4.30967e-05,None kPa,N/A,13853,['C'],A,Vacuum adiabatic calorimetry,"not stated,99.97408 weight %",99.97408,Weight %,1963
1.54448,0.00461272,4.61272e-05,None kPa,N/A,13853,['C'],A,Vacuum adiabatic calorimetry,"not stated,99.97408 weight %",99.97408,Weight %,1963
1.61586,0.00484763,4.84763e-05,None kPa,N/A,13853,['C'],A,Vacuum adiabatic calorimetry,"not stated,99.97408 weight %",99.97408,Weight %,1963
1.7664,0.00538016,5.38015e-05,None kPa,N/A,13853,['C'],A,Vacuum adiabatic calorimetry,"not stated,99.97408 weight %",99.97408,Weight %,1963
1.85307,0.00568481,5.68481e-05,None kPa,N/A,13853,['C'],A,Vacuum adiabatic calorimetry,"not stated,99.97408 weight %",99.97408,Weight %,1963
1.92458,0.00595736,5.95736e-05,None kPa,N/A,13853,['C'],A,Vacuum adiabatic calorimetry,"not stated,99.97408 weight %",99.97408,Weight %,1963
1.99191,0.00619895,6.19896e-05,None kPa,N/A,13853,['C'],A,Vacuum adiabatic calorimetry,"not stated,99.97408 weight %",99.97408,Weight %,1963
2.1077,0.00663331,6.63331e-05,None kPa,N/A,13853,['C'],A,Vacuum adiabatic calorimetry,"not stated,99.97408 weight %",99.97408,Weight %,1963
2.22733,0.00710758,7.10758e-05,None kPa,N/A,13853,['C'],A,Vacuum adiabatic calorimetry,"not stated,99.97408 weight %",99.97408,Weight %,1963
2.34052,0.00756053,7.56053e-05,None kPa,N/A,13853,['C'],A,Vacuum adiabatic calorimetry,"not stated,99.97408 weight %",99.97408,Weight %,1963
2.44167,0.00799768,7.99768e-05,None kPa,N/A,13853,['C'],A,Vacuum adiabatic calorimetry,"not stated,99.97408 weight %",99.97408,Weight %,1963
2.55166,0.00846524,8.46524e-05,None kPa,N/A,13853,['C'],A,Vacuum adiabatic calorimetry,"not stated,99.97408 weight %",99.97408,Weight %,1963
2.65232,0.00890319,8.90319e-05,None kPa,N/A,13853,['C'],A,Vacuum adiabatic calorimetry,"not stated,99.97408 weight %",99.97408,Weight %,1963
2.74445,0.00934617,9.34617e-05,None kPa,N/A,13853,['C'],A,Vacuum adiabatic calorimetry,"not stated,99.97408 weight %",99.97408,Weight %,1963
2.83098,0.00972949,9.72949e-05,None kPa,N/A,13853,['C'],A,Vacuum adiabatic calorimetry,"not stated,99.97408 weight %",99.97408,Weight %,1963
2.92197,0.0101161,0.000101161,None kPa,N/A,13853,['C'],A,Vacuum adiabatic calorimetry,"not stated,99.97408 weight %",99.97408,Weight %,1963
3.00881,0.010565,0.00010565,None kPa,N/A,13853,['C'],A,Vacuum adiabatic calorimetry,"not stated,99.97408 weight %",99.97408,Weight %,1963
3.08593,0.0109839,0.000109839,None kPa,N/A,13853,['C'],A,Vacuum adiabatic calorimetry,"not stated,99.97408 weight %",99.97408,Weight %,1963
3.16234,0.0113455,0.000113455,None kPa,N/A,13853,['C'],A,Vacuum adiabatic calorimetry,"not stated,99.97408 weight %",99.97408,Weight %,1963
3.2462,0.0117782,0.000117782,None kPa,N/A,13853,['C'],A,Vacuum adiabatic calorimetry,"not stated,99.97408 weight %",99.97408,Weight %,1963
3.31758,0.0121733,0.000121733,None kPa,N/A,13853,['C'],A,Vacuum adiabatic calorimetry,"not stated,99.97408 weight %",99.97408,Weight %,1963
3.47009,0.012976,0.00012976,None kPa,N/A,13853,['C'],A,Vacuum adiabatic calorimetry,"not stated,99.97408 weight %",99.97408,Weight %,1963
3.54662,0.0134538,0.000134538,None kPa,N/A,13853,['C'],A,Vacuum adiabatic calorimetry,"not stated,99.97408 weight %",99.97408,Weight %,1963
3.61277,0.0138592,0.000138592,None kPa,N/A,13853,['C'],A,Vacuum adiabatic calorimetry,"not stated,99.97408 weight %",99.97408,Weight %,1963
3.68244,0.0142074,0.000142074,None kPa,N/A,13853,['C'],A,Vacuum adiabatic calorimetry,"not stated,99.97408 weight %",99.97408,Weight %,1963
3.75588,0.0146898,0.000146898,None kPa,N/A,13853,['C'],A,Vacuum adiabatic calorimetry,"not stated,99.97408 weight %",99.97408,Weight %,1963
3.81623,0.0150511,0.000150511,None kPa,N/A,13853,['C'],A,Vacuum adiabatic calorimetry,"not stated,99.97408 weight %",99.97408,Weight %,1963
3.88618,0.015518,0.00015518,None kPa,N/A,13853,['C'],A,Vacuum adiabatic calorimetry,"not stated,99.97408 weight %",99.97408,Weight %,1963
3.9501,0.0159252,0.000159252,None kPa,N/A,13853,['C'],A,Vacuum adiabatic calorimetry,"not stated,99.97408 weight %",99.97408,Weight %,1963
4.00867,0.0163118,0.000163118,None kPa,N/A,13853,['C'],A,Vacuum adiabatic calorimetry,"not stated,99.97408 weight %",99.97408,Weight %,1963
4.07474,0.0167334,0.000167334,None kPa,N/A,13853,['C'],A,Vacuum adiabatic calorimetry,"not stated,99.97408 weight %",99.97408,Weight %,1963
4.13358,0.0171483,0.000171483,None kPa,N/A,13853,['C'],A,Vacuum adiabatic calorimetry,"not stated,99.97408 weight %",99.97408,Weight %,1963
4.1916,0.0175625,0.000175625,None kPa,N/A,13853,['C'],A,Vacuum adiabatic calorimetry,"not stated,99.97408 weight %",99.97408,Weight %,1963
4.25533,0.0179899,0.000179899,None kPa,N/A,13853,['C'],A,Vacuum adiabatic calorimetry,"not stated,99.97408 weight %",99.97408,Weight %,1963
4.31109,0.018428,0.00018428,None kPa,N/A,13853,['C'],A,Vacuum adiabatic calorimetry,"not stated,99.97408 weight %",99.97408,Weight %,1963
4.37161,0.0188718,0.000188718,None kPa,N/A,13853,['C'],A,Vacuum adiabatic calorimetry,"not stated,99.97408 weight %",99.97408,Weight %,1963
4.42461,0.0192468,0.000192468,None kPa,N/A,13853,['C'],A,Vacuum adiabatic calorimetry,"not stated,99.97408 weight %",99.97408,Weight %,1963
4.47295,0.0196705,0.000196705,None kPa,N/A,13853,['C'],A,Vacuum adiabatic calorimetry,"not stated,99.97408 weight %",99.97408,Weight %,1963
1.5,0.00446349,4.4635e-05,None kPa,N/A,13854,['C'],A,Vacuum adiabatic calorimetry,"not stated,99.97408 weight %",99.97408,Weight %,1963
1.7,0.00514454,5.14454e-05,None kPa,N/A,13854,['C'],A,Vacuum adiabatic calorimetry,"not stated,99.97408 weight %",99.97408,Weight %,1963
1.9,0.0058578,5.8578e-05,None kPa,N/A,13854,['C'],A,Vacuum adiabatic calorimetry,"not stated,99.97408 weight %",99.97408,Weight %,1963
2.1,0.00660706,6.60706e-05,None kPa,N/A,13854,['C'],A,Vacuum adiabatic calorimetry,"not stated,99.97408 weight %",99.97408,Weight %,1963
2.3,0.00739612,7.39613e-05,None kPa,N/A,13854,['C'],A,Vacuum adiabatic calorimetry,"not stated,99.97408 weight %",99.97408,Weight %,1963
2.5,0.00822877,8.22877e-05,None kPa,N/A,13854,['C'],A,Vacuum adiabatic calorimetry,"not stated,99.97408 weight %",99.97408,Weight %,1963
2.7,0.0091088,9.1088e-05,None kPa,N/A,13854,['C'],A,Vacuum adiabatic calorimetry,"not stated,99.97408 weight %",99.97408,Weight %,1963
2.9,0.01004,0.0001004,None kPa,N/A,13854,['C'],A,Vacuum adiabatic calorimetry,"not stated,99.97408 weight %",99.97408,Weight %,1963
3.1,0.0110261,0.000110261,None kPa,N/A,13854,['C'],A,Vacuum adiabatic calorimetry,"not stated,99.97408 weight %",99.97408,Weight %,1963
3.3,0.012071,0.00012071,None kPa,N/A,13854,['C'],A,Vacuum adiabatic calorimetry,"not stated,99.97408 weight %",99.97408,Weight %,1963
3.5,0.0131785,0.000131785,None kPa,N/A,13854,['C'],A,Vacuum adiabatic calorimetry,"not stated,99.97408 weight %",99.97408,Weight %,1963
3.7,0.0143522,0.000143522,None kPa,N/A,13854,['C'],A,Vacuum adiabatic calorimetry,"not stated,99.97408 weight %",99.97408,Weight %,1963
3.9,0.0155961,0.000155961,None kPa,N/A,13854,['C'],A,Vacuum adiabatic calorimetry,"not stated,99.97408 weight %",99.97408,Weight %,1963
4.1,0.0169139,0.000169139,None kPa,N/A,13854,['C'],A,Vacuum adiabatic calorimetry,"not stated,99.97408 weight %",99.97408,Weight %,1963
4.3,0.0183094,0.000183094,None kPa,N/A,13854,['C'],A,Vacuum adiabatic calorimetry,"not stated,99.97408 weight %",99.97408,Weight %,1963
4.5,0.0197864,0.000199972,None kPa,N/A,13854,['C'],A,Vacuum adiabatic calorimetry,"not stated,99.97408 weight %",99.97408,Weight %,1963
1.5,0.00445367,4.45367e-05,None kPa,N/A,13855,['C'],A,Vacuum adiabatic calorimetry,"not stated,99.97408 weight %",99.97408,Weight %,1963
1.7,0.00513314,5.13314e-05,None kPa,N/A,13855,['C'],A,Vacuum adiabatic calorimetry,"not stated,99.97408 weight %",99.97408,Weight %,1963
1.9,0.00584473,5.84473e-05,None kPa,N/A,13855,['C'],A,Vacuum adiabatic calorimetry,"not stated,99.97408 weight %",99.97408,Weight %,1963
2.1,0.00659221,6.59221e-05,None kPa,N/A,13855,['C'],A,Vacuum adiabatic calorimetry,"not stated,99.97408 weight %",99.97408,Weight %,1963
2.3,0.00737936,7.37936e-05,None kPa,N/A,13855,['C'],A,Vacuum adiabatic calorimetry,"not stated,99.97408 weight %",99.97408,Weight %,1963
2.5,0.00820996,8.20997e-05,None kPa,N/A,13855,['C'],A,Vacuum adiabatic calorimetry,"not stated,99.97408 weight %",99.97408,Weight %,1963
2.7,0.0090878,9.0878e-05,None kPa,N/A,13855,['C'],A,Vacuum adiabatic calorimetry,"not stated,99.97408 weight %",99.97408,Weight %,1963
2.9,0.0100166,0.000100166,None kPa,N/A,13855,['C'],A,Vacuum adiabatic calorimetry,"not stated,99.97408 weight %",99.97408,Weight %,1963
3.1,0.0110003,0.000110003,None kPa,N/A,13855,['C'],A,Vacuum adiabatic calorimetry,"not stated,99.97408 weight %",99.97408,Weight %,1963
3.3,0.0120425,0.000120425,None kPa,N/A,13855,['C'],A,Vacuum adiabatic calorimetry,"not stated,99.97408 weight %",99.97408,Weight %,1963
3.5,0.013147,0.00013147,None kPa,N/A,13855,['C'],A,Vacuum adiabatic calorimetry,"not stated,99.97408 weight %",99.97408,Weight %,1963
3.7,0.0143177,0.000143177,None kPa,N/A,13855,['C'],A,Vacuum adiabatic calorimetry,"not stated,99.97408 weight %",99.97408,Weight %,1963
3.9,0.0155583,0.000155583,None kPa,N/A,13855,['C'],A,Vacuum adiabatic calorimetry,"not stated,99.97408 weight %",99.97408,Weight %,1963
4.1,0.0168725,0.000168725,None kPa,N/A,13855,['C'],A,Vacuum adiabatic calorimetry,"not stated,99.97408 weight %",99.97408,Weight %,1963
4.3,0.0182642,0.000182642,None kPa,N/A,13855,['C'],A,Vacuum adiabatic calorimetry,"not stated,99.97408 weight %",99.97408,Weight %,1963
4.5,0.0197372,0.000199575,None kPa,N/A,13855,['C'],A,Vacuum adiabatic calorimetry,"not stated,99.97408 weight %",99.97408,Weight %,1963
1.5,0.00450238,4.54907e-05,None kPa,N/A,13856,['C'],A,Vacuum adiabatic calorimetry,"not stated,99.979 weight %",99.979,Weight %,1963
1.7,0.00518712,5.26815e-05,None kPa,N/A,13856,['C'],A,Vacuum adiabatic calorimetry,"not stated,99.979 weight %",99.979,Weight %,1963
1.9,0.00590351,6.02942e-05,None kPa,N/A,13856,['C'],A,Vacuum adiabatic calorimetry,"not stated,99.979 weight %",99.979,Weight %,1963
2.1,0.00665529,6.83786e-05,None kPa,N/A,13856,['C'],A,Vacuum adiabatic calorimetry,"not stated,99.979 weight %",99.979,Weight %,1963
2.3,0.00744618,7.69842e-05,None kPa,N/A,13856,['C'],A,Vacuum adiabatic calorimetry,"not stated,99.979 weight %",99.979,Weight %,1963
2.5,0.00827989,8.61608e-05,None kPa,N/A,13856,['C'],A,Vacuum adiabatic calorimetry,"not stated,99.979 weight %",99.979,Weight %,1963
2.7,0.00916017,9.5958e-05,None kPa,N/A,13856,['C'],A,Vacuum adiabatic calorimetry,"not stated,99.979 weight %",99.979,Weight %,1963
2.9,0.0100907,0.000106425,None kPa,N/A,13856,['C'],A,Vacuum adiabatic calorimetry,"not stated,99.979 weight %",99.979,Weight %,1963
3.1,0.0110753,0.000117613,None kPa,N/A,13856,['C'],A,Vacuum adiabatic calorimetry,"not stated,99.979 weight %",99.979,Weight %,1963
3.3,0.0121176,0.000129569,None kPa,N/A,13856,['C'],A,Vacuum adiabatic calorimetry,"not stated,99.979 weight %",99.979,Weight %,1963
3.5,0.0132213,0.000142345,None kPa,N/A,13856,['C'],A,Vacuum adiabatic calorimetry,"not stated,99.979 weight %",99.979,Weight %,1963
3.7,0.0143902,0.00015599,None kPa,N/A,13856,['C'],A,Vacuum adiabatic calorimetry,"not stated,99.979 weight %",99.979,Weight %,1963
3.9,0.0156281,0.000170553,None kPa,N/A,13856,['C'],A,Vacuum adiabatic calorimetry,"not stated,99.979 weight %",99.979,Weight %,1963
4.1,0.0169385,0.000186084,None kPa,N/A,13856,['C'],A,Vacuum adiabatic calorimetry,"not stated,99.979 weight %",99.979,Weight %,1963
4.3,0.0183253,0.000202633,None kPa,N/A,13856,['C'],A,Vacuum adiabatic calorimetry,"not stated,99.979 weight %",99.979,Weight %,1963
4.5,0.0197922,0.00022025,None kPa,N/A,13856,['C'],A,Vacuum adiabatic calorimetry,"not stated,99.979 weight %",99.979,Weight %,1963
1.5,0.0044714,4.4714e-05,None kPa,N/A,13857,['C'],A,Vacuum adiabatic calorimetry,"not stated,99.97408 weight %",99.97408,Weight %,1963
1.7,0.00515314,5.15314e-05,None kPa,N/A,13857,['C'],A,Vacuum adiabatic calorimetry,"not stated,99.97408 weight %",99.97408,Weight %,1963
1.9,0.00586697,5.86697e-05,None kPa,N/A,13857,['C'],A,Vacuum adiabatic calorimetry,"not stated,99.97408 weight %",99.97408,Weight %,1963
2.1,0.00661665,6.61665e-05,None kPa,N/A,13857,['C'],A,Vacuum adiabatic calorimetry,"not stated,99.97408 weight %",99.97408,Weight %,1963
2.3,0.00740597,7.40597e-05,None kPa,N/A,13857,['C'],A,Vacuum adiabatic calorimetry,"not stated,99.97408 weight %",99.97408,Weight %,1963
2.5,0.0082387,8.2387e-05,None kPa,N/A,13857,['C'],A,Vacuum adiabatic calorimetry,"not stated,99.97408 weight %",99.97408,Weight %,1963
2.7,0.00911861,9.11861e-05,None kPa,N/A,13857,['C'],A,Vacuum adiabatic calorimetry,"not stated,99.97408 weight %",99.97408,Weight %,1963
2.9,0.0100495,0.000100495,None kPa,N/A,13857,['C'],A,Vacuum adiabatic calorimetry,"not stated,99.97408 weight %",99.97408,Weight %,1963
3.1,0.0110351,0.000111966,None kPa,N/A,13857,['C'],A,Vacuum adiabatic calorimetry,"not stated,99.97408 weight %",99.97408,Weight %,1963
3.3,0.0120792,0.000123637,None kPa,N/A,13857,['C'],A,Vacuum adiabatic calorimetry,"not stated,99.97408 weight %",99.97408,Weight %,1963
3.5,0.0131856,0.000136142,None kPa,N/A,13857,['C'],A,Vacuum adiabatic calorimetry,"not stated,99.97408 weight %",99.97408,Weight %,1963
3.7,0.014358,0.000149531,None kPa,N/A,13857,['C'],A,Vacuum adiabatic calorimetry,"not stated,99.97408 weight %",99.97408,Weight %,1963
3.9,0.0156003,0.000163856,None kPa,N/A,13857,['C'],A,Vacuum adiabatic calorimetry,"not stated,99.97408 weight %",99.97408,Weight %,1963
4.1,0.0169161,0.000179165,None kPa,N/A,13857,['C'],A,Vacuum adiabatic calorimetry,"not stated,99.97408 weight %",99.97408,Weight %,1963
4.3,0.0183094,0.000195511,None kPa,N/A,13857,['C'],A,Vacuum adiabatic calorimetry,"not stated,99.97408 weight %",99.97408,Weight %,1963
4.5,0.0197838,0.000212944,None kPa,N/A,13857,['C'],A,Vacuum adiabatic calorimetry,"not stated,99.97408 weight %",99.97408,Weight %,1963
1.5,0.00448084,4.48084e-05,None kPa,N/A,13858,['C'],A,Vacuum adiabatic calorimetry,"not stated,99.97408 weight %",99.97408,Weight %,1963
1.7,0.00516254,5.16253e-05,None kPa,N/A,13858,['C'],A,Vacuum adiabatic calorimetry,"not stated,99.97408 weight %",99.97408,Weight %,1963
1.9,0.00587582,5.87582e-05,None kPa,N/A,13858,['C'],A,Vacuum adiabatic calorimetry,"not stated,99.97408 weight %",99.97408,Weight %,1963
2.1,0.00662442,6.62442e-05,None kPa,N/A,13858,['C'],A,Vacuum adiabatic calorimetry,"not stated,99.97408 weight %",99.97408,Weight %,1963
2.3,0.00741204,7.41204e-05,None kPa,N/A,13858,['C'],A,Vacuum adiabatic calorimetry,"not stated,99.97408 weight %",99.97408,Weight %,1963
2.5,0.00824241,8.24241e-05,None kPa,N/A,13858,['C'],A,Vacuum adiabatic calorimetry,"not stated,99.97408 weight %",99.97408,Weight %,1963
2.7,0.00911924,9.11924e-05,None kPa,N/A,13858,['C'],A,Vacuum adiabatic calorimetry,"not stated,99.97408 weight %",99.97408,Weight %,1963
2.9,0.0100462,0.000100462,None kPa,N/A,13858,['C'],A,Vacuum adiabatic calorimetry,"not stated,99.97408 weight %",99.97408,Weight %,1963
3.1,0.0110271,0.000110271,None kPa,N/A,13858,['C'],A,Vacuum adiabatic calorimetry,"not stated,99.97408 weight %",99.97408,Weight %,1963
3.3,0.0120657,0.000120657,None kPa,N/A,13858,['C'],A,Vacuum adiabatic calorimetry,"not stated,99.97408 weight %",99.97408,Weight %,1963
3.5,0.0131655,0.000131655,None kPa,N/A,13858,['C'],A,Vacuum adiabatic calorimetry,"not stated,99.97408 weight %",99.97408,Weight %,1963
3.7,0.0143304,0.000143304,None kPa,N/A,13858,['C'],A,Vacuum adiabatic calorimetry,"not stated,99.97408 weight %",99.97408,Weight %,1963
3.9,0.015564,0.00015564,None kPa,N/A,13858,['C'],A,Vacuum adiabatic calorimetry,"not stated,99.97408 weight %",99.97408,Weight %,1963
4.1,0.0168702,0.000168702,None kPa,N/A,13858,['C'],A,Vacuum adiabatic calorimetry,"not stated,99.97408 weight %",99.97408,Weight %,1963
4.3,0.0182525,0.000182525,None kPa,N/A,13858,['C'],A,Vacuum adiabatic calorimetry,"not stated,99.97408 weight %",99.97408,Weight %,1963
4.5,0.0197147,0.000197147,None kPa,N/A,13858,['C'],A,Vacuum adiabatic calorimetry,"not stated,99.97408 weight %",99.97408,Weight %,1963
1.5,0.00447767,4.47767e-05,None kPa,N/A,13859,['C'],A,Vacuum adiabatic calorimetry,"not stated,99.97408 weight %",99.97408,Weight %,1963
1.7,0.00516034,5.16034e-05,None kPa,N/A,13859,['C'],A,Vacuum adiabatic calorimetry,"not stated,99.97408 weight %",99.97408,Weight %,1963
1.9,0.00587513,5.87513e-05,None kPa,N/A,13859,['C'],A,Vacuum adiabatic calorimetry,"not stated,99.97408 weight %",99.97408,Weight %,1963
2.1,0.00662581,6.62581e-05,None kPa,N/A,13859,['C'],A,Vacuum adiabatic calorimetry,"not stated,99.97408 weight %",99.97408,Weight %,1963
2.3,0.00741616,7.41616e-05,None kPa,N/A,13859,['C'],A,Vacuum adiabatic calorimetry,"not stated,99.97408 weight %",99.97408,Weight %,1963
2.5,0.00824996,8.24997e-05,None kPa,N/A,13859,['C'],A,Vacuum adiabatic calorimetry,"not stated,99.97408 weight %",99.97408,Weight %,1963
2.7,0.009131,9.131e-05,None kPa,N/A,13859,['C'],A,Vacuum adiabatic calorimetry,"not stated,99.97408 weight %",99.97408,Weight %,1963
2.9,0.010063,0.00010063,None kPa,N/A,13859,['C'],A,Vacuum adiabatic calorimetry,"not stated,99.97408 weight %",99.97408,Weight %,1963
3.1,0.0110499,0.000110499,None kPa,N/A,13859,['C'],A,Vacuum adiabatic calorimetry,"not stated,99.97408 weight %",99.97408,Weight %,1963
3.3,0.0120953,0.000120953,None kPa,N/A,13859,['C'],A,Vacuum adiabatic calorimetry,"not stated,99.97408 weight %",99.97408,Weight %,1963
3.5,0.013203,0.00013203,None kPa,N/A,13859,['C'],A,Vacuum adiabatic calorimetry,"not stated,99.97408 weight %",99.97408,Weight %,1963
3.7,0.0143769,0.000143769,None kPa,N/A,13859,['C'],A,Vacuum adiabatic calorimetry,"not stated,99.97408 weight %",99.97408,Weight %,1963
3.9,0.0156207,0.000156207,None kPa,N/A,13859,['C'],A,Vacuum adiabatic calorimetry,"not stated,99.97408 weight %",99.97408,Weight %,1963
4.1,0.0169381,0.000169381,None kPa,N/A,13859,['C'],A,Vacuum adiabatic calorimetry,"not stated,99.97408 weight %",99.97408,Weight %,1963
4.3,0.018333,0.000187026,None kPa,N/A,13859,['C'],A,Vacuum adiabatic calorimetry,"not stated,99.97408 weight %",99.97408,Weight %,1963
4.5,0.0198092,0.000204075,None kPa,N/A,13859,['C'],A,Vacuum adiabatic calorimetry,"not stated,99.97408 weight %",99.97408,Weight %,1963
1.2,0.0035056,1.7528e-05,None kPa,N/A,13860,['C'],A,Vacuum adiabatic calorimetry,"not stated,99.95 %,chemical analysis",99.95,Not Specified %,1963
1.3,0.0038233,1.91165e-05,None kPa,N/A,13860,['C'],A,Vacuum adiabatic calorimetry,"not stated,99.95 %,chemical analysis",99.95,Not Specified %,1963
1.4,0.0041472,2.0736e-05,None kPa,N/A,13860,['C'],A,Vacuum adiabatic calorimetry,"not stated,99.95 %,chemical analysis",99.95,Not Specified %,1963
1.5,0.0044777,2.23885e-05,None kPa,N/A,13860,['C'],A,Vacuum adiabatic calorimetry,"not stated,99.95 %,chemical analysis",99.95,Not Specified %,1963
1.6,0.0048152,2.4076e-05,None kPa,N/A,13860,['C'],A,Vacuum adiabatic calorimetry,"not stated,99.95 %,chemical analysis",99.95,Not Specified %,1963
1.7,0.0051603,2.58015e-05,None kPa,N/A,13860,['C'],A,Vacuum adiabatic calorimetry,"not stated,99.95 %,chemical analysis",99.95,Not Specified %,1963
1.8,0.0055135,2.75675e-05,None kPa,N/A,13860,['C'],A,Vacuum adiabatic calorimetry,"not stated,99.95 %,chemical analysis",99.95,Not Specified %,1963
1.9,0.0058751,2.93755e-05,None kPa,N/A,13860,['C'],A,Vacuum adiabatic calorimetry,"not stated,99.95 %,chemical analysis",99.95,Not Specified %,1963
2.0,0.0062457,3.12285e-05,None kPa,N/A,13860,['C'],A,Vacuum adiabatic calorimetry,"not stated,99.95 %,chemical analysis",99.95,Not Specified %,1963
2.1,0.0066258,3.3129e-05,None kPa,N/A,13860,['C'],A,Vacuum adiabatic calorimetry,"not stated,99.95 %,chemical analysis",99.95,Not Specified %,1963
2.2,0.0070157,3.50785e-05,None kPa,N/A,13860,['C'],A,Vacuum adiabatic calorimetry,"not stated,99.95 %,chemical analysis",99.95,Not Specified %,1963
2.3,0.0074161,3.70805e-05,None kPa,N/A,13860,['C'],A,Vacuum adiabatic calorimetry,"not stated,99.95 %,chemical analysis",99.95,Not Specified %,1963
2.4,0.0078273,3.91365e-05,None kPa,N/A,13860,['C'],A,Vacuum adiabatic calorimetry,"not stated,99.95 %,chemical analysis",99.95,Not Specified %,1963
2.5,0.0082499,4.12495e-05,None kPa,N/A,13860,['C'],A,Vacuum adiabatic calorimetry,"not stated,99.95 %,chemical analysis",99.95,Not Specified %,1963
2.6,0.0086843,4.34215e-05,None kPa,N/A,13860,['C'],A,Vacuum adiabatic calorimetry,"not stated,99.95 %,chemical analysis",99.95,Not Specified %,1963
2.7,0.0091309,4.56545e-05,None kPa,N/A,13860,['C'],A,Vacuum adiabatic calorimetry,"not stated,99.95 %,chemical analysis",99.95,Not Specified %,1963
2.8,0.0095903,4.79515e-05,None kPa,N/A,13860,['C'],A,Vacuum adiabatic calorimetry,"not stated,99.95 %,chemical analysis",99.95,Not Specified %,1963
2.9,0.0100629,5.03145e-05,None kPa,N/A,13860,['C'],A,Vacuum adiabatic calorimetry,"not stated,99.95 %,chemical analysis",99.95,Not Specified %,1963
3.0,0.0105492,5.2746e-05,None kPa,N/A,13860,['C'],A,Vacuum adiabatic calorimetry,"not stated,99.95 %,chemical analysis",99.95,Not Specified %,1963
3.1,0.0110497,5.52485e-05,None kPa,N/A,13860,['C'],A,Vacuum adiabatic calorimetry,"not stated,99.95 %,chemical analysis",99.95,Not Specified %,1963
3.2,0.0115649,5.78245e-05,None kPa,N/A,13860,['C'],A,Vacuum adiabatic calorimetry,"not stated,99.95 %,chemical analysis",99.95,Not Specified %,1963
3.3,0.0120951,6.04755e-05,None kPa,N/A,13860,['C'],A,Vacuum adiabatic calorimetry,"not stated,99.95 %,chemical analysis",99.95,Not Specified %,1963
