Repository: amr8004/PureElementPRL

# Pure Element Thermodynamic modeling with 3rd generation CALPHAD models for multiple elements

## Description
Jupyter notebook for modeling pure elements with selected models via python tools pycalphad and ESPEI

## Running Tutorial
Creating a codespace should immediately open the desired notebook. Just change the element as desired (non-case sensitive) and set what SGTE structure (FCC_A1, BCC_A2, etc.) you would like to compare against.

## Further Resources

## Citation

File: CpCSV/Ag_CP_data.csv (part 3 of 7)
Temperature: K,Heat capacity at constant pressure Cp: J/K/mol,Uncertainty,Pressure,Ref Temp,Data Set ID,State,Representation,Method,Description,Purity,Purity Units,Year
6.0,0.0429,0.002145,None kPa,N/A,12861,['C'],A,Low temperature calorimetry set up,"not stated,99.9999 mole % (total),",99.9999,Mole %,1962
7.0,0.0665,0.003325,None kPa,N/A,12861,['C'],A,Low temperature calorimetry set up,"not stated,99.9999 mole % (total),",99.9999,Mole %,1962
8.0,0.0975,0.004875,None kPa,N/A,12861,['C'],A,Low temperature calorimetry set up,"not stated,99.9999 mole % (total),",99.9999,Mole %,1962
9.0,0.137,0.00685,None kPa,N/A,12861,['C'],A,Low temperature calorimetry set up,"not stated,99.9999 mole % (total),",99.9999,Mole %,1962
10.0,0.187,0.00935,None kPa,N/A,12861,['C'],A,Low temperature calorimetry set up,"not stated,99.9999 mole % (total),",99.9999,Mole %,1962
11.0,0.247,0.01235,None kPa,N/A,12861,['C'],A,Low temperature calorimetry set up,"not stated,99.9999 mole % (total),",99.9999,Mole %,1962
12.0,0.319,0.01595,None kPa,N/A,12861,['C'],A,Low temperature calorimetry set up,"not stated,99.9999 mole % (total),",99.9999,Mole %,1962
13.0,0.404,0.0202,None kPa,N/A,12861,['C'],A,Low temperature calorimetry set up,"not stated,99.9999 mole % (total),",99.9999,Mole %,1962
14.0,0.503,0.02515,None kPa,N/A,12861,['C'],A,Low temperature calorimetry set up,"not stated,99.9999 mole % (total),",99.9999,Mole %,1962
15.0,0.617,0.03085,None kPa,N/A,12861,['C'],A,Low temperature calorimetry set up,"not stated,99.9999 mole % (total),",99.9999,Mole %,1962
16.0,0.747,0.03735,None kPa,N/A,12861,['C'],A,Low temperature calorimetry set up,"not stated,99.9999 mole % (total),",99.9999,Mole %,1962
17.0,0.895,0.04475,None kPa,N/A,12861,['C'],A,Low temperature calorimetry set up,"not stated,99.9999 mole % (total),",99.9999,Mole %,1962
18.0,1.06,0.053,None kPa,N/A,12861,['C'],A,Low temperature calorimetry set up,"not stated,99.9999 mole % (total),",99.9999,Mole %,1962
19.0,1.25,0.0625,None kPa,N/A,12861,['C'],A,Low temperature calorimetry set up,"not stated,99.9999 mole % (total),",99.9999,Mole %,1962
20.0,1.45,0.0725,None kPa,N/A,12861,['C'],A,Low temperature calorimetry set up,"not stated,99.9999 mole % (total),",99.9999,Mole %,1962
21.0,1.68,0.084,None kPa,N/A,12861,['C'],A,Low temperature calorimetry set up,"not stated,99.9999 mole % (total),",99.9999,Mole %,1962
22.0,1.93,0.0965,None kPa,N/A,12861,['C'],A,Low temperature calorimetry set up,"not stated,99.9999 mole % (total),",99.9999,Mole %,1962
23.0,2.2,0.11,None kPa,N/A,12861,['C'],A,Low temperature calorimetry set up,"not stated,99.9999 mole % (total),",99.9999,Mole %,1962
24.0,2.5,0.125,None kPa,N/A,12861,['C'],A,Low temperature calorimetry set up,"not stated,99.9999 mole % (total),",99.9999,Mole %,1962
25.0,2.83,0.1415,None kPa,N/A,12861,['C'],A,Low temperature calorimetry set up,"not stated,99.9999 mole % (total),",99.9999,Mole %,1962
26.0,3.18,0.159,None kPa,N/A,12861,['C'],A,Low temperature calorimetry set up,"not stated,99.9999 mole % (total),",99.9999,Mole %,1962
27.0,3.56,0.178,None kPa,N/A,12861,['C'],A,Low temperature calorimetry set up,"not stated,99.9999 mole % (total),",99.9999,Mole %,1962
28.0,3.97,0.1985,None kPa,N/A,12861,['C'],A,Low temperature calorimetry set up,"not stated,99.9999 mole % (total),",99.9999,Mole %,1962
29.0,4.41,0.2205,None kPa,N/A,12861,['C'],A,Low temperature calorimetry set up,"not stated,99.9999 mole % (total),",99.9999,Mole %,1962
30.0,4.88,0.244,None kPa,N/A,12861,['C'],A,Low temperature calorimetry set up,"not stated,99.9999 mole % (total),",99.9999,Mole %,1962
1.0,0.000887,4.435e-05,None kPa,N/A,12862,['C'],A,Low temperature calorimetry set up,"not stated,99.9999 mole % (total),",99.9999,Mole %,1962
2.0,0.003,0.00015,None kPa,N/A,12862,['C'],A,Low temperature calorimetry set up,"not stated,99.9999 mole % (total),",99.9999,Mole %,1962
3.0,0.00757,0.0003785,None kPa,N/A,12862,['C'],A,Low temperature calorimetry set up,"not stated,99.9999 mole % (total),",99.9999,Mole %,1962
4.0,0.0158,0.00079,None kPa,N/A,12862,['C'],A,Low temperature calorimetry set up,"not stated,99.9999 mole % (total),",99.9999,Mole %,1962
5.0,0.029,0.00145,None kPa,N/A,12862,['C'],A,Low temperature calorimetry set up,"not stated,99.9999 mole % (total),",99.9999,Mole %,1962
6.0,0.0483,0.002415,None kPa,N/A,12862,['C'],A,Low temperature calorimetry set up,"not stated,99.9999 mole % (total),",99.9999,Mole %,1962
7.0,0.0749,0.003745,None kPa,N/A,12862,['C'],A,Low temperature calorimetry set up,"not stated,99.9999 mole % (total),",99.9999,Mole %,1962
8.0,0.11,0.0055,None kPa,N/A,12862,['C'],A,Low temperature calorimetry set up,"not stated,99.9999 mole % (total),",99.9999,Mole %,1962
9.0,0.155,0.00775,None kPa,N/A,12862,['C'],A,Low temperature calorimetry set up,"not stated,99.9999 mole % (total),",99.9999,Mole %,1962
10.0,0.211,0.01055,None kPa,N/A,12862,['C'],A,Low temperature calorimetry set up,"not stated,99.9999 mole % (total),",99.9999,Mole %,1962
11.0,0.28,0.014,None kPa,N/A,12862,['C'],A,Low temperature calorimetry set up,"not stated,99.9999 mole % (total),",99.9999,Mole %,1962
12.0,0.362,0.0181,None kPa,N/A,12862,['C'],A,Low temperature calorimetry set up,"not stated,99.9999 mole % (total),",99.9999,Mole %,1962
13.0,0.458,0.0229,None kPa,N/A,12862,['C'],A,Low temperature calorimetry set up,"not stated,99.9999 mole % (total),",99.9999,Mole %,1962
14.0,0.571,0.02855,None kPa,N/A,12862,['C'],A,Low temperature calorimetry set up,"not stated,99.9999 mole % (total),",99.9999,Mole %,1962
15.0,0.701,0.03505,None kPa,N/A,12862,['C'],A,Low temperature calorimetry set up,"not stated,99.9999 mole % (total),",99.9999,Mole %,1962
16.0,0.849,0.04245,None kPa,N/A,12862,['C'],A,Low temperature calorimetry set up,"not stated,99.9999 mole % (total),",99.9999,Mole %,1962
17.0,1.02,0.051,None kPa,N/A,12862,['C'],A,Low temperature calorimetry set up,"not stated,99.9999 mole % (total),",99.9999,Mole %,1962
18.0,1.21,0.0605,None kPa,N/A,12862,['C'],A,Low temperature calorimetry set up,"not stated,99.9999 mole % (total),",99.9999,Mole %,1962
19.0,1.42,0.071,None kPa,N/A,12862,['C'],A,Low temperature calorimetry set up,"not stated,99.9999 mole % (total),",99.9999,Mole %,1962
20.0,1.65,0.0825,None kPa,N/A,12862,['C'],A,Low temperature calorimetry set up,"not stated,99.9999 mole % (total),",99.9999,Mole %,1962
21.0,1.91,0.0955,None kPa,N/A,12862,['C'],A,Low temperature calorimetry set up,"not stated,99.9999 mole % (total),",99.9999,Mole %,1962
22.0,2.19,0.1095,None kPa,N/A,12862,['C'],A,Low temperature calorimetry set up,"not stated,99.9999 mole % (total),",99.9999,Mole %,1962
23.0,2.5,0.125,None kPa,N/A,12862,['C'],A,Low temperature calorimetry set up,"not stated,99.9999 mole % (total),",99.9999,Mole %,1962
24.0,2.84,0.142,None kPa,N/A,12862,['C'],A,Low temperature calorimetry set up,"not stated,99.9999 mole % (total),",99.9999,Mole %,1962
25.0,3.21,0.1605,None kPa,N/A,12862,['C'],A,Low temperature calorimetry set up,"not stated,99.9999 mole % (total),",99.9999,Mole %,1962
26.0,3.61,0.1805,None kPa,N/A,12862,['C'],A,Low temperature calorimetry set up,"not stated,99.9999 mole % (total),",99.9999,Mole %,1962
27.0,4.04,0.202,None kPa,N/A,12862,['C'],A,Low temperature calorimetry set up,"not stated,99.9999 mole % (total),",99.9999,Mole %,1962
28.0,4.51,0.2255,None kPa,N/A,12862,['C'],A,Low temperature calorimetry set up,"not stated,99.9999 mole % (total),",99.9999,Mole %,1962
29.0,5.01,0.2505,None kPa,N/A,12862,['C'],A,Low temperature calorimetry set up,"not stated,99.9999 mole % (total),",99.9999,Mole %,1962
30.0,5.54,0.277,None kPa,N/A,12862,['C'],A,Low temperature calorimetry set up,"not stated,99.9999 mole % (total),",99.9999,Mole %,1962
1.0,0.000886,4.43e-05,None kPa,N/A,12863,['C'],A,Low temperature calorimetry set up,"not stated,99.9999 mole % (total),",99.9999,Mole %,1962
2.0,0.003,0.00015,None kPa,N/A,12863,['C'],A,Low temperature calorimetry set up,"not stated,99.9999 mole % (total),",99.9999,Mole %,1962
3.0,0.00755,0.0003775,None kPa,N/A,12863,['C'],A,Low temperature calorimetry set up,"not stated,99.9999 mole % (total),",99.9999,Mole %,1962
4.0,0.0158,0.00079,None kPa,N/A,12863,['C'],A,Low temperature calorimetry set up,"not stated,99.9999 mole % (total),",99.9999,Mole %,1962
5.0,0.0289,0.001445,None kPa,N/A,12863,['C'],A,Low temperature calorimetry set up,"not stated,99.9999 mole % (total),",99.9999,Mole %,1962
6.0,0.0482,0.00241,None kPa,N/A,12863,['C'],A,Low temperature calorimetry set up,"not stated,99.9999 mole % (total),",99.9999,Mole %,1962
7.0,0.0747,0.003735,None kPa,N/A,12863,['C'],A,Low temperature calorimetry set up,"not stated,99.9999 mole % (total),",99.9999,Mole %,1962
8.0,0.11,0.0055,None kPa,N/A,12863,['C'],A,Low temperature calorimetry set up,"not stated,99.9999 mole % (total),",99.9999,Mole %,1962
9.0,0.155,0.00775,None kPa,N/A,12863,['C'],A,Low temperature calorimetry set up,"not stated,99.9999 mole % (total),",99.9999,Mole %,1962
10.0,0.211,0.01055,None kPa,N/A,12863,['C'],A,Low temperature calorimetry set up,"not stated,99.9999 mole % (total),",99.9999,Mole %,1962
11.0,0.279,0.01395,None kPa,N/A,12863,['C'],A,Low temperature calorimetry set up,"not stated,99.9999 mole % (total),",99.9999,Mole %,1962
12.0,0.361,0.01805,None kPa,N/A,12863,['C'],A,Low temperature calorimetry set up,"not stated,99.9999 mole % (total),",99.9999,Mole %,1962
13.0,0.457,0.02285,None kPa,N/A,12863,['C'],A,Low temperature calorimetry set up,"not stated,99.9999 mole % (total),",99.9999,Mole %,1962
14.0,0.569,0.02845,None kPa,N/A,12863,['C'],A,Low temperature calorimetry set up,"not stated,99.9999 mole % (total),",99.9999,Mole %,1962
15.0,0.699,0.03495,None kPa,N/A,12863,['C'],A,Low temperature calorimetry set up,"not stated,99.9999 mole % (total),",99.9999,Mole %,1962
16.0,0.846,0.0423,None kPa,N/A,12863,['C'],A,Low temperature calorimetry set up,"not stated,99.9999 mole % (total),",99.9999,Mole %,1962
17.0,1.01,0.0505,None kPa,N/A,12863,['C'],A,Low temperature calorimetry set up,"not stated,99.9999 mole % (total),",99.9999,Mole %,1962
18.0,1.2,0.06,None kPa,N/A,12863,['C'],A,Low temperature calorimetry set up,"not stated,99.9999 mole % (total),",99.9999,Mole %,1962
19.0,1.41,0.0705,None kPa,N/A,12863,['C'],A,Low temperature calorimetry set up,"not stated,99.9999 mole % (total),",99.9999,Mole %,1962
20.0,1.65,0.0825,None kPa,N/A,12863,['C'],A,Low temperature calorimetry set up,"not stated,99.9999 mole % (total),",99.9999,Mole %,1962
21.0,1.9,0.095,None kPa,N/A,12863,['C'],A,Low temperature calorimetry set up,"not stated,99.9999 mole % (total),",99.9999,Mole %,1962
22.0,2.19,0.1095,None kPa,N/A,12863,['C'],A,Low temperature calorimetry set up,"not stated,99.9999 mole % (total),",99.9999,Mole %,1962
23.0,2.5,0.125,None kPa,N/A,12863,['C'],A,Low temperature calorimetry set up,"not stated,99.9999 mole % (total),",99.9999,Mole %,1962
24.0,2.84,0.142,None kPa,N/A,12863,['C'],A,Low temperature calorimetry set up,"not stated,99.9999 mole % (total),",99.9999,Mole %,1962
25.0,3.2,0.16,None kPa,N/A,12863,['C'],A,Low temperature calorimetry set up,"not stated,99.9999 mole % (total),",99.9999,Mole %,1962
26.0,3.6,0.18,None kPa,N/A,12863,['C'],A,Low temperature calorimetry set up,"not stated,99.9999 mole % (total),",99.9999,Mole %,1962
27.0,4.03,0.2015,None kPa,N/A,12863,['C'],A,Low temperature calorimetry set up,"not stated,99.9999 mole % (total),",99.9999,Mole %,1962
28.0,4.5,0.225,None kPa,N/A,12863,['C'],A,Low temperature calorimetry set up,"not stated,99.9999 mole % (total),",99.9999,Mole %,1962
29.0,4.99,0.2495,None kPa,N/A,12863,['C'],A,Low temperature calorimetry set up,"not stated,99.9999 mole % (total),",99.9999,Mole %,1962
30.0,5.53,0.2765,None kPa,N/A,12863,['C'],A,Low temperature calorimetry set up,"not stated,99.9999 mole % (total),",99.9999,Mole %,1962
0.43307,0.000301721,6.03442e-06,None kPa,N/A,12869,['C'],A,Vacuum adiabatic calorimetry,"origin: commercial source,99.9999 % (total),stated by supplier",99.9999,Not Specified %,1962
0.448598,0.00031421,6.2842e-06,None kPa,N/A,12869,['C'],A,Vacuum adiabatic calorimetry,"origin: commercial source,99.9999 % (total),stated by supplier",99.9999,Not Specified %,1962
0.458508,0.000312218,6.24437e-06,None kPa,N/A,12869,['C'],A,Vacuum adiabatic calorimetry,"origin: commercial source,99.9999 % (total),stated by supplier",99.9999,Not Specified %,1962
0.468572,0.00032426,6.4852e-06,None kPa,N/A,12869,['C'],A,Vacuum adiabatic calorimetry,"origin: commercial source,99.9999 % (total),stated by supplier",99.9999,Not Specified %,1962
0.492098,0.000343356,6.86712e-06,None kPa,N/A,12869,['C'],A,Vacuum adiabatic calorimetry,"origin: commercial source,99.9999 % (total),stated by supplier",99.9999,Not Specified %,1962
0.495379,0.000348686,6.97372e-06,None kPa,N/A,12869,['C'],A,Vacuum adiabatic calorimetry,"origin: commercial source,99.9999 % (total),stated by supplier",99.9999,Not Specified %,1962
0.509235,0.000356397,7.12795e-06,None kPa,N/A,12869,['C'],A,Vacuum adiabatic calorimetry,"origin: commercial source,99.9999 % (total),stated by supplier",99.9999,Not Specified %,1962
0.527295,0.000368397,7.36794e-06,None kPa,N/A,12869,['C'],A,Vacuum adiabatic calorimetry,"origin: commercial source,99.9999 % (total),stated by supplier",99.9999,Not Specified %,1962
0.547458,0.000387225,7.7445e-06,None kPa,N/A,12869,['C'],A,Vacuum adiabatic calorimetry,"origin: commercial source,99.9999 % (total),stated by supplier",99.9999,Not Specified %,1962
0.56245,0.00038784,7.7568e-06,None kPa,N/A,12869,['C'],A,Vacuum adiabatic calorimetry,"origin: commercial source,99.9999 % (total),stated by supplier",99.9999,Not Specified %,1962
0.590982,0.000419651,8.39302e-06,None kPa,N/A,12869,['C'],A,Vacuum adiabatic calorimetry,"origin: commercial source,99.9999 % (total),stated by supplier",99.9999,Not Specified %,1962
0.594189,0.000421212,8.42423e-06,None kPa,N/A,12869,['C'],A,Vacuum adiabatic calorimetry,"origin: commercial source,99.9999 % (total),stated by supplier",99.9999,Not Specified %,1962
0.622198,0.000447278,8.94556e-06,None kPa,N/A,12869,['C'],A,Vacuum adiabatic calorimetry,"origin: commercial source,99.9999 % (total),stated by supplier",99.9999,Not Specified %,1962
0.630008,0.000449194,8.98388e-06,None kPa,N/A,12869,['C'],A,Vacuum adiabatic calorimetry,"origin: commercial source,99.9999 % (total),stated by supplier",99.9999,Not Specified %,1962
0.661695,0.000470708,9.41417e-06,None kPa,N/A,12869,['C'],A,Vacuum adiabatic calorimetry,"origin: commercial source,99.9999 % (total),stated by supplier",99.9999,Not Specified %,1962
0.677045,0.000496616,9.93231e-06,None kPa,N/A,12869,['C'],A,Vacuum adiabatic calorimetry,"origin: commercial source,99.9999 % (total),stated by supplier",99.9999,Not Specified %,1962
0.707156,0.000524632,1.04926e-05,None kPa,N/A,12869,['C'],A,Vacuum adiabatic calorimetry,"origin: commercial source,99.9999 % (total),stated by supplier",99.9999,Not Specified %,1962
0.732045,0.000539757,1.07951e-05,None kPa,N/A,12869,['C'],A,Vacuum adiabatic calorimetry,"origin: commercial source,99.9999 % (total),stated by supplier",99.9999,Not Specified %,1962
0.769753,0.000576986,1.15397e-05,None kPa,N/A,12869,['C'],A,Vacuum adiabatic calorimetry,"origin: commercial source,99.9999 % (total),stated by supplier",99.9999,Not Specified %,1962
0.783441,0.0005864,1.1728e-05,None kPa,N/A,12869,['C'],A,Vacuum adiabatic calorimetry,"origin: commercial source,99.9999 % (total),stated by supplier",99.9999,Not Specified %,1962
0.834991,0.000645558,1.29112e-05,None kPa,N/A,12869,['C'],A,Vacuum adiabatic calorimetry,"origin: commercial source,99.9999 % (total),stated by supplier",99.9999,Not Specified %,1962
0.856388,0.000662654,1.32531e-05,None kPa,N/A,12869,['C'],A,Vacuum adiabatic calorimetry,"origin: commercial source,99.9999 % (total),stated by supplier",99.9999,Not Specified %,1962
0.898938,0.000703335,1.40667e-05,None kPa,N/A,12869,['C'],A,Vacuum adiabatic calorimetry,"origin: commercial source,99.9999 % (total),stated by supplier",99.9999,Not Specified %,1962
0.935756,0.000754329,1.50866e-05,None kPa,N/A,12869,['C'],A,Vacuum adiabatic calorimetry,"origin: commercial source,99.9999 % (total),stated by supplier",99.9999,Not Specified %,1962
0.969216,0.000775186,1.55037e-05,None kPa,N/A,12869,['C'],A,Vacuum adiabatic calorimetry,"origin: commercial source,99.9999 % (total),stated by supplier",99.9999,Not Specified %,1962
1.01337,0.000833298,1.6666e-05,None kPa,N/A,12869,['C'],A,Vacuum adiabatic calorimetry,"origin: commercial source,99.9999 % (total),stated by supplier",99.9999,Not Specified %,1962
1.05199,0.000874979,1.74996e-05,None kPa,N/A,12869,['C'],A,Vacuum adiabatic calorimetry,"origin: commercial source,99.9999 % (total),stated by supplier",99.9999,Not Specified %,1962
1.1022,0.000940199,1.8804e-05,None kPa,N/A,12869,['C'],A,Vacuum adiabatic calorimetry,"origin: commercial source,99.9999 % (total),stated by supplier",99.9999,Not Specified %,1962
1.14075,0.000987487,1.97497e-05,None kPa,N/A,12869,['C'],A,Vacuum adiabatic calorimetry,"origin: commercial source,99.9999 % (total),stated by supplier",99.9999,Not Specified %,1962
1.20225,0.00107431,2.14862e-05,None kPa,N/A,12869,['C'],A,Vacuum adiabatic calorimetry,"origin: commercial source,99.9999 % (total),stated by supplier",99.9999,Not Specified %,1962
1.23178,0.0011161,2.2322e-05,None kPa,N/A,12869,['C'],A,Vacuum adiabatic calorimetry,"origin: commercial source,99.9999 % (total),stated by supplier",99.9999,Not Specified %,1962
1.29515,0.00118963,2.37927e-05,None kPa,N/A,12869,['C'],A,Vacuum adiabatic calorimetry,"origin: commercial source,99.9999 % (total),stated by supplier",99.9999,Not Specified %,1962
1.32178,0.00127524,2.55048e-05,None kPa,N/A,12869,['C'],A,Vacuum adiabatic calorimetry,"origin: commercial source,99.9999 % (total),stated by supplier",99.9999,Not Specified %,1962
1.40499,0.00138795,2.77591e-05,None kPa,N/A,12869,['C'],A,Vacuum adiabatic calorimetry,"origin: commercial source,99.9999 % (total),stated by supplier",99.9999,Not Specified %,1962
1.4382,0.0014418,2.8836e-05,None kPa,N/A,12869,['C'],A,Vacuum adiabatic calorimetry,"origin: commercial source,99.9999 % (total),stated by supplier",99.9999,Not Specified %,1962
0.417061,0.000283151,5.66304e-06,None kPa,N/A,12870,['C'],A,Vacuum adiabatic calorimetry,"origin: commercial source,99.9999 % (total),stated by supplier",99.9999,Not Specified %,1962
0.433209,0.000298582,5.97166e-06,None kPa,N/A,12870,['C'],A,Vacuum adiabatic calorimetry,"origin: commercial source,99.9999 % (total),stated by supplier",99.9999,Not Specified %,1962
0.43747,0.000293843,5.87685e-06,None kPa,N/A,12870,['C'],A,Vacuum adiabatic calorimetry,"origin: commercial source,99.9999 % (total),stated by supplier",99.9999,Not Specified %,1962
0.459119,0.00031029,6.20579e-06,None kPa,N/A,12870,['C'],A,Vacuum adiabatic calorimetry,"origin: commercial source,99.9999 % (total),stated by supplier",99.9999,Not Specified %,1962
0.466465,0.000325815,6.51629e-06,None kPa,N/A,12870,['C'],A,Vacuum adiabatic calorimetry,"origin: commercial source,99.9999 % (total),stated by supplier",99.9999,Not Specified %,1962
0.481819,0.0003317,6.63398e-06,None kPa,N/A,12870,['C'],A,Vacuum adiabatic calorimetry,"origin: commercial source,99.9999 % (total),stated by supplier",99.9999,Not Specified %,1962
0.505341,0.00034999,6.99979e-06,None kPa,N/A,12870,['C'],A,Vacuum adiabatic calorimetry,"origin: commercial source,99.9999 % (total),stated by supplier",99.9999,Not Specified %,1962
0.525557,0.000352022,7.04046e-06,None kPa,N/A,12870,['C'],A,Vacuum adiabatic calorimetry,"origin: commercial source,99.9999 % (total),stated by supplier",99.9999,Not Specified %,1962
0.537345,0.000372659,7.45317e-06,None kPa,N/A,12870,['C'],A,Vacuum adiabatic calorimetry,"origin: commercial source,99.9999 % (total),stated by supplier",99.9999,Not Specified %,1962
0.553028,0.000377829,7.5566e-06,None kPa,N/A,12870,['C'],A,Vacuum adiabatic calorimetry,"origin: commercial source,99.9999 % (total),stated by supplier",99.9999,Not Specified %,1962
0.56841,0.000397095,7.9419e-06,None kPa,N/A,12870,['C'],A,Vacuum adiabatic calorimetry,"origin: commercial source,99.9999 % (total),stated by supplier",99.9999,Not Specified %,1962
0.586566,0.000410093,8.20185e-06,None kPa,N/A,12870,['C'],A,Vacuum adiabatic calorimetry,"origin: commercial source,99.9999 % (total),stated by supplier",99.9999,Not Specified %,1962
0.602893,0.000425304,8.50607e-06,None kPa,N/A,12870,['C'],A,Vacuum adiabatic calorimetry,"origin: commercial source,99.9999 % (total),stated by supplier",99.9999,Not Specified %,1962
0.619718,0.00042804,8.5608e-06,None kPa,N/A,12870,['C'],A,Vacuum adiabatic calorimetry,"origin: commercial source,99.9999 % (total),stated by supplier",99.9999,Not Specified %,1962
0.64543,0.000459286,9.18572e-06,None kPa,N/A,12870,['C'],A,Vacuum adiabatic calorimetry,"origin: commercial source,99.9999 % (total),stated by supplier",99.9999,Not Specified %,1962
0.655149,0.000458566,9.17133e-06,None kPa,N/A,12870,['C'],A,Vacuum adiabatic calorimetry,"origin: commercial source,99.9999 % (total),stated by supplier",99.9999,Not Specified %,1962
0.684777,0.000476457,9.52914e-06,None kPa,N/A,12870,['C'],A,Vacuum adiabatic calorimetry,"origin: commercial source,99.9999 % (total),stated by supplier",99.9999,Not Specified %,1962
0.701791,0.000497415,9.9483e-06,None kPa,N/A,12870,['C'],A,Vacuum adiabatic calorimetry,"origin: commercial source,99.9999 % (total),stated by supplier",99.9999,Not Specified %,1962
0.731833,0.000540472,1.08094e-05,None kPa,N/A,12870,['C'],A,Vacuum adiabatic calorimetry,"origin: commercial source,99.9999 % (total),stated by supplier",99.9999,Not Specified %,1962
0.751512,0.000549163,1.09833e-05,None kPa,N/A,12870,['C'],A,Vacuum adiabatic calorimetry,"origin: commercial source,99.9999 % (total),stated by supplier",99.9999,Not Specified %,1962
0.785194,0.000569041,1.13808e-05,None kPa,N/A,12870,['C'],A,Vacuum adiabatic calorimetry,"origin: commercial source,99.9999 % (total),stated by supplier",99.9999,Not Specified %,1962
0.813351,0.000619081,1.23816e-05,None kPa,N/A,12870,['C'],A,Vacuum adiabatic calorimetry,"origin: commercial source,99.9999 % (total),stated by supplier",99.9999,Not Specified %,1962
0.840244,0.000637299,1.2746e-05,None kPa,N/A,12870,['C'],A,Vacuum adiabatic calorimetry,"origin: commercial source,99.9999 % (total),stated by supplier",99.9999,Not Specified %,1962
0.885901,0.000672875,1.34575e-05,None kPa,N/A,12870,['C'],A,Vacuum adiabatic calorimetry,"origin: commercial source,99.9999 % (total),stated by supplier",99.9999,Not Specified %,1962
0.898938,0.000695059,1.39012e-05,None kPa,N/A,12870,['C'],A,Vacuum adiabatic calorimetry,"origin: commercial source,99.9999 % (total),stated by supplier",99.9999,Not Specified %,1962
0.95472,0.000759417,1.51883e-05,None kPa,N/A,12870,['C'],A,Vacuum adiabatic calorimetry,"origin: commercial source,99.9999 % (total),stated by supplier",99.9999,Not Specified %,1962
0.968695,0.000747819,1.49564e-05,None kPa,N/A,12870,['C'],A,Vacuum adiabatic calorimetry,"origin: commercial source,99.9999 % (total),stated by supplier",99.9999,Not Specified %,1962
1.02898,0.000852938,1.70588e-05,None kPa,N/A,12870,['C'],A,Vacuum adiabatic calorimetry,"origin: commercial source,99.9999 % (total),stated by supplier",99.9999,Not Specified %,1962
1.04095,0.000860766,1.72153e-05,None kPa,N/A,12870,['C'],A,Vacuum adiabatic calorimetry,"origin: commercial source,99.9999 % (total),stated by supplier",99.9999,Not Specified %,1962
1.11387,0.000948655,1.89731e-05,None kPa,N/A,12870,['C'],A,Vacuum adiabatic calorimetry,"origin: commercial source,99.9999 % (total),stated by supplier",99.9999,Not Specified %,1962
1.11735,0.000978412,1.95682e-05,None kPa,N/A,12870,['C'],A,Vacuum adiabatic calorimetry,"origin: commercial source,99.9999 % (total),stated by supplier",99.9999,Not Specified %,1962
1.20878,0.0010821,2.16421e-05,None kPa,N/A,12870,['C'],A,Vacuum adiabatic calorimetry,"origin: commercial source,99.9999 % (total),stated by supplier",99.9999,Not Specified %,1962
1.21115,0.00108682,2.17364e-05,None kPa,N/A,12870,['C'],A,Vacuum adiabatic calorimetry,"origin: commercial source,99.9999 % (total),stated by supplier",99.9999,Not Specified %,1962
1.31837,0.00122382,2.44764e-05,None kPa,N/A,12870,['C'],A,Vacuum adiabatic calorimetry,"origin: commercial source,99.9999 % (total),stated by supplier",99.9999,Not Specified %,1962
1.31854,0.00125135,2.50271e-05,None kPa,N/A,12870,['C'],A,Vacuum adiabatic calorimetry,"origin: commercial source,99.9999 % (total),stated by supplier",99.9999,Not Specified %,1962
1.44074,0.00145627,2.91254e-05,None kPa,N/A,12870,['C'],A,Vacuum adiabatic calorimetry,"origin: commercial source,99.9999 % (total),stated by supplier",99.9999,Not Specified %,1962
1.44435,0.00144639,2.89278e-05,None kPa,N/A,12870,['C'],A,Vacuum adiabatic calorimetry,"origin: commercial source,99.9999 % (total),stated by supplier",99.9999,Not Specified %,1962
0.412359,0.000274345,5.4869e-06,None kPa,N/A,12871,['C'],A,Vacuum adiabatic calorimetry,"origin: commercial source,99.9999 % (total),stated by supplier",99.9999,Not Specified %,1962
0.421391,0.000298683,5.97366e-06,None kPa,N/A,12871,['C'],A,Vacuum adiabatic calorimetry,"origin: commercial source,99.9999 % (total),stated by supplier",99.9999,Not Specified %,1962
0.438281,0.000281412,5.62823e-06,None kPa,N/A,12871,['C'],A,Vacuum adiabatic calorimetry,"origin: commercial source,99.9999 % (total),stated by supplier",99.9999,Not Specified %,1962
0.451376,0.000303127,6.06253e-06,None kPa,N/A,12871,['C'],A,Vacuum adiabatic calorimetry,"origin: commercial source,99.9999 % (total),stated by supplier",99.9999,Not Specified %,1962
0.470691,0.000321001,6.42001e-06,None kPa,N/A,12871,['C'],A,Vacuum adiabatic calorimetry,"origin: commercial source,99.9999 % (total),stated by supplier",99.9999,Not Specified %,1962
0.475374,0.000312741,6.25483e-06,None kPa,N/A,12871,['C'],A,Vacuum adiabatic calorimetry,"origin: commercial source,99.9999 % (total),stated by supplier",99.9999,Not Specified %,1962
0.501089,0.000355067,7.10134e-06,None kPa,N/A,12871,['C'],A,Vacuum adiabatic calorimetry,"origin: commercial source,99.9999 % (total),stated by supplier",99.9999,Not Specified %,1962
0.506636,0.000354607,7.09213e-06,None kPa,N/A,12871,['C'],A,Vacuum adiabatic calorimetry,"origin: commercial source,99.9999 % (total),stated by supplier",99.9999,Not Specified %,1962
0.525804,0.000376259,7.52518e-06,None kPa,N/A,12871,['C'],A,Vacuum adiabatic calorimetry,"origin: commercial source,99.9999 % (total),stated by supplier",99.9999,Not Specified %,1962
0.534509,0.000389769,7.79538e-06,None kPa,N/A,12871,['C'],A,Vacuum adiabatic calorimetry,"origin: commercial source,99.9999 % (total),stated by supplier",99.9999,Not Specified %,1962
0.557575,0.00038361,7.6722e-06,None kPa,N/A,12871,['C'],A,Vacuum adiabatic calorimetry,"origin: commercial source,99.9999 % (total),stated by supplier",99.9999,Not Specified %,1962
0.568137,0.000386079,7.72157e-06,None kPa,N/A,12871,['C'],A,Vacuum adiabatic calorimetry,"origin: commercial source,99.9999 % (total),stated by supplier",99.9999,Not Specified %,1962
0.591853,0.000418827,8.37654e-06,None kPa,N/A,12871,['C'],A,Vacuum adiabatic calorimetry,"origin: commercial source,99.9999 % (total),stated by supplier",99.9999,Not Specified %,1962
0.605904,0.000433073,8.66147e-06,None kPa,N/A,12871,['C'],A,Vacuum adiabatic calorimetry,"origin: commercial source,99.9999 % (total),stated by supplier",99.9999,Not Specified %,1962
0.632123,0.000453533,9.07066e-06,None kPa,N/A,12871,['C'],A,Vacuum adiabatic calorimetry,"origin: commercial source,99.9999 % (total),stated by supplier",99.9999,Not Specified %,1962
0.651199,0.000461524,9.23049e-06,None kPa,N/A,12871,['C'],A,Vacuum adiabatic calorimetry,"origin: commercial source,99.9999 % (total),stated by supplier",99.9999,Not Specified %,1962
0.675285,0.000480938,9.61877e-06,None kPa,N/A,12871,['C'],A,Vacuum adiabatic calorimetry,"origin: commercial source,99.9999 % (total),stated by supplier",99.9999,Not Specified %,1962
0.695234,0.000506494,1.01299e-05,None kPa,N/A,12871,['C'],A,Vacuum adiabatic calorimetry,"origin: commercial source,99.9999 % (total),stated by supplier",99.9999,Not Specified %,1962
0.721062,0.000517234,1.03447e-05,None kPa,N/A,12871,['C'],A,Vacuum adiabatic calorimetry,"origin: commercial source,99.9999 % (total),stated by supplier",99.9999,Not Specified %,1962
0.746679,0.000554531,1.10906e-05,None kPa,N/A,12871,['C'],A,Vacuum adiabatic calorimetry,"origin: commercial source,99.9999 % (total),stated by supplier",99.9999,Not Specified %,1962
0.77061,0.000565986,1.13197e-05,None kPa,N/A,12871,['C'],A,Vacuum adiabatic calorimetry,"origin: commercial source,99.9999 % (total),stated by supplier",99.9999,Not Specified %,1962
0.804568,0.000608567,1.21713e-05,None kPa,N/A,12871,['C'],A,Vacuum adiabatic calorimetry,"origin: commercial source,99.9999 % (total),stated by supplier",99.9999,Not Specified %,1962
0.825391,0.000630901,1.2618e-05,None kPa,N/A,12871,['C'],A,Vacuum adiabatic calorimetry,"origin: commercial source,99.9999 % (total),stated by supplier",99.9999,Not Specified %,1962
0.870305,0.000682201,1.3644e-05,None kPa,N/A,12871,['C'],A,Vacuum adiabatic calorimetry,"origin: commercial source,99.9999 % (total),stated by supplier",99.9999,Not Specified %,1962
0.887513,0.00069164,1.38328e-05,None kPa,N/A,12871,['C'],A,Vacuum adiabatic calorimetry,"origin: commercial source,99.9999 % (total),stated by supplier",99.9999,Not Specified %,1962
0.939968,0.000742309,1.48462e-05,None kPa,N/A,12871,['C'],A,Vacuum adiabatic calorimetry,"origin: commercial source,99.9999 % (total),stated by supplier",99.9999,Not Specified %,1962
0.957183,0.000765488,1.53098e-05,None kPa,N/A,12871,['C'],A,Vacuum adiabatic calorimetry,"origin: commercial source,99.9999 % (total),stated by supplier",99.9999,Not Specified %,1962
1.01231,0.000840741,1.68148e-05,None kPa,N/A,12871,['C'],A,Vacuum adiabatic calorimetry,"origin: commercial source,99.9999 % (total),stated by supplier",99.9999,Not Specified %,1962
1.03372,0.000860356,1.72071e-05,None kPa,N/A,12871,['C'],A,Vacuum adiabatic calorimetry,"origin: commercial source,99.9999 % (total),stated by supplier",99.9999,Not Specified %,1962
1.09519,0.00092099,1.84198e-05,None kPa,N/A,12871,['C'],A,Vacuum adiabatic calorimetry,"origin: commercial source,99.9999 % (total),stated by supplier",99.9999,Not Specified %,1962
1.12395,0.000968755,1.93751e-05,None kPa,N/A,12871,['C'],A,Vacuum adiabatic calorimetry,"origin: commercial source,99.9999 % (total),stated by supplier",99.9999,Not Specified %,1962
1.18768,0.00101744,2.03489e-05,None kPa,N/A,12871,['C'],A,Vacuum adiabatic calorimetry,"origin: commercial source,99.9999 % (total),stated by supplier",99.9999,Not Specified %,1962
1.22691,0.00108868,2.17735e-05,None kPa,N/A,12871,['C'],A,Vacuum adiabatic calorimetry,"origin: commercial source,99.9999 % (total),stated by supplier",99.9999,Not Specified %,1962
1.29569,0.00119749,2.39497e-05,None kPa,N/A,12871,['C'],A,Vacuum adiabatic calorimetry,"origin: commercial source,99.9999 % (total),stated by supplier",99.9999,Not Specified %,1962
1.34438,0.00126218,2.52436e-05,None kPa,N/A,12871,['C'],A,Vacuum adiabatic calorimetry,"origin: commercial source,99.9999 % (total),stated by supplier",99.9999,Not Specified %,1962
1.41807,0.00141548,2.83095e-05,None kPa,N/A,12871,['C'],A,Vacuum adiabatic calorimetry,"origin: commercial source,99.9999 % (total),stated by supplier",99.9999,Not Specified %,1962
1.47626,0.00147755,2.95509e-05,None kPa,N/A,12871,['C'],A,Vacuum adiabatic calorimetry,"origin: commercial source,99.9999 % (total),stated by supplier",99.9999,Not Specified %,1962
1.2,0.0010666,7.33e-06,101.325 kPa,N/A,15237,['C'],A,Low temperature calorimetry set up,19032,99.9999,Not Specified %,1965
1.3,0.0012101,8e-06,None kPa,N/A,15237,['C'],A,Low temperature calorimetry set up,19032,99.9999,Not Specified %,1965
1.4,0.0013666,8.69e-06,None kPa,N/A,15237,['C'],A,Low temperature calorimetry set up,19032,99.9999,Not Specified %,1965
1.5,0.0015373,9.43e-06,None kPa,N/A,15237,['C'],A,Low temperature calorimetry set up,19032,99.9999,Not Specified %,1965
1.6,0.0017231,1.02e-05,None kPa,N/A,15237,['C'],A,Low temperature calorimetry set up,19032,99.9999,Not Specified %,1965
1.7,0.001925,1.1e-05,None kPa,N/A,15237,['C'],A,Low temperature calorimetry set up,19032,99.9999,Not Specified %,1965
1.8,0.002144,1.19e-05,None kPa,N/A,15237,['C'],A,Low temperature calorimetry set up,19032,99.9999,Not Specified %,1965
1.9,0.0023812,1.28e-05,None kPa,N/A,15237,['C'],A,Low temperature calorimetry set up,19032,99.9999,Not Specified %,1965
2.0,0.0026375,1.38e-05,None kPa,N/A,15237,['C'],A,Low temperature calorimetry set up,19032,99.9999,Not Specified %,1965
2.1,0.002914,1.48e-05,None kPa,N/A,15237,['C'],A,Low temperature calorimetry set up,19032,99.9999,Not Specified %,1965
2.2,0.0032116,1.59e-05,None kPa,N/A,15237,['C'],A,Low temperature calorimetry set up,19032,99.9999,Not Specified %,1965
2.3,0.0035314,1.7e-05,None kPa,N/A,15237,['C'],A,Low temperature calorimetry set up,19032,99.9999,Not Specified %,1965
2.4,0.0038743,1.82e-05,None kPa,N/A,15237,['C'],A,Low temperature calorimetry set up,19032,99.9999,Not Specified %,1965
2.5,0.0042415,1.95e-05,None kPa,N/A,15237,['C'],A,Low temperature calorimetry set up,19032,99.9999,Not Specified %,1965
2.6,0.0046338,2.08e-05,None kPa,N/A,15237,['C'],A,Low temperature calorimetry set up,19032,99.9999,Not Specified %,1965
2.7,0.0050524,2.22e-05,None kPa,N/A,15237,['C'],A,Low temperature calorimetry set up,19032,99.9999,Not Specified %,1965
2.8,0.0054981,2.36e-05,None kPa,N/A,15237,['C'],A,Low temperature calorimetry set up,19032,99.9999,Not Specified %,1965
2.9,0.0059721,2.52e-05,None kPa,N/A,15237,['C'],A,Low temperature calorimetry set up,19032,99.9999,Not Specified %,1965
3.0,0.0064753,2.68e-05,None kPa,N/A,15237,['C'],A,Low temperature calorimetry set up,19032,99.9999,Not Specified %,1965
3.1,0.0070087,2.85e-05,None kPa,N/A,15237,['C'],A,Low temperature calorimetry set up,19032,99.9999,Not Specified %,1965
3.2,0.0075733,3.03e-05,None kPa,N/A,15237,['C'],A,Low temperature calorimetry set up,19032,99.9999,Not Specified %,1965
3.3,0.0081702,3.21e-05,None kPa,N/A,15237,['C'],A,Low temperature calorimetry set up,19032,99.9999,Not Specified %,1965
3.4,0.0088003,3.41e-05,None kPa,N/A,15237,['C'],A,Low temperature calorimetry set up,19032,99.9999,Not Specified %,1965
3.5,0.0094647,3.61e-05,None kPa,N/A,15237,['C'],A,Low temperature calorimetry set up,19032,99.9999,Not Specified %,1965
3.6,0.0101644,3.83e-05,None kPa,N/A,15237,['C'],A,Low temperature calorimetry set up,19032,99.9999,Not Specified %,1965
3.7,0.0109003,4.05e-05,None kPa,N/A,15237,['C'],A,Low temperature calorimetry set up,19032,99.9999,Not Specified %,1965
3.8,0.0116736,4.28e-05,None kPa,N/A,15237,['C'],A,Low temperature calorimetry set up,19032,99.9999,Not Specified %,1965
3.9,0.0124851,4.52e-05,None kPa,N/A,15237,['C'],A,Low temperature calorimetry set up,19032,99.9999,Not Specified %,1965
4.0,0.0133359,4.78e-05,None kPa,N/A,15237,['C'],A,Low temperature calorimetry set up,19032,99.9999,Not Specified %,1965
4.1,0.014227,5.04e-05,None kPa,N/A,15237,['C'],A,Low temperature calorimetry set up,19032,99.9999,Not Specified %,1965
4.2,0.0151594,5.32e-05,None kPa,N/A,15237,['C'],A,Low temperature calorimetry set up,19032,99.9999,Not Specified %,1965
4.3,0.0161342,5.6e-05,None kPa,N/A,15237,['C'],A,Low temperature calorimetry set up,19032,99.9999,Not Specified %,1965
4.4,0.0171522,5.9e-05,None kPa,N/A,15237,['C'],A,Low temperature calorimetry set up,19032,99.9999,Not Specified %,1965
4.5,0.0182146,6.21e-05,None kPa,N/A,15237,['C'],A,Low temperature calorimetry set up,19032,99.9999,Not Specified %,1965
1.2,0.0010726,1.12e-05,101.325 kPa,N/A,15238,['C'],A,Low temperature calorimetry set up,19032,99.9999,Not Specified %,1965
1.3,0.0012164,1.22e-05,None kPa,N/A,15238,['C'],A,Low temperature calorimetry set up,19032,99.9999,Not Specified %,1965
1.4,0.0013732,1.32e-05,None kPa,N/A,15238,['C'],A,Low temperature calorimetry set up,19032,99.9999,Not Specified %,1965
1.5,0.001544,1.43e-05,None kPa,N/A,15238,['C'],A,Low temperature calorimetry set up,19032,99.9999,Not Specified %,1965
1.6,0.0017299,1.54e-05,None kPa,N/A,15238,['C'],A,Low temperature calorimetry set up,19032,99.9999,Not Specified %,1965
1.7,0.0019319,1.66e-05,None kPa,N/A,15238,['C'],A,Low temperature calorimetry set up,19032,99.9999,Not Specified %,1965
1.8,0.0021509,1.78e-05,None kPa,N/A,15238,['C'],A,Low temperature calorimetry set up,19032,99.9999,Not Specified %,1965
1.9,0.002388,1.91e-05,None kPa,N/A,15238,['C'],A,Low temperature calorimetry set up,19032,99.9999,Not Specified %,1965
2.0,0.0026442,2.05e-05,None kPa,N/A,15238,['C'],A,Low temperature calorimetry set up,19032,99.9999,Not Specified %,1965
2.1,0.0029204,2.19e-05,None kPa,N/A,15238,['C'],A,Low temperature calorimetry set up,19032,99.9999,Not Specified %,1965
2.2,0.0032177,2.35e-05,None kPa,N/A,15238,['C'],A,Low temperature calorimetry set up,19032,99.9999,Not Specified %,1965
2.3,0.0035371,2.51e-05,None kPa,N/A,15238,['C'],A,Low temperature calorimetry set up,19032,99.9999,Not Specified %,1965
2.4,0.0038795,2.68e-05,None kPa,N/A,15238,['C'],A,Low temperature calorimetry set up,19032,99.9999,Not Specified %,1965
2.5,0.0042461,2.87e-05,None kPa,N/A,15238,['C'],A,Low temperature calorimetry set up,19032,99.9999,Not Specified %,1965
2.6,0.0046377,3.06e-05,None kPa,N/A,15238,['C'],A,Low temperature calorimetry set up,19032,99.9999,Not Specified %,1965
2.7,0.0050555,3.27e-05,None kPa,N/A,15238,['C'],A,Low temperature calorimetry set up,19032,99.9999,Not Specified %,1965
2.8,0.0055003,3.49e-05,None kPa,N/A,15238,['C'],A,Low temperature calorimetry set up,19032,99.9999,Not Specified %,1965
2.9,0.0059732,3.72e-05,None kPa,N/A,15238,['C'],A,Low temperature calorimetry set up,19032,99.9999,Not Specified %,1965
3.0,0.0064753,3.97e-05,None kPa,N/A,15238,['C'],A,Low temperature calorimetry set up,19032,99.9999,Not Specified %,1965
3.1,0.0070074,4.23e-05,None kPa,N/A,15238,['C'],A,Low temperature calorimetry set up,19032,99.9999,Not Specified %,1965
3.2,0.0075707,4.51e-05,None kPa,N/A,15238,['C'],A,Low temperature calorimetry set up,19032,99.9999,Not Specified %,1965
3.3,0.0081661,4.81e-05,None kPa,N/A,15238,['C'],A,Low temperature calorimetry set up,19032,99.9999,Not Specified %,1965
3.4,0.0087946,5.12e-05,None kPa,N/A,15238,['C'],A,Low temperature calorimetry set up,19032,99.9999,Not Specified %,1965
3.5,0.0094572,5.45e-05,None kPa,N/A,15238,['C'],A,Low temperature calorimetry set up,19032,99.9999,Not Specified %,1965
3.6,0.0101549,5.8e-05,None kPa,N/A,15238,['C'],A,Low temperature calorimetry set up,19032,99.9999,Not Specified %,1965
3.7,0.0108888,6.16e-05,None kPa,N/A,15238,['C'],A,Low temperature calorimetry set up,19032,99.9999,Not Specified %,1965
3.8,0.0116598,6.55e-05,None kPa,N/A,15238,['C'],A,Low temperature calorimetry set up,19032,99.9999,Not Specified %,1965
3.9,0.0124689,6.95e-05,None kPa,N/A,15238,['C'],A,Low temperature calorimetry set up,19032,99.9999,Not Specified %,1965
4.0,0.0133172,7.38e-05,None kPa,N/A,15238,['C'],A,Low temperature calorimetry set up,19032,99.9999,Not Specified %,1965
4.1,0.0142057,7.83e-05,None kPa,N/A,15238,['C'],A,Low temperature calorimetry set up,19032,99.9999,Not Specified %,1965
4.2,0.0151352,8.3e-05,None kPa,N/A,15238,['C'],A,Low temperature calorimetry set up,19032,99.9999,Not Specified %,1965
4.3,0.016107,8.79e-05,None kPa,N/A,15238,['C'],A,Low temperature calorimetry set up,19032,99.9999,Not Specified %,1965
4.4,0.0171219,9.3e-05,None kPa,N/A,15238,['C'],A,Low temperature calorimetry set up,19032,99.9999,Not Specified %,1965
4.5,0.0181809,9.84e-05,None kPa,N/A,15238,['C'],A,Low temperature calorimetry set up,19032,99.9999,Not Specified %,1965
2.0,0.002669,5.338e-06,None kPa,N/A,16260,['C'],A,Vacuum adiabatic calorimetry,"origin: commercial source,99.9999 % (total),stated by supplier",99.9999,Not Specified %,1966
2.1,0.002948,5.896e-06,None kPa,N/A,16260,['C'],A,Vacuum adiabatic calorimetry,"origin: commercial source,99.9999 % (total),stated by supplier",99.9999,Not Specified %,1966
