Repository: amr8004/PureElementPRL

# Pure Element Thermodynamic modeling with 3rd generation CALPHAD models for multiple elements

## Description
Jupyter notebook for modeling pure elements with selected models via python tools pycalphad and ESPEI

## Running Tutorial
Creating a codespace should immediately open the desired notebook. Just change the element as desired (non-case sensitive) and set what SGTE structure (FCC_A1, BCC_A2, etc.) you would like to compare against.

## Further Resources

## Citation

File: CpCSV/Al_CP_data.csv (part 3 of 5)
Temperature: K,Heat capacity at constant pressure Cp: J/K/mol,Uncertainty,Pressure,Ref Temp,Data Set ID,State,Representation,Method,Description,Purity,Purity Units,Year
0.7567,0.001044,3.654e-05,None kPa,N/A,10960,['C'],A,Low temperature calorimetry set up,"not stated,99.998 weight % (total),stated by supplier,chunk",99.998,Weight %,1959
0.8303,0.001152,4.032e-05,None kPa,N/A,10960,['C'],A,Low temperature calorimetry set up,"not stated,99.998 weight % (total),stated by supplier,chunk",99.998,Weight %,1959
0.8697,0.001211,4.2385e-05,None kPa,N/A,10960,['C'],A,Low temperature calorimetry set up,"not stated,99.998 weight % (total),stated by supplier,chunk",99.998,Weight %,1959
0.9319,0.001297,4.5395e-05,None kPa,N/A,10960,['C'],A,Low temperature calorimetry set up,"not stated,99.998 weight % (total),stated by supplier,chunk",99.998,Weight %,1959
1.0159,0.001418,4.963e-05,None kPa,N/A,10960,['C'],A,Low temperature calorimetry set up,"not stated,99.998 weight % (total),stated by supplier,chunk",99.998,Weight %,1959
1.1018,0.00154,7.7e-06,None kPa,N/A,10960,['C'],A,Low temperature calorimetry set up,"not stated,99.998 weight % (total),stated by supplier,chunk",99.998,Weight %,1959
1.1924,0.001653,8.265e-06,None kPa,N/A,10960,['C'],A,Low temperature calorimetry set up,"not stated,99.998 weight % (total),stated by supplier,chunk",99.998,Weight %,1959
0.3272,9.91e-05,2.973e-06,None kPa,N/A,10961,['C'],A,Low temperature calorimetry set up,"not stated,99.998 weight % (total),stated by supplier,chunk",99.998,Weight %,1959
0.2402,2.29e-05,6.87e-07,None kPa,N/A,10961,['C'],A,Low temperature calorimetry set up,"not stated,99.998 weight % (total),stated by supplier,chunk",99.998,Weight %,1959
0.2695,4.02e-05,1.206e-06,None kPa,N/A,10961,['C'],A,Low temperature calorimetry set up,"not stated,99.998 weight % (total),stated by supplier,chunk",99.998,Weight %,1959
0.2953,5.88e-05,1.764e-06,None kPa,N/A,10961,['C'],A,Low temperature calorimetry set up,"not stated,99.998 weight % (total),stated by supplier,chunk",99.998,Weight %,1959
0.3182,9.16e-05,2.748e-06,None kPa,N/A,10961,['C'],A,Low temperature calorimetry set up,"not stated,99.998 weight % (total),stated by supplier,chunk",99.998,Weight %,1959
0.3503,0.000137,4.11e-06,None kPa,N/A,10961,['C'],A,Low temperature calorimetry set up,"not stated,99.998 weight % (total),stated by supplier,chunk",99.998,Weight %,1959
0.3889,0.00021,6.3e-06,None kPa,N/A,10961,['C'],A,Low temperature calorimetry set up,"not stated,99.998 weight % (total),stated by supplier,chunk",99.998,Weight %,1959
0.421,0.000273,8.19e-06,None kPa,N/A,10961,['C'],A,Low temperature calorimetry set up,"not stated,99.998 weight % (total),stated by supplier,chunk",99.998,Weight %,1959
0.4731,0.000407,1.221e-05,None kPa,N/A,10961,['C'],A,Low temperature calorimetry set up,"not stated,99.998 weight % (total),stated by supplier,chunk",99.998,Weight %,1959
0.5329,0.000592,1.776e-05,None kPa,N/A,10961,['C'],A,Low temperature calorimetry set up,"not stated,99.998 weight % (total),stated by supplier,chunk",99.998,Weight %,1959
0.5932,0.000819,2.457e-05,None kPa,N/A,10961,['C'],A,Low temperature calorimetry set up,"not stated,99.998 weight % (total),stated by supplier,chunk",99.998,Weight %,1959
0.653,0.001055,3.165e-05,None kPa,N/A,10961,['C'],A,Low temperature calorimetry set up,"not stated,99.998 weight % (total),stated by supplier,chunk",99.998,Weight %,1959
0.7099,0.001305,3.915e-05,None kPa,N/A,10961,['C'],A,Low temperature calorimetry set up,"not stated,99.998 weight % (total),stated by supplier,chunk",99.998,Weight %,1959
0.7732,0.001609,4.827e-05,None kPa,N/A,10961,['C'],A,Low temperature calorimetry set up,"not stated,99.998 weight % (total),stated by supplier,chunk",99.998,Weight %,1959
0.8471,0.001973,5.919e-05,None kPa,N/A,10961,['C'],A,Low temperature calorimetry set up,"not stated,99.998 weight % (total),stated by supplier,chunk",99.998,Weight %,1959
0.9096,0.002297,6.891e-05,None kPa,N/A,10961,['C'],A,Low temperature calorimetry set up,"not stated,99.998 weight % (total),stated by supplier,chunk",99.998,Weight %,1959
0.9961,0.002768,8.304e-05,None kPa,N/A,10961,['C'],A,Low temperature calorimetry set up,"not stated,99.998 weight % (total),stated by supplier,chunk",99.998,Weight %,1959
1.0745,0.003215,9.645e-05,None kPa,N/A,10961,['C'],A,Low temperature calorimetry set up,"not stated,99.998 weight % (total),stated by supplier,chunk",99.998,Weight %,1959
0.8296,0.001868,5.604e-05,None kPa,N/A,10961,['C'],A,Low temperature calorimetry set up,"not stated,99.998 weight % (total),stated by supplier,chunk",99.998,Weight %,1959
0.9049,0.002269,6.807e-05,None kPa,N/A,10961,['C'],A,Low temperature calorimetry set up,"not stated,99.998 weight % (total),stated by supplier,chunk",99.998,Weight %,1959
0.9736,0.00266,7.98e-05,None kPa,N/A,10961,['C'],A,Low temperature calorimetry set up,"not stated,99.998 weight % (total),stated by supplier,chunk",99.998,Weight %,1959
1.0381,0.003002,9.006e-05,None kPa,N/A,10961,['C'],A,Low temperature calorimetry set up,"not stated,99.998 weight % (total),stated by supplier,chunk",99.998,Weight %,1959
1.1124,0.003444,0.00010332,None kPa,N/A,10961,['C'],A,Low temperature calorimetry set up,"not stated,99.998 weight % (total),stated by supplier,chunk",99.998,Weight %,1959
0.3852,0.000201,6.03e-06,None kPa,N/A,10961,['C'],A,Low temperature calorimetry set up,"not stated,99.998 weight % (total),stated by supplier,chunk",99.998,Weight %,1959
0.4432,0.000336,1.008e-05,None kPa,N/A,10961,['C'],A,Low temperature calorimetry set up,"not stated,99.998 weight % (total),stated by supplier,chunk",99.998,Weight %,1959
0.521,0.000568,1.704e-05,None kPa,N/A,10961,['C'],A,Low temperature calorimetry set up,"not stated,99.998 weight % (total),stated by supplier,chunk",99.998,Weight %,1959
0.5803,0.000772,2.316e-05,None kPa,N/A,10961,['C'],A,Low temperature calorimetry set up,"not stated,99.998 weight % (total),stated by supplier,chunk",99.998,Weight %,1959
0.6382,0.000993,2.979e-05,None kPa,N/A,10961,['C'],A,Low temperature calorimetry set up,"not stated,99.998 weight % (total),stated by supplier,chunk",99.998,Weight %,1959
0.6934,0.00123,3.69e-05,None kPa,N/A,10961,['C'],A,Low temperature calorimetry set up,"not stated,99.998 weight % (total),stated by supplier,chunk",99.998,Weight %,1959
0.7462,0.001478,4.434e-05,None kPa,N/A,10961,['C'],A,Low temperature calorimetry set up,"not stated,99.998 weight % (total),stated by supplier,chunk",99.998,Weight %,1959
1.0333,0.002987,8.961e-05,None kPa,N/A,10961,['C'],A,Low temperature calorimetry set up,"not stated,99.998 weight % (total),stated by supplier,chunk",99.998,Weight %,1959
1.1078,0.00343,0.0001029,None kPa,N/A,10961,['C'],A,Low temperature calorimetry set up,"not stated,99.998 weight % (total),stated by supplier,chunk",99.998,Weight %,1959
0.3191,9.06e-05,2.718e-06,None kPa,N/A,10961,['C'],A,Low temperature calorimetry set up,"not stated,99.998 weight % (total),stated by supplier,chunk",99.998,Weight %,1959
0.384,0.000198,5.94e-06,None kPa,N/A,10961,['C'],A,Low temperature calorimetry set up,"not stated,99.998 weight % (total),stated by supplier,chunk",99.998,Weight %,1959
1.16406,0.003574,0.00014296,1.33322e-06 kPa,N/A,12235,['C'],A,Low temperature calorimetry set up,not stated,,,1961
1.16431,0.003645,0.0001458,None kPa,N/A,12235,['C'],A,Low temperature calorimetry set up,not stated,,,1961
1.16448,0.003557,0.00014228,None kPa,N/A,12235,['C'],A,Low temperature calorimetry set up,not stated,,,1961
1.16467,0.003465,0.0001386,None kPa,N/A,12235,['C'],A,Low temperature calorimetry set up,not stated,,,1961
1.16482,0.003474,0.00013896,None kPa,N/A,12235,['C'],A,Low temperature calorimetry set up,not stated,,,1961
1.16511,0.003646,0.00014584,None kPa,N/A,12235,['C'],A,Low temperature calorimetry set up,not stated,,,1961
1.16512,0.003515,0.0001406,None kPa,N/A,12235,['C'],A,Low temperature calorimetry set up,not stated,,,1961
1.16512,0.003588,0.00014352,None kPa,N/A,12235,['C'],A,Low temperature calorimetry set up,not stated,,,1961
1.16552,0.003603,0.00014412,None kPa,N/A,12235,['C'],A,Low temperature calorimetry set up,not stated,,,1961
1.16574,0.003534,0.00014136,None kPa,N/A,12235,['C'],A,Low temperature calorimetry set up,not stated,,,1961
1.16602,0.00366,0.0001464,None kPa,N/A,12235,['C'],A,Low temperature calorimetry set up,not stated,,,1961
1.16623,0.003483,0.00013932,None kPa,N/A,12235,['C'],A,Low temperature calorimetry set up,not stated,,,1961
1.16652,0.003458,0.00013832,None kPa,N/A,12235,['C'],A,Low temperature calorimetry set up,not stated,,,1961
1.16664,0.003469,0.00013876,None kPa,N/A,12235,['C'],A,Low temperature calorimetry set up,not stated,,,1961
1.1667,0.003582,0.00014328,None kPa,N/A,12235,['C'],A,Low temperature calorimetry set up,not stated,,,1961
1.16681,0.003525,0.000141,None kPa,N/A,12235,['C'],A,Low temperature calorimetry set up,not stated,,,1961
1.16715,0.003009,0.00012036,None kPa,N/A,12235,['C'],A,Low temperature calorimetry set up,not stated,,,1961
1.16721,0.00305,0.000122,None kPa,N/A,12235,['C'],A,Low temperature calorimetry set up,not stated,,,1961
1.16721,0.003323,0.00013292,None kPa,N/A,12235,['C'],A,Low temperature calorimetry set up,not stated,,,1961
1.16728,0.003384,0.00013536,None kPa,N/A,12235,['C'],A,Low temperature calorimetry set up,not stated,,,1961
1.16734,0.002376,9.504e-05,None kPa,N/A,12235,['C'],A,Low temperature calorimetry set up,not stated,,,1961
1.16746,0.002374,9.496e-05,None kPa,N/A,12235,['C'],A,Low temperature calorimetry set up,not stated,,,1961
1.16751,0.002287,9.148e-05,None kPa,N/A,12235,['C'],A,Low temperature calorimetry set up,not stated,,,1961
1.16767,0.002116,8.464e-05,None kPa,N/A,12235,['C'],A,Low temperature calorimetry set up,not stated,,,1961
1.16786,0.002177,8.708e-05,None kPa,N/A,12235,['C'],A,Low temperature calorimetry set up,not stated,,,1961
1.16801,0.002019,8.076e-05,None kPa,N/A,12235,['C'],A,Low temperature calorimetry set up,not stated,,,1961
1.16812,0.002015,8.06e-05,None kPa,N/A,12235,['C'],A,Low temperature calorimetry set up,not stated,,,1961
1.16825,0.002007,8.028e-05,None kPa,N/A,12235,['C'],A,Low temperature calorimetry set up,not stated,,,1961
1.16865,0.001938,7.752e-05,None kPa,N/A,12235,['C'],A,Low temperature calorimetry set up,not stated,,,1961
1.16881,0.002014,8.056e-05,None kPa,N/A,12235,['C'],A,Low temperature calorimetry set up,not stated,,,1961
1.16891,0.001883,7.532e-05,None kPa,N/A,12235,['C'],A,Low temperature calorimetry set up,not stated,,,1961
1.1691,0.001908,7.632e-05,None kPa,N/A,12235,['C'],A,Low temperature calorimetry set up,not stated,,,1961
1.16922,0.001849,7.396e-05,None kPa,N/A,12235,['C'],A,Low temperature calorimetry set up,not stated,,,1961
1.1694,0.001858,7.432e-05,None kPa,N/A,12235,['C'],A,Low temperature calorimetry set up,not stated,,,1961
1.1694,0.001955,7.82e-05,None kPa,N/A,12235,['C'],A,Low temperature calorimetry set up,not stated,,,1961
1.16963,0.001751,7.004e-05,None kPa,N/A,12235,['C'],A,Low temperature calorimetry set up,not stated,,,1961
1.17032,0.001624,6.496e-05,None kPa,N/A,12235,['C'],A,Low temperature calorimetry set up,not stated,,,1961
1.17042,0.001598,6.392e-05,None kPa,N/A,12235,['C'],A,Low temperature calorimetry set up,not stated,,,1961
1.17056,0.001522,6.088e-05,None kPa,N/A,12235,['C'],A,Low temperature calorimetry set up,not stated,,,1961
1.17063,0.001481,5.924e-05,None kPa,N/A,12235,['C'],A,Low temperature calorimetry set up,not stated,,,1961
1.1711,0.00133,5.32e-05,None kPa,N/A,12235,['C'],A,Low temperature calorimetry set up,not stated,,,1961
1.17157,0.001426,5.704e-05,None kPa,N/A,12235,['C'],A,Low temperature calorimetry set up,not stated,,,1961
1.17168,0.001442,5.768e-05,None kPa,N/A,12235,['C'],A,Low temperature calorimetry set up,not stated,,,1961
1.17252,0.001424,5.696e-05,None kPa,N/A,12235,['C'],A,Low temperature calorimetry set up,not stated,,,1961
1.15205,0.003753,0.00015012,1.33322e-06 kPa,N/A,12236,['C'],A,Low temperature calorimetry set up,not stated,,,1961
1.15206,0.003548,0.00014192,None kPa,N/A,12236,['C'],A,Low temperature calorimetry set up,not stated,,,1961
1.1527,0.003639,0.00014556,None kPa,N/A,12236,['C'],A,Low temperature calorimetry set up,not stated,,,1961
1.15304,0.003551,0.00014204,None kPa,N/A,12236,['C'],A,Low temperature calorimetry set up,not stated,,,1961
1.1532,0.003804,0.00015216,None kPa,N/A,12236,['C'],A,Low temperature calorimetry set up,not stated,,,1961
1.15352,0.003601,0.00014404,None kPa,N/A,12236,['C'],A,Low temperature calorimetry set up,not stated,,,1961
1.15364,0.003447,0.00013788,None kPa,N/A,12236,['C'],A,Low temperature calorimetry set up,not stated,,,1961
1.15422,0.003566,0.00014264,None kPa,N/A,12236,['C'],A,Low temperature calorimetry set up,not stated,,,1961
1.15433,0.003577,0.00014308,None kPa,N/A,12236,['C'],A,Low temperature calorimetry set up,not stated,,,1961
1.15436,0.003336,0.00013344,None kPa,N/A,12236,['C'],A,Low temperature calorimetry set up,not stated,,,1961
1.15461,0.00351,0.0001404,None kPa,N/A,12236,['C'],A,Low temperature calorimetry set up,not stated,,,1961
1.15509,0.002935,0.0001174,None kPa,N/A,12236,['C'],A,Low temperature calorimetry set up,not stated,,,1961
1.15513,0.00331,0.0001324,None kPa,N/A,12236,['C'],A,Low temperature calorimetry set up,not stated,,,1961
1.15553,0.003512,0.00014048,None kPa,N/A,12236,['C'],A,Low temperature calorimetry set up,not stated,,,1961
1.15556,0.003728,0.00014912,None kPa,N/A,12236,['C'],A,Low temperature calorimetry set up,not stated,,,1961
1.1557,0.003776,0.00015104,None kPa,N/A,12236,['C'],A,Low temperature calorimetry set up,not stated,,,1961
1.15571,0.003479,0.00013916,None kPa,N/A,12236,['C'],A,Low temperature calorimetry set up,not stated,,,1961
1.1562,0.003971,0.00015884,None kPa,N/A,12236,['C'],A,Low temperature calorimetry set up,not stated,,,1961
1.15652,0.008393,0.00033572,None kPa,N/A,12236,['C'],A,Low temperature calorimetry set up,not stated,,,1961
1.15676,0.008413,0.00033652,None kPa,N/A,12236,['C'],A,Low temperature calorimetry set up,not stated,,,1961
1.15696,0.00645,0.000258,None kPa,N/A,12236,['C'],A,Low temperature calorimetry set up,not stated,,,1961
1.15726,0.004188,0.00016752,None kPa,N/A,12236,['C'],A,Low temperature calorimetry set up,not stated,,,1961
1.15758,0.002975,0.000119,None kPa,N/A,12236,['C'],A,Low temperature calorimetry set up,not stated,,,1961
1.15776,0.00266,0.0001064,None kPa,N/A,12236,['C'],A,Low temperature calorimetry set up,not stated,,,1961
1.15787,0.002566,0.00010264,None kPa,N/A,12236,['C'],A,Low temperature calorimetry set up,not stated,,,1961
1.15795,0.002685,0.0001074,None kPa,N/A,12236,['C'],A,Low temperature calorimetry set up,not stated,,,1961
1.1581,0.002519,0.00010076,None kPa,N/A,12236,['C'],A,Low temperature calorimetry set up,not stated,,,1961
1.15851,0.002441,9.764e-05,None kPa,N/A,12236,['C'],A,Low temperature calorimetry set up,not stated,,,1961
1.15866,0.002631,0.00010524,None kPa,N/A,12236,['C'],A,Low temperature calorimetry set up,not stated,,,1961
1.15883,0.001865,7.46e-05,None kPa,N/A,12236,['C'],A,Low temperature calorimetry set up,not stated,,,1961
1.15929,0.001595,6.38e-05,None kPa,N/A,12236,['C'],A,Low temperature calorimetry set up,not stated,,,1961
1.15967,0.001846,7.384e-05,None kPa,N/A,12236,['C'],A,Low temperature calorimetry set up,not stated,,,1961
1.16001,0.001652,6.608e-05,None kPa,N/A,12236,['C'],A,Low temperature calorimetry set up,not stated,,,1961
1.16061,0.001235,4.94e-05,None kPa,N/A,12236,['C'],A,Low temperature calorimetry set up,not stated,,,1961
1.14111,0.003562,0.00014248,1.33322e-06 kPa,N/A,12237,['C'],A,Low temperature calorimetry set up,not stated,,,1961
1.14164,0.003723,0.00014892,None kPa,N/A,12237,['C'],A,Low temperature calorimetry set up,not stated,,,1961
1.14176,0.003721,0.00014884,None kPa,N/A,12237,['C'],A,Low temperature calorimetry set up,not stated,,,1961
1.14191,0.003549,0.00014196,None kPa,N/A,12237,['C'],A,Low temperature calorimetry set up,not stated,,,1961
1.14238,0.003547,0.00014188,None kPa,N/A,12237,['C'],A,Low temperature calorimetry set up,not stated,,,1961
1.14285,0.003738,0.00014952,None kPa,N/A,12237,['C'],A,Low temperature calorimetry set up,not stated,,,1961
1.14292,0.003575,0.000143,None kPa,N/A,12237,['C'],A,Low temperature calorimetry set up,not stated,,,1961
1.14339,0.003564,0.00014256,None kPa,N/A,12237,['C'],A,Low temperature calorimetry set up,not stated,,,1961
1.14349,0.003665,0.0001466,None kPa,N/A,12237,['C'],A,Low temperature calorimetry set up,not stated,,,1961
1.14405,0.004163,0.00016652,None kPa,N/A,12237,['C'],A,Low temperature calorimetry set up,not stated,,,1961
1.1441,0.003711,0.00014844,None kPa,N/A,12237,['C'],A,Low temperature calorimetry set up,not stated,,,1961
1.14427,0.004684,0.00018736,None kPa,N/A,12237,['C'],A,Low temperature calorimetry set up,not stated,,,1961
1.14438,0.004014,0.00016056,None kPa,N/A,12237,['C'],A,Low temperature calorimetry set up,not stated,,,1961
1.1445,0.004422,0.00017688,None kPa,N/A,12237,['C'],A,Low temperature calorimetry set up,not stated,,,1961
1.14457,0.006732,0.00026928,None kPa,N/A,12237,['C'],A,Low temperature calorimetry set up,not stated,,,1961
1.14457,0.004308,0.00017232,None kPa,N/A,12237,['C'],A,Low temperature calorimetry set up,not stated,,,1961
1.14459,0.008734,0.00034936,None kPa,N/A,12237,['C'],A,Low temperature calorimetry set up,not stated,,,1961
1.14468,0.007909,0.00031636,None kPa,N/A,12237,['C'],A,Low temperature calorimetry set up,not stated,,,1961
1.1448,0.007689,0.00030756,None kPa,N/A,12237,['C'],A,Low temperature calorimetry set up,not stated,,,1961
1.14493,0.009859,0.00039436,None kPa,N/A,12237,['C'],A,Low temperature calorimetry set up,not stated,,,1961
1.14505,0.009375,0.000375,None kPa,N/A,12237,['C'],A,Low temperature calorimetry set up,not stated,,,1961
1.14519,0.008767,0.00035068,None kPa,N/A,12237,['C'],A,Low temperature calorimetry set up,not stated,,,1961
1.14519,0.007962,0.00031848,None kPa,N/A,12237,['C'],A,Low temperature calorimetry set up,not stated,,,1961
1.14529,0.00865,0.000346,None kPa,N/A,12237,['C'],A,Low temperature calorimetry set up,not stated,,,1961
1.14537,0.007015,0.0002806,None kPa,N/A,12237,['C'],A,Low temperature calorimetry set up,not stated,,,1961
1.14576,0.004146,0.00016584,None kPa,N/A,12237,['C'],A,Low temperature calorimetry set up,not stated,,,1961
1.14581,0.005559,0.00022236,None kPa,N/A,12237,['C'],A,Low temperature calorimetry set up,not stated,,,1961
1.14606,0.00318,0.0001272,None kPa,N/A,12237,['C'],A,Low temperature calorimetry set up,not stated,,,1961
1.14611,0.002823,0.00011292,None kPa,N/A,12237,['C'],A,Low temperature calorimetry set up,not stated,,,1961
1.1463,0.002947,0.00011788,None kPa,N/A,12237,['C'],A,Low temperature calorimetry set up,not stated,,,1961
1.1469,0.003002,0.00012008,None kPa,N/A,12237,['C'],A,Low temperature calorimetry set up,not stated,,,1961
1.14704,0.003291,0.00013164,None kPa,N/A,12237,['C'],A,Low temperature calorimetry set up,not stated,,,1961
1.1472,0.002535,0.0001014,None kPa,N/A,12237,['C'],A,Low temperature calorimetry set up,not stated,,,1961
1.1476,0.002929,0.00011716,None kPa,N/A,12237,['C'],A,Low temperature calorimetry set up,not stated,,,1961
1.14816,0.00271,0.0001084,None kPa,N/A,12237,['C'],A,Low temperature calorimetry set up,not stated,,,1961
1.14845,0.001799,7.196e-05,None kPa,N/A,12237,['C'],A,Low temperature calorimetry set up,not stated,,,1961
1.14857,0.00193,7.72e-05,None kPa,N/A,12237,['C'],A,Low temperature calorimetry set up,not stated,,,1961
1.14959,0.001546,6.184e-05,None kPa,N/A,12237,['C'],A,Low temperature calorimetry set up,not stated,,,1961
1.15006,0.00159,6.36e-05,None kPa,N/A,12237,['C'],A,Low temperature calorimetry set up,not stated,,,1961
1.15007,0.001431,5.724e-05,None kPa,N/A,12237,['C'],A,Low temperature calorimetry set up,not stated,,,1961
1.2,0.0016724,6.33e-06,101.325 kPa,N/A,15239,['C'],A,Low temperature calorimetry set up,19033,99.9845,Not Specified %,1965
1.3,0.0018194,6.48e-06,None kPa,N/A,15239,['C'],A,Low temperature calorimetry set up,19033,99.9845,Not Specified %,1965
1.4,0.0019682,6.64e-06,None kPa,N/A,15239,['C'],A,Low temperature calorimetry set up,19033,99.9845,Not Specified %,1965
1.5,0.0021189,6.81e-06,None kPa,N/A,15239,['C'],A,Low temperature calorimetry set up,19033,99.9845,Not Specified %,1965
1.6,0.0022718,7e-06,None kPa,N/A,15239,['C'],A,Low temperature calorimetry set up,19033,99.9845,Not Specified %,1965
1.7,0.0024269,7.2e-06,None kPa,N/A,15239,['C'],A,Low temperature calorimetry set up,19033,99.9845,Not Specified %,1965
1.8,0.0025844,7.42e-06,None kPa,N/A,15239,['C'],A,Low temperature calorimetry set up,19033,99.9845,Not Specified %,1965
1.9,0.0027444,7.65e-06,None kPa,N/A,15239,['C'],A,Low temperature calorimetry set up,19033,99.9845,Not Specified %,1965
2.0,0.0029071,7.89e-06,None kPa,N/A,15239,['C'],A,Low temperature calorimetry set up,19033,99.9845,Not Specified %,1965
2.1,0.0030726,8.16e-06,None kPa,N/A,15239,['C'],A,Low temperature calorimetry set up,19033,99.9845,Not Specified %,1965
2.2,0.003241,8.45e-06,None kPa,N/A,15239,['C'],A,Low temperature calorimetry set up,19033,99.9845,Not Specified %,1965
2.3,0.0034125,8.75e-06,None kPa,N/A,15239,['C'],A,Low temperature calorimetry set up,19033,99.9845,Not Specified %,1965
2.4,0.0035873,9.08e-06,None kPa,N/A,15239,['C'],A,Low temperature calorimetry set up,19033,99.9845,Not Specified %,1965
2.5,0.0037654,9.44e-06,None kPa,N/A,15239,['C'],A,Low temperature calorimetry set up,19033,99.9845,Not Specified %,1965
2.6,0.003947,9.82e-06,None kPa,N/A,15239,['C'],A,Low temperature calorimetry set up,19033,99.9845,Not Specified %,1965
2.7,0.0041323,1.02e-05,None kPa,N/A,15239,['C'],A,Low temperature calorimetry set up,19033,99.9845,Not Specified %,1965
2.8,0.0043214,1.07e-05,None kPa,N/A,15239,['C'],A,Low temperature calorimetry set up,19033,99.9845,Not Specified %,1965
2.9,0.0045144,1.12e-05,None kPa,N/A,15239,['C'],A,Low temperature calorimetry set up,19033,99.9845,Not Specified %,1965
3.0,0.0047114,1.17e-05,None kPa,N/A,15239,['C'],A,Low temperature calorimetry set up,19033,99.9845,Not Specified %,1965
3.1,0.0049127,1.22e-05,None kPa,N/A,15239,['C'],A,Low temperature calorimetry set up,19033,99.9845,Not Specified %,1965
3.2,0.0051183,1.28e-05,None kPa,N/A,15239,['C'],A,Low temperature calorimetry set up,19033,99.9845,Not Specified %,1965
3.3,0.0053284,1.35e-05,None kPa,N/A,15239,['C'],A,Low temperature calorimetry set up,19033,99.9845,Not Specified %,1965
3.4,0.0055432,1.41e-05,None kPa,N/A,15239,['C'],A,Low temperature calorimetry set up,19033,99.9845,Not Specified %,1965
3.5,0.0057627,1.49e-05,None kPa,N/A,15239,['C'],A,Low temperature calorimetry set up,19033,99.9845,Not Specified %,1965
3.6,0.0059871,1.56e-05,None kPa,N/A,15239,['C'],A,Low temperature calorimetry set up,19033,99.9845,Not Specified %,1965
3.7,0.0062166,1.65e-05,None kPa,N/A,15239,['C'],A,Low temperature calorimetry set up,19033,99.9845,Not Specified %,1965
3.8,0.0064513,1.73e-05,None kPa,N/A,15239,['C'],A,Low temperature calorimetry set up,19033,99.9845,Not Specified %,1965
3.9,0.0066913,1.83e-05,None kPa,N/A,15239,['C'],A,Low temperature calorimetry set up,19033,99.9845,Not Specified %,1965
4.0,0.0069367,1.92e-05,None kPa,N/A,15239,['C'],A,Low temperature calorimetry set up,19033,99.9845,Not Specified %,1965
4.1,0.0071878,2.03e-05,None kPa,N/A,15239,['C'],A,Low temperature calorimetry set up,19033,99.9845,Not Specified %,1965
4.2,0.0074447,2.14e-05,None kPa,N/A,15239,['C'],A,Low temperature calorimetry set up,19033,99.9845,Not Specified %,1965
4.3,0.0077074,2.25e-05,None kPa,N/A,15239,['C'],A,Low temperature calorimetry set up,19033,99.9845,Not Specified %,1965
4.4,0.0079762,2.37e-05,None kPa,N/A,15239,['C'],A,Low temperature calorimetry set up,19033,99.9845,Not Specified %,1965
4.5,0.0082511,2.5e-05,None kPa,N/A,15239,['C'],A,Low temperature calorimetry set up,19033,99.9845,Not Specified %,1965
1.2,0.0016724,6.33e-06,101.325 kPa,N/A,15239,['C'],A,Low temperature calorimetry set up,19033,99.9845,Not Specified %,1965
1.3,0.0018194,6.48e-06,None kPa,N/A,15239,['C'],A,Low temperature calorimetry set up,19033,99.9845,Not Specified %,1965
1.4,0.0019682,6.64e-06,None kPa,N/A,15239,['C'],A,Low temperature calorimetry set up,19033,99.9845,Not Specified %,1965
1.5,0.0021189,6.81e-06,None kPa,N/A,15239,['C'],A,Low temperature calorimetry set up,19033,99.9845,Not Specified %,1965
1.6,0.0022718,7e-06,None kPa,N/A,15239,['C'],A,Low temperature calorimetry set up,19033,99.9845,Not Specified %,1965
1.7,0.0024269,7.2e-06,None kPa,N/A,15239,['C'],A,Low temperature calorimetry set up,19033,99.9845,Not Specified %,1965
1.8,0.0025844,7.42e-06,None kPa,N/A,15239,['C'],A,Low temperature calorimetry set up,19033,99.9845,Not Specified %,1965
1.9,0.0027444,7.65e-06,None kPa,N/A,15239,['C'],A,Low temperature calorimetry set up,19033,99.9845,Not Specified %,1965
2.0,0.0029071,7.89e-06,None kPa,N/A,15239,['C'],A,Low temperature calorimetry set up,19033,99.9845,Not Specified %,1965
2.1,0.0030726,8.16e-06,None kPa,N/A,15239,['C'],A,Low temperature calorimetry set up,19033,99.9845,Not Specified %,1965
2.2,0.003241,8.45e-06,None kPa,N/A,15239,['C'],A,Low temperature calorimetry set up,19033,99.9845,Not Specified %,1965
2.3,0.0034125,8.75e-06,None kPa,N/A,15239,['C'],A,Low temperature calorimetry set up,19033,99.9845,Not Specified %,1965
2.4,0.0035873,9.08e-06,None kPa,N/A,15239,['C'],A,Low temperature calorimetry set up,19033,99.9845,Not Specified %,1965
2.5,0.0037654,9.44e-06,None kPa,N/A,15239,['C'],A,Low temperature calorimetry set up,19033,99.9845,Not Specified %,1965
2.6,0.003947,9.82e-06,None kPa,N/A,15239,['C'],A,Low temperature calorimetry set up,19033,99.9845,Not Specified %,1965
2.7,0.0041323,1.02e-05,None kPa,N/A,15239,['C'],A,Low temperature calorimetry set up,19033,99.9845,Not Specified %,1965
2.8,0.0043214,1.07e-05,None kPa,N/A,15239,['C'],A,Low temperature calorimetry set up,19033,99.9845,Not Specified %,1965
2.9,0.0045144,1.12e-05,None kPa,N/A,15239,['C'],A,Low temperature calorimetry set up,19033,99.9845,Not Specified %,1965
3.0,0.0047114,1.17e-05,None kPa,N/A,15239,['C'],A,Low temperature calorimetry set up,19033,99.9845,Not Specified %,1965
3.1,0.0049127,1.22e-05,None kPa,N/A,15239,['C'],A,Low temperature calorimetry set up,19033,99.9845,Not Specified %,1965
3.2,0.0051183,1.28e-05,None kPa,N/A,15239,['C'],A,Low temperature calorimetry set up,19033,99.9845,Not Specified %,1965
3.3,0.0053284,1.35e-05,None kPa,N/A,15239,['C'],A,Low temperature calorimetry set up,19033,99.9845,Not Specified %,1965
3.4,0.0055432,1.41e-05,None kPa,N/A,15239,['C'],A,Low temperature calorimetry set up,19033,99.9845,Not Specified %,1965
3.5,0.0057627,1.49e-05,None kPa,N/A,15239,['C'],A,Low temperature calorimetry set up,19033,99.9845,Not Specified %,1965
3.6,0.0059871,1.56e-05,None kPa,N/A,15239,['C'],A,Low temperature calorimetry set up,19033,99.9845,Not Specified %,1965
3.7,0.0062166,1.65e-05,None kPa,N/A,15239,['C'],A,Low temperature calorimetry set up,19033,99.9845,Not Specified %,1965
3.8,0.0064513,1.73e-05,None kPa,N/A,15239,['C'],A,Low temperature calorimetry set up,19033,99.9845,Not Specified %,1965
3.9,0.0066913,1.83e-05,None kPa,N/A,15239,['C'],A,Low temperature calorimetry set up,19033,99.9845,Not Specified %,1965
4.0,0.0069367,1.92e-05,None kPa,N/A,15239,['C'],A,Low temperature calorimetry set up,19033,99.9845,Not Specified %,1965
4.1,0.0071878,2.03e-05,None kPa,N/A,15239,['C'],A,Low temperature calorimetry set up,19033,99.9845,Not Specified %,1965
4.2,0.0074447,2.14e-05,None kPa,N/A,15239,['C'],A,Low temperature calorimetry set up,19033,99.9845,Not Specified %,1965
4.3,0.0077074,2.25e-05,None kPa,N/A,15239,['C'],A,Low temperature calorimetry set up,19033,99.9845,Not Specified %,1965
4.4,0.0079762,2.37e-05,None kPa,N/A,15239,['C'],A,Low temperature calorimetry set up,19033,99.9845,Not Specified %,1965
4.5,0.0082511,2.5e-05,None kPa,N/A,15239,['C'],A,Low temperature calorimetry set up,19033,99.9845,Not Specified %,1965
2.77,0.004264,8.528e-05,0.000133322 kPa,N/A,17648,['C'],A,Vacuum adiabatic calorimetry,"origin: commercial source,99.99 % (total),spectroscopy,chunk",99.99,Not Specified %,1968
3.248,0.005224,0.00010448,None kPa,N/A,17648,['C'],A,Vacuum adiabatic calorimetry,"origin: commercial source,99.99 % (total),spectroscopy,chunk",99.99,Not Specified %,1968
3.522,0.005833,0.00011666,None kPa,N/A,17648,['C'],A,Vacuum adiabatic calorimetry,"origin: commercial source,99.99 % (total),spectroscopy,chunk",99.99,Not Specified %,1968
3.735,0.006322,0.00012644,None kPa,N/A,17648,['C'],A,Vacuum adiabatic calorimetry,"origin: commercial source,99.99 % (total),spectroscopy,chunk",99.99,Not Specified %,1968
4.008,0.006992,0.00013984,None kPa,N/A,17648,['C'],A,Vacuum adiabatic calorimetry,"origin: commercial source,99.99 % (total),spectroscopy,chunk",99.99,Not Specified %,1968
4.223,0.007543,0.00015086,None kPa,N/A,17648,['C'],A,Vacuum adiabatic calorimetry,"origin: commercial source,99.99 % (total),spectroscopy,chunk",99.99,Not Specified %,1968
4.521,0.008366,0.00016732,None kPa,N/A,17648,['C'],A,Vacuum adiabatic calorimetry,"origin: commercial source,99.99 % (total),spectroscopy,chunk",99.99,Not Specified %,1968
4.702,0.00888,0.0001776,None kPa,N/A,17648,['C'],A,Vacuum adiabatic calorimetry,"origin: commercial source,99.99 % (total),spectroscopy,chunk",99.99,Not Specified %,1968
5.035,0.009901,0.00019802,None kPa,N/A,17648,['C'],A,Vacuum adiabatic calorimetry,"origin: commercial source,99.99 % (total),spectroscopy,chunk",99.99,Not Specified %,1968
5.188,0.0104,0.000208,None kPa,N/A,17648,['C'],A,Vacuum adiabatic calorimetry,"origin: commercial source,99.99 % (total),spectroscopy,chunk",99.99,Not Specified %,1968
5.57,0.01171,0.0002342,None kPa,N/A,17648,['C'],A,Vacuum adiabatic calorimetry,"origin: commercial source,99.99 % (total),spectroscopy,chunk",99.99,Not Specified %,1968
5.702,0.01219,0.0002438,None kPa,N/A,17648,['C'],A,Vacuum adiabatic calorimetry,"origin: commercial source,99.99 % (total),spectroscopy,chunk",99.99,Not Specified %,1968
6.128,0.01383,0.0002766,None kPa,N/A,17648,['C'],A,Vacuum adiabatic calorimetry,"origin: commercial source,99.99 % (total),spectroscopy,chunk",99.99,Not Specified %,1968
6.234,0.01426,0.0002852,None kPa,N/A,17648,['C'],A,Vacuum adiabatic calorimetry,"origin: commercial source,99.99 % (total),spectroscopy,chunk",99.99,Not Specified %,1968
6.694,0.01623,0.0003246,None kPa,N/A,17648,['C'],A,Vacuum adiabatic calorimetry,"origin: commercial source,99.99 % (total),spectroscopy,chunk",99.99,Not Specified %,1968
6.77,0.01658,0.0003316,None kPa,N/A,17648,['C'],A,Vacuum adiabatic calorimetry,"origin: commercial source,99.99 % (total),spectroscopy,chunk",99.99,Not Specified %,1968
7.488,0.02015,0.000403,None kPa,N/A,17648,['C'],A,Vacuum adiabatic calorimetry,"origin: commercial source,99.99 % (total),spectroscopy,chunk",99.99,Not Specified %,1968
7.532,0.02038,0.0004076,None kPa,N/A,17648,['C'],A,Vacuum adiabatic calorimetry,"origin: commercial source,99.99 % (total),spectroscopy,chunk",99.99,Not Specified %,1968
8.457,0.02572,0.0005144,None kPa,N/A,17648,['C'],A,Vacuum adiabatic calorimetry,"origin: commercial source,99.99 % (total),spectroscopy,chunk",99.99,Not Specified %,1968
8.536,0.02623,0.0005246,None kPa,N/A,17648,['C'],A,Vacuum adiabatic calorimetry,"origin: commercial source,99.99 % (total),spectroscopy,chunk",99.99,Not Specified %,1968
9.403,0.03221,0.0006442,None kPa,N/A,17648,['C'],A,Vacuum adiabatic calorimetry,"origin: commercial source,99.99 % (total),spectroscopy,chunk",99.99,Not Specified %,1968
9.562,0.03341,0.0006682,None kPa,N/A,17648,['C'],A,Vacuum adiabatic calorimetry,"origin: commercial source,99.99 % (total),spectroscopy,chunk",99.99,Not Specified %,1968
10.4,0.04028,0.0004028,0.000133322 kPa,N/A,17649,['C'],A,Vacuum adiabatic calorimetry,"origin: commercial source,99.99 % (total),spectroscopy,chunk",99.99,Not Specified %,1968
10.575,0.04181,0.0004181,None kPa,N/A,17649,['C'],A,Vacuum adiabatic calorimetry,"origin: commercial source,99.99 % (total),spectroscopy,chunk",99.99,Not Specified %,1968
11.518,0.05104,0.0005104,None kPa,N/A,17649,['C'],A,Vacuum adiabatic calorimetry,"origin: commercial source,99.99 % (total),spectroscopy,chunk",99.99,Not Specified %,1968
11.574,0.05115,0.0005115,None kPa,N/A,17649,['C'],A,Vacuum adiabatic calorimetry,"origin: commercial source,99.99 % (total),spectroscopy,chunk",99.99,Not Specified %,1968
12.581,0.0631,0.000631,None kPa,N/A,17649,['C'],A,Vacuum adiabatic calorimetry,"origin: commercial source,99.99 % (total),spectroscopy,chunk",99.99,Not Specified %,1968
13.609,0.07674,0.0007674,None kPa,N/A,17649,['C'],A,Vacuum adiabatic calorimetry,"origin: commercial source,99.99 % (total),spectroscopy,chunk",99.99,Not Specified %,1968
13.768,0.07901,0.0007901,None kPa,N/A,17649,['C'],A,Vacuum adiabatic calorimetry,"origin: commercial source,99.99 % (total),spectroscopy,chunk",99.99,Not Specified %,1968
14.786,0.09481,0.0009481,None kPa,N/A,17649,['C'],A,Vacuum adiabatic calorimetry,"origin: commercial source,99.99 % (total),spectroscopy,chunk",99.99,Not Specified %,1968
14.581,0.09599,0.0009599,None kPa,N/A,17649,['C'],A,Vacuum adiabatic calorimetry,"origin: commercial source,99.99 % (total),spectroscopy,chunk",99.99,Not Specified %,1968
15.836,0.114,0.00114,None kPa,N/A,17649,['C'],A,Vacuum adiabatic calorimetry,"origin: commercial source,99.99 % (total),spectroscopy,chunk",99.99,Not Specified %,1968
15.898,0.1152,0.001152,None kPa,N/A,17649,['C'],A,Vacuum adiabatic calorimetry,"origin: commercial source,99.99 % (total),spectroscopy,chunk",99.99,Not Specified %,1968
16.815,0.1343,0.001343,None kPa,N/A,17649,['C'],A,Vacuum adiabatic calorimetry,"origin: commercial source,99.99 % (total),spectroscopy,chunk",99.99,Not Specified %,1968
16.923,0.1369,0.001369,None kPa,N/A,17649,['C'],A,Vacuum adiabatic calorimetry,"origin: commercial source,99.99 % (total),spectroscopy,chunk",99.99,Not Specified %,1968
17.926,0.1614,0.001614,None kPa,N/A,17649,['C'],A,Vacuum adiabatic calorimetry,"origin: commercial source,99.99 % (total),spectroscopy,chunk",99.99,Not Specified %,1968
18.702,0.1826,0.001826,None kPa,N/A,17649,['C'],A,Vacuum adiabatic calorimetry,"origin: commercial source,99.99 % (total),spectroscopy,chunk",99.99,Not Specified %,1968
18.915,0.1892,0.001892,None kPa,N/A,17649,['C'],A,Vacuum adiabatic calorimetry,"origin: commercial source,99.99 % (total),spectroscopy,chunk",99.99,Not Specified %,1968
19.753,0.2153,0.002153,None kPa,N/A,17649,['C'],A,Vacuum adiabatic calorimetry,"origin: commercial source,99.99 % (total),spectroscopy,chunk",99.99,Not Specified %,1968
19.952,0.2222,0.002222,None kPa,N/A,17649,['C'],A,Vacuum adiabatic calorimetry,"origin: commercial source,99.99 % (total),spectroscopy,chunk",99.99,Not Specified %,1968
20.755,0.2514,0.002514,None kPa,N/A,17649,['C'],A,Vacuum adiabatic calorimetry,"origin: commercial source,99.99 % (total),spectroscopy,chunk",99.99,Not Specified %,1968
21.024,0.2617,0.002617,None kPa,N/A,17649,['C'],A,Vacuum adiabatic calorimetry,"origin: commercial source,99.99 % (total),spectroscopy,chunk",99.99,Not Specified %,1968
333.15,24.754,0.49508,101.325 kPa,N/A,17771,['C'],A,Vacuum adiabatic calorimetry,"origin: commercial source,99.99 weight % (total),chemical analysis,chunk",99.99,Weight %,1968
353.15,25.091,0.50182,None kPa,N/A,17771,['C'],A,Vacuum adiabatic calorimetry,"origin: commercial source,99.99 weight % (total),chemical analysis,chunk",99.99,Weight %,1968
373.15,25.401,0.50802,None kPa,N/A,17771,['C'],A,Vacuum adiabatic calorimetry,"origin: commercial source,99.99 weight % (total),chemical analysis,chunk",99.99,Weight %,1968
393.15,25.69,0.5138,None kPa,N/A,17771,['C'],A,Vacuum adiabatic calorimetry,"origin: commercial source,99.99 weight % (total),chemical analysis,chunk",99.99,Weight %,1968
413.15,25.96,0.5192,None kPa,N/A,17771,['C'],A,Vacuum adiabatic calorimetry,"origin: commercial source,99.99 weight % (total),chemical analysis,chunk",99.99,Weight %,1968
433.15,26.216,0.52432,None kPa,N/A,17771,['C'],A,Vacuum adiabatic calorimetry,"origin: commercial source,99.99 weight % (total),chemical analysis,chunk",99.99,Weight %,1968
453.15,26.448,0.52896,None kPa,N/A,17771,['C'],A,Vacuum adiabatic calorimetry,"origin: commercial source,99.99 weight % (total),chemical analysis,chunk",99.99,Weight %,1968
473.15,26.65,0.533,None kPa,N/A,17771,['C'],A,Vacuum adiabatic calorimetry,"origin: commercial source,99.99 weight % (total),chemical analysis,chunk",99.99,Weight %,1968
493.15,26.907,0.53814,None kPa,N/A,17771,['C'],A,Vacuum adiabatic calorimetry,"origin: commercial source,99.99 weight % (total),chemical analysis,chunk",99.99,Weight %,1968
513.15,27.142,0.54284,None kPa,N/A,17771,['C'],A,Vacuum adiabatic calorimetry,"origin: commercial source,99.99 weight % (total),chemical analysis,chunk",99.99,Weight %,1968
533.15,27.385,0.5477,None kPa,N/A,17771,['C'],A,Vacuum adiabatic calorimetry,"origin: commercial source,99.99 weight % (total),chemical analysis,chunk",99.99,Weight %,1968
553.15,27.622,0.55244,None kPa,N/A,17771,['C'],A,Vacuum adiabatic calorimetry,"origin: commercial source,99.99 weight % (total),chemical analysis,chunk",99.99,Weight %,1968
573.15,27.892,0.55784,None kPa,N/A,17771,['C'],A,Vacuum adiabatic calorimetry,"origin: commercial source,99.99 weight % (total),chemical analysis,chunk",99.99,Weight %,1968
593.15,28.154,0.56308,None kPa,N/A,17771,['C'],A,Vacuum adiabatic calorimetry,"origin: commercial source,99.99 weight % (total),chemical analysis,chunk",99.99,Weight %,1968
613.15,28.41,0.5682,None kPa,N/A,17771,['C'],A,Vacuum adiabatic calorimetry,"origin: commercial source,99.99 weight % (total),chemical analysis,chunk",99.99,Weight %,1968
633.15,28.699,0.57398,None kPa,N/A,17771,['C'],A,Vacuum adiabatic calorimetry,"origin: commercial source,99.99 weight % (total),chemical analysis,chunk",99.99,Weight %,1968
653.15,28.998,0.57996,None kPa,N/A,17771,['C'],A,Vacuum adiabatic calorimetry,"origin: commercial source,99.99 weight % (total),chemical analysis,chunk",99.99,Weight %,1968
673.15,29.308,0.58616,None kPa,N/A,17771,['C'],A,Vacuum adiabatic calorimetry,"origin: commercial source,99.99 weight % (total),chemical analysis,chunk",99.99,Weight %,1968
693.15,29.629,0.59258,None kPa,N/A,17771,['C'],A,Vacuum adiabatic calorimetry,"origin: commercial source,99.99 weight % (total),chemical analysis,chunk",99.99,Weight %,1968
713.15,29.956,0.59912,None kPa,N/A,17771,['C'],A,Vacuum adiabatic calorimetry,"origin: commercial source,99.99 weight % (total),chemical analysis,chunk",99.99,Weight %,1968
733.15,30.304,0.60608,None kPa,N/A,17771,['C'],A,Vacuum adiabatic calorimetry,"origin: commercial source,99.99 weight % (total),chemical analysis,chunk",99.99,Weight %,1968
753.15,30.644,0.61288,None kPa,N/A,17771,['C'],A,Vacuum adiabatic calorimetry,"origin: commercial source,99.99 weight % (total),chemical analysis,chunk",99.99,Weight %,1968
773.15,31.0,0.62,None kPa,N/A,17771,['C'],A,Vacuum adiabatic calorimetry,"origin: commercial source,99.99 weight % (total),chemical analysis,chunk",99.99,Weight %,1968
793.15,31.391,0.62782,None kPa,N/A,17771,['C'],A,Vacuum adiabatic calorimetry,"origin: commercial source,99.99 weight % (total),chemical analysis,chunk",99.99,Weight %,1968
813.15,31.809,0.63618,None kPa,N/A,17771,['C'],A,Vacuum adiabatic calorimetry,"origin: commercial source,99.99 weight % (total),chemical analysis,chunk",99.99,Weight %,1968
833.15,32.268,0.64536,None kPa,N/A,17771,['C'],A,Vacuum adiabatic calorimetry,"origin: commercial source,99.99 weight % (total),chemical analysis,chunk",99.99,Weight %,1968
853.15,32.767,0.65534,None kPa,N/A,17771,['C'],A,Vacuum adiabatic calorimetry,"origin: commercial source,99.99 weight % (total),chemical analysis,chunk",99.99,Weight %,1968
873.15,33.32,0.6664,None kPa,N/A,17771,['C'],A,Vacuum adiabatic calorimetry,"origin: commercial source,99.99 weight % (total),chemical analysis,chunk",99.99,Weight %,1968
893.15,33.9,0.678,None kPa,N/A,17771,['C'],A,Vacuum adiabatic calorimetry,"origin: commercial source,99.99 weight % (total),chemical analysis,chunk",99.99,Weight %,1968
