Repository: amr8004/PureElementPRL

# Pure Element Thermodynamic modeling with 3rd generation CALPHAD models for multiple elements

## Description
Jupyter notebook for modeling pure elements with selected models via python tools pycalphad and ESPEI

## Running Tutorial
Creating a codespace should immediately open the desired notebook. Just change the element as desired (non-case sensitive) and set what SGTE structure (FCC_A1, BCC_A2, etc.) you would like to compare against.

## Further Resources

## Citation

File: CpCSV/Au_CP_data.csv (part 3 of 9)
Temperature: K,Heat capacity at constant pressure Cp: J/K/mol,Uncertainty,Pressure,Ref Temp,Data Set ID,State,Representation,Method,Description,Purity,Purity Units,Year
2.90513,0.0129127,0.00038738,None kPa,N/A,10401,['C'],A,Vacuum adiabatic calorimetry,"origin: commercial source,99.97 % (total),,rod",99.97,Not Specified %,1958
3.00189,0.0144348,0.000433044,None kPa,N/A,10401,['C'],A,Vacuum adiabatic calorimetry,"origin: commercial source,99.97 % (total),,rod",99.97,Not Specified %,1958
3.10744,0.0157256,0.000471767,None kPa,N/A,10401,['C'],A,Vacuum adiabatic calorimetry,"origin: commercial source,99.97 % (total),,rod",99.97,Not Specified %,1958
3.19841,0.0167142,0.000501427,None kPa,N/A,10401,['C'],A,Vacuum adiabatic calorimetry,"origin: commercial source,99.97 % (total),,rod",99.97,Not Specified %,1958
3.31002,0.0180268,0.000540803,None kPa,N/A,10401,['C'],A,Vacuum adiabatic calorimetry,"origin: commercial source,99.97 % (total),,rod",99.97,Not Specified %,1958
3.41296,0.019215,0.000576451,None kPa,N/A,10401,['C'],A,Vacuum adiabatic calorimetry,"origin: commercial source,99.97 % (total),,rod",99.97,Not Specified %,1958
3.51811,0.0210409,0.000631228,None kPa,N/A,10401,['C'],A,Vacuum adiabatic calorimetry,"origin: commercial source,99.97 % (total),,rod",99.97,Not Specified %,1958
3.61646,0.0233877,0.000701632,None kPa,N/A,10401,['C'],A,Vacuum adiabatic calorimetry,"origin: commercial source,99.97 % (total),,rod",99.97,Not Specified %,1958
3.71159,0.0249228,0.000747685,None kPa,N/A,10401,['C'],A,Vacuum adiabatic calorimetry,"origin: commercial source,99.97 % (total),,rod",99.97,Not Specified %,1958
3.81721,0.0270487,0.000811462,None kPa,N/A,10401,['C'],A,Vacuum adiabatic calorimetry,"origin: commercial source,99.97 % (total),,rod",99.97,Not Specified %,1958
3.92334,0.0298461,0.000895384,None kPa,N/A,10401,['C'],A,Vacuum adiabatic calorimetry,"origin: commercial source,99.97 % (total),,rod",99.97,Not Specified %,1958
4.03075,0.0327201,0.000981604,None kPa,N/A,10401,['C'],A,Vacuum adiabatic calorimetry,"origin: commercial source,99.97 % (total),,rod",99.97,Not Specified %,1958
4.15529,0.0365364,0.00109609,None kPa,N/A,10401,['C'],A,Vacuum adiabatic calorimetry,"origin: commercial source,99.97 % (total),,rod",99.97,Not Specified %,1958
1.0,0.00117,5.85e-05,None kPa,N/A,12856,['C'],A,Low temperature calorimetry set up,"not stated,99.9999 mole % (total),",99.9999,Mole %,1962
2.0,0.00493,0.0002465,None kPa,N/A,12856,['C'],A,Low temperature calorimetry set up,"not stated,99.9999 mole % (total),",99.9999,Mole %,1962
3.0,0.0139,0.000695,None kPa,N/A,12856,['C'],A,Low temperature calorimetry set up,"not stated,99.9999 mole % (total),",99.9999,Mole %,1962
4.0,0.0306,0.00153,None kPa,N/A,12856,['C'],A,Low temperature calorimetry set up,"not stated,99.9999 mole % (total),",99.9999,Mole %,1962
5.0,0.0576,0.00288,None kPa,N/A,12856,['C'],A,Low temperature calorimetry set up,"not stated,99.9999 mole % (total),",99.9999,Mole %,1962
6.0,0.0976,0.00488,None kPa,N/A,12856,['C'],A,Low temperature calorimetry set up,"not stated,99.9999 mole % (total),",99.9999,Mole %,1962
7.0,0.153,0.00765,None kPa,N/A,12856,['C'],A,Low temperature calorimetry set up,"not stated,99.9999 mole % (total),",99.9999,Mole %,1962
8.0,0.227,0.01135,None kPa,N/A,12856,['C'],A,Low temperature calorimetry set up,"not stated,99.9999 mole % (total),",99.9999,Mole %,1962
9.0,0.321,0.01605,None kPa,N/A,12856,['C'],A,Low temperature calorimetry set up,"not stated,99.9999 mole % (total),",99.9999,Mole %,1962
10.0,0.439,0.02195,None kPa,N/A,12856,['C'],A,Low temperature calorimetry set up,"not stated,99.9999 mole % (total),",99.9999,Mole %,1962
11.0,0.582,0.0291,None kPa,N/A,12856,['C'],A,Low temperature calorimetry set up,"not stated,99.9999 mole % (total),",99.9999,Mole %,1962
12.0,0.754,0.0377,None kPa,N/A,12856,['C'],A,Low temperature calorimetry set up,"not stated,99.9999 mole % (total),",99.9999,Mole %,1962
13.0,0.957,0.04785,None kPa,N/A,12856,['C'],A,Low temperature calorimetry set up,"not stated,99.9999 mole % (total),",99.9999,Mole %,1962
14.0,1.19,0.0595,None kPa,N/A,12856,['C'],A,Low temperature calorimetry set up,"not stated,99.9999 mole % (total),",99.9999,Mole %,1962
15.0,1.47,0.0735,None kPa,N/A,12856,['C'],A,Low temperature calorimetry set up,"not stated,99.9999 mole % (total),",99.9999,Mole %,1962
16.0,1.78,0.089,None kPa,N/A,12856,['C'],A,Low temperature calorimetry set up,"not stated,99.9999 mole % (total),",99.9999,Mole %,1962
17.0,2.13,0.1065,None kPa,N/A,12856,['C'],A,Low temperature calorimetry set up,"not stated,99.9999 mole % (total),",99.9999,Mole %,1962
18.0,2.53,0.1265,None kPa,N/A,12856,['C'],A,Low temperature calorimetry set up,"not stated,99.9999 mole % (total),",99.9999,Mole %,1962
19.0,2.97,0.1485,None kPa,N/A,12856,['C'],A,Low temperature calorimetry set up,"not stated,99.9999 mole % (total),",99.9999,Mole %,1962
20.0,3.46,0.173,None kPa,N/A,12856,['C'],A,Low temperature calorimetry set up,"not stated,99.9999 mole % (total),",99.9999,Mole %,1962
21.0,4.01,0.2005,None kPa,N/A,12856,['C'],A,Low temperature calorimetry set up,"not stated,99.9999 mole % (total),",99.9999,Mole %,1962
22.0,4.61,0.2305,None kPa,N/A,12856,['C'],A,Low temperature calorimetry set up,"not stated,99.9999 mole % (total),",99.9999,Mole %,1962
23.0,5.26,0.263,None kPa,N/A,12856,['C'],A,Low temperature calorimetry set up,"not stated,99.9999 mole % (total),",99.9999,Mole %,1962
24.0,5.98,0.299,None kPa,N/A,12856,['C'],A,Low temperature calorimetry set up,"not stated,99.9999 mole % (total),",99.9999,Mole %,1962
25.0,6.75,0.3375,None kPa,N/A,12856,['C'],A,Low temperature calorimetry set up,"not stated,99.9999 mole % (total),",99.9999,Mole %,1962
26.0,7.6,0.38,None kPa,N/A,12856,['C'],A,Low temperature calorimetry set up,"not stated,99.9999 mole % (total),",99.9999,Mole %,1962
27.0,8.51,0.4255,None kPa,N/A,12856,['C'],A,Low temperature calorimetry set up,"not stated,99.9999 mole % (total),",99.9999,Mole %,1962
28.0,9.48,0.474,None kPa,N/A,12856,['C'],A,Low temperature calorimetry set up,"not stated,99.9999 mole % (total),",99.9999,Mole %,1962
29.0,10.5,0.525,None kPa,N/A,12856,['C'],A,Low temperature calorimetry set up,"not stated,99.9999 mole % (total),",99.9999,Mole %,1962
30.0,11.7,0.585,None kPa,N/A,12856,['C'],A,Low temperature calorimetry set up,"not stated,99.9999 mole % (total),",99.9999,Mole %,1962
1.0,0.00117,5.85e-05,None kPa,N/A,12857,['C'],A,Low temperature calorimetry set up,"not stated,99.9999 mole % (total),",99.9999,Mole %,1962
2.0,0.00493,0.0002465,None kPa,N/A,12857,['C'],A,Low temperature calorimetry set up,"not stated,99.9999 mole % (total),",99.9999,Mole %,1962
3.0,0.0139,0.000695,None kPa,N/A,12857,['C'],A,Low temperature calorimetry set up,"not stated,99.9999 mole % (total),",99.9999,Mole %,1962
4.0,0.0306,0.00153,None kPa,N/A,12857,['C'],A,Low temperature calorimetry set up,"not stated,99.9999 mole % (total),",99.9999,Mole %,1962
5.0,0.0576,0.00288,None kPa,N/A,12857,['C'],A,Low temperature calorimetry set up,"not stated,99.9999 mole % (total),",99.9999,Mole %,1962
6.0,0.0976,0.00488,None kPa,N/A,12857,['C'],A,Low temperature calorimetry set up,"not stated,99.9999 mole % (total),",99.9999,Mole %,1962
7.0,0.153,0.00765,None kPa,N/A,12857,['C'],A,Low temperature calorimetry set up,"not stated,99.9999 mole % (total),",99.9999,Mole %,1962
8.0,0.227,0.01135,None kPa,N/A,12857,['C'],A,Low temperature calorimetry set up,"not stated,99.9999 mole % (total),",99.9999,Mole %,1962
9.0,0.321,0.01605,None kPa,N/A,12857,['C'],A,Low temperature calorimetry set up,"not stated,99.9999 mole % (total),",99.9999,Mole %,1962
10.0,0.439,0.02195,None kPa,N/A,12857,['C'],A,Low temperature calorimetry set up,"not stated,99.9999 mole % (total),",99.9999,Mole %,1962
11.0,0.582,0.0291,None kPa,N/A,12857,['C'],A,Low temperature calorimetry set up,"not stated,99.9999 mole % (total),",99.9999,Mole %,1962
12.0,0.754,0.0377,None kPa,N/A,12857,['C'],A,Low temperature calorimetry set up,"not stated,99.9999 mole % (total),",99.9999,Mole %,1962
13.0,0.957,0.04785,None kPa,N/A,12857,['C'],A,Low temperature calorimetry set up,"not stated,99.9999 mole % (total),",99.9999,Mole %,1962
14.0,1.19,0.0595,None kPa,N/A,12857,['C'],A,Low temperature calorimetry set up,"not stated,99.9999 mole % (total),",99.9999,Mole %,1962
15.0,1.47,0.0735,None kPa,N/A,12857,['C'],A,Low temperature calorimetry set up,"not stated,99.9999 mole % (total),",99.9999,Mole %,1962
16.0,1.78,0.089,None kPa,N/A,12857,['C'],A,Low temperature calorimetry set up,"not stated,99.9999 mole % (total),",99.9999,Mole %,1962
17.0,2.13,0.1065,None kPa,N/A,12857,['C'],A,Low temperature calorimetry set up,"not stated,99.9999 mole % (total),",99.9999,Mole %,1962
18.0,2.53,0.1265,None kPa,N/A,12857,['C'],A,Low temperature calorimetry set up,"not stated,99.9999 mole % (total),",99.9999,Mole %,1962
19.0,2.97,0.1485,None kPa,N/A,12857,['C'],A,Low temperature calorimetry set up,"not stated,99.9999 mole % (total),",99.9999,Mole %,1962
20.0,3.46,0.173,None kPa,N/A,12857,['C'],A,Low temperature calorimetry set up,"not stated,99.9999 mole % (total),",99.9999,Mole %,1962
21.0,4.01,0.2005,None kPa,N/A,12857,['C'],A,Low temperature calorimetry set up,"not stated,99.9999 mole % (total),",99.9999,Mole %,1962
22.0,4.61,0.2305,None kPa,N/A,12857,['C'],A,Low temperature calorimetry set up,"not stated,99.9999 mole % (total),",99.9999,Mole %,1962
23.0,5.26,0.263,None kPa,N/A,12857,['C'],A,Low temperature calorimetry set up,"not stated,99.9999 mole % (total),",99.9999,Mole %,1962
24.0,5.98,0.299,None kPa,N/A,12857,['C'],A,Low temperature calorimetry set up,"not stated,99.9999 mole % (total),",99.9999,Mole %,1962
25.0,6.75,0.3375,None kPa,N/A,12857,['C'],A,Low temperature calorimetry set up,"not stated,99.9999 mole % (total),",99.9999,Mole %,1962
26.0,7.6,0.38,None kPa,N/A,12857,['C'],A,Low temperature calorimetry set up,"not stated,99.9999 mole % (total),",99.9999,Mole %,1962
27.0,8.51,0.4255,None kPa,N/A,12857,['C'],A,Low temperature calorimetry set up,"not stated,99.9999 mole % (total),",99.9999,Mole %,1962
28.0,9.48,0.474,None kPa,N/A,12857,['C'],A,Low temperature calorimetry set up,"not stated,99.9999 mole % (total),",99.9999,Mole %,1962
29.0,10.5,0.525,None kPa,N/A,12857,['C'],A,Low temperature calorimetry set up,"not stated,99.9999 mole % (total),",99.9999,Mole %,1962
30.0,11.7,0.585,None kPa,N/A,12857,['C'],A,Low temperature calorimetry set up,"not stated,99.9999 mole % (total),",99.9999,Mole %,1962
1.0,0.00116,5.8e-05,None kPa,N/A,12858,['C'],A,Low temperature calorimetry set up,"not stated,99.9999 mole % (total),",99.9999,Mole %,1962
2.0,0.00482,0.000241,None kPa,N/A,12858,['C'],A,Low temperature calorimetry set up,"not stated,99.9999 mole % (total),",99.9999,Mole %,1962
3.0,0.0135,0.000675,None kPa,N/A,12858,['C'],A,Low temperature calorimetry set up,"not stated,99.9999 mole % (total),",99.9999,Mole %,1962
4.0,0.0297,0.001485,None kPa,N/A,12858,['C'],A,Low temperature calorimetry set up,"not stated,99.9999 mole % (total),",99.9999,Mole %,1962
5.0,0.0559,0.002795,None kPa,N/A,12858,['C'],A,Low temperature calorimetry set up,"not stated,99.9999 mole % (total),",99.9999,Mole %,1962
6.0,0.0946,0.00473,None kPa,N/A,12858,['C'],A,Low temperature calorimetry set up,"not stated,99.9999 mole % (total),",99.9999,Mole %,1962
7.0,0.148,0.0074,None kPa,N/A,12858,['C'],A,Low temperature calorimetry set up,"not stated,99.9999 mole % (total),",99.9999,Mole %,1962
8.0,0.22,0.011,None kPa,N/A,12858,['C'],A,Low temperature calorimetry set up,"not stated,99.9999 mole % (total),",99.9999,Mole %,1962
9.0,0.311,0.01555,None kPa,N/A,12858,['C'],A,Low temperature calorimetry set up,"not stated,99.9999 mole % (total),",99.9999,Mole %,1962
10.0,0.425,0.02125,None kPa,N/A,12858,['C'],A,Low temperature calorimetry set up,"not stated,99.9999 mole % (total),",99.9999,Mole %,1962
11.0,0.564,0.0282,None kPa,N/A,12858,['C'],A,Low temperature calorimetry set up,"not stated,99.9999 mole % (total),",99.9999,Mole %,1962
12.0,0.73,0.0365,None kPa,N/A,12858,['C'],A,Low temperature calorimetry set up,"not stated,99.9999 mole % (total),",99.9999,Mole %,1962
13.0,0.926,0.0463,None kPa,N/A,12858,['C'],A,Low temperature calorimetry set up,"not stated,99.9999 mole % (total),",99.9999,Mole %,1962
14.0,1.16,0.058,None kPa,N/A,12858,['C'],A,Low temperature calorimetry set up,"not stated,99.9999 mole % (total),",99.9999,Mole %,1962
15.0,1.42,0.071,None kPa,N/A,12858,['C'],A,Low temperature calorimetry set up,"not stated,99.9999 mole % (total),",99.9999,Mole %,1962
16.0,1.72,0.086,None kPa,N/A,12858,['C'],A,Low temperature calorimetry set up,"not stated,99.9999 mole % (total),",99.9999,Mole %,1962
17.0,2.06,0.103,None kPa,N/A,12858,['C'],A,Low temperature calorimetry set up,"not stated,99.9999 mole % (total),",99.9999,Mole %,1962
18.0,2.45,0.1225,None kPa,N/A,12858,['C'],A,Low temperature calorimetry set up,"not stated,99.9999 mole % (total),",99.9999,Mole %,1962
19.0,2.88,0.144,None kPa,N/A,12858,['C'],A,Low temperature calorimetry set up,"not stated,99.9999 mole % (total),",99.9999,Mole %,1962
20.0,3.35,0.1675,None kPa,N/A,12858,['C'],A,Low temperature calorimetry set up,"not stated,99.9999 mole % (total),",99.9999,Mole %,1962
21.0,3.88,0.194,None kPa,N/A,12858,['C'],A,Low temperature calorimetry set up,"not stated,99.9999 mole % (total),",99.9999,Mole %,1962
22.0,4.46,0.223,None kPa,N/A,12858,['C'],A,Low temperature calorimetry set up,"not stated,99.9999 mole % (total),",99.9999,Mole %,1962
23.0,5.09,0.2545,None kPa,N/A,12858,['C'],A,Low temperature calorimetry set up,"not stated,99.9999 mole % (total),",99.9999,Mole %,1962
24.0,5.79,0.2895,None kPa,N/A,12858,['C'],A,Low temperature calorimetry set up,"not stated,99.9999 mole % (total),",99.9999,Mole %,1962
25.0,6.54,0.327,None kPa,N/A,12858,['C'],A,Low temperature calorimetry set up,"not stated,99.9999 mole % (total),",99.9999,Mole %,1962
26.0,7.35,0.3675,None kPa,N/A,12858,['C'],A,Low temperature calorimetry set up,"not stated,99.9999 mole % (total),",99.9999,Mole %,1962
27.0,8.23,0.4115,None kPa,N/A,12858,['C'],A,Low temperature calorimetry set up,"not stated,99.9999 mole % (total),",99.9999,Mole %,1962
28.0,9.18,0.459,None kPa,N/A,12858,['C'],A,Low temperature calorimetry set up,"not stated,99.9999 mole % (total),",99.9999,Mole %,1962
29.0,10.2,0.51,None kPa,N/A,12858,['C'],A,Low temperature calorimetry set up,"not stated,99.9999 mole % (total),",99.9999,Mole %,1962
30.0,11.3,0.565,None kPa,N/A,12858,['C'],A,Low temperature calorimetry set up,"not stated,99.9999 mole % (total),",99.9999,Mole %,1962
1.0,0.00114,5.7e-05,None kPa,N/A,12859,['C'],A,Low temperature calorimetry set up,"not stated,99.9999 mole % (total),",99.9999,Mole %,1962
2.0,0.00466,0.000233,None kPa,N/A,12859,['C'],A,Low temperature calorimetry set up,"not stated,99.9999 mole % (total),",99.9999,Mole %,1962
3.0,0.0129,0.000645,None kPa,N/A,12859,['C'],A,Low temperature calorimetry set up,"not stated,99.9999 mole % (total),",99.9999,Mole %,1962
4.0,0.0284,0.00142,None kPa,N/A,12859,['C'],A,Low temperature calorimetry set up,"not stated,99.9999 mole % (total),",99.9999,Mole %,1962
5.0,0.0533,0.002665,None kPa,N/A,12859,['C'],A,Low temperature calorimetry set up,"not stated,99.9999 mole % (total),",99.9999,Mole %,1962
6.0,0.0902,0.00451,None kPa,N/A,12859,['C'],A,Low temperature calorimetry set up,"not stated,99.9999 mole % (total),",99.9999,Mole %,1962
7.0,0.141,0.00705,None kPa,N/A,12859,['C'],A,Low temperature calorimetry set up,"not stated,99.9999 mole % (total),",99.9999,Mole %,1962
8.0,0.209,0.01045,None kPa,N/A,12859,['C'],A,Low temperature calorimetry set up,"not stated,99.9999 mole % (total),",99.9999,Mole %,1962
9.0,0.296,0.0148,None kPa,N/A,12859,['C'],A,Low temperature calorimetry set up,"not stated,99.9999 mole % (total),",99.9999,Mole %,1962
10.0,0.404,0.0202,None kPa,N/A,12859,['C'],A,Low temperature calorimetry set up,"not stated,99.9999 mole % (total),",99.9999,Mole %,1962
11.0,0.537,0.02685,None kPa,N/A,12859,['C'],A,Low temperature calorimetry set up,"not stated,99.9999 mole % (total),",99.9999,Mole %,1962
12.0,0.695,0.03475,None kPa,N/A,12859,['C'],A,Low temperature calorimetry set up,"not stated,99.9999 mole % (total),",99.9999,Mole %,1962
13.0,0.882,0.0441,None kPa,N/A,12859,['C'],A,Low temperature calorimetry set up,"not stated,99.9999 mole % (total),",99.9999,Mole %,1962
14.0,1.1,0.055,None kPa,N/A,12859,['C'],A,Low temperature calorimetry set up,"not stated,99.9999 mole % (total),",99.9999,Mole %,1962
15.0,1.35,0.0675,None kPa,N/A,12859,['C'],A,Low temperature calorimetry set up,"not stated,99.9999 mole % (total),",99.9999,Mole %,1962
16.0,1.64,0.082,None kPa,N/A,12859,['C'],A,Low temperature calorimetry set up,"not stated,99.9999 mole % (total),",99.9999,Mole %,1962
17.0,1.96,0.098,None kPa,N/A,12859,['C'],A,Low temperature calorimetry set up,"not stated,99.9999 mole % (total),",99.9999,Mole %,1962
18.0,2.33,0.1165,None kPa,N/A,12859,['C'],A,Low temperature calorimetry set up,"not stated,99.9999 mole % (total),",99.9999,Mole %,1962
19.0,2.74,0.137,None kPa,N/A,12859,['C'],A,Low temperature calorimetry set up,"not stated,99.9999 mole % (total),",99.9999,Mole %,1962
20.0,3.19,0.1595,None kPa,N/A,12859,['C'],A,Low temperature calorimetry set up,"not stated,99.9999 mole % (total),",99.9999,Mole %,1962
21.0,3.69,0.1845,None kPa,N/A,12859,['C'],A,Low temperature calorimetry set up,"not stated,99.9999 mole % (total),",99.9999,Mole %,1962
22.0,4.24,0.212,None kPa,N/A,12859,['C'],A,Low temperature calorimetry set up,"not stated,99.9999 mole % (total),",99.9999,Mole %,1962
23.0,4.85,0.2425,None kPa,N/A,12859,['C'],A,Low temperature calorimetry set up,"not stated,99.9999 mole % (total),",99.9999,Mole %,1962
24.0,5.51,0.2755,None kPa,N/A,12859,['C'],A,Low temperature calorimetry set up,"not stated,99.9999 mole % (total),",99.9999,Mole %,1962
25.0,6.22,0.311,None kPa,N/A,12859,['C'],A,Low temperature calorimetry set up,"not stated,99.9999 mole % (total),",99.9999,Mole %,1962
26.0,7.0,0.35,None kPa,N/A,12859,['C'],A,Low temperature calorimetry set up,"not stated,99.9999 mole % (total),",99.9999,Mole %,1962
27.0,7.83,0.3915,None kPa,N/A,12859,['C'],A,Low temperature calorimetry set up,"not stated,99.9999 mole % (total),",99.9999,Mole %,1962
28.0,8.74,0.437,None kPa,N/A,12859,['C'],A,Low temperature calorimetry set up,"not stated,99.9999 mole % (total),",99.9999,Mole %,1962
29.0,9.7,0.485,None kPa,N/A,12859,['C'],A,Low temperature calorimetry set up,"not stated,99.9999 mole % (total),",99.9999,Mole %,1962
30.0,10.7,0.535,None kPa,N/A,12859,['C'],A,Low temperature calorimetry set up,"not stated,99.9999 mole % (total),",99.9999,Mole %,1962
1.45,0.0022891,4.5782e-05,None kPa,N/A,14274,['C'],A,Vacuum adiabatic calorimetry,"origin: commercial source,99.995 % (total),",99.995,Not Specified %,1964
1.52,0.0025387,5.0774e-05,None kPa,N/A,14274,['C'],A,Vacuum adiabatic calorimetry,"origin: commercial source,99.995 % (total),",99.995,Not Specified %,1964
1.57,0.0028267,5.6534e-05,None kPa,N/A,14274,['C'],A,Vacuum adiabatic calorimetry,"origin: commercial source,99.995 % (total),",99.995,Not Specified %,1964
1.65,0.0031585,6.317e-05,None kPa,N/A,14274,['C'],A,Vacuum adiabatic calorimetry,"origin: commercial source,99.995 % (total),",99.995,Not Specified %,1964
1.75,0.0035898,7.1796e-05,None kPa,N/A,14274,['C'],A,Vacuum adiabatic calorimetry,"origin: commercial source,99.995 % (total),",99.995,Not Specified %,1964
1.81,0.0038845,7.769e-05,None kPa,N/A,14274,['C'],A,Vacuum adiabatic calorimetry,"origin: commercial source,99.995 % (total),",99.995,Not Specified %,1964
1.84,0.0041343,8.2686e-05,None kPa,N/A,14274,['C'],A,Vacuum adiabatic calorimetry,"origin: commercial source,99.995 % (total),",99.995,Not Specified %,1964
1.9,0.0043908,8.7816e-05,None kPa,N/A,14274,['C'],A,Vacuum adiabatic calorimetry,"origin: commercial source,99.995 % (total),",99.995,Not Specified %,1964
2.02,0.0050383,0.000100766,None kPa,N/A,14274,['C'],A,Vacuum adiabatic calorimetry,"origin: commercial source,99.995 % (total),",99.995,Not Specified %,1964
2.08,0.0054034,0.000108068,None kPa,N/A,14274,['C'],A,Vacuum adiabatic calorimetry,"origin: commercial source,99.995 % (total),",99.995,Not Specified %,1964
2.1,0.0056621,0.000113242,None kPa,N/A,14274,['C'],A,Vacuum adiabatic calorimetry,"origin: commercial source,99.995 % (total),",99.995,Not Specified %,1964
2.16,0.0060081,0.000120162,None kPa,N/A,14274,['C'],A,Vacuum adiabatic calorimetry,"origin: commercial source,99.995 % (total),",99.995,Not Specified %,1964
2.22,0.0064012,0.000128024,None kPa,N/A,14274,['C'],A,Vacuum adiabatic calorimetry,"origin: commercial source,99.995 % (total),",99.995,Not Specified %,1964
2.31,0.0069919,0.000139838,None kPa,N/A,14274,['C'],A,Vacuum adiabatic calorimetry,"origin: commercial source,99.995 % (total),",99.995,Not Specified %,1964
2.35,0.0076139,0.000152278,None kPa,N/A,14274,['C'],A,Vacuum adiabatic calorimetry,"origin: commercial source,99.995 % (total),",99.995,Not Specified %,1964
2.4,0.0078331,0.000156662,None kPa,N/A,14274,['C'],A,Vacuum adiabatic calorimetry,"origin: commercial source,99.995 % (total),",99.995,Not Specified %,1964
2.41,0.0073353,0.000146706,None kPa,N/A,14274,['C'],A,Vacuum adiabatic calorimetry,"origin: commercial source,99.995 % (total),",99.995,Not Specified %,1964
2.46,0.0080082,0.000160164,None kPa,N/A,14274,['C'],A,Vacuum adiabatic calorimetry,"origin: commercial source,99.995 % (total),",99.995,Not Specified %,1964
2.54,0.0089894,0.000179788,None kPa,N/A,14274,['C'],A,Vacuum adiabatic calorimetry,"origin: commercial source,99.995 % (total),",99.995,Not Specified %,1964
2.58,0.0094045,0.00018809,None kPa,N/A,14274,['C'],A,Vacuum adiabatic calorimetry,"origin: commercial source,99.995 % (total),",99.995,Not Specified %,1964
2.61,0.0096644,0.000193288,None kPa,N/A,14274,['C'],A,Vacuum adiabatic calorimetry,"origin: commercial source,99.995 % (total),",99.995,Not Specified %,1964
2.67,0.010502,0.00021004,None kPa,N/A,14274,['C'],A,Vacuum adiabatic calorimetry,"origin: commercial source,99.995 % (total),",99.995,Not Specified %,1964
2.72,0.0108643,0.000217286,None kPa,N/A,14274,['C'],A,Vacuum adiabatic calorimetry,"origin: commercial source,99.995 % (total),",99.995,Not Specified %,1964
2.8,0.0117632,0.000235264,None kPa,N/A,14274,['C'],A,Vacuum adiabatic calorimetry,"origin: commercial source,99.995 % (total),",99.995,Not Specified %,1964
2.85,0.0119709,0.000239418,None kPa,N/A,14274,['C'],A,Vacuum adiabatic calorimetry,"origin: commercial source,99.995 % (total),",99.995,Not Specified %,1964
2.88,0.0126818,0.000253636,None kPa,N/A,14274,['C'],A,Vacuum adiabatic calorimetry,"origin: commercial source,99.995 % (total),",99.995,Not Specified %,1964
3.0,0.0143216,0.000286432,None kPa,N/A,14274,['C'],A,Vacuum adiabatic calorimetry,"origin: commercial source,99.995 % (total),",99.995,Not Specified %,1964
3.02,0.0143496,0.000286992,None kPa,N/A,14274,['C'],A,Vacuum adiabatic calorimetry,"origin: commercial source,99.995 % (total),",99.995,Not Specified %,1964
3.13,0.0157148,0.000314296,None kPa,N/A,14274,['C'],A,Vacuum adiabatic calorimetry,"origin: commercial source,99.995 % (total),",99.995,Not Specified %,1964
3.14,0.015521,0.00031042,None kPa,N/A,14274,['C'],A,Vacuum adiabatic calorimetry,"origin: commercial source,99.995 % (total),",99.995,Not Specified %,1964
3.17,0.0161102,0.000322204,None kPa,N/A,14274,['C'],A,Vacuum adiabatic calorimetry,"origin: commercial source,99.995 % (total),",99.995,Not Specified %,1964
3.24,0.0163992,0.000327984,None kPa,N/A,14274,['C'],A,Vacuum adiabatic calorimetry,"origin: commercial source,99.995 % (total),",99.995,Not Specified %,1964
3.25,0.0176246,0.000352492,None kPa,N/A,14274,['C'],A,Vacuum adiabatic calorimetry,"origin: commercial source,99.995 % (total),",99.995,Not Specified %,1964
3.27,0.0177079,0.000354158,None kPa,N/A,14274,['C'],A,Vacuum adiabatic calorimetry,"origin: commercial source,99.995 % (total),",99.995,Not Specified %,1964
3.29,0.0187207,0.000374414,None kPa,N/A,14274,['C'],A,Vacuum adiabatic calorimetry,"origin: commercial source,99.995 % (total),",99.995,Not Specified %,1964
3.31,0.0178634,0.000357268,None kPa,N/A,14274,['C'],A,Vacuum adiabatic calorimetry,"origin: commercial source,99.995 % (total),",99.995,Not Specified %,1964
3.43,0.0200162,0.000400324,None kPa,N/A,14274,['C'],A,Vacuum adiabatic calorimetry,"origin: commercial source,99.995 % (total),",99.995,Not Specified %,1964
3.51,0.0213533,0.000427066,None kPa,N/A,14274,['C'],A,Vacuum adiabatic calorimetry,"origin: commercial source,99.995 % (total),",99.995,Not Specified %,1964
3.58,0.0225302,0.000450604,None kPa,N/A,14274,['C'],A,Vacuum adiabatic calorimetry,"origin: commercial source,99.995 % (total),",99.995,Not Specified %,1964
3.59,0.0229449,0.000458898,None kPa,N/A,14274,['C'],A,Vacuum adiabatic calorimetry,"origin: commercial source,99.995 % (total),",99.995,Not Specified %,1964
3.65,0.0231487,0.000462974,None kPa,N/A,14274,['C'],A,Vacuum adiabatic calorimetry,"origin: commercial source,99.995 % (total),",99.995,Not Specified %,1964
3.75,0.0256631,0.000513262,None kPa,N/A,14274,['C'],A,Vacuum adiabatic calorimetry,"origin: commercial source,99.995 % (total),",99.995,Not Specified %,1964
3.78,0.0256858,0.000513716,None kPa,N/A,14274,['C'],A,Vacuum adiabatic calorimetry,"origin: commercial source,99.995 % (total),",99.995,Not Specified %,1964
3.8,0.0270094,0.000540188,None kPa,N/A,14274,['C'],A,Vacuum adiabatic calorimetry,"origin: commercial source,99.995 % (total),",99.995,Not Specified %,1964
3.88,0.0280792,0.000561584,None kPa,N/A,14274,['C'],A,Vacuum adiabatic calorimetry,"origin: commercial source,99.995 % (total),",99.995,Not Specified %,1964
4.0,0.0309401,0.000618802,None kPa,N/A,14274,['C'],A,Vacuum adiabatic calorimetry,"origin: commercial source,99.995 % (total),",99.995,Not Specified %,1964
4.04,0.0306824,0.000613648,None kPa,N/A,14274,['C'],A,Vacuum adiabatic calorimetry,"origin: commercial source,99.995 % (total),",99.995,Not Specified %,1964
4.09,0.0326115,0.00065223,None kPa,N/A,14274,['C'],A,Vacuum adiabatic calorimetry,"origin: commercial source,99.995 % (total),",99.995,Not Specified %,1964
4.13,0.0328992,0.000657984,None kPa,N/A,14274,['C'],A,Vacuum adiabatic calorimetry,"origin: commercial source,99.995 % (total),",99.995,Not Specified %,1964
1.51,0.0020633,4.1266e-05,None kPa,N/A,14274,['C'],A,Vacuum adiabatic calorimetry,"origin: commercial source,99.995 % (total),",99.995,Not Specified %,1964
2.08,0.0044181,8.8362e-05,None kPa,N/A,14274,['C'],A,Vacuum adiabatic calorimetry,"origin: commercial source,99.995 % (total),",99.995,Not Specified %,1964
2.33,0.0078929,0.000157858,None kPa,N/A,14274,['C'],A,Vacuum adiabatic calorimetry,"origin: commercial source,99.995 % (total),",99.995,Not Specified %,1964
2.92,0.0121566,0.000243132,None kPa,N/A,14274,['C'],A,Vacuum adiabatic calorimetry,"origin: commercial source,99.995 % (total),",99.995,Not Specified %,1964
3.33,0.0175366,0.000350732,None kPa,N/A,14274,['C'],A,Vacuum adiabatic calorimetry,"origin: commercial source,99.995 % (total),",99.995,Not Specified %,1964
3.72,0.0234697,0.000469394,None kPa,N/A,14274,['C'],A,Vacuum adiabatic calorimetry,"origin: commercial source,99.995 % (total),",99.995,Not Specified %,1964
4.0,0.0302683,0.000605366,None kPa,N/A,14274,['C'],A,Vacuum adiabatic calorimetry,"origin: commercial source,99.995 % (total),",99.995,Not Specified %,1964
4.18,0.035019,0.00070038,None kPa,N/A,14274,['C'],A,Vacuum adiabatic calorimetry,"origin: commercial source,99.995 % (total),",99.995,Not Specified %,1964
4.54,0.0428801,0.000857602,None kPa,N/A,14274,['C'],A,Vacuum adiabatic calorimetry,"origin: commercial source,99.995 % (total),",99.995,Not Specified %,1964
4.92,0.0532906,0.00106581,None kPa,N/A,14274,['C'],A,Vacuum adiabatic calorimetry,"origin: commercial source,99.995 % (total),",99.995,Not Specified %,1964
5.07,0.0585141,0.00117028,None kPa,N/A,14274,['C'],A,Vacuum adiabatic calorimetry,"origin: commercial source,99.995 % (total),",99.995,Not Specified %,1964
5.56,0.0745976,0.00149195,None kPa,N/A,14274,['C'],A,Vacuum adiabatic calorimetry,"origin: commercial source,99.995 % (total),",99.995,Not Specified %,1964
5.7,0.0820349,0.0016407,None kPa,N/A,14274,['C'],A,Vacuum adiabatic calorimetry,"origin: commercial source,99.995 % (total),",99.995,Not Specified %,1964
6.05,0.0993828,0.00198766,None kPa,N/A,14274,['C'],A,Vacuum adiabatic calorimetry,"origin: commercial source,99.995 % (total),",99.995,Not Specified %,1964
6.14,0.10445,0.00208899,None kPa,N/A,14274,['C'],A,Vacuum adiabatic calorimetry,"origin: commercial source,99.995 % (total),",99.995,Not Specified %,1964
6.32,0.114554,0.00229107,None kPa,N/A,14274,['C'],A,Vacuum adiabatic calorimetry,"origin: commercial source,99.995 % (total),",99.995,Not Specified %,1964
6.66,0.129735,0.00259469,None kPa,N/A,14274,['C'],A,Vacuum adiabatic calorimetry,"origin: commercial source,99.995 % (total),",99.995,Not Specified %,1964
6.95,0.14952,0.0029904,None kPa,N/A,14274,['C'],A,Vacuum adiabatic calorimetry,"origin: commercial source,99.995 % (total),",99.995,Not Specified %,1964
7.25,0.173326,0.00346652,None kPa,N/A,14274,['C'],A,Vacuum adiabatic calorimetry,"origin: commercial source,99.995 % (total),",99.995,Not Specified %,1964
7.54,0.19088,0.00381759,None kPa,N/A,14274,['C'],A,Vacuum adiabatic calorimetry,"origin: commercial source,99.995 % (total),",99.995,Not Specified %,1964
8.02,0.224397,0.00448795,None kPa,N/A,14274,['C'],A,Vacuum adiabatic calorimetry,"origin: commercial source,99.995 % (total),",99.995,Not Specified %,1964
8.33,0.249809,0.00499618,None kPa,N/A,14274,['C'],A,Vacuum adiabatic calorimetry,"origin: commercial source,99.995 % (total),",99.995,Not Specified %,1964
9.13,0.326309,0.00652617,None kPa,N/A,14274,['C'],A,Vacuum adiabatic calorimetry,"origin: commercial source,99.995 % (total),",99.995,Not Specified %,1964
9.59,0.390473,0.00780945,None kPa,N/A,14274,['C'],A,Vacuum adiabatic calorimetry,"origin: commercial source,99.995 % (total),",99.995,Not Specified %,1964
9.76,0.402912,0.00805824,None kPa,N/A,14274,['C'],A,Vacuum adiabatic calorimetry,"origin: commercial source,99.995 % (total),",99.995,Not Specified %,1964
10.78,0.538224,0.0107645,None kPa,N/A,14274,['C'],A,Vacuum adiabatic calorimetry,"origin: commercial source,99.995 % (total),",99.995,Not Specified %,1964
10.85,0.567962,0.0113592,None kPa,N/A,14274,['C'],A,Vacuum adiabatic calorimetry,"origin: commercial source,99.995 % (total),",99.995,Not Specified %,1964
11.64,0.684743,0.0136949,None kPa,N/A,14274,['C'],A,Vacuum adiabatic calorimetry,"origin: commercial source,99.995 % (total),",99.995,Not Specified %,1964
11.84,0.730139,0.0146028,None kPa,N/A,14274,['C'],A,Vacuum adiabatic calorimetry,"origin: commercial source,99.995 % (total),",99.995,Not Specified %,1964
12.35,0.82343,0.0164686,None kPa,N/A,14274,['C'],A,Vacuum adiabatic calorimetry,"origin: commercial source,99.995 % (total),",99.995,Not Specified %,1964
12.62,0.866055,0.0173211,None kPa,N/A,14274,['C'],A,Vacuum adiabatic calorimetry,"origin: commercial source,99.995 % (total),",99.995,Not Specified %,1964
13.18,0.989799,0.019796,None kPa,N/A,14274,['C'],A,Vacuum adiabatic calorimetry,"origin: commercial source,99.995 % (total),",99.995,Not Specified %,1964
13.54,1.06122,0.0212244,None kPa,N/A,14274,['C'],A,Vacuum adiabatic calorimetry,"origin: commercial source,99.995 % (total),",99.995,Not Specified %,1964
14.07,1.22063,0.0244127,None kPa,N/A,14274,['C'],A,Vacuum adiabatic calorimetry,"origin: commercial source,99.995 % (total),",99.995,Not Specified %,1964
14.25,1.25836,0.0251672,None kPa,N/A,14274,['C'],A,Vacuum adiabatic calorimetry,"origin: commercial source,99.995 % (total),",99.995,Not Specified %,1964
2.977,0.013942,0.00041826,None kPa,N/A,14735,['C'],A,Low temperature calorimetry set up,"not stated,99.9999 % (total),",99.9999,Not Specified %,1964
3.294,0.018179,0.00054537,None kPa,N/A,14735,['C'],A,Low temperature calorimetry set up,"not stated,99.9999 % (total),",99.9999,Not Specified %,1964
3.604,0.02307,0.0006921,None kPa,N/A,14735,['C'],A,Low temperature calorimetry set up,"not stated,99.9999 % (total),",99.9999,Not Specified %,1964
3.926,0.029106,0.00087318,None kPa,N/A,14735,['C'],A,Low temperature calorimetry set up,"not stated,99.9999 % (total),",99.9999,Not Specified %,1964
4.271,0.036708,0.00110124,None kPa,N/A,14735,['C'],A,Low temperature calorimetry set up,"not stated,99.9999 % (total),",99.9999,Not Specified %,1964
4.935,0.054961,0.00164883,None kPa,N/A,14735,['C'],A,Low temperature calorimetry set up,"not stated,99.9999 % (total),",99.9999,Not Specified %,1964
5.653,0.080818,0.00242454,None kPa,N/A,14735,['C'],A,Low temperature calorimetry set up,"not stated,99.9999 % (total),",99.9999,Not Specified %,1964
6.434,0.11719,0.0035157,None kPa,N/A,14735,['C'],A,Low temperature calorimetry set up,"not stated,99.9999 % (total),",99.9999,Not Specified %,1964
7.248,0.16531,0.0049593,None kPa,N/A,14735,['C'],A,Low temperature calorimetry set up,"not stated,99.9999 % (total),",99.9999,Not Specified %,1964
7.962,0.21738,0.0065214,None kPa,N/A,14735,['C'],A,Low temperature calorimetry set up,"not stated,99.9999 % (total),",99.9999,Not Specified %,1964
8.682,0.2807,0.008421,None kPa,N/A,14735,['C'],A,Low temperature calorimetry set up,"not stated,99.9999 % (total),",99.9999,Not Specified %,1964
9.309,0.34625,0.0103875,None kPa,N/A,14735,['C'],A,Low temperature calorimetry set up,"not stated,99.9999 % (total),",99.9999,Not Specified %,1964
9.781,0.4028,0.012084,None kPa,N/A,14735,['C'],A,Low temperature calorimetry set up,"not stated,99.9999 % (total),",99.9999,Not Specified %,1964
10.174,0.45479,0.0136437,None kPa,N/A,14735,['C'],A,Low temperature calorimetry set up,"not stated,99.9999 % (total),",99.9999,Not Specified %,1964
10.592,0.51506,0.0154518,None kPa,N/A,14735,['C'],A,Low temperature calorimetry set up,"not stated,99.9999 % (total),",99.9999,Not Specified %,1964
11.088,0.59312,0.0177936,None kPa,N/A,14735,['C'],A,Low temperature calorimetry set up,"not stated,99.9999 % (total),",99.9999,Not Specified %,1964
11.724,0.70457,0.0211371,None kPa,N/A,14735,['C'],A,Low temperature calorimetry set up,"not stated,99.9999 % (total),",99.9999,Not Specified %,1964
12.49,0.85698,0.0257094,None kPa,N/A,14735,['C'],A,Low temperature calorimetry set up,"not stated,99.9999 % (total),",99.9999,Not Specified %,1964
13.318,1.0456,0.031368,None kPa,N/A,14735,['C'],A,Low temperature calorimetry set up,"not stated,99.9999 % (total),",99.9999,Not Specified %,1964
14.225,1.2793,0.038379,None kPa,N/A,14735,['C'],A,Low temperature calorimetry set up,"not stated,99.9999 % (total),",99.9999,Not Specified %,1964
15.521,1.6663,0.049989,None kPa,N/A,14735,['C'],A,Low temperature calorimetry set up,"not stated,99.9999 % (total),",99.9999,Not Specified %,1964
16.748,2.0921,0.062763,None kPa,N/A,14735,['C'],A,Low temperature calorimetry set up,"not stated,99.9999 % (total),",99.9999,Not Specified %,1964
18.067,2.612,0.07836,None kPa,N/A,14735,['C'],A,Low temperature calorimetry set up,"not stated,99.9999 % (total),",99.9999,Not Specified %,1964
19.307,3.1622,0.094866,None kPa,N/A,14735,['C'],A,Low temperature calorimetry set up,"not stated,99.9999 % (total),",99.9999,Not Specified %,1964
20.19,3.592,0.10776,None kPa,N/A,14735,['C'],A,Low temperature calorimetry set up,"not stated,99.9999 % (total),",99.9999,Not Specified %,1964
21.206,4.1274,0.123822,None kPa,N/A,14735,['C'],A,Low temperature calorimetry set up,"not stated,99.9999 % (total),",99.9999,Not Specified %,1964
22.218,4.7052,0.141156,None kPa,N/A,14735,['C'],A,Low temperature calorimetry set up,"not stated,99.9999 % (total),",99.9999,Not Specified %,1964
23.219,5.3254,0.159762,None kPa,N/A,14735,['C'],A,Low temperature calorimetry set up,"not stated,99.9999 % (total),",99.9999,Not Specified %,1964
24.512,6.2042,0.186126,None kPa,N/A,14735,['C'],A,Low temperature calorimetry set up,"not stated,99.9999 % (total),",99.9999,Not Specified %,1964
25.43,6.8844,0.206532,None kPa,N/A,14735,['C'],A,Low temperature calorimetry set up,"not stated,99.9999 % (total),",99.9999,Not Specified %,1964
26.256,7.5311,0.225933,None kPa,N/A,14735,['C'],A,Low temperature calorimetry set up,"not stated,99.9999 % (total),",99.9999,Not Specified %,1964
27.364,8.4582,0.253746,None kPa,N/A,14735,['C'],A,Low temperature calorimetry set up,"not stated,99.9999 % (total),",99.9999,Not Specified %,1964
28.302,9.3007,0.279021,None kPa,N/A,14735,['C'],A,Low temperature calorimetry set up,"not stated,99.9999 % (total),",99.9999,Not Specified %,1964
29.875,10.843,0.32529,None kPa,N/A,14735,['C'],A,Low temperature calorimetry set up,"not stated,99.9999 % (total),",99.9999,Not Specified %,1964
1.34,0.00197,9.85e-05,None kPa,N/A,16037,['C'],A,Vacuum adiabatic calorimetry,"not stated,99.999 mole % (total),spectroscopy",99.999,Mole %,1966
1.38,0.0021,0.000105,None kPa,N/A,16037,['C'],A,Vacuum adiabatic calorimetry,"not stated,99.999 mole % (total),spectroscopy",99.999,Mole %,1966
1.42,0.00216,0.000108,None kPa,N/A,16037,['C'],A,Vacuum adiabatic calorimetry,"not stated,99.999 mole % (total),spectroscopy",99.999,Mole %,1966
1.45,0.0023,0.000115,None kPa,N/A,16037,['C'],A,Vacuum adiabatic calorimetry,"not stated,99.999 mole % (total),spectroscopy",99.999,Mole %,1966
1.5,0.00249,0.0001245,None kPa,N/A,16037,['C'],A,Vacuum adiabatic calorimetry,"not stated,99.999 mole % (total),spectroscopy",99.999,Mole %,1966
1.53,0.00263,0.0001315,None kPa,N/A,16037,['C'],A,Vacuum adiabatic calorimetry,"not stated,99.999 mole % (total),spectroscopy",99.999,Mole %,1966
1.58,0.00283,0.0001415,None kPa,N/A,16037,['C'],A,Vacuum adiabatic calorimetry,"not stated,99.999 mole % (total),spectroscopy",99.999,Mole %,1966
1.63,0.00304,0.000152,None kPa,N/A,16037,['C'],A,Vacuum adiabatic calorimetry,"not stated,99.999 mole % (total),spectroscopy",99.999,Mole %,1966
1.67,0.0032,0.00016,None kPa,N/A,16037,['C'],A,Vacuum adiabatic calorimetry,"not stated,99.999 mole % (total),spectroscopy",99.999,Mole %,1966
1.71,0.00338,0.000169,None kPa,N/A,16037,['C'],A,Vacuum adiabatic calorimetry,"not stated,99.999 mole % (total),spectroscopy",99.999,Mole %,1966
1.75,0.00356,0.000178,None kPa,N/A,16037,['C'],A,Vacuum adiabatic calorimetry,"not stated,99.999 mole % (total),spectroscopy",99.999,Mole %,1966
1.79,0.00378,0.000189,None kPa,N/A,16037,['C'],A,Vacuum adiabatic calorimetry,"not stated,99.999 mole % (total),spectroscopy",99.999,Mole %,1966
1.84,0.00401,0.0002005,None kPa,N/A,16037,['C'],A,Vacuum adiabatic calorimetry,"not stated,99.999 mole % (total),spectroscopy",99.999,Mole %,1966
1.87,0.00435,0.0002175,None kPa,N/A,16037,['C'],A,Vacuum adiabatic calorimetry,"not stated,99.999 mole % (total),spectroscopy",99.999,Mole %,1966
1.91,0.00453,0.0002265,None kPa,N/A,16037,['C'],A,Vacuum adiabatic calorimetry,"not stated,99.999 mole % (total),spectroscopy",99.999,Mole %,1966
1.95,0.00467,0.0002335,None kPa,N/A,16037,['C'],A,Vacuum adiabatic calorimetry,"not stated,99.999 mole % (total),spectroscopy",99.999,Mole %,1966
1.99,0.00493,0.0002465,None kPa,N/A,16037,['C'],A,Vacuum adiabatic calorimetry,"not stated,99.999 mole % (total),spectroscopy",99.999,Mole %,1966
2.09,0.00553,0.0002765,None kPa,N/A,16037,['C'],A,Vacuum adiabatic calorimetry,"not stated,99.999 mole % (total),spectroscopy",99.999,Mole %,1966
2.13,0.00578,0.000289,None kPa,N/A,16037,['C'],A,Vacuum adiabatic calorimetry,"not stated,99.999 mole % (total),spectroscopy",99.999,Mole %,1966
2.18,0.00606,0.000303,None kPa,N/A,16037,['C'],A,Vacuum adiabatic calorimetry,"not stated,99.999 mole % (total),spectroscopy",99.999,Mole %,1966
2.21,0.00642,0.000321,None kPa,N/A,16037,['C'],A,Vacuum adiabatic calorimetry,"not stated,99.999 mole % (total),spectroscopy",99.999,Mole %,1966
2.27,0.00684,0.000342,None kPa,N/A,16037,['C'],A,Vacuum adiabatic calorimetry,"not stated,99.999 mole % (total),spectroscopy",99.999,Mole %,1966
2.31,0.00713,0.0003565,None kPa,N/A,16037,['C'],A,Vacuum adiabatic calorimetry,"not stated,99.999 mole % (total),spectroscopy",99.999,Mole %,1966
