Repository: amr8004/PureElementPRL

# Pure Element Thermodynamic modeling with 3rd generation CALPHAD models for multiple elements

## Description
Jupyter notebook for modeling pure elements with selected models via python tools pycalphad and ESPEI

## Running Tutorial
Creating a codespace should immediately open the desired notebook. Just change the element as desired (non-case sensitive) and set what SGTE structure (FCC_A1, BCC_A2, etc.) you would like to compare against.

## Further Resources

## Citation

File: CpCSV/Cd_CP_data.csv (part 3 of 3)
Temperature: K,Heat capacity at constant pressure Cp: J/K/mol,Uncertainty,Pressure,Ref Temp,Data Set ID,State,Representation,Method,Description,Purity,Purity Units,Year
0.572763,0.000429358,2.14679e-05,None kPa,N/A,14803,['C'],A,Adiabatic calorimeter (non-vacuum) ,"origin: synthesized by author,99.999 % (total)",99.999,Not Specified %,1964
0.607687,0.000466245,2.33123e-05,None kPa,N/A,14803,['C'],A,Adiabatic calorimeter (non-vacuum) ,"origin: synthesized by author,99.999 % (total)",99.999,Not Specified %,1964
0.664702,0.000518644,2.59322e-05,None kPa,N/A,14803,['C'],A,Adiabatic calorimeter (non-vacuum) ,"origin: synthesized by author,99.999 % (total)",99.999,Not Specified %,1964
0.735668,0.000588002,2.94001e-05,None kPa,N/A,14803,['C'],A,Adiabatic calorimeter (non-vacuum) ,"origin: synthesized by author,99.999 % (total)",99.999,Not Specified %,1964
0.225073,0.00010944,5.472e-06,None kPa,N/A,14803,['C'],A,Adiabatic calorimeter (non-vacuum) ,"origin: synthesized by author,99.999 % (total)",99.999,Not Specified %,1964
0.235415,0.000131546,6.5773e-06,None kPa,N/A,14803,['C'],A,Adiabatic calorimeter (non-vacuum) ,"origin: synthesized by author,99.999 % (total)",99.999,Not Specified %,1964
0.25677,0.000180824,9.0412e-06,None kPa,N/A,14803,['C'],A,Adiabatic calorimeter (non-vacuum) ,"origin: synthesized by author,99.999 % (total)",99.999,Not Specified %,1964
0.277352,0.000217896,1.08948e-05,None kPa,N/A,14803,['C'],A,Adiabatic calorimeter (non-vacuum) ,"origin: synthesized by author,99.999 % (total)",99.999,Not Specified %,1964
0.287308,0.00023512,1.1756e-05,None kPa,N/A,14803,['C'],A,Adiabatic calorimeter (non-vacuum) ,"origin: synthesized by author,99.999 % (total)",99.999,Not Specified %,1964
0.289548,0.00023915,1.19575e-05,None kPa,N/A,14803,['C'],A,Adiabatic calorimeter (non-vacuum) ,"origin: synthesized by author,99.999 % (total)",99.999,Not Specified %,1964
0.303552,0.000268166,1.34083e-05,None kPa,N/A,14803,['C'],A,Adiabatic calorimeter (non-vacuum) ,"origin: synthesized by author,99.999 % (total)",99.999,Not Specified %,1964
0.318503,0.000305417,1.52708e-05,None kPa,N/A,14803,['C'],A,Adiabatic calorimeter (non-vacuum) ,"origin: synthesized by author,99.999 % (total)",99.999,Not Specified %,1964
0.322727,0.000315073,1.57537e-05,None kPa,N/A,14803,['C'],A,Adiabatic calorimeter (non-vacuum) ,"origin: synthesized by author,99.999 % (total)",99.999,Not Specified %,1964
0.339999,0.000353786,1.76893e-05,None kPa,N/A,14803,['C'],A,Adiabatic calorimeter (non-vacuum) ,"origin: synthesized by author,99.999 % (total)",99.999,Not Specified %,1964
0.349646,0.000377623,1.88812e-05,None kPa,N/A,14803,['C'],A,Adiabatic calorimeter (non-vacuum) ,"origin: synthesized by author,99.999 % (total)",99.999,Not Specified %,1964
0.378369,0.000443081,2.21541e-05,None kPa,N/A,14803,['C'],A,Adiabatic calorimeter (non-vacuum) ,"origin: synthesized by author,99.999 % (total)",99.999,Not Specified %,1964
0.394108,0.000480685,2.40343e-05,None kPa,N/A,14803,['C'],A,Adiabatic calorimeter (non-vacuum) ,"origin: synthesized by author,99.999 % (total)",99.999,Not Specified %,1964
0.41094,0.000528127,2.64064e-05,None kPa,N/A,14803,['C'],A,Adiabatic calorimeter (non-vacuum) ,"origin: synthesized by author,99.999 % (total)",99.999,Not Specified %,1964
0.416617,0.000541133,2.70566e-05,None kPa,N/A,14803,['C'],A,Adiabatic calorimeter (non-vacuum) ,"origin: synthesized by author,99.999 % (total)",99.999,Not Specified %,1964
0.431717,0.000582699,2.9135e-05,None kPa,N/A,14803,['C'],A,Adiabatic calorimeter (non-vacuum) ,"origin: synthesized by author,99.999 % (total)",99.999,Not Specified %,1964
0.445219,0.000621082,3.10541e-05,None kPa,N/A,14803,['C'],A,Adiabatic calorimeter (non-vacuum) ,"origin: synthesized by author,99.999 % (total)",99.999,Not Specified %,1964
0.464747,0.000678563,3.39282e-05,None kPa,N/A,14803,['C'],A,Adiabatic calorimeter (non-vacuum) ,"origin: synthesized by author,99.999 % (total)",99.999,Not Specified %,1964
0.469166,0.000688444,3.44222e-05,None kPa,N/A,14803,['C'],A,Adiabatic calorimeter (non-vacuum) ,"origin: synthesized by author,99.999 % (total)",99.999,Not Specified %,1964
0.48375,0.000748438,3.74219e-05,None kPa,N/A,14803,['C'],A,Adiabatic calorimeter (non-vacuum) ,"origin: synthesized by author,99.999 % (total)",99.999,Not Specified %,1964
0.498228,0.000783121,3.91561e-05,None kPa,N/A,14803,['C'],A,Adiabatic calorimeter (non-vacuum) ,"origin: synthesized by author,99.999 % (total)",99.999,Not Specified %,1964
0.499239,0.00079135,3.95675e-05,None kPa,N/A,14803,['C'],A,Adiabatic calorimeter (non-vacuum) ,"origin: synthesized by author,99.999 % (total)",99.999,Not Specified %,1964
0.541281,0.000402747,2.01374e-05,None kPa,N/A,14803,['C'],A,Adiabatic calorimeter (non-vacuum) ,"origin: synthesized by author,99.999 % (total)",99.999,Not Specified %,1964
0.544904,0.000408554,2.04277e-05,None kPa,N/A,14803,['C'],A,Adiabatic calorimeter (non-vacuum) ,"origin: synthesized by author,99.999 % (total)",99.999,Not Specified %,1964
0.578301,0.000442282,2.21141e-05,None kPa,N/A,14803,['C'],A,Adiabatic calorimeter (non-vacuum) ,"origin: synthesized by author,99.999 % (total)",99.999,Not Specified %,1964
0.58533,0.000446374,2.23187e-05,None kPa,N/A,14803,['C'],A,Adiabatic calorimeter (non-vacuum) ,"origin: synthesized by author,99.999 % (total)",99.999,Not Specified %,1964
0.592086,0.000448981,2.24491e-05,None kPa,N/A,14803,['C'],A,Adiabatic calorimeter (non-vacuum) ,"origin: synthesized by author,99.999 % (total)",99.999,Not Specified %,1964
0.619131,0.000474675,2.37337e-05,None kPa,N/A,14803,['C'],A,Adiabatic calorimeter (non-vacuum) ,"origin: synthesized by author,99.999 % (total)",99.999,Not Specified %,1964
0.668507,0.000521904,2.60952e-05,None kPa,N/A,14803,['C'],A,Adiabatic calorimeter (non-vacuum) ,"origin: synthesized by author,99.999 % (total)",99.999,Not Specified %,1964
0.731397,0.000585789,2.92895e-05,None kPa,N/A,14803,['C'],A,Adiabatic calorimeter (non-vacuum) ,"origin: synthesized by author,99.999 % (total)",99.999,Not Specified %,1964
1.0,0.0009032,4.516e-06,None kPa,N/A,18386,['C'],A,Vacuum adiabatic calorimetry,"origin: commercial source,99.999 weight % (total),stated by supplier",99.999,Weight %,1969
1.5,0.001779,8.895e-06,None kPa,N/A,18386,['C'],A,Vacuum adiabatic calorimetry,"origin: commercial source,99.999 weight % (total),stated by supplier",99.999,Weight %,1969
2.0,0.003261,1.6305e-05,None kPa,N/A,18386,['C'],A,Vacuum adiabatic calorimetry,"origin: commercial source,99.999 weight % (total),stated by supplier",99.999,Weight %,1969
2.5,0.005734,2.867e-05,None kPa,N/A,18386,['C'],A,Vacuum adiabatic calorimetry,"origin: commercial source,99.999 weight % (total),stated by supplier",99.999,Weight %,1969
3.0,0.00974,4.87e-05,None kPa,N/A,18386,['C'],A,Vacuum adiabatic calorimetry,"origin: commercial source,99.999 weight % (total),stated by supplier",99.999,Weight %,1969
3.5,0.01613,8.065e-05,None kPa,N/A,18386,['C'],A,Vacuum adiabatic calorimetry,"origin: commercial source,99.999 weight % (total),stated by supplier",99.999,Weight %,1969
3.8,0.02168,0.0001084,None kPa,N/A,18386,['C'],A,Vacuum adiabatic calorimetry,"origin: commercial source,99.999 weight % (total),stated by supplier",99.999,Weight %,1969
4.0,0.0263,0.0001315,None kPa,N/A,18386,['C'],A,Vacuum adiabatic calorimetry,"origin: commercial source,99.999 weight % (total),stated by supplier",99.999,Weight %,1969
4.2,0.0317,0.0001585,None kPa,N/A,18386,['C'],A,Vacuum adiabatic calorimetry,"origin: commercial source,99.999 weight % (total),stated by supplier",99.999,Weight %,1969
3.8,0.0215,0.0001075,None kPa,N/A,18387,['C'],A,Vacuum adiabatic calorimetry,"origin: commercial source,99.999 weight % (total),stated by supplier",99.999,Weight %,1969
4.0,0.02607,0.00013035,None kPa,N/A,18387,['C'],A,Vacuum adiabatic calorimetry,"origin: commercial source,99.999 weight % (total),stated by supplier",99.999,Weight %,1969
4.2,0.03155,0.00015775,None kPa,N/A,18387,['C'],A,Vacuum adiabatic calorimetry,"origin: commercial source,99.999 weight % (total),stated by supplier",99.999,Weight %,1969
5.0,0.06493,0.00032465,None kPa,N/A,18387,['C'],A,Vacuum adiabatic calorimetry,"origin: commercial source,99.999 weight % (total),stated by supplier",99.999,Weight %,1969
6.0,0.1409,0.0007045,None kPa,N/A,18387,['C'],A,Vacuum adiabatic calorimetry,"origin: commercial source,99.999 weight % (total),stated by supplier",99.999,Weight %,1969
7.0,0.2659,0.0013295,None kPa,N/A,18387,['C'],A,Vacuum adiabatic calorimetry,"origin: commercial source,99.999 weight % (total),stated by supplier",99.999,Weight %,1969
8.0,0.4467,0.0022335,None kPa,N/A,18387,['C'],A,Vacuum adiabatic calorimetry,"origin: commercial source,99.999 weight % (total),stated by supplier",99.999,Weight %,1969
9.0,0.6827,0.0034135,None kPa,N/A,18387,['C'],A,Vacuum adiabatic calorimetry,"origin: commercial source,99.999 weight % (total),stated by supplier",99.999,Weight %,1969
10.0,0.9691,0.0048455,None kPa,N/A,18387,['C'],A,Vacuum adiabatic calorimetry,"origin: commercial source,99.999 weight % (total),stated by supplier",99.999,Weight %,1969
11.0,1.298,0.00649,None kPa,N/A,18387,['C'],A,Vacuum adiabatic calorimetry,"origin: commercial source,99.999 weight % (total),stated by supplier",99.999,Weight %,1969
12.0,1.661,0.008305,None kPa,N/A,18387,['C'],A,Vacuum adiabatic calorimetry,"origin: commercial source,99.999 weight % (total),stated by supplier",99.999,Weight %,1969
13.0,2.053,0.010265,None kPa,N/A,18387,['C'],A,Vacuum adiabatic calorimetry,"origin: commercial source,99.999 weight % (total),stated by supplier",99.999,Weight %,1969
14.0,2.417,0.012085,None kPa,N/A,18387,['C'],A,Vacuum adiabatic calorimetry,"origin: commercial source,99.999 weight % (total),stated by supplier",99.999,Weight %,1969
15.0,2.908,0.01454,None kPa,N/A,18387,['C'],A,Vacuum adiabatic calorimetry,"origin: commercial source,99.999 weight % (total),stated by supplier",99.999,Weight %,1969
16.0,3.36,0.0168,None kPa,N/A,18387,['C'],A,Vacuum adiabatic calorimetry,"origin: commercial source,99.999 weight % (total),stated by supplier",99.999,Weight %,1969
17.0,3.822,0.01911,None kPa,N/A,18387,['C'],A,Vacuum adiabatic calorimetry,"origin: commercial source,99.999 weight % (total),stated by supplier",99.999,Weight %,1969
18.0,4.292,0.02146,None kPa,N/A,18387,['C'],A,Vacuum adiabatic calorimetry,"origin: commercial source,99.999 weight % (total),stated by supplier",99.999,Weight %,1969
19.0,4.762,0.02381,None kPa,N/A,18387,['C'],A,Vacuum adiabatic calorimetry,"origin: commercial source,99.999 weight % (total),stated by supplier",99.999,Weight %,1969
20.0,5.23,0.02615,None kPa,N/A,18387,['C'],A,Vacuum adiabatic calorimetry,"origin: commercial source,99.999 weight % (total),stated by supplier",99.999,Weight %,1969
21.0,5.698,0.02849,None kPa,N/A,18387,['C'],A,Vacuum adiabatic calorimetry,"origin: commercial source,99.999 weight % (total),stated by supplier",99.999,Weight %,1969
22.0,6.162,0.03081,None kPa,N/A,18387,['C'],A,Vacuum adiabatic calorimetry,"origin: commercial source,99.999 weight % (total),stated by supplier",99.999,Weight %,1969
23.0,6.62,0.0331,None kPa,N/A,18387,['C'],A,Vacuum adiabatic calorimetry,"origin: commercial source,99.999 weight % (total),stated by supplier",99.999,Weight %,1969
24.0,7.073,0.035365,None kPa,N/A,18387,['C'],A,Vacuum adiabatic calorimetry,"origin: commercial source,99.999 weight % (total),stated by supplier",99.999,Weight %,1969
25.0,7.52,0.0376,None kPa,N/A,18387,['C'],A,Vacuum adiabatic calorimetry,"origin: commercial source,99.999 weight % (total),stated by supplier",99.999,Weight %,1969
26.0,7.96,0.0398,None kPa,N/A,18387,['C'],A,Vacuum adiabatic calorimetry,"origin: commercial source,99.999 weight % (total),stated by supplier",99.999,Weight %,1969
27.0,8.394,0.04197,None kPa,N/A,18387,['C'],A,Vacuum adiabatic calorimetry,"origin: commercial source,99.999 weight % (total),stated by supplier",99.999,Weight %,1969
28.0,8.823,0.044115,None kPa,N/A,18387,['C'],A,Vacuum adiabatic calorimetry,"origin: commercial source,99.999 weight % (total),stated by supplier",99.999,Weight %,1969
29.0,9.243,0.046215,None kPa,N/A,18387,['C'],A,Vacuum adiabatic calorimetry,"origin: commercial source,99.999 weight % (total),stated by supplier",99.999,Weight %,1969
30.0,9.656,0.04828,None kPa,N/A,18387,['C'],A,Vacuum adiabatic calorimetry,"origin: commercial source,99.999 weight % (total),stated by supplier",99.999,Weight %,1969
31.0,10.06,0.0503,None kPa,N/A,18387,['C'],A,Vacuum adiabatic calorimetry,"origin: commercial source,99.999 weight % (total),stated by supplier",99.999,Weight %,1969
32.0,10.45,0.05225,None kPa,N/A,18387,['C'],A,Vacuum adiabatic calorimetry,"origin: commercial source,99.999 weight % (total),stated by supplier",99.999,Weight %,1969
33.0,10.84,0.0542,None kPa,N/A,18387,['C'],A,Vacuum adiabatic calorimetry,"origin: commercial source,99.999 weight % (total),stated by supplier",99.999,Weight %,1969
34.0,11.22,0.0561,None kPa,N/A,18387,['C'],A,Vacuum adiabatic calorimetry,"origin: commercial source,99.999 weight % (total),stated by supplier",99.999,Weight %,1969
35.0,11.59,0.05795,None kPa,N/A,18387,['C'],A,Vacuum adiabatic calorimetry,"origin: commercial source,99.999 weight % (total),stated by supplier",99.999,Weight %,1969
322.54,26.355,0.05271,None kPa,N/A,27916,['C'],A,Vacuum adiabatic calorimetry,"origin: commercial source,99.999 % (total),stated by supplier,wire",99.999,Not Specified %,2002
330.36,26.357,0.052714,None kPa,N/A,27916,['C'],A,Vacuum adiabatic calorimetry,"origin: commercial source,99.999 % (total),stated by supplier,wire",99.999,Not Specified %,2002
338.13,26.528,0.053056,None kPa,N/A,27916,['C'],A,Vacuum adiabatic calorimetry,"origin: commercial source,99.999 % (total),stated by supplier,wire",99.999,Not Specified %,2002
345.85,26.548,0.053096,None kPa,N/A,27916,['C'],A,Vacuum adiabatic calorimetry,"origin: commercial source,99.999 % (total),stated by supplier,wire",99.999,Not Specified %,2002
353.54,26.563,0.053126,None kPa,N/A,27916,['C'],A,Vacuum adiabatic calorimetry,"origin: commercial source,99.999 % (total),stated by supplier,wire",99.999,Not Specified %,2002
361.19,26.668,0.053336,None kPa,N/A,27916,['C'],A,Vacuum adiabatic calorimetry,"origin: commercial source,99.999 % (total),stated by supplier,wire",99.999,Not Specified %,2002
368.8,26.775,0.05355,None kPa,N/A,27916,['C'],A,Vacuum adiabatic calorimetry,"origin: commercial source,99.999 % (total),stated by supplier,wire",99.999,Not Specified %,2002
376.44,26.789,0.053578,None kPa,N/A,27916,['C'],A,Vacuum adiabatic calorimetry,"origin: commercial source,99.999 % (total),stated by supplier,wire",99.999,Not Specified %,2002
390.74,27.11,0.05422,None kPa,N/A,27916,['C'],A,Vacuum adiabatic calorimetry,"origin: commercial source,99.999 % (total),stated by supplier,wire",99.999,Not Specified %,2002
398.41,27.07,0.05414,None kPa,N/A,27916,['C'],A,Vacuum adiabatic calorimetry,"origin: commercial source,99.999 % (total),stated by supplier,wire",99.999,Not Specified %,2002
406.1,27.188,0.054376,None kPa,N/A,27916,['C'],A,Vacuum adiabatic calorimetry,"origin: commercial source,99.999 % (total),stated by supplier,wire",99.999,Not Specified %,2002
413.78,27.286,0.054572,None kPa,N/A,27916,['C'],A,Vacuum adiabatic calorimetry,"origin: commercial source,99.999 % (total),stated by supplier,wire",99.999,Not Specified %,2002
421.5,27.425,0.05485,None kPa,N/A,27916,['C'],A,Vacuum adiabatic calorimetry,"origin: commercial source,99.999 % (total),stated by supplier,wire",99.999,Not Specified %,2002
429.26,27.511,0.055022,None kPa,N/A,27916,['C'],A,Vacuum adiabatic calorimetry,"origin: commercial source,99.999 % (total),stated by supplier,wire",99.999,Not Specified %,2002
437.01,27.599,0.055198,None kPa,N/A,27916,['C'],A,Vacuum adiabatic calorimetry,"origin: commercial source,99.999 % (total),stated by supplier,wire",99.999,Not Specified %,2002
444.79,27.693,0.055386,None kPa,N/A,27916,['C'],A,Vacuum adiabatic calorimetry,"origin: commercial source,99.999 % (total),stated by supplier,wire",99.999,Not Specified %,2002
452.6,27.876,0.055752,None kPa,N/A,27916,['C'],A,Vacuum adiabatic calorimetry,"origin: commercial source,99.999 % (total),stated by supplier,wire",99.999,Not Specified %,2002
460.44,27.9,0.0558,None kPa,N/A,27916,['C'],A,Vacuum adiabatic calorimetry,"origin: commercial source,99.999 % (total),stated by supplier,wire",99.999,Not Specified %,2002
468.32,27.933,0.055866,None kPa,N/A,27916,['C'],A,Vacuum adiabatic calorimetry,"origin: commercial source,99.999 % (total),stated by supplier,wire",99.999,Not Specified %,2002
476.22,28.08,0.05616,None kPa,N/A,27916,['C'],A,Vacuum adiabatic calorimetry,"origin: commercial source,99.999 % (total),stated by supplier,wire",99.999,Not Specified %,2002
484.16,28.247,0.056494,None kPa,N/A,27916,['C'],A,Vacuum adiabatic calorimetry,"origin: commercial source,99.999 % (total),stated by supplier,wire",99.999,Not Specified %,2002
492.13,28.323,0.056646,None kPa,N/A,27916,['C'],A,Vacuum adiabatic calorimetry,"origin: commercial source,99.999 % (total),stated by supplier,wire",99.999,Not Specified %,2002
500.14,28.49,0.05698,None kPa,N/A,27916,['C'],A,Vacuum adiabatic calorimetry,"origin: commercial source,99.999 % (total),stated by supplier,wire",99.999,Not Specified %,2002
508.19,28.588,0.057176,None kPa,N/A,27916,['C'],A,Vacuum adiabatic calorimetry,"origin: commercial source,99.999 % (total),stated by supplier,wire",99.999,Not Specified %,2002
516.27,28.726,0.057452,None kPa,N/A,27916,['C'],A,Vacuum adiabatic calorimetry,"origin: commercial source,99.999 % (total),stated by supplier,wire",99.999,Not Specified %,2002
524.38,28.799,0.057598,None kPa,N/A,27916,['C'],A,Vacuum adiabatic calorimetry,"origin: commercial source,99.999 % (total),stated by supplier,wire",99.999,Not Specified %,2002
532.49,29.106,0.058212,None kPa,N/A,27916,['C'],A,Vacuum adiabatic calorimetry,"origin: commercial source,99.999 % (total),stated by supplier,wire",99.999,Not Specified %,2002
540.5,29.271,0.058542,None kPa,N/A,27916,['C'],A,Vacuum adiabatic calorimetry,"origin: commercial source,99.999 % (total),stated by supplier,wire",99.999,Not Specified %,2002
548.14,29.636,0.059272,None kPa,N/A,27916,['C'],A,Vacuum adiabatic calorimetry,"origin: commercial source,99.999 % (total),stated by supplier,wire",99.999,Not Specified %,2002
555.81,29.641,0.059282,None kPa,N/A,27916,['C'],A,Vacuum adiabatic calorimetry,"origin: commercial source,99.999 % (total),stated by supplier,wire",99.999,Not Specified %,2002
563.45,30.164,0.060328,None kPa,N/A,27916,['C'],A,Vacuum adiabatic calorimetry,"origin: commercial source,99.999 % (total),stated by supplier,wire",99.999,Not Specified %,2002
571.13,30.134,0.060268,None kPa,N/A,27916,['C'],A,Vacuum adiabatic calorimetry,"origin: commercial source,99.999 % (total),stated by supplier,wire",99.999,Not Specified %,2002
578.79,30.555,0.06111,None kPa,N/A,27916,['C'],A,Vacuum adiabatic calorimetry,"origin: commercial source,99.999 % (total),stated by supplier,wire",99.999,Not Specified %,2002
582.58,30.785,0.06157,None kPa,N/A,27916,['C'],A,Vacuum adiabatic calorimetry,"origin: commercial source,99.999 % (total),stated by supplier,wire",99.999,Not Specified %,2002
590.45,35.409,0.070818,None kPa,N/A,27916,['C'],A,Vacuum adiabatic calorimetry,"origin: commercial source,99.999 % (total),stated by supplier,wire",99.999,Not Specified %,2002
