Repository: amr8004/PureElementPRL

# Pure Element Thermodynamic modeling with 3rd generation CALPHAD models for multiple elements

## Description
Jupyter notebook for modeling pure elements with selected models via python tools pycalphad and ESPEI

## Running Tutorial
Creating a codespace should immediately open the desired notebook. Just change the element as desired (non-case sensitive) and set what SGTE structure (FCC_A1, BCC_A2, etc.) you would like to compare against.

## Further Resources

## Citation

File: CpCSV/Cs_CP_data.csv (part 3 of 3)
Temperature: K,Heat capacity at constant pressure Cp: J/K/mol,Uncertainty,Pressure,Ref Temp,Data Set ID,State,Representation,Method,Description,Purity,Purity Units,Year
0.6,0.00974872,0.000489528,None kPa,N/A,15276,['C'],A,Low temperature calorimetry set up,"origin: commercial source,99.9 % (total),spectroscopy",99.9,Not Specified %,1965
0.7,0.0140164,0.000140164,None kPa,N/A,15276,['C'],A,Low temperature calorimetry set up,"origin: commercial source,99.9 % (total),spectroscopy",99.9,Not Specified %,1965
0.8,0.019874,0.00019874,None kPa,N/A,15276,['C'],A,Low temperature calorimetry set up,"origin: commercial source,99.9 % (total),spectroscopy",99.9,Not Specified %,1965
0.9,0.0278236,0.000278236,None kPa,N/A,15276,['C'],A,Low temperature calorimetry set up,"origin: commercial source,99.9 % (total),spectroscopy",99.9,Not Specified %,1965
1.0,0.0378652,0.000378652,None kPa,N/A,15276,['C'],A,Low temperature calorimetry set up,"origin: commercial source,99.9 % (total),spectroscopy",99.9,Not Specified %,1965
1.1,0.0506264,0.000506264,None kPa,N/A,15276,['C'],A,Low temperature calorimetry set up,"origin: commercial source,99.9 % (total),spectroscopy",99.9,Not Specified %,1965
1.2,0.0665256,0.000665256,None kPa,N/A,15276,['C'],A,Low temperature calorimetry set up,"origin: commercial source,99.9 % (total),spectroscopy",99.9,Not Specified %,1965
1.3,0.085772,0.00085772,None kPa,N/A,15276,['C'],A,Low temperature calorimetry set up,"origin: commercial source,99.9 % (total),spectroscopy",99.9,Not Specified %,1965
1.4,0.109202,0.00109202,None kPa,N/A,15276,['C'],A,Low temperature calorimetry set up,"origin: commercial source,99.9 % (total),spectroscopy",99.9,Not Specified %,1965
1.5,0.13849,0.0013849,None kPa,N/A,15276,['C'],A,Low temperature calorimetry set up,"origin: commercial source,99.9 % (total),spectroscopy",99.9,Not Specified %,1965
3.0,1.10876,0.0110876,None kPa,N/A,15277,['C'],A,Vacuum adiabatic calorimetry,"origin: commercial source,99.9 % (total),spectroscopy",99.9,Not Specified %,1965
4.0,2.15476,0.0215476,None kPa,N/A,15277,['C'],A,Vacuum adiabatic calorimetry,"origin: commercial source,99.9 % (total),spectroscopy",99.9,Not Specified %,1965
5.0,3.48946,0.0348946,None kPa,N/A,15277,['C'],A,Vacuum adiabatic calorimetry,"origin: commercial source,99.9 % (total),spectroscopy",99.9,Not Specified %,1965
6.0,4.98733,0.0498733,None kPa,N/A,15277,['C'],A,Vacuum adiabatic calorimetry,"origin: commercial source,99.9 % (total),spectroscopy",99.9,Not Specified %,1965
7.0,6.51867,0.0651867,None kPa,N/A,15277,['C'],A,Vacuum adiabatic calorimetry,"origin: commercial source,99.9 % (total),spectroscopy",99.9,Not Specified %,1965
8.0,8.10022,0.0810022,None kPa,N/A,15277,['C'],A,Vacuum adiabatic calorimetry,"origin: commercial source,99.9 % (total),spectroscopy",99.9,Not Specified %,1965
9.0,9.60646,0.0960646,None kPa,N/A,15277,['C'],A,Vacuum adiabatic calorimetry,"origin: commercial source,99.9 % (total),spectroscopy",99.9,Not Specified %,1965
10.0,11.0332,0.110332,None kPa,N/A,15277,['C'],A,Vacuum adiabatic calorimetry,"origin: commercial source,99.9 % (total),spectroscopy",99.9,Not Specified %,1965
12.0,13.4892,0.134892,None kPa,N/A,15277,['C'],A,Vacuum adiabatic calorimetry,"origin: commercial source,99.9 % (total),spectroscopy",99.9,Not Specified %,1965
14.0,15.4808,0.154808,None kPa,N/A,15277,['C'],A,Vacuum adiabatic calorimetry,"origin: commercial source,99.9 % (total),spectroscopy",99.9,Not Specified %,1965
16.0,17.1586,0.171586,None kPa,N/A,15277,['C'],A,Vacuum adiabatic calorimetry,"origin: commercial source,99.9 % (total),spectroscopy",99.9,Not Specified %,1965
18.0,18.4765,0.184765,None kPa,N/A,15277,['C'],A,Vacuum adiabatic calorimetry,"origin: commercial source,99.9 % (total),spectroscopy",99.9,Not Specified %,1965
20.0,19.4933,0.194933,None kPa,N/A,15277,['C'],A,Vacuum adiabatic calorimetry,"origin: commercial source,99.9 % (total),spectroscopy",99.9,Not Specified %,1965
22.0,20.3133,0.203133,None kPa,N/A,15277,['C'],A,Vacuum adiabatic calorimetry,"origin: commercial source,99.9 % (total),spectroscopy",99.9,Not Specified %,1965
24.0,21.0162,0.210162,None kPa,N/A,15277,['C'],A,Vacuum adiabatic calorimetry,"origin: commercial source,99.9 % (total),spectroscopy",99.9,Not Specified %,1965
26.0,21.6229,0.216229,None kPa,N/A,15277,['C'],A,Vacuum adiabatic calorimetry,"origin: commercial source,99.9 % (total),spectroscopy",99.9,Not Specified %,1965
20.0,19.5142,0.195142,101.325 kPa,N/A,15278,['C'],A,Adiabatic calorimeter (non-vacuum) ,"origin: commercial source,99.9 % (total),spectroscopy",99.9,Not Specified %,1965
25.0,21.2254,0.200121,None kPa,N/A,15278,['C'],A,Adiabatic calorimeter (non-vacuum) ,"origin: commercial source,99.9 % (total),spectroscopy",99.9,Not Specified %,1965
30.0,23.5643,0.208698,None kPa,N/A,15278,['C'],A,Adiabatic calorimeter (non-vacuum) ,"origin: commercial source,99.9 % (total),spectroscopy",99.9,Not Specified %,1965
35.0,23.2379,0.192548,None kPa,N/A,15278,['C'],A,Adiabatic calorimeter (non-vacuum) ,"origin: commercial source,99.9 % (total),spectroscopy",99.9,Not Specified %,1965
40.0,23.7484,0.183217,None kPa,N/A,15278,['C'],A,Adiabatic calorimeter (non-vacuum) ,"origin: commercial source,99.9 % (total),spectroscopy",99.9,Not Specified %,1965
45.0,24.0915,0.172088,None kPa,N/A,15278,['C'],A,Adiabatic calorimeter (non-vacuum) ,"origin: commercial source,99.9 % (total),spectroscopy",99.9,Not Specified %,1965
50.0,24.3467,0.159996,None kPa,N/A,15278,['C'],A,Adiabatic calorimeter (non-vacuum) ,"origin: commercial source,99.9 % (total),spectroscopy",99.9,Not Specified %,1965
55.0,24.5643,0.147402,None kPa,N/A,15278,['C'],A,Adiabatic calorimeter (non-vacuum) ,"origin: commercial source,99.9 % (total),spectroscopy",99.9,Not Specified %,1965
60.0,24.7735,0.134474,None kPa,N/A,15278,['C'],A,Adiabatic calorimeter (non-vacuum) ,"origin: commercial source,99.9 % (total),spectroscopy",99.9,Not Specified %,1965
65.0,24.9785,0.121336,None kPa,N/A,15278,['C'],A,Adiabatic calorimeter (non-vacuum) ,"origin: commercial source,99.9 % (total),spectroscopy",99.9,Not Specified %,1965
70.0,25.1709,0.107864,None kPa,N/A,15278,['C'],A,Adiabatic calorimeter (non-vacuum) ,"origin: commercial source,99.9 % (total),spectroscopy",99.9,Not Specified %,1965
75.0,25.3383,0.0940982,None kPa,N/A,15278,['C'],A,Adiabatic calorimeter (non-vacuum) ,"origin: commercial source,99.9 % (total),spectroscopy",99.9,Not Specified %,1965
80.0,21.2966,0.066944,None kPa,N/A,15278,['C'],A,Adiabatic calorimeter (non-vacuum) ,"origin: commercial source,99.9 % (total),spectroscopy",99.9,Not Specified %,1965
85.0,25.5935,0.0658143,None kPa,N/A,15278,['C'],A,Adiabatic calorimeter (non-vacuum) ,"origin: commercial source,99.9 % (total),spectroscopy",99.9,Not Specified %,1965
90.0,25.6814,0.0513795,None kPa,N/A,15278,['C'],A,Adiabatic calorimeter (non-vacuum) ,"origin: commercial source,99.9 % (total),spectroscopy",99.9,Not Specified %,1965
95.0,25.7525,0.051505,None kPa,N/A,15278,['C'],A,Adiabatic calorimeter (non-vacuum) ,"origin: commercial source,99.9 % (total),spectroscopy",99.9,Not Specified %,1965
100.0,25.8153,0.0516306,None kPa,N/A,15278,['C'],A,Adiabatic calorimeter (non-vacuum) ,"origin: commercial source,99.9 % (total),spectroscopy",99.9,Not Specified %,1965
110.0,25.9575,0.0519234,None kPa,N/A,15278,['C'],A,Adiabatic calorimeter (non-vacuum) ,"origin: commercial source,99.9 % (total),spectroscopy",99.9,Not Specified %,1965
120.0,26.1626,0.0523418,None kPa,N/A,15278,['C'],A,Adiabatic calorimeter (non-vacuum) ,"origin: commercial source,99.9 % (total),spectroscopy",99.9,Not Specified %,1965
130.0,26.422,0.0528439,None kPa,N/A,15278,['C'],A,Adiabatic calorimeter (non-vacuum) ,"origin: commercial source,99.9 % (total),spectroscopy",99.9,Not Specified %,1965
140.0,26.6856,0.0533878,None kPa,N/A,15278,['C'],A,Adiabatic calorimeter (non-vacuum) ,"origin: commercial source,99.9 % (total),spectroscopy",99.9,Not Specified %,1965
150.0,26.9073,0.0538062,None kPa,N/A,15278,['C'],A,Adiabatic calorimeter (non-vacuum) ,"origin: commercial source,99.9 % (total),spectroscopy",99.9,Not Specified %,1965
160.0,27.0621,0.054141,None kPa,N/A,15278,['C'],A,Adiabatic calorimeter (non-vacuum) ,"origin: commercial source,99.9 % (total),spectroscopy",99.9,Not Specified %,1965
170.0,27.1834,0.0543502,None kPa,N/A,15278,['C'],A,Adiabatic calorimeter (non-vacuum) ,"origin: commercial source,99.9 % (total),spectroscopy",99.9,Not Specified %,1965
180.0,27.3257,0.054643,None kPa,N/A,15278,['C'],A,Adiabatic calorimeter (non-vacuum) ,"origin: commercial source,99.9 % (total),spectroscopy",99.9,Not Specified %,1965
190.0,27.5265,0.0550614,None kPa,N/A,15278,['C'],A,Adiabatic calorimeter (non-vacuum) ,"origin: commercial source,99.9 % (total),spectroscopy",99.9,Not Specified %,1965
200.0,27.7859,0.0555635,None kPa,N/A,15278,['C'],A,Adiabatic calorimeter (non-vacuum) ,"origin: commercial source,99.9 % (total),spectroscopy",99.9,Not Specified %,1965
210.0,28.0537,0.0561074,None kPa,N/A,15278,['C'],A,Adiabatic calorimeter (non-vacuum) ,"origin: commercial source,99.9 % (total),spectroscopy",99.9,Not Specified %,1965
220.0,28.2713,0.0565258,None kPa,N/A,15278,['C'],A,Adiabatic calorimeter (non-vacuum) ,"origin: commercial source,99.9 % (total),spectroscopy",99.9,Not Specified %,1965
230.0,28.4596,0.0569024,None kPa,N/A,15278,['C'],A,Adiabatic calorimeter (non-vacuum) ,"origin: commercial source,99.9 % (total),spectroscopy",99.9,Not Specified %,1965
240.0,28.719,0.0574463,None kPa,N/A,15278,['C'],A,Adiabatic calorimeter (non-vacuum) ,"origin: commercial source,99.9 % (total),spectroscopy",99.9,Not Specified %,1965
250.0,29.196,0.0584086,None kPa,N/A,15278,['C'],A,Adiabatic calorimeter (non-vacuum) ,"origin: commercial source,99.9 % (total),spectroscopy",99.9,Not Specified %,1965
260.0,29.7399,0.0594965,None kPa,N/A,15278,['C'],A,Adiabatic calorimeter (non-vacuum) ,"origin: commercial source,99.9 % (total),spectroscopy",99.9,Not Specified %,1965
270.0,30.1332,0.0602496,None kPa,N/A,15278,['C'],A,Adiabatic calorimeter (non-vacuum) ,"origin: commercial source,99.9 % (total),spectroscopy",99.9,Not Specified %,1965
273.15,30.3005,0.0605843,None kPa,N/A,15278,['C'],A,Adiabatic calorimeter (non-vacuum) ,"origin: commercial source,99.9 % (total),spectroscopy",99.9,Not Specified %,1965
280.0,30.7106,0.0614211,None kPa,N/A,15278,['C'],A,Adiabatic calorimeter (non-vacuum) ,"origin: commercial source,99.9 % (total),spectroscopy",99.9,Not Specified %,1965
290.0,31.4637,0.0629274,None kPa,N/A,15278,['C'],A,Adiabatic calorimeter (non-vacuum) ,"origin: commercial source,99.9 % (total),spectroscopy",99.9,Not Specified %,1965
298.15,32.2084,0.0644336,None kPa,N/A,15278,['C'],A,Adiabatic calorimeter (non-vacuum) ,"origin: commercial source,99.9 % (total),spectroscopy",99.9,Not Specified %,1965
300.0,32.3842,0.0647683,None kPa,N/A,15278,['C'],A,Adiabatic calorimeter (non-vacuum) ,"origin: commercial source,99.9 % (total),spectroscopy",99.9,Not Specified %,1965
301.55,32.5306,0.0650612,None kPa,N/A,15278,['C'],A,Adiabatic calorimeter (non-vacuum) ,"origin: commercial source,99.9 % (total),spectroscopy",99.9,Not Specified %,1965
0.3836,0.00320356,1.28142e-05,None kPa,N/A,19421,['C'],A,Low temperature calorimetry set up,"not stated,99.97 % (total),spectroscopy",99.97,Not Specified %,1970
0.3903,0.003315,1.326e-05,None kPa,N/A,19421,['C'],A,Low temperature calorimetry set up,"not stated,99.97 % (total),spectroscopy",99.97,Not Specified %,1970
0.392,0.00333744,1.33498e-05,None kPa,N/A,19421,['C'],A,Low temperature calorimetry set up,"not stated,99.97 % (total),spectroscopy",99.97,Not Specified %,1970
0.3974,0.00344793,1.37917e-05,None kPa,N/A,19421,['C'],A,Low temperature calorimetry set up,"not stated,99.97 % (total),spectroscopy",99.97,Not Specified %,1970
0.4012,0.00351113,1.40445e-05,None kPa,N/A,19421,['C'],A,Low temperature calorimetry set up,"not stated,99.97 % (total),spectroscopy",99.97,Not Specified %,1970
0.4141,0.00376575,1.5063e-05,None kPa,N/A,19421,['C'],A,Low temperature calorimetry set up,"not stated,99.97 % (total),spectroscopy",99.97,Not Specified %,1970
0.4142,0.00380444,1.52178e-05,None kPa,N/A,19421,['C'],A,Low temperature calorimetry set up,"not stated,99.97 % (total),spectroscopy",99.97,Not Specified %,1970
0.4145,0.00379626,1.5185e-05,None kPa,N/A,19421,['C'],A,Low temperature calorimetry set up,"not stated,99.97 % (total),spectroscopy",99.97,Not Specified %,1970
0.4177,0.00384761,1.53904e-05,None kPa,N/A,19421,['C'],A,Low temperature calorimetry set up,"not stated,99.97 % (total),spectroscopy",99.97,Not Specified %,1970
0.4214,0.00393081,1.57232e-05,None kPa,N/A,19421,['C'],A,Low temperature calorimetry set up,"not stated,99.97 % (total),spectroscopy",99.97,Not Specified %,1970
0.4223,0.00394685,1.57874e-05,None kPa,N/A,19421,['C'],A,Low temperature calorimetry set up,"not stated,99.97 % (total),spectroscopy",99.97,Not Specified %,1970
0.4431,0.00442768,1.77107e-05,None kPa,N/A,19421,['C'],A,Low temperature calorimetry set up,"not stated,99.97 % (total),spectroscopy",99.97,Not Specified %,1970
0.4439,0.00443613,1.77446e-05,None kPa,N/A,19421,['C'],A,Low temperature calorimetry set up,"not stated,99.97 % (total),spectroscopy",99.97,Not Specified %,1970
0.4501,0.00456265,1.82507e-05,None kPa,N/A,19421,['C'],A,Low temperature calorimetry set up,"not stated,99.97 % (total),spectroscopy",99.97,Not Specified %,1970
0.4526,0.00463127,1.85252e-05,None kPa,N/A,19421,['C'],A,Low temperature calorimetry set up,"not stated,99.97 % (total),spectroscopy",99.97,Not Specified %,1970
0.4553,0.00470859,1.88344e-05,None kPa,N/A,19421,['C'],A,Low temperature calorimetry set up,"not stated,99.97 % (total),spectroscopy",99.97,Not Specified %,1970
0.4692,0.00502775,2.0111e-05,None kPa,N/A,19421,['C'],A,Low temperature calorimetry set up,"not stated,99.97 % (total),spectroscopy",99.97,Not Specified %,1970
0.4773,0.00523393,2.09358e-05,None kPa,N/A,19421,['C'],A,Low temperature calorimetry set up,"not stated,99.97 % (total),spectroscopy",99.97,Not Specified %,1970
0.4811,0.00533414,2.13366e-05,None kPa,N/A,19421,['C'],A,Low temperature calorimetry set up,"not stated,99.97 % (total),spectroscopy",99.97,Not Specified %,1970
0.4827,0.00538242,2.15298e-05,None kPa,N/A,19421,['C'],A,Low temperature calorimetry set up,"not stated,99.97 % (total),spectroscopy",99.97,Not Specified %,1970
0.4956,0.0057038,2.28153e-05,None kPa,N/A,19421,['C'],A,Low temperature calorimetry set up,"not stated,99.97 % (total),spectroscopy",99.97,Not Specified %,1970
0.5119,0.00616173,2.46469e-05,None kPa,N/A,19421,['C'],A,Low temperature calorimetry set up,"not stated,99.97 % (total),spectroscopy",99.97,Not Specified %,1970
0.5136,0.00618353,2.47341e-05,None kPa,N/A,19421,['C'],A,Low temperature calorimetry set up,"not stated,99.97 % (total),spectroscopy",99.97,Not Specified %,1970
0.5167,0.00628466,2.51387e-05,None kPa,N/A,19421,['C'],A,Low temperature calorimetry set up,"not stated,99.97 % (total),spectroscopy",99.97,Not Specified %,1970
0.5269,0.00659415,2.63767e-05,None kPa,N/A,19421,['C'],A,Low temperature calorimetry set up,"not stated,99.97 % (total),spectroscopy",99.97,Not Specified %,1970
0.5345,0.00683402,2.7336e-05,None kPa,N/A,19421,['C'],A,Low temperature calorimetry set up,"not stated,99.97 % (total),spectroscopy",99.97,Not Specified %,1970
0.546,0.00718087,2.87236e-05,None kPa,N/A,19421,['C'],A,Low temperature calorimetry set up,"not stated,99.97 % (total),spectroscopy",99.97,Not Specified %,1970
0.549,0.00727188,2.90875e-05,None kPa,N/A,19421,['C'],A,Low temperature calorimetry set up,"not stated,99.97 % (total),spectroscopy",99.97,Not Specified %,1970
0.5555,0.00749978,2.99991e-05,None kPa,N/A,19421,['C'],A,Low temperature calorimetry set up,"not stated,99.97 % (total),spectroscopy",99.97,Not Specified %,1970
0.5786,0.00829507,3.31803e-05,None kPa,N/A,19421,['C'],A,Low temperature calorimetry set up,"not stated,99.97 % (total),spectroscopy",99.97,Not Specified %,1970
0.5853,0.00851586,3.40635e-05,None kPa,N/A,19421,['C'],A,Low temperature calorimetry set up,"not stated,99.97 % (total),spectroscopy",99.97,Not Specified %,1970
0.5857,0.00855511,3.42204e-05,None kPa,N/A,19421,['C'],A,Low temperature calorimetry set up,"not stated,99.97 % (total),spectroscopy",99.97,Not Specified %,1970
0.5943,0.0088746,3.54985e-05,None kPa,N/A,19421,['C'],A,Low temperature calorimetry set up,"not stated,99.97 % (total),spectroscopy",99.97,Not Specified %,1970
0.5948,0.00888075,3.5523e-05,None kPa,N/A,19421,['C'],A,Low temperature calorimetry set up,"not stated,99.97 % (total),spectroscopy",99.97,Not Specified %,1970
0.5961,0.00896853,3.5874e-05,None kPa,N/A,19421,['C'],A,Low temperature calorimetry set up,"not stated,99.97 % (total),spectroscopy",99.97,Not Specified %,1970
0.6033,0.00922643,3.69056e-05,None kPa,N/A,19421,['C'],A,Low temperature calorimetry set up,"not stated,99.97 % (total),spectroscopy",99.97,Not Specified %,1970
0.6167,0.00977106,3.90843e-05,None kPa,N/A,19421,['C'],A,Low temperature calorimetry set up,"not stated,99.97 % (total),spectroscopy",99.97,Not Specified %,1970
0.6244,0.010085,4.03402e-05,None kPa,N/A,19421,['C'],A,Low temperature calorimetry set up,"not stated,99.97 % (total),spectroscopy",99.97,Not Specified %,1970
0.6267,0.0101517,4.06069e-05,None kPa,N/A,19421,['C'],A,Low temperature calorimetry set up,"not stated,99.97 % (total),spectroscopy",99.97,Not Specified %,1970
0.6317,0.0103823,4.15292e-05,None kPa,N/A,19421,['C'],A,Low temperature calorimetry set up,"not stated,99.97 % (total),spectroscopy",99.97,Not Specified %,1970
0.6436,0.0108974,4.35897e-05,None kPa,N/A,19421,['C'],A,Low temperature calorimetry set up,"not stated,99.97 % (total),spectroscopy",99.97,Not Specified %,1970
0.6485,0.0111135,4.44542e-05,None kPa,N/A,19421,['C'],A,Low temperature calorimetry set up,"not stated,99.97 % (total),spectroscopy",99.97,Not Specified %,1970
0.6696,0.0120907,4.83629e-05,None kPa,N/A,19421,['C'],A,Low temperature calorimetry set up,"not stated,99.97 % (total),spectroscopy",99.97,Not Specified %,1970
0.6805,0.0125766,5.03063e-05,None kPa,N/A,19421,['C'],A,Low temperature calorimetry set up,"not stated,99.97 % (total),spectroscopy",99.97,Not Specified %,1970
0.6848,0.0128127,5.12511e-05,None kPa,N/A,19421,['C'],A,Low temperature calorimetry set up,"not stated,99.97 % (total),spectroscopy",99.97,Not Specified %,1970
0.6889,0.0130533,5.22134e-05,None kPa,N/A,19421,['C'],A,Low temperature calorimetry set up,"not stated,99.97 % (total),spectroscopy",99.97,Not Specified %,1970
0.6903,0.0131083,5.24335e-05,None kPa,N/A,19421,['C'],A,Low temperature calorimetry set up,"not stated,99.97 % (total),spectroscopy",99.97,Not Specified %,1970
0.7259,0.0150422,6.01688e-05,None kPa,N/A,19421,['C'],A,Low temperature calorimetry set up,"not stated,99.97 % (total),spectroscopy",99.97,Not Specified %,1970
0.7404,0.0158919,6.35675e-05,None kPa,N/A,19421,['C'],A,Low temperature calorimetry set up,"not stated,99.97 % (total),spectroscopy",99.97,Not Specified %,1970
0.7559,0.0168048,6.72193e-05,None kPa,N/A,19421,['C'],A,Low temperature calorimetry set up,"not stated,99.97 % (total),spectroscopy",99.97,Not Specified %,1970
0.759,0.0169729,6.78917e-05,None kPa,N/A,19421,['C'],A,Low temperature calorimetry set up,"not stated,99.97 % (total),spectroscopy",99.97,Not Specified %,1970
0.7676,0.0175521,7.02084e-05,None kPa,N/A,19421,['C'],A,Low temperature calorimetry set up,"not stated,99.97 % (total),spectroscopy",99.97,Not Specified %,1970
0.7795,0.0182746,7.30982e-05,None kPa,N/A,19421,['C'],A,Low temperature calorimetry set up,"not stated,99.97 % (total),spectroscopy",99.97,Not Specified %,1970
0.7862,0.0187622,7.50488e-05,None kPa,N/A,19421,['C'],A,Low temperature calorimetry set up,"not stated,99.97 % (total),spectroscopy",99.97,Not Specified %,1970
0.8082,0.0202957,8.1183e-05,None kPa,N/A,19421,['C'],A,Low temperature calorimetry set up,"not stated,99.97 % (total),spectroscopy",99.97,Not Specified %,1970
0.8319,0.0220446,8.81782e-05,None kPa,N/A,19421,['C'],A,Low temperature calorimetry set up,"not stated,99.97 % (total),spectroscopy",99.97,Not Specified %,1970
0.8325,0.022046,8.81841e-05,None kPa,N/A,19421,['C'],A,Low temperature calorimetry set up,"not stated,99.97 % (total),spectroscopy",99.97,Not Specified %,1970
0.8424,0.0226184,9.04736e-05,None kPa,N/A,19421,['C'],A,Low temperature calorimetry set up,"not stated,99.97 % (total),spectroscopy",99.97,Not Specified %,1970
0.8568,0.0238715,9.5486e-05,None kPa,N/A,19421,['C'],A,Low temperature calorimetry set up,"not stated,99.97 % (total),spectroscopy",99.97,Not Specified %,1970
0.8807,0.0260539,0.000104216,None kPa,N/A,19421,['C'],A,Low temperature calorimetry set up,"not stated,99.97 % (total),spectroscopy",99.97,Not Specified %,1970
0.8936,0.0270647,0.000108259,None kPa,N/A,19421,['C'],A,Low temperature calorimetry set up,"not stated,99.97 % (total),spectroscopy",99.97,Not Specified %,1970
0.9097,0.0285529,0.000114211,None kPa,N/A,19421,['C'],A,Low temperature calorimetry set up,"not stated,99.97 % (total),spectroscopy",99.97,Not Specified %,1970
0.9234,0.0298265,0.000119306,None kPa,N/A,19421,['C'],A,Low temperature calorimetry set up,"not stated,99.97 % (total),spectroscopy",99.97,Not Specified %,1970
0.9611,0.0335931,0.000134373,None kPa,N/A,19421,['C'],A,Low temperature calorimetry set up,"not stated,99.97 % (total),spectroscopy",99.97,Not Specified %,1970
0.9631,0.0338249,0.0001353,None kPa,N/A,19421,['C'],A,Low temperature calorimetry set up,"not stated,99.97 % (total),spectroscopy",99.97,Not Specified %,1970
0.9781,0.0355115,0.000142046,None kPa,N/A,19421,['C'],A,Low temperature calorimetry set up,"not stated,99.97 % (total),spectroscopy",99.97,Not Specified %,1970
0.9907,0.0368198,0.000147279,None kPa,N/A,19421,['C'],A,Low temperature calorimetry set up,"not stated,99.97 % (total),spectroscopy",99.97,Not Specified %,1970
2.017,0.343467,0.00137387,None kPa,N/A,19421,['C'],A,Low temperature calorimetry set up,"not stated,99.97 % (total),spectroscopy",99.97,Not Specified %,1970
2.0759,0.373544,0.00149418,None kPa,N/A,19421,['C'],A,Low temperature calorimetry set up,"not stated,99.97 % (total),spectroscopy",99.97,Not Specified %,1970
2.1017,0.388567,0.00155427,None kPa,N/A,19421,['C'],A,Low temperature calorimetry set up,"not stated,99.97 % (total),spectroscopy",99.97,Not Specified %,1970
2.157,0.420973,0.00168389,None kPa,N/A,19421,['C'],A,Low temperature calorimetry set up,"not stated,99.97 % (total),spectroscopy",99.97,Not Specified %,1970
2.1888,0.440805,0.00176323,None kPa,N/A,19421,['C'],A,Low temperature calorimetry set up,"not stated,99.97 % (total),spectroscopy",99.97,Not Specified %,1970
2.2251,0.462186,0.00184875,None kPa,N/A,19421,['C'],A,Low temperature calorimetry set up,"not stated,99.97 % (total),spectroscopy",99.97,Not Specified %,1970
2.235,0.467805,0.00187122,None kPa,N/A,19421,['C'],A,Low temperature calorimetry set up,"not stated,99.97 % (total),spectroscopy",99.97,Not Specified %,1970
2.3606,0.551188,0.00220475,None kPa,N/A,19421,['C'],A,Low temperature calorimetry set up,"not stated,99.97 % (total),spectroscopy",99.97,Not Specified %,1970
2.4034,0.582555,0.00233021,None kPa,N/A,19421,['C'],A,Low temperature calorimetry set up,"not stated,99.97 % (total),spectroscopy",99.97,Not Specified %,1970
2.4184,0.594036,0.00237614,None kPa,N/A,19421,['C'],A,Low temperature calorimetry set up,"not stated,99.97 % (total),spectroscopy",99.97,Not Specified %,1970
2.4557,0.620412,0.00248164,None kPa,N/A,19421,['C'],A,Low temperature calorimetry set up,"not stated,99.97 % (total),spectroscopy",99.97,Not Specified %,1970
2.5248,0.670302,0.0026812,None kPa,N/A,19421,['C'],A,Low temperature calorimetry set up,"not stated,99.97 % (total),spectroscopy",99.97,Not Specified %,1970
2.6189,0.749434,0.00299773,None kPa,N/A,19421,['C'],A,Low temperature calorimetry set up,"not stated,99.97 % (total),spectroscopy",99.97,Not Specified %,1970
2.6327,0.75981,0.00303924,None kPa,N/A,19421,['C'],A,Low temperature calorimetry set up,"not stated,99.97 % (total),spectroscopy",99.97,Not Specified %,1970
2.6569,0.782513,0.00313005,None kPa,N/A,19421,['C'],A,Low temperature calorimetry set up,"not stated,99.97 % (total),spectroscopy",99.97,Not Specified %,1970
2.6749,0.787161,0.00314864,None kPa,N/A,19421,['C'],A,Low temperature calorimetry set up,"not stated,99.97 % (total),spectroscopy",99.97,Not Specified %,1970
2.7817,0.88969,0.00355877,None kPa,N/A,19421,['C'],A,Low temperature calorimetry set up,"not stated,99.97 % (total),spectroscopy",99.97,Not Specified %,1970
2.8085,0.911489,0.00364596,None kPa,N/A,19421,['C'],A,Low temperature calorimetry set up,"not stated,99.97 % (total),spectroscopy",99.97,Not Specified %,1970
2.8241,0.926564,0.00370626,None kPa,N/A,19421,['C'],A,Low temperature calorimetry set up,"not stated,99.97 % (total),spectroscopy",99.97,Not Specified %,1970
1.0192,0.040106,0.000160424,None kPa,N/A,19421,['C'],A,Low temperature calorimetry set up,"not stated,99.97 % (total),spectroscopy",99.97,Not Specified %,1970
1.04,0.042791,0.000171164,None kPa,N/A,19421,['C'],A,Low temperature calorimetry set up,"not stated,99.97 % (total),spectroscopy",99.97,Not Specified %,1970
1.0465,0.0434567,0.000173826,None kPa,N/A,19421,['C'],A,Low temperature calorimetry set up,"not stated,99.97 % (total),spectroscopy",99.97,Not Specified %,1970
1.0556,0.0445914,0.000178366,None kPa,N/A,19421,['C'],A,Low temperature calorimetry set up,"not stated,99.97 % (total),spectroscopy",99.97,Not Specified %,1970
1.062,0.045496,0.000181983,None kPa,N/A,19421,['C'],A,Low temperature calorimetry set up,"not stated,99.97 % (total),spectroscopy",99.97,Not Specified %,1970
1.0803,0.0480164,0.000192066,None kPa,N/A,19421,['C'],A,Low temperature calorimetry set up,"not stated,99.97 % (total),spectroscopy",99.97,Not Specified %,1970
1.1258,0.0545121,0.000218049,None kPa,N/A,19421,['C'],A,Low temperature calorimetry set up,"not stated,99.97 % (total),spectroscopy",99.97,Not Specified %,1970
1.1288,0.0547983,0.000219193,None kPa,N/A,19421,['C'],A,Low temperature calorimetry set up,"not stated,99.97 % (total),spectroscopy",99.97,Not Specified %,1970
1.1491,0.0580471,0.000232189,None kPa,N/A,19421,['C'],A,Low temperature calorimetry set up,"not stated,99.97 % (total),spectroscopy",99.97,Not Specified %,1970
1.1521,0.0586735,0.000234695,None kPa,N/A,19421,['C'],A,Low temperature calorimetry set up,"not stated,99.97 % (total),spectroscopy",99.97,Not Specified %,1970
1.199,0.0662909,0.000265164,None kPa,N/A,19421,['C'],A,Low temperature calorimetry set up,"not stated,99.97 % (total),spectroscopy",99.97,Not Specified %,1970
1.2003,0.0664992,0.000265997,None kPa,N/A,19421,['C'],A,Low temperature calorimetry set up,"not stated,99.97 % (total),spectroscopy",99.97,Not Specified %,1970
1.2211,0.070205,0.000280819,None kPa,N/A,19421,['C'],A,Low temperature calorimetry set up,"not stated,99.97 % (total),spectroscopy",99.97,Not Specified %,1970
1.2313,0.0720836,0.000288335,None kPa,N/A,19421,['C'],A,Low temperature calorimetry set up,"not stated,99.97 % (total),spectroscopy",99.97,Not Specified %,1970
1.2519,0.0760881,0.000304352,None kPa,N/A,19421,['C'],A,Low temperature calorimetry set up,"not stated,99.97 % (total),spectroscopy",99.97,Not Specified %,1970
1.287,0.0828771,0.000331509,None kPa,N/A,19421,['C'],A,Low temperature calorimetry set up,"not stated,99.97 % (total),spectroscopy",99.97,Not Specified %,1970
1.2895,0.0835043,0.000334018,None kPa,N/A,19421,['C'],A,Low temperature calorimetry set up,"not stated,99.97 % (total),spectroscopy",99.97,Not Specified %,1970
1.3295,0.0923685,0.000369474,None kPa,N/A,19421,['C'],A,Low temperature calorimetry set up,"not stated,99.97 % (total),spectroscopy",99.97,Not Specified %,1970
1.3505,0.0963069,0.000385228,None kPa,N/A,19421,['C'],A,Low temperature calorimetry set up,"not stated,99.97 % (total),spectroscopy",99.97,Not Specified %,1970
1.3669,0.100593,0.000402374,None kPa,N/A,19421,['C'],A,Low temperature calorimetry set up,"not stated,99.97 % (total),spectroscopy",99.97,Not Specified %,1970
1.3792,0.103341,0.000413364,None kPa,N/A,19421,['C'],A,Low temperature calorimetry set up,"not stated,99.97 % (total),spectroscopy",99.97,Not Specified %,1970
1.3875,0.105083,0.000420333,None kPa,N/A,19421,['C'],A,Low temperature calorimetry set up,"not stated,99.97 % (total),spectroscopy",99.97,Not Specified %,1970
1.4292,0.115889,0.000463558,None kPa,N/A,19421,['C'],A,Low temperature calorimetry set up,"not stated,99.97 % (total),spectroscopy",99.97,Not Specified %,1970
1.4481,0.120408,0.000481629,None kPa,N/A,19421,['C'],A,Low temperature calorimetry set up,"not stated,99.97 % (total),spectroscopy",99.97,Not Specified %,1970
1.4745,0.12763,0.000510523,None kPa,N/A,19421,['C'],A,Low temperature calorimetry set up,"not stated,99.97 % (total),spectroscopy",99.97,Not Specified %,1970
1.4851,0.130391,0.000521561,None kPa,N/A,19421,['C'],A,Low temperature calorimetry set up,"not stated,99.97 % (total),spectroscopy",99.97,Not Specified %,1970
1.5063,0.136109,0.000544435,None kPa,N/A,19421,['C'],A,Low temperature calorimetry set up,"not stated,99.97 % (total),spectroscopy",99.97,Not Specified %,1970
1.5073,0.136832,0.00054733,None kPa,N/A,19421,['C'],A,Low temperature calorimetry set up,"not stated,99.97 % (total),spectroscopy",99.97,Not Specified %,1970
1.5388,0.145545,0.000582183,None kPa,N/A,19421,['C'],A,Low temperature calorimetry set up,"not stated,99.97 % (total),spectroscopy",99.97,Not Specified %,1970
1.5917,0.163106,0.000652424,None kPa,N/A,19421,['C'],A,Low temperature calorimetry set up,"not stated,99.97 % (total),spectroscopy",99.97,Not Specified %,1970
1.6151,0.170116,0.000680461,None kPa,N/A,19421,['C'],A,Low temperature calorimetry set up,"not stated,99.97 % (total),spectroscopy",99.97,Not Specified %,1970
1.618,0.171962,0.00068785,None kPa,N/A,19421,['C'],A,Low temperature calorimetry set up,"not stated,99.97 % (total),spectroscopy",99.97,Not Specified %,1970
1.6388,0.178456,0.000713824,None kPa,N/A,19421,['C'],A,Low temperature calorimetry set up,"not stated,99.97 % (total),spectroscopy",99.97,Not Specified %,1970
1.6904,0.195938,0.000783751,None kPa,N/A,19421,['C'],A,Low temperature calorimetry set up,"not stated,99.97 % (total),spectroscopy",99.97,Not Specified %,1970
1.7219,0.208977,0.000835909,None kPa,N/A,19421,['C'],A,Low temperature calorimetry set up,"not stated,99.97 % (total),spectroscopy",99.97,Not Specified %,1970
1.7397,0.215196,0.000860783,None kPa,N/A,19421,['C'],A,Low temperature calorimetry set up,"not stated,99.97 % (total),spectroscopy",99.97,Not Specified %,1970
1.7657,0.226571,0.000906284,None kPa,N/A,19421,['C'],A,Low temperature calorimetry set up,"not stated,99.97 % (total),spectroscopy",99.97,Not Specified %,1970
1.8134,0.246154,0.000984617,None kPa,N/A,19421,['C'],A,Low temperature calorimetry set up,"not stated,99.97 % (total),spectroscopy",99.97,Not Specified %,1970
1.8318,0.25324,0.00101296,None kPa,N/A,19421,['C'],A,Low temperature calorimetry set up,"not stated,99.97 % (total),spectroscopy",99.97,Not Specified %,1970
1.8459,0.259233,0.00103693,None kPa,N/A,19421,['C'],A,Low temperature calorimetry set up,"not stated,99.97 % (total),spectroscopy",99.97,Not Specified %,1970
1.8922,0.280328,0.00112131,None kPa,N/A,19421,['C'],A,Low temperature calorimetry set up,"not stated,99.97 % (total),spectroscopy",99.97,Not Specified %,1970
1.9331,0.299798,0.00119919,None kPa,N/A,19421,['C'],A,Low temperature calorimetry set up,"not stated,99.97 % (total),spectroscopy",99.97,Not Specified %,1970
1.9577,0.311326,0.0012453,None kPa,N/A,19421,['C'],A,Low temperature calorimetry set up,"not stated,99.97 % (total),spectroscopy",99.97,Not Specified %,1970
1.9754,0.320683,0.00128273,None kPa,N/A,19421,['C'],A,Low temperature calorimetry set up,"not stated,99.97 % (total),spectroscopy",99.97,Not Specified %,1970
299.15,26.8027,0.134014,None kPa,N/A,36875,['C'],A,Drop ice or diphenyl ether calorimetry,not stated,,,1900
