Repository: amr8004/PureElementPRL

# Pure Element Thermodynamic modeling with 3rd generation CALPHAD models for multiple elements

## Description
Jupyter notebook for modeling pure elements with selected models via python tools pycalphad and ESPEI

## Running Tutorial
Creating a codespace should immediately open the desired notebook. Just change the element as desired (non-case sensitive) and set what SGTE structure (FCC_A1, BCC_A2, etc.) you would like to compare against.

## Further Resources

## Citation

File: CpCSV/Cu_CP_data.csv (part 3 of 16)
Temperature: K,Heat capacity at constant pressure Cp: J/K/mol,Uncertainty,Pressure,Ref Temp,Data Set ID,State,Representation,Method,Description,Purity,Purity Units,Year
160.0,21.0455,0.42091,None kPa,N/A,11406,['C'],A,Low temperature calorimetry set up,"origin: commercial source,99.98 % (total),spectroscopy",99.98,Not Specified %,1960
170.0,21.5183,0.430366,None kPa,N/A,11406,['C'],A,Low temperature calorimetry set up,"origin: commercial source,99.98 % (total),spectroscopy",99.98,Not Specified %,1960
180.0,21.9367,0.438734,None kPa,N/A,11406,['C'],A,Low temperature calorimetry set up,"origin: commercial source,99.98 % (total),spectroscopy",99.98,Not Specified %,1960
190.0,22.2798,0.445596,None kPa,N/A,11406,['C'],A,Low temperature calorimetry set up,"origin: commercial source,99.98 % (total),spectroscopy",99.98,Not Specified %,1960
200.0,22.5978,0.451956,None kPa,N/A,11406,['C'],A,Low temperature calorimetry set up,"origin: commercial source,99.98 % (total),spectroscopy",99.98,Not Specified %,1960
210.0,22.8948,0.457897,None kPa,N/A,11406,['C'],A,Low temperature calorimetry set up,"origin: commercial source,99.98 % (total),spectroscopy",99.98,Not Specified %,1960
220.0,23.1584,0.463169,None kPa,N/A,11406,['C'],A,Low temperature calorimetry set up,"origin: commercial source,99.98 % (total),spectroscopy",99.98,Not Specified %,1960
230.0,23.3969,0.467939,None kPa,N/A,11406,['C'],A,Low temperature calorimetry set up,"origin: commercial source,99.98 % (total),spectroscopy",99.98,Not Specified %,1960
240.0,23.6187,0.472374,None kPa,N/A,11406,['C'],A,Low temperature calorimetry set up,"origin: commercial source,99.98 % (total),spectroscopy",99.98,Not Specified %,1960
250.0,23.7944,0.475888,None kPa,N/A,11406,['C'],A,Low temperature calorimetry set up,"origin: commercial source,99.98 % (total),spectroscopy",99.98,Not Specified %,1960
260.0,23.9492,0.478984,None kPa,N/A,11406,['C'],A,Low temperature calorimetry set up,"origin: commercial source,99.98 % (total),spectroscopy",99.98,Not Specified %,1960
270.0,24.1166,0.482332,None kPa,N/A,11406,['C'],A,Low temperature calorimetry set up,"origin: commercial source,99.98 % (total),spectroscopy",99.98,Not Specified %,1960
273.0,24.1668,0.483336,None kPa,N/A,11406,['C'],A,Low temperature calorimetry set up,"origin: commercial source,99.98 % (total),spectroscopy",99.98,Not Specified %,1960
280.0,24.2588,0.485177,None kPa,N/A,11406,['C'],A,Low temperature calorimetry set up,"origin: commercial source,99.98 % (total),spectroscopy",99.98,Not Specified %,1960
290.0,24.3844,0.487687,None kPa,N/A,11406,['C'],A,Low temperature calorimetry set up,"origin: commercial source,99.98 % (total),spectroscopy",99.98,Not Specified %,1960
298.15,24.4764,0.489528,None kPa,N/A,11406,['C'],A,Low temperature calorimetry set up,"origin: commercial source,99.98 % (total),spectroscopy",99.98,Not Specified %,1960
300.0,24.4973,0.489946,None kPa,N/A,11406,['C'],A,Low temperature calorimetry set up,"origin: commercial source,99.98 % (total),spectroscopy",99.98,Not Specified %,1960
21.0,0.552288,0.00127026,None kPa,N/A,11406,['C'],A,Low temperature calorimetry set up,"origin: commercial source,99.98 % (total),spectroscopy",99.98,Not Specified %,1960
25.0,0.966504,0.00338276,None kPa,N/A,11406,['C'],A,Low temperature calorimetry set up,"origin: commercial source,99.98 % (total),spectroscopy",99.98,Not Specified %,1960
30.0,1.70289,0.00851444,None kPa,N/A,11406,['C'],A,Low temperature calorimetry set up,"origin: commercial source,99.98 % (total),spectroscopy",99.98,Not Specified %,1960
35.0,2.66102,0.0172967,None kPa,N/A,11406,['C'],A,Low temperature calorimetry set up,"origin: commercial source,99.98 % (total),spectroscopy",99.98,Not Specified %,1960
40.0,3.75305,0.0300244,None kPa,N/A,11406,['C'],A,Low temperature calorimetry set up,"origin: commercial source,99.98 % (total),spectroscopy",99.98,Not Specified %,1960
45.0,4.94549,0.0469821,None kPa,N/A,11406,['C'],A,Low temperature calorimetry set up,"origin: commercial source,99.98 % (total),spectroscopy",99.98,Not Specified %,1960
50.0,6.15466,0.0677013,None kPa,N/A,11406,['C'],A,Low temperature calorimetry set up,"origin: commercial source,99.98 % (total),spectroscopy",99.98,Not Specified %,1960
55.0,7.4015,0.0925187,None kPa,N/A,11406,['C'],A,Low temperature calorimetry set up,"origin: commercial source,99.98 % (total),spectroscopy",99.98,Not Specified %,1960
60.0,8.62322,0.120725,None kPa,N/A,11406,['C'],A,Low temperature calorimetry set up,"origin: commercial source,99.98 % (total),spectroscopy",99.98,Not Specified %,1960
65.0,9.79893,0.151883,None kPa,N/A,11406,['C'],A,Low temperature calorimetry set up,"origin: commercial source,99.98 % (total),spectroscopy",99.98,Not Specified %,1960
70.0,10.87,0.184791,None kPa,N/A,11406,['C'],A,Low temperature calorimetry set up,"origin: commercial source,99.98 % (total),spectroscopy",99.98,Not Specified %,1960
75.0,11.8575,0.219363,None kPa,N/A,11406,['C'],A,Low temperature calorimetry set up,"origin: commercial source,99.98 % (total),spectroscopy",99.98,Not Specified %,1960
80.0,12.8491,0.256981,None kPa,N/A,11406,['C'],A,Low temperature calorimetry set up,"origin: commercial source,99.98 % (total),spectroscopy",99.98,Not Specified %,1960
85.0,13.7528,0.275056,None kPa,N/A,11406,['C'],A,Low temperature calorimetry set up,"origin: commercial source,99.98 % (total),spectroscopy",99.98,Not Specified %,1960
90.0,14.5938,0.291876,None kPa,N/A,11406,['C'],A,Low temperature calorimetry set up,"origin: commercial source,99.98 % (total),spectroscopy",99.98,Not Specified %,1960
95.0,15.3218,0.306436,None kPa,N/A,11406,['C'],A,Low temperature calorimetry set up,"origin: commercial source,99.98 % (total),spectroscopy",99.98,Not Specified %,1960
100.0,15.9871,0.319741,None kPa,N/A,11406,['C'],A,Low temperature calorimetry set up,"origin: commercial source,99.98 % (total),spectroscopy",99.98,Not Specified %,1960
110.0,17.2004,0.344008,None kPa,N/A,11406,['C'],A,Low temperature calorimetry set up,"origin: commercial source,99.98 % (total),spectroscopy",99.98,Not Specified %,1960
120.0,18.2339,0.364677,None kPa,N/A,11406,['C'],A,Low temperature calorimetry set up,"origin: commercial source,99.98 % (total),spectroscopy",99.98,Not Specified %,1960
130.0,19.1292,0.382585,None kPa,N/A,11406,['C'],A,Low temperature calorimetry set up,"origin: commercial source,99.98 % (total),spectroscopy",99.98,Not Specified %,1960
140.0,19.8698,0.397396,None kPa,N/A,11406,['C'],A,Low temperature calorimetry set up,"origin: commercial source,99.98 % (total),spectroscopy",99.98,Not Specified %,1960
150.0,20.51,0.410199,None kPa,N/A,11406,['C'],A,Low temperature calorimetry set up,"origin: commercial source,99.98 % (total),spectroscopy",99.98,Not Specified %,1960
160.0,21.0664,0.421329,None kPa,N/A,11406,['C'],A,Low temperature calorimetry set up,"origin: commercial source,99.98 % (total),spectroscopy",99.98,Not Specified %,1960
170.0,21.535,0.430701,None kPa,N/A,11406,['C'],A,Low temperature calorimetry set up,"origin: commercial source,99.98 % (total),spectroscopy",99.98,Not Specified %,1960
180.0,21.9451,0.438902,None kPa,N/A,11406,['C'],A,Low temperature calorimetry set up,"origin: commercial source,99.98 % (total),spectroscopy",99.98,Not Specified %,1960
190.0,22.2924,0.445847,None kPa,N/A,11406,['C'],A,Low temperature calorimetry set up,"origin: commercial source,99.98 % (total),spectroscopy",99.98,Not Specified %,1960
200.0,22.6103,0.452207,None kPa,N/A,11406,['C'],A,Low temperature calorimetry set up,"origin: commercial source,99.98 % (total),spectroscopy",99.98,Not Specified %,1960
210.0,22.8907,0.457813,None kPa,N/A,11406,['C'],A,Low temperature calorimetry set up,"origin: commercial source,99.98 % (total),spectroscopy",99.98,Not Specified %,1960
220.0,23.1417,0.462834,None kPa,N/A,11406,['C'],A,Low temperature calorimetry set up,"origin: commercial source,99.98 % (total),spectroscopy",99.98,Not Specified %,1960
230.0,23.3718,0.467436,None kPa,N/A,11406,['C'],A,Low temperature calorimetry set up,"origin: commercial source,99.98 % (total),spectroscopy",99.98,Not Specified %,1960
240.0,23.5643,0.471286,None kPa,N/A,11406,['C'],A,Low temperature calorimetry set up,"origin: commercial source,99.98 % (total),spectroscopy",99.98,Not Specified %,1960
250.0,23.7693,0.475386,None kPa,N/A,11406,['C'],A,Low temperature calorimetry set up,"origin: commercial source,99.98 % (total),spectroscopy",99.98,Not Specified %,1960
260.0,23.966,0.479319,None kPa,N/A,11406,['C'],A,Low temperature calorimetry set up,"origin: commercial source,99.98 % (total),spectroscopy",99.98,Not Specified %,1960
270.0,24.15,0.483001,None kPa,N/A,11406,['C'],A,Low temperature calorimetry set up,"origin: commercial source,99.98 % (total),spectroscopy",99.98,Not Specified %,1960
273.0,24.2003,0.484005,None kPa,N/A,11406,['C'],A,Low temperature calorimetry set up,"origin: commercial source,99.98 % (total),spectroscopy",99.98,Not Specified %,1960
280.0,24.3132,0.486264,None kPa,N/A,11406,['C'],A,Low temperature calorimetry set up,"origin: commercial source,99.98 % (total),spectroscopy",99.98,Not Specified %,1960
22.0,0.640152,0.0016644,None kPa,N/A,11406,['C'],A,Low temperature calorimetry set up,"origin: commercial source,99.98 % (total),spectroscopy",99.98,Not Specified %,1960
25.0,0.966504,0.00338276,None kPa,N/A,11406,['C'],A,Low temperature calorimetry set up,"origin: commercial source,99.98 % (total),spectroscopy",99.98,Not Specified %,1960
30.0,1.70707,0.00853536,None kPa,N/A,11406,['C'],A,Low temperature calorimetry set up,"origin: commercial source,99.98 % (total),spectroscopy",99.98,Not Specified %,1960
35.0,2.66521,0.0173239,None kPa,N/A,11406,['C'],A,Low temperature calorimetry set up,"origin: commercial source,99.98 % (total),spectroscopy",99.98,Not Specified %,1960
40.0,3.76978,0.0301583,None kPa,N/A,11406,['C'],A,Low temperature calorimetry set up,"origin: commercial source,99.98 % (total),spectroscopy",99.98,Not Specified %,1960
45.0,4.95804,0.0471014,None kPa,N/A,11406,['C'],A,Low temperature calorimetry set up,"origin: commercial source,99.98 % (total),spectroscopy",99.98,Not Specified %,1960
50.0,6.17977,0.0679775,None kPa,N/A,11406,['C'],A,Low temperature calorimetry set up,"origin: commercial source,99.98 % (total),spectroscopy",99.98,Not Specified %,1960
55.0,7.42242,0.0927802,None kPa,N/A,11406,['C'],A,Low temperature calorimetry set up,"origin: commercial source,99.98 % (total),spectroscopy",99.98,Not Specified %,1960
60.0,8.63578,0.120901,None kPa,N/A,11406,['C'],A,Low temperature calorimetry set up,"origin: commercial source,99.98 % (total),spectroscopy",99.98,Not Specified %,1960
65.0,9.79474,0.151819,None kPa,N/A,11406,['C'],A,Low temperature calorimetry set up,"origin: commercial source,99.98 % (total),spectroscopy",99.98,Not Specified %,1960
70.0,10.8826,0.185004,None kPa,N/A,11406,['C'],A,Low temperature calorimetry set up,"origin: commercial source,99.98 % (total),spectroscopy",99.98,Not Specified %,1960
75.0,11.916,0.220447,None kPa,N/A,11406,['C'],A,Low temperature calorimetry set up,"origin: commercial source,99.98 % (total),spectroscopy",99.98,Not Specified %,1960
80.0,12.9244,0.258488,None kPa,N/A,11406,['C'],A,Low temperature calorimetry set up,"origin: commercial source,99.98 % (total),spectroscopy",99.98,Not Specified %,1960
85.0,13.8114,0.276228,None kPa,N/A,11406,['C'],A,Low temperature calorimetry set up,"origin: commercial source,99.98 % (total),spectroscopy",99.98,Not Specified %,1960
90.0,14.6273,0.292545,None kPa,N/A,11406,['C'],A,Low temperature calorimetry set up,"origin: commercial source,99.98 % (total),spectroscopy",99.98,Not Specified %,1960
95.0,15.3888,0.307775,None kPa,N/A,11406,['C'],A,Low temperature calorimetry set up,"origin: commercial source,99.98 % (total),spectroscopy",99.98,Not Specified %,1960
100.0,16.0582,0.321164,None kPa,N/A,11406,['C'],A,Low temperature calorimetry set up,"origin: commercial source,99.98 % (total),spectroscopy",99.98,Not Specified %,1960
110.0,17.2297,0.344594,None kPa,N/A,11406,['C'],A,Low temperature calorimetry set up,"origin: commercial source,99.98 % (total),spectroscopy",99.98,Not Specified %,1960
120.0,18.2715,0.365431,None kPa,N/A,11406,['C'],A,Low temperature calorimetry set up,"origin: commercial source,99.98 % (total),spectroscopy",99.98,Not Specified %,1960
130.0,19.1585,0.383171,None kPa,N/A,11406,['C'],A,Low temperature calorimetry set up,"origin: commercial source,99.98 % (total),spectroscopy",99.98,Not Specified %,1960
140.0,19.9284,0.398568,None kPa,N/A,11406,['C'],A,Low temperature calorimetry set up,"origin: commercial source,99.98 % (total),spectroscopy",99.98,Not Specified %,1960
150.0,20.5393,0.410785,None kPa,N/A,11406,['C'],A,Low temperature calorimetry set up,"origin: commercial source,99.98 % (total),spectroscopy",99.98,Not Specified %,1960
160.0,21.0957,0.421915,None kPa,N/A,11406,['C'],A,Low temperature calorimetry set up,"origin: commercial source,99.98 % (total),spectroscopy",99.98,Not Specified %,1960
170.0,21.5727,0.431454,None kPa,N/A,11406,['C'],A,Low temperature calorimetry set up,"origin: commercial source,99.98 % (total),spectroscopy",99.98,Not Specified %,1960
180.0,21.9911,0.439822,None kPa,N/A,11406,['C'],A,Low temperature calorimetry set up,"origin: commercial source,99.98 % (total),spectroscopy",99.98,Not Specified %,1960
190.0,22.3718,0.447437,None kPa,N/A,11406,['C'],A,Low temperature calorimetry set up,"origin: commercial source,99.98 % (total),spectroscopy",99.98,Not Specified %,1960
200.0,22.6773,0.453546,None kPa,N/A,11406,['C'],A,Low temperature calorimetry set up,"origin: commercial source,99.98 % (total),spectroscopy",99.98,Not Specified %,1960
210.0,22.9576,0.459152,None kPa,N/A,11406,['C'],A,Low temperature calorimetry set up,"origin: commercial source,99.98 % (total),spectroscopy",99.98,Not Specified %,1960
220.0,23.1877,0.463755,None kPa,N/A,11406,['C'],A,Low temperature calorimetry set up,"origin: commercial source,99.98 % (total),spectroscopy",99.98,Not Specified %,1960
230.0,23.4011,0.468022,None kPa,N/A,11406,['C'],A,Low temperature calorimetry set up,"origin: commercial source,99.98 % (total),spectroscopy",99.98,Not Specified %,1960
240.0,23.6103,0.472206,None kPa,N/A,11406,['C'],A,Low temperature calorimetry set up,"origin: commercial source,99.98 % (total),spectroscopy",99.98,Not Specified %,1960
250.0,23.807,0.476139,None kPa,N/A,11406,['C'],A,Low temperature calorimetry set up,"origin: commercial source,99.98 % (total),spectroscopy",99.98,Not Specified %,1960
260.0,24.0036,0.480072,None kPa,N/A,11406,['C'],A,Low temperature calorimetry set up,"origin: commercial source,99.98 % (total),spectroscopy",99.98,Not Specified %,1960
270.0,24.1752,0.483503,None kPa,N/A,11406,['C'],A,Low temperature calorimetry set up,"origin: commercial source,99.98 % (total),spectroscopy",99.98,Not Specified %,1960
273.0,24.2254,0.484507,None kPa,N/A,11406,['C'],A,Low temperature calorimetry set up,"origin: commercial source,99.98 % (total),spectroscopy",99.98,Not Specified %,1960
280.0,24.33,0.486599,None kPa,N/A,11406,['C'],A,Low temperature calorimetry set up,"origin: commercial source,99.98 % (total),spectroscopy",99.98,Not Specified %,1960
290.0,24.4513,0.489026,None kPa,N/A,11406,['C'],A,Low temperature calorimetry set up,"origin: commercial source,99.98 % (total),spectroscopy",99.98,Not Specified %,1960
21.0,0.548104,0.00126064,None kPa,N/A,11407,['C'],A,Low temperature calorimetry set up,"origin: commercial source,99.999 % (total),",99.999,Not Specified %,1960
25.0,0.958136,0.00335348,None kPa,N/A,11407,['C'],A,Low temperature calorimetry set up,"origin: commercial source,99.999 % (total),",99.999,Not Specified %,1960
30.0,1.69452,0.0084726,None kPa,N/A,11407,['C'],A,Low temperature calorimetry set up,"origin: commercial source,99.999 % (total),",99.999,Not Specified %,1960
35.0,2.66102,0.0172967,None kPa,N/A,11407,['C'],A,Low temperature calorimetry set up,"origin: commercial source,99.999 % (total),",99.999,Not Specified %,1960
40.0,3.74886,0.0299909,None kPa,N/A,11407,['C'],A,Low temperature calorimetry set up,"origin: commercial source,99.999 % (total),",99.999,Not Specified %,1960
45.0,4.93712,0.0469026,None kPa,N/A,11407,['C'],A,Low temperature calorimetry set up,"origin: commercial source,99.999 % (total),",99.999,Not Specified %,1960
50.0,6.15885,0.0677473,None kPa,N/A,11407,['C'],A,Low temperature calorimetry set up,"origin: commercial source,99.999 % (total),",99.999,Not Specified %,1960
55.0,7.40568,0.092571,None kPa,N/A,11407,['C'],A,Low temperature calorimetry set up,"origin: commercial source,99.999 % (total),",99.999,Not Specified %,1960
60.0,8.62322,0.120725,None kPa,N/A,11407,['C'],A,Low temperature calorimetry set up,"origin: commercial source,99.999 % (total),",99.999,Not Specified %,1960
65.0,9.77382,0.151494,None kPa,N/A,11407,['C'],A,Low temperature calorimetry set up,"origin: commercial source,99.999 % (total),",99.999,Not Specified %,1960
70.0,10.8658,0.184719,None kPa,N/A,11407,['C'],A,Low temperature calorimetry set up,"origin: commercial source,99.999 % (total),",99.999,Not Specified %,1960
75.0,11.9202,0.220524,None kPa,N/A,11407,['C'],A,Low temperature calorimetry set up,"origin: commercial source,99.999 % (total),",99.999,Not Specified %,1960
80.0,12.8909,0.257818,None kPa,N/A,11407,['C'],A,Low temperature calorimetry set up,"origin: commercial source,99.999 % (total),",99.999,Not Specified %,1960
85.0,13.7695,0.275391,None kPa,N/A,11407,['C'],A,Low temperature calorimetry set up,"origin: commercial source,99.999 % (total),",99.999,Not Specified %,1960
90.0,14.6356,0.292713,None kPa,N/A,11407,['C'],A,Low temperature calorimetry set up,"origin: commercial source,99.999 % (total),",99.999,Not Specified %,1960
95.0,15.3469,0.306938,None kPa,N/A,11407,['C'],A,Low temperature calorimetry set up,"origin: commercial source,99.999 % (total),",99.999,Not Specified %,1960
100.0,15.9996,0.319992,None kPa,N/A,11407,['C'],A,Low temperature calorimetry set up,"origin: commercial source,99.999 % (total),",99.999,Not Specified %,1960
110.0,17.1921,0.343841,None kPa,N/A,11407,['C'],A,Low temperature calorimetry set up,"origin: commercial source,99.999 % (total),",99.999,Not Specified %,1960
120.0,18.2339,0.364677,None kPa,N/A,11407,['C'],A,Low temperature calorimetry set up,"origin: commercial source,99.999 % (total),",99.999,Not Specified %,1960
130.0,19.1292,0.382585,None kPa,N/A,11407,['C'],A,Low temperature calorimetry set up,"origin: commercial source,99.999 % (total),",99.999,Not Specified %,1960
140.0,19.8489,0.396978,None kPa,N/A,11407,['C'],A,Low temperature calorimetry set up,"origin: commercial source,99.999 % (total),",99.999,Not Specified %,1960
150.0,20.4849,0.409697,None kPa,N/A,11407,['C'],A,Low temperature calorimetry set up,"origin: commercial source,99.999 % (total),",99.999,Not Specified %,1960
160.0,21.0497,0.420994,None kPa,N/A,11407,['C'],A,Low temperature calorimetry set up,"origin: commercial source,99.999 % (total),",99.999,Not Specified %,1960
170.0,21.5267,0.430534,None kPa,N/A,11407,['C'],A,Low temperature calorimetry set up,"origin: commercial source,99.999 % (total),",99.999,Not Specified %,1960
180.0,21.9325,0.438651,None kPa,N/A,11407,['C'],A,Low temperature calorimetry set up,"origin: commercial source,99.999 % (total),",99.999,Not Specified %,1960
190.0,22.3049,0.446098,None kPa,N/A,11407,['C'],A,Low temperature calorimetry set up,"origin: commercial source,99.999 % (total),",99.999,Not Specified %,1960
200.0,22.6313,0.452625,None kPa,N/A,11407,['C'],A,Low temperature calorimetry set up,"origin: commercial source,99.999 % (total),",99.999,Not Specified %,1960
210.0,22.9074,0.458148,None kPa,N/A,11407,['C'],A,Low temperature calorimetry set up,"origin: commercial source,99.999 % (total),",99.999,Not Specified %,1960
220.0,23.1543,0.463085,None kPa,N/A,11407,['C'],A,Low temperature calorimetry set up,"origin: commercial source,99.999 % (total),",99.999,Not Specified %,1960
230.0,23.376,0.46752,None kPa,N/A,11407,['C'],A,Low temperature calorimetry set up,"origin: commercial source,99.999 % (total),",99.999,Not Specified %,1960
240.0,23.581,0.47162,None kPa,N/A,11407,['C'],A,Low temperature calorimetry set up,"origin: commercial source,99.999 % (total),",99.999,Not Specified %,1960
250.0,23.786,0.475721,None kPa,N/A,11407,['C'],A,Low temperature calorimetry set up,"origin: commercial source,99.999 % (total),",99.999,Not Specified %,1960
260.0,23.9785,0.47957,None kPa,N/A,11407,['C'],A,Low temperature calorimetry set up,"origin: commercial source,99.999 % (total),",99.999,Not Specified %,1960
270.0,24.1542,0.483085,None kPa,N/A,11407,['C'],A,Low temperature calorimetry set up,"origin: commercial source,99.999 % (total),",99.999,Not Specified %,1960
273.0,24.2003,0.484005,None kPa,N/A,11407,['C'],A,Low temperature calorimetry set up,"origin: commercial source,99.999 % (total),",99.999,Not Specified %,1960
280.0,24.2965,0.48593,None kPa,N/A,11407,['C'],A,Low temperature calorimetry set up,"origin: commercial source,99.999 % (total),",99.999,Not Specified %,1960
290.0,24.4136,0.488273,None kPa,N/A,11407,['C'],A,Low temperature calorimetry set up,"origin: commercial source,99.999 % (total),",99.999,Not Specified %,1960
298.15,24.5099,0.490197,None kPa,N/A,11407,['C'],A,Low temperature calorimetry set up,"origin: commercial source,99.999 % (total),",99.999,Not Specified %,1960
300.0,24.5308,0.490616,None kPa,N/A,11407,['C'],A,Low temperature calorimetry set up,"origin: commercial source,99.999 % (total),",99.999,Not Specified %,1960
20.0,0.472792,0.000945584,None kPa,N/A,11408,['C'],A,Low temperature calorimetry set up,"origin: commercial source,99.999 % (total),",99.999,Not Specified %,1960
21.0,0.552288,0.00127026,None kPa,N/A,11408,['C'],A,Low temperature calorimetry set up,"origin: commercial source,99.999 % (total),",99.999,Not Specified %,1960
25.0,0.96232,0.00336812,None kPa,N/A,11408,['C'],A,Low temperature calorimetry set up,"origin: commercial source,99.999 % (total),",99.999,Not Specified %,1960
30.0,1.69034,0.00845168,None kPa,N/A,11408,['C'],A,Low temperature calorimetry set up,"origin: commercial source,99.999 % (total),",99.999,Not Specified %,1960
35.0,2.65266,0.0172423,None kPa,N/A,11408,['C'],A,Low temperature calorimetry set up,"origin: commercial source,99.999 % (total),",99.999,Not Specified %,1960
40.0,3.73631,0.0298905,None kPa,N/A,11408,['C'],A,Low temperature calorimetry set up,"origin: commercial source,99.999 % (total),",99.999,Not Specified %,1960
45.0,4.93294,0.0468629,None kPa,N/A,11408,['C'],A,Low temperature calorimetry set up,"origin: commercial source,99.999 % (total),",99.999,Not Specified %,1960
50.0,6.13793,0.0675172,None kPa,N/A,11408,['C'],A,Low temperature calorimetry set up,"origin: commercial source,99.999 % (total),",99.999,Not Specified %,1960
55.0,7.38058,0.0922572,None kPa,N/A,11408,['C'],A,Low temperature calorimetry set up,"origin: commercial source,99.999 % (total),",99.999,Not Specified %,1960
60.0,8.59812,0.120374,None kPa,N/A,11408,['C'],A,Low temperature calorimetry set up,"origin: commercial source,99.999 % (total),",99.999,Not Specified %,1960
65.0,9.76546,0.151365,None kPa,N/A,11408,['C'],A,Low temperature calorimetry set up,"origin: commercial source,99.999 % (total),",99.999,Not Specified %,1960
70.0,10.8324,0.18415,None kPa,N/A,11408,['C'],A,Low temperature calorimetry set up,"origin: commercial source,99.999 % (total),",99.999,Not Specified %,1960
75.0,11.8867,0.219905,None kPa,N/A,11408,['C'],A,Low temperature calorimetry set up,"origin: commercial source,99.999 % (total),",99.999,Not Specified %,1960
80.0,12.8616,0.257232,None kPa,N/A,11408,['C'],A,Low temperature calorimetry set up,"origin: commercial source,99.999 % (total),",99.999,Not Specified %,1960
85.0,13.7528,0.275056,None kPa,N/A,11408,['C'],A,Low temperature calorimetry set up,"origin: commercial source,99.999 % (total),",99.999,Not Specified %,1960
90.0,14.5938,0.291876,None kPa,N/A,11408,['C'],A,Low temperature calorimetry set up,"origin: commercial source,99.999 % (total),",99.999,Not Specified %,1960
95.0,15.3344,0.306687,None kPa,N/A,11408,['C'],A,Low temperature calorimetry set up,"origin: commercial source,99.999 % (total),",99.999,Not Specified %,1960
100.0,16.008,0.32016,None kPa,N/A,11408,['C'],A,Low temperature calorimetry set up,"origin: commercial source,99.999 % (total),",99.999,Not Specified %,1960
110.0,17.2213,0.344427,None kPa,N/A,11408,['C'],A,Low temperature calorimetry set up,"origin: commercial source,99.999 % (total),",99.999,Not Specified %,1960
120.0,18.2171,0.364343,None kPa,N/A,11408,['C'],A,Low temperature calorimetry set up,"origin: commercial source,99.999 % (total),",99.999,Not Specified %,1960
130.0,19.1,0.381999,None kPa,N/A,11408,['C'],A,Low temperature calorimetry set up,"origin: commercial source,99.999 % (total),",99.999,Not Specified %,1960
140.0,19.8698,0.397396,None kPa,N/A,11408,['C'],A,Low temperature calorimetry set up,"origin: commercial source,99.999 % (total),",99.999,Not Specified %,1960
150.0,20.5142,0.410283,None kPa,N/A,11408,['C'],A,Low temperature calorimetry set up,"origin: commercial source,99.999 % (total),",99.999,Not Specified %,1960
160.0,21.0413,0.420827,None kPa,N/A,11408,['C'],A,Low temperature calorimetry set up,"origin: commercial source,99.999 % (total),",99.999,Not Specified %,1960
170.0,21.4974,0.429948,None kPa,N/A,11408,['C'],A,Low temperature calorimetry set up,"origin: commercial source,99.999 % (total),",99.999,Not Specified %,1960
180.0,21.9116,0.438232,None kPa,N/A,11408,['C'],A,Low temperature calorimetry set up,"origin: commercial source,99.999 % (total),",99.999,Not Specified %,1960
190.0,22.2882,0.445763,None kPa,N/A,11408,['C'],A,Low temperature calorimetry set up,"origin: commercial source,99.999 % (total),",99.999,Not Specified %,1960
200.0,22.5894,0.451788,None kPa,N/A,11408,['C'],A,Low temperature calorimetry set up,"origin: commercial source,99.999 % (total),",99.999,Not Specified %,1960
210.0,22.8697,0.457395,None kPa,N/A,11408,['C'],A,Low temperature calorimetry set up,"origin: commercial source,99.999 % (total),",99.999,Not Specified %,1960
220.0,23.125,0.462499,None kPa,N/A,11408,['C'],A,Low temperature calorimetry set up,"origin: commercial source,99.999 % (total),",99.999,Not Specified %,1960
230.0,23.3425,0.466851,None kPa,N/A,11408,['C'],A,Low temperature calorimetry set up,"origin: commercial source,99.999 % (total),",99.999,Not Specified %,1960
240.0,23.535,0.4707,None kPa,N/A,11408,['C'],A,Low temperature calorimetry set up,"origin: commercial source,99.999 % (total),",99.999,Not Specified %,1960
250.0,23.7316,0.474633,None kPa,N/A,11408,['C'],A,Low temperature calorimetry set up,"origin: commercial source,99.999 % (total),",99.999,Not Specified %,1960
260.0,23.9241,0.478482,None kPa,N/A,11408,['C'],A,Low temperature calorimetry set up,"origin: commercial source,99.999 % (total),",99.999,Not Specified %,1960
270.0,24.104,0.48208,None kPa,N/A,11408,['C'],A,Low temperature calorimetry set up,"origin: commercial source,99.999 % (total),",99.999,Not Specified %,1960
273.0,24.1542,0.483085,None kPa,N/A,11408,['C'],A,Low temperature calorimetry set up,"origin: commercial source,99.999 % (total),",99.999,Not Specified %,1960
280.0,24.2421,0.484842,None kPa,N/A,11408,['C'],A,Low temperature calorimetry set up,"origin: commercial source,99.999 % (total),",99.999,Not Specified %,1960
290.0,24.3676,0.487352,None kPa,N/A,11408,['C'],A,Low temperature calorimetry set up,"origin: commercial source,99.999 % (total),",99.999,Not Specified %,1960
298.15,24.4471,0.488942,None kPa,N/A,11408,['C'],A,Low temperature calorimetry set up,"origin: commercial source,99.999 % (total),",99.999,Not Specified %,1960
300.0,24.4597,0.489193,None kPa,N/A,11408,['C'],A,Low temperature calorimetry set up,"origin: commercial source,99.999 % (total),",99.999,Not Specified %,1960
1.508,0.001223,3.669e-05,None kPa,N/A,11921,['C'],A,Vacuum adiabatic calorimetry,origin: commercial source,,,1961
1.55,0.0012627,3.788e-05,None kPa,N/A,11921,['C'],A,Vacuum adiabatic calorimetry,origin: commercial source,,,1961
1.572,0.0012502,3.75045e-05,None kPa,N/A,11921,['C'],A,Vacuum adiabatic calorimetry,origin: commercial source,,,1961
1.6,0.0013041,3.91234e-05,None kPa,N/A,11921,['C'],A,Vacuum adiabatic calorimetry,origin: commercial source,,,1961
1.617,0.0012705,3.81158e-05,None kPa,N/A,11921,['C'],A,Vacuum adiabatic calorimetry,origin: commercial source,,,1961
1.634,0.001339,4.01695e-05,None kPa,N/A,11921,['C'],A,Vacuum adiabatic calorimetry,origin: commercial source,,,1961
1.671,0.0013456,4.03681e-05,None kPa,N/A,11921,['C'],A,Vacuum adiabatic calorimetry,origin: commercial source,,,1961
1.695,0.0013535,4.06064e-05,None kPa,N/A,11921,['C'],A,Vacuum adiabatic calorimetry,origin: commercial source,,,1961
1.722,0.0014232,4.26968e-05,None kPa,N/A,11921,['C'],A,Vacuum adiabatic calorimetry,origin: commercial source,,,1961
1.748,0.0014184,4.25513e-05,None kPa,N/A,11921,['C'],A,Vacuum adiabatic calorimetry,origin: commercial source,,,1961
1.754,0.0014533,4.36e-05,None kPa,N/A,11921,['C'],A,Vacuum adiabatic calorimetry,origin: commercial source,,,1961
1.777,0.001479,4.43707e-05,None kPa,N/A,11921,['C'],A,Vacuum adiabatic calorimetry,origin: commercial source,,,1961
1.804,0.0015093,4.52789e-05,None kPa,N/A,11921,['C'],A,Vacuum adiabatic calorimetry,origin: commercial source,,,1961
1.841,0.0015487,4.64619e-05,None kPa,N/A,11921,['C'],A,Vacuum adiabatic calorimetry,origin: commercial source,,,1961
1.864,0.001586,4.75806e-05,None kPa,N/A,11921,['C'],A,Vacuum adiabatic calorimetry,origin: commercial source,,,1961
1.872,0.0015699,4.70963e-05,None kPa,N/A,11921,['C'],A,Vacuum adiabatic calorimetry,origin: commercial source,,,1961
1.893,0.0016266,4.87985e-05,None kPa,N/A,11921,['C'],A,Vacuum adiabatic calorimetry,origin: commercial source,,,1961
1.923,0.0016455,4.93648e-05,None kPa,N/A,11921,['C'],A,Vacuum adiabatic calorimetry,origin: commercial source,,,1961
1.941,0.0016929,5.07863e-05,None kPa,N/A,11921,['C'],A,Vacuum adiabatic calorimetry,origin: commercial source,,,1961
1.965,0.0017017,5.105e-05,None kPa,N/A,11921,['C'],A,Vacuum adiabatic calorimetry,origin: commercial source,,,1961
2.021,0.0017582,3.5163e-05,None kPa,N/A,11921,['C'],A,Vacuum adiabatic calorimetry,origin: commercial source,,,1961
2.023,0.00179,3.57994e-05,None kPa,N/A,11921,['C'],A,Vacuum adiabatic calorimetry,origin: commercial source,,,1961
2.043,0.0018119,3.62384e-05,None kPa,N/A,11921,['C'],A,Vacuum adiabatic calorimetry,origin: commercial source,,,1961
2.091,0.0018539,3.7077e-05,None kPa,N/A,11921,['C'],A,Vacuum adiabatic calorimetry,origin: commercial source,,,1961
2.092,0.0018826,3.76522e-05,None kPa,N/A,11921,['C'],A,Vacuum adiabatic calorimetry,origin: commercial source,,,1961
2.165,0.0019822,3.96438e-05,None kPa,N/A,11921,['C'],A,Vacuum adiabatic calorimetry,origin: commercial source,,,1961
2.188,0.0020085,4.01702e-05,None kPa,N/A,11921,['C'],A,Vacuum adiabatic calorimetry,origin: commercial source,,,1961
2.263,0.002116,4.23197e-05,None kPa,N/A,11921,['C'],A,Vacuum adiabatic calorimetry,origin: commercial source,,,1961
2.276,0.0021512,4.30243e-05,None kPa,N/A,11921,['C'],A,Vacuum adiabatic calorimetry,origin: commercial source,,,1961
2.341,0.0021897,4.37948e-05,None kPa,N/A,11921,['C'],A,Vacuum adiabatic calorimetry,origin: commercial source,,,1961
2.364,0.0022314,4.46282e-05,None kPa,N/A,11921,['C'],A,Vacuum adiabatic calorimetry,origin: commercial source,,,1961
2.388,0.0022858,4.57163e-05,None kPa,N/A,11921,['C'],A,Vacuum adiabatic calorimetry,origin: commercial source,,,1961
2.404,0.0022963,4.59264e-05,None kPa,N/A,11921,['C'],A,Vacuum adiabatic calorimetry,origin: commercial source,,,1961
2.424,0.002345,4.69005e-05,None kPa,N/A,11921,['C'],A,Vacuum adiabatic calorimetry,origin: commercial source,,,1961
2.471,0.0023606,4.7213e-05,None kPa,N/A,11921,['C'],A,Vacuum adiabatic calorimetry,origin: commercial source,,,1961
2.488,0.0024075,4.81503e-05,None kPa,N/A,11921,['C'],A,Vacuum adiabatic calorimetry,origin: commercial source,,,1961
2.508,0.0024538,4.90761e-05,None kPa,N/A,11921,['C'],A,Vacuum adiabatic calorimetry,origin: commercial source,,,1961
2.565,0.0025868,5.17365e-05,None kPa,N/A,11921,['C'],A,Vacuum adiabatic calorimetry,origin: commercial source,,,1961
2.565,0.0025597,5.11939e-05,None kPa,N/A,11921,['C'],A,Vacuum adiabatic calorimetry,origin: commercial source,,,1961
2.582,0.0025858,5.17168e-05,None kPa,N/A,11921,['C'],A,Vacuum adiabatic calorimetry,origin: commercial source,,,1961
2.607,0.0026035,5.20693e-05,None kPa,N/A,11921,['C'],A,Vacuum adiabatic calorimetry,origin: commercial source,,,1961
2.64,0.0026267,5.25349e-05,None kPa,N/A,11921,['C'],A,Vacuum adiabatic calorimetry,origin: commercial source,,,1961
2.677,0.0026721,5.3442e-05,None kPa,N/A,11921,['C'],A,Vacuum adiabatic calorimetry,origin: commercial source,,,1961
2.725,0.0028258,5.65167e-05,None kPa,N/A,11921,['C'],A,Vacuum adiabatic calorimetry,origin: commercial source,,,1961
2.74,0.0028528,5.70557e-05,None kPa,N/A,11921,['C'],A,Vacuum adiabatic calorimetry,origin: commercial source,,,1961
2.808,0.0029174,5.83474e-05,None kPa,N/A,11921,['C'],A,Vacuum adiabatic calorimetry,origin: commercial source,,,1961
2.858,0.0030249,6.04973e-05,None kPa,N/A,11921,['C'],A,Vacuum adiabatic calorimetry,origin: commercial source,,,1961
2.86,0.0030814,6.16289e-05,None kPa,N/A,11921,['C'],A,Vacuum adiabatic calorimetry,origin: commercial source,,,1961
2.872,0.0030774,6.15488e-05,None kPa,N/A,11921,['C'],A,Vacuum adiabatic calorimetry,origin: commercial source,,,1961
2.876,0.0030103,6.02065e-05,None kPa,N/A,11921,['C'],A,Vacuum adiabatic calorimetry,origin: commercial source,,,1961
2.877,0.0030495,6.0989e-05,None kPa,N/A,11921,['C'],A,Vacuum adiabatic calorimetry,origin: commercial source,,,1961
2.947,0.0031375,6.27497e-05,None kPa,N/A,11921,['C'],A,Vacuum adiabatic calorimetry,origin: commercial source,,,1961
2.952,0.0031607,6.32137e-05,None kPa,N/A,11921,['C'],A,Vacuum adiabatic calorimetry,origin: commercial source,,,1961
3.062,0.003357,6.71392e-05,None kPa,N/A,11921,['C'],A,Vacuum adiabatic calorimetry,origin: commercial source,,,1961
3.062,0.00342,6.83998e-05,None kPa,N/A,11921,['C'],A,Vacuum adiabatic calorimetry,origin: commercial source,,,1961
3.112,0.0034951,6.99011e-05,None kPa,N/A,11921,['C'],A,Vacuum adiabatic calorimetry,origin: commercial source,,,1961
3.113,0.0035505,7.10101e-05,None kPa,N/A,11921,['C'],A,Vacuum adiabatic calorimetry,origin: commercial source,,,1961
3.128,0.0035755,7.15098e-05,None kPa,N/A,11921,['C'],A,Vacuum adiabatic calorimetry,origin: commercial source,,,1961
3.221,0.003745,7.48994e-05,None kPa,N/A,11921,['C'],A,Vacuum adiabatic calorimetry,origin: commercial source,,,1961
3.265,0.0038259,7.65172e-05,None kPa,N/A,11921,['C'],A,Vacuum adiabatic calorimetry,origin: commercial source,,,1961
3.301,0.003949,7.8979e-05,None kPa,N/A,11921,['C'],A,Vacuum adiabatic calorimetry,origin: commercial source,,,1961
3.378,0.0041138,8.22768e-05,None kPa,N/A,11921,['C'],A,Vacuum adiabatic calorimetry,origin: commercial source,,,1961
3.421,0.004123,8.2459e-05,None kPa,N/A,11921,['C'],A,Vacuum adiabatic calorimetry,origin: commercial source,,,1961
3.486,0.0043387,8.67733e-05,None kPa,N/A,11921,['C'],A,Vacuum adiabatic calorimetry,origin: commercial source,,,1961
3.488,0.0044245,8.84903e-05,None kPa,N/A,11921,['C'],A,Vacuum adiabatic calorimetry,origin: commercial source,,,1961
3.592,0.0045468,9.09354e-05,None kPa,N/A,11921,['C'],A,Vacuum adiabatic calorimetry,origin: commercial source,,,1961
3.629,0.0047375,9.47502e-05,None kPa,N/A,11921,['C'],A,Vacuum adiabatic calorimetry,origin: commercial source,,,1961
3.675,0.0047572,9.51447e-05,None kPa,N/A,11921,['C'],A,Vacuum adiabatic calorimetry,origin: commercial source,,,1961
3.779,0.0051164,0.000102328,None kPa,N/A,11921,['C'],A,Vacuum adiabatic calorimetry,origin: commercial source,,,1961
3.788,0.0051759,0.000103519,None kPa,N/A,11921,['C'],A,Vacuum adiabatic calorimetry,origin: commercial source,,,1961
3.893,0.0053243,0.000106486,None kPa,N/A,11921,['C'],A,Vacuum adiabatic calorimetry,origin: commercial source,,,1961
4.018,0.0057692,0.000115384,None kPa,N/A,11921,['C'],A,Vacuum adiabatic calorimetry,origin: commercial source,,,1961
4.043,0.0058386,0.000116773,None kPa,N/A,11921,['C'],A,Vacuum adiabatic calorimetry,origin: commercial source,,,1961
4.086,0.0059634,0.000119268,None kPa,N/A,11921,['C'],A,Vacuum adiabatic calorimetry,origin: commercial source,,,1961
4.25,0.0064596,0.000129192,None kPa,N/A,11921,['C'],A,Vacuum adiabatic calorimetry,origin: commercial source,,,1961
4.261,0.0066276,0.000132552,None kPa,N/A,11921,['C'],A,Vacuum adiabatic calorimetry,origin: commercial source,,,1961
4.293,0.006601,0.000132019,None kPa,N/A,11921,['C'],A,Vacuum adiabatic calorimetry,origin: commercial source,,,1961
4.361,0.0068702,0.000137405,None kPa,N/A,11921,['C'],A,Vacuum adiabatic calorimetry,origin: commercial source,,,1961
4.407,0.0070308,0.000140616,None kPa,N/A,11921,['C'],A,Vacuum adiabatic calorimetry,origin: commercial source,,,1961
1.2,0.000928848,9.28848e-06,None kPa,N/A,12040,['C'],A,Low temperature calorimetry set up,"origin: commercial source,99.999 % (total),stated by supplier",99.999,Not Specified %,1961
1.5,0.00120499,1.20499e-05,None kPa,N/A,12040,['C'],A,Low temperature calorimetry set up,"origin: commercial source,99.999 % (total),stated by supplier",99.999,Not Specified %,1961
2.0,0.00174891,1.74891e-05,None kPa,N/A,12040,['C'],A,Low temperature calorimetry set up,"origin: commercial source,99.999 % (total),stated by supplier",99.999,Not Specified %,1961
2.5,0.0024853,2.4853e-05,None kPa,N/A,12040,['C'],A,Low temperature calorimetry set up,"origin: commercial source,99.999 % (total),stated by supplier",99.999,Not Specified %,1961
3.0,0.00338904,3.38904e-05,None kPa,N/A,12040,['C'],A,Low temperature calorimetry set up,"origin: commercial source,99.999 % (total),stated by supplier",99.999,Not Specified %,1961
3.5,0.00450198,4.50198e-05,None kPa,N/A,12040,['C'],A,Low temperature calorimetry set up,"origin: commercial source,99.999 % (total),stated by supplier",99.999,Not Specified %,1961
4.0,0.00584505,5.84505e-05,None kPa,N/A,12040,['C'],A,Low temperature calorimetry set up,"origin: commercial source,99.999 % (total),stated by supplier",99.999,Not Specified %,1961
0.41746,0.000301516,3.01516e-06,None kPa,N/A,12041,['C'],A,Low temperature calorimetry set up,"origin: commercial source,99.999 % (total),stated by supplier",99.999,Not Specified %,1961
0.42017,0.00028547,2.8547e-06,None kPa,N/A,12041,['C'],A,Low temperature calorimetry set up,"origin: commercial source,99.999 % (total),stated by supplier",99.999,Not Specified %,1961
0.42412,0.000324624,3.24624e-06,None kPa,N/A,12041,['C'],A,Low temperature calorimetry set up,"origin: commercial source,99.999 % (total),stated by supplier",99.999,Not Specified %,1961
0.44332,0.000324314,3.24314e-06,None kPa,N/A,12041,['C'],A,Low temperature calorimetry set up,"origin: commercial source,99.999 % (total),stated by supplier",99.999,Not Specified %,1961
0.44603,0.000304097,3.04097e-06,None kPa,N/A,12041,['C'],A,Low temperature calorimetry set up,"origin: commercial source,99.999 % (total),stated by supplier",99.999,Not Specified %,1961
0.44696,0.000319821,3.19821e-06,None kPa,N/A,12041,['C'],A,Low temperature calorimetry set up,"origin: commercial source,99.999 % (total),stated by supplier",99.999,Not Specified %,1961
0.46028,0.000349029,3.49029e-06,None kPa,N/A,12041,['C'],A,Low temperature calorimetry set up,"origin: commercial source,99.999 % (total),stated by supplier",99.999,Not Specified %,1961
0.46818,0.000367004,3.67004e-06,None kPa,N/A,12041,['C'],A,Low temperature calorimetry set up,"origin: commercial source,99.999 % (total),stated by supplier",99.999,Not Specified %,1961
0.46956,0.000322076,3.22076e-06,None kPa,N/A,12041,['C'],A,Low temperature calorimetry set up,"origin: commercial source,99.999 % (total),stated by supplier",99.999,Not Specified %,1961
