Repository: amr8004/PureElementPRL

# Pure Element Thermodynamic modeling with 3rd generation CALPHAD models for multiple elements

## Description
Jupyter notebook for modeling pure elements with selected models via python tools pycalphad and ESPEI

## Running Tutorial
Creating a codespace should immediately open the desired notebook. Just change the element as desired (non-case sensitive) and set what SGTE structure (FCC_A1, BCC_A2, etc.) you would like to compare against.

## Further Resources

## Citation

File: CpCSV/Fe_CP_data.csv (part 3 of 4)
Temperature: K,Heat capacity at constant pressure Cp: J/K/mol,Uncertainty,Pressure,Ref Temp,Data Set ID,State,Representation,Method,Description,Purity,Purity Units,Year
1520.0,36.12,1.0836,None kPa,N/A,21476,['C'],A,Resistive pulse heating,"origin: commercial source,99.9 % (total),stated by supplier,rod",99.9,Not Specified %,1974
1540.0,36.37,1.0911,None kPa,N/A,21476,['C'],A,Resistive pulse heating,"origin: commercial source,99.9 % (total),stated by supplier,rod",99.9,Not Specified %,1974
1560.0,36.62,1.0986,None kPa,N/A,21476,['C'],A,Resistive pulse heating,"origin: commercial source,99.9 % (total),stated by supplier,rod",99.9,Not Specified %,1974
1580.0,36.88,1.1064,None kPa,N/A,21476,['C'],A,Resistive pulse heating,"origin: commercial source,99.9 % (total),stated by supplier,rod",99.9,Not Specified %,1974
1600.0,37.14,1.1142,None kPa,N/A,21476,['C'],A,Resistive pulse heating,"origin: commercial source,99.9 % (total),stated by supplier,rod",99.9,Not Specified %,1974
1620.0,37.4,1.122,None kPa,N/A,21476,['C'],A,Resistive pulse heating,"origin: commercial source,99.9 % (total),stated by supplier,rod",99.9,Not Specified %,1974
1640.0,37.67,1.1301,None kPa,N/A,21476,['C'],A,Resistive pulse heating,"origin: commercial source,99.9 % (total),stated by supplier,rod",99.9,Not Specified %,1974
1660.0,37.94,1.1382,None kPa,N/A,21476,['C'],A,Resistive pulse heating,"origin: commercial source,99.9 % (total),stated by supplier,rod",99.9,Not Specified %,1974
1500.0,36.38,1.0914,1.33322e-06 kPa,N/A,21477,['C'],A,Resistive pulse heating,"origin: commercial source,99.9 % (total),stated by supplier,rod",99.9,Not Specified %,1974
1520.0,36.62,1.0986,None kPa,N/A,21477,['C'],A,Resistive pulse heating,"origin: commercial source,99.9 % (total),stated by supplier,rod",99.9,Not Specified %,1974
1540.0,36.85,1.1055,None kPa,N/A,21477,['C'],A,Resistive pulse heating,"origin: commercial source,99.9 % (total),stated by supplier,rod",99.9,Not Specified %,1974
1560.0,37.08,1.1124,None kPa,N/A,21477,['C'],A,Resistive pulse heating,"origin: commercial source,99.9 % (total),stated by supplier,rod",99.9,Not Specified %,1974
1580.0,37.31,1.1193,None kPa,N/A,21477,['C'],A,Resistive pulse heating,"origin: commercial source,99.9 % (total),stated by supplier,rod",99.9,Not Specified %,1974
1600.0,37.54,1.1262,None kPa,N/A,21477,['C'],A,Resistive pulse heating,"origin: commercial source,99.9 % (total),stated by supplier,rod",99.9,Not Specified %,1974
1620.0,37.78,1.1334,None kPa,N/A,21477,['C'],A,Resistive pulse heating,"origin: commercial source,99.9 % (total),stated by supplier,rod",99.9,Not Specified %,1974
1640.0,38.01,1.1403,None kPa,N/A,21477,['C'],A,Resistive pulse heating,"origin: commercial source,99.9 % (total),stated by supplier,rod",99.9,Not Specified %,1974
1660.0,38.27,1.1481,None kPa,N/A,21477,['C'],A,Resistive pulse heating,"origin: commercial source,99.9 % (total),stated by supplier,rod",99.9,Not Specified %,1974
1700.0,41.37,1.2411,1.33322e-06 kPa,N/A,21478,['C'],A,Resistive pulse heating,"origin: commercial source,99.9 % (total),stated by supplier,rod",99.9,Not Specified %,1974
1720.0,41.95,1.2585,None kPa,N/A,21478,['C'],A,Resistive pulse heating,"origin: commercial source,99.9 % (total),stated by supplier,rod",99.9,Not Specified %,1974
1740.0,42.58,1.2774,None kPa,N/A,21478,['C'],A,Resistive pulse heating,"origin: commercial source,99.9 % (total),stated by supplier,rod",99.9,Not Specified %,1974
1760.0,43.18,1.2954,None kPa,N/A,21478,['C'],A,Resistive pulse heating,"origin: commercial source,99.9 % (total),stated by supplier,rod",99.9,Not Specified %,1974
1780.0,43.81,1.3143,None kPa,N/A,21478,['C'],A,Resistive pulse heating,"origin: commercial source,99.9 % (total),stated by supplier,rod",99.9,Not Specified %,1974
1800.0,44.51,1.3353,None kPa,N/A,21478,['C'],A,Resistive pulse heating,"origin: commercial source,99.9 % (total),stated by supplier,rod",99.9,Not Specified %,1974
1700.0,41.66,1.2498,1.33322e-06 kPa,N/A,21479,['C'],A,Resistive pulse heating,"origin: commercial source,99.9 % (total),stated by supplier,rod",99.9,Not Specified %,1974
1720.0,42.22,1.2666,None kPa,N/A,21479,['C'],A,Resistive pulse heating,"origin: commercial source,99.9 % (total),stated by supplier,rod",99.9,Not Specified %,1974
1740.0,42.83,1.2849,None kPa,N/A,21479,['C'],A,Resistive pulse heating,"origin: commercial source,99.9 % (total),stated by supplier,rod",99.9,Not Specified %,1974
1760.0,43.48,1.3044,None kPa,N/A,21479,['C'],A,Resistive pulse heating,"origin: commercial source,99.9 % (total),stated by supplier,rod",99.9,Not Specified %,1974
1780.0,44.13,1.3239,None kPa,N/A,21479,['C'],A,Resistive pulse heating,"origin: commercial source,99.9 % (total),stated by supplier,rod",99.9,Not Specified %,1974
1800.0,44.86,1.3458,None kPa,N/A,21479,['C'],A,Resistive pulse heating,"origin: commercial source,99.9 % (total),stated by supplier,rod",99.9,Not Specified %,1974
617.77,35.3,1.059,None kPa,N/A,23329,['C'],A,Electronic Heating Modulation,not stated,,,1978
625.96,35.79,1.0737,None kPa,N/A,23329,['C'],A,Electronic Heating Modulation,not stated,,,1978
628.03,37.56,1.1268,None kPa,N/A,23329,['C'],A,Electronic Heating Modulation,not stated,,,1978
633.48,35.48,1.0644,None kPa,N/A,23329,['C'],A,Electronic Heating Modulation,not stated,,,1978
634.77,36.45,1.0935,None kPa,N/A,23329,['C'],A,Electronic Heating Modulation,not stated,,,1978
635.72,37.03,1.1109,None kPa,N/A,23329,['C'],A,Electronic Heating Modulation,not stated,,,1978
663.75,36.81,1.1043,None kPa,N/A,23329,['C'],A,Electronic Heating Modulation,not stated,,,1978
666.65,35.43,1.0629,None kPa,N/A,23329,['C'],A,Electronic Heating Modulation,not stated,,,1978
673.86,37.47,1.1241,None kPa,N/A,23329,['C'],A,Electronic Heating Modulation,not stated,,,1978
679.31,35.48,1.0644,None kPa,N/A,23329,['C'],A,Electronic Heating Modulation,not stated,,,1978
692.06,35.46,1.0638,None kPa,N/A,23329,['C'],A,Electronic Heating Modulation,not stated,,,1978
699.37,36.48,1.0944,None kPa,N/A,23329,['C'],A,Electronic Heating Modulation,not stated,,,1978
718.55,38.06,1.1418,None kPa,N/A,23329,['C'],A,Electronic Heating Modulation,not stated,,,1978
733.1,36.51,1.0953,None kPa,N/A,23329,['C'],A,Electronic Heating Modulation,not stated,,,1978
737.48,37.7,1.131,None kPa,N/A,23329,['C'],A,Electronic Heating Modulation,not stated,,,1978
748.9,38.91,1.1673,None kPa,N/A,23329,['C'],A,Electronic Heating Modulation,not stated,,,1978
770.75,39.99,1.1997,None kPa,N/A,23329,['C'],A,Electronic Heating Modulation,not stated,,,1978
776.37,37.56,1.1268,None kPa,N/A,23329,['C'],A,Electronic Heating Modulation,not stated,,,1978
794.74,39.3,1.179,None kPa,N/A,23329,['C'],A,Electronic Heating Modulation,not stated,,,1978
803.76,39.02,1.1706,None kPa,N/A,23329,['C'],A,Electronic Heating Modulation,not stated,,,1978
822.05,40.66,1.2198,None kPa,N/A,23329,['C'],A,Electronic Heating Modulation,not stated,,,1978
838.59,40.27,1.2081,None kPa,N/A,23329,['C'],A,Electronic Heating Modulation,not stated,,,1978
851.36,41.82,1.2546,None kPa,N/A,23329,['C'],A,Electronic Heating Modulation,not stated,,,1978
859.77,41.7,1.251,None kPa,N/A,23329,['C'],A,Electronic Heating Modulation,not stated,,,1978
867.16,43.56,1.3068,None kPa,N/A,23329,['C'],A,Electronic Heating Modulation,not stated,,,1978
872.85,42.15,1.2645,None kPa,N/A,23329,['C'],A,Electronic Heating Modulation,not stated,,,1978
890.98,43.21,1.2963,None kPa,N/A,23329,['C'],A,Electronic Heating Modulation,not stated,,,1978
903.5,44.7,1.341,None kPa,N/A,23329,['C'],A,Electronic Heating Modulation,not stated,,,1978
906.57,46.37,1.3911,None kPa,N/A,23329,['C'],A,Electronic Heating Modulation,not stated,,,1978
914.82,46.31,1.3893,None kPa,N/A,23329,['C'],A,Electronic Heating Modulation,not stated,,,1978
934.1,47.05,1.4115,None kPa,N/A,23329,['C'],A,Electronic Heating Modulation,not stated,,,1978
937.46,48.07,1.4421,None kPa,N/A,23329,['C'],A,Electronic Heating Modulation,not stated,,,1978
947.69,48.44,1.4532,None kPa,N/A,23329,['C'],A,Electronic Heating Modulation,not stated,,,1978
953.04,47.56,1.4268,None kPa,N/A,23329,['C'],A,Electronic Heating Modulation,not stated,,,1978
958.58,50.08,1.5024,None kPa,N/A,23329,['C'],A,Electronic Heating Modulation,not stated,,,1978
964.63,48.56,1.4568,None kPa,N/A,23329,['C'],A,Electronic Heating Modulation,not stated,,,1978
967.04,50.11,1.5033,None kPa,N/A,23329,['C'],A,Electronic Heating Modulation,not stated,,,1978
980.24,52.17,1.5651,None kPa,N/A,23329,['C'],A,Electronic Heating Modulation,not stated,,,1978
982.91,50.22,1.5066,None kPa,N/A,23329,['C'],A,Electronic Heating Modulation,not stated,,,1978
987.52,51.03,1.5309,None kPa,N/A,23329,['C'],A,Electronic Heating Modulation,not stated,,,1978
998.03,53.43,1.6029,None kPa,N/A,23329,['C'],A,Electronic Heating Modulation,not stated,,,1978
1002.4,55.06,1.6518,None kPa,N/A,23329,['C'],A,Electronic Heating Modulation,not stated,,,1978
1011.85,55.33,1.6599,None kPa,N/A,23329,['C'],A,Electronic Heating Modulation,not stated,,,1978
1015.91,61.64,1.8492,None kPa,N/A,23329,['C'],A,Electronic Heating Modulation,not stated,,,1978
1024.65,65.27,1.9581,None kPa,N/A,23329,['C'],A,Electronic Heating Modulation,not stated,,,1978
1025.8,62.53,1.8759,None kPa,N/A,23329,['C'],A,Electronic Heating Modulation,not stated,,,1978
1031.48,64.51,1.9353,None kPa,N/A,23329,['C'],A,Electronic Heating Modulation,not stated,,,1978
1035.14,68.85,2.0655,None kPa,N/A,23329,['C'],A,Electronic Heating Modulation,not stated,,,1978
1043.18,62.29,1.8687,None kPa,N/A,23329,['C'],A,Electronic Heating Modulation,not stated,,,1978
1047.03,56.69,1.7007,None kPa,N/A,23329,['C'],A,Electronic Heating Modulation,not stated,,,1978
1048.1,57.9,1.737,None kPa,N/A,23329,['C'],A,Electronic Heating Modulation,not stated,,,1978
1058.03,56.52,1.6956,None kPa,N/A,23329,['C'],A,Electronic Heating Modulation,not stated,,,1978
1063.57,54.31,1.6293,None kPa,N/A,23329,['C'],A,Electronic Heating Modulation,not stated,,,1978
1068.01,52.21,1.5663,None kPa,N/A,23329,['C'],A,Electronic Heating Modulation,not stated,,,1978
1072.83,53.13,1.5939,None kPa,N/A,23329,['C'],A,Electronic Heating Modulation,not stated,,,1978
1077.92,51.72,1.5516,None kPa,N/A,23329,['C'],A,Electronic Heating Modulation,not stated,,,1978
1081.24,50.64,1.5192,None kPa,N/A,23329,['C'],A,Electronic Heating Modulation,not stated,,,1978
1092.74,47.71,1.4313,None kPa,N/A,23329,['C'],A,Electronic Heating Modulation,not stated,,,1978
1111.88,47.39,1.4217,None kPa,N/A,23329,['C'],A,Electronic Heating Modulation,not stated,,,1978
1114.54,46.68,1.4004,None kPa,N/A,23329,['C'],A,Electronic Heating Modulation,not stated,,,1978
1123.18,47.15,1.4145,None kPa,N/A,23329,['C'],A,Electronic Heating Modulation,not stated,,,1978
1131.79,46.06,1.3818,None kPa,N/A,23329,['C'],A,Electronic Heating Modulation,not stated,,,1978
1140.54,45.21,1.3563,None kPa,N/A,23329,['C'],A,Electronic Heating Modulation,not stated,,,1978
1147.88,45.28,1.3584,None kPa,N/A,23329,['C'],A,Electronic Heating Modulation,not stated,,,1978
1157.03,45.29,1.3587,None kPa,N/A,23329,['C'],A,Electronic Heating Modulation,not stated,,,1978
1172.13,45.31,1.3593,None kPa,N/A,23329,['C'],A,Electronic Heating Modulation,not stated,,,1978
1180.61,40.38,1.2114,None kPa,N/A,23329,['C'],A,Electronic Heating Modulation,not stated,,,1978
1186.65,39.89,1.1967,None kPa,N/A,23329,['C'],A,Electronic Heating Modulation,not stated,,,1978
1193.7,40.78,1.2234,None kPa,N/A,23329,['C'],A,Electronic Heating Modulation,not stated,,,1978
1217.89,40.51,1.2153,None kPa,N/A,23329,['C'],A,Electronic Heating Modulation,not stated,,,1978
1225.01,40.99,1.2297,None kPa,N/A,23329,['C'],A,Electronic Heating Modulation,not stated,,,1978
1238.11,41.04,1.2312,None kPa,N/A,23329,['C'],A,Electronic Heating Modulation,not stated,,,1978
1255.86,41.59,1.2477,None kPa,N/A,23329,['C'],A,Electronic Heating Modulation,not stated,,,1978
326.4,26.4,0.132,None kPa,N/A,23999,['C'],A,Vacuum adiabatic calorimetry,"not stated,99.97 % (total),",99.97,Not Specified %,1982
343.1,26.86,0.1343,None kPa,N/A,23999,['C'],A,Vacuum adiabatic calorimetry,"not stated,99.97 % (total),",99.97,Not Specified %,1982
353.7,27.19,0.13595,None kPa,N/A,23999,['C'],A,Vacuum adiabatic calorimetry,"not stated,99.97 % (total),",99.97,Not Specified %,1982
370.8,27.83,0.13915,None kPa,N/A,23999,['C'],A,Vacuum adiabatic calorimetry,"not stated,99.97 % (total),",99.97,Not Specified %,1982
381.3,27.83,0.13915,None kPa,N/A,23999,['C'],A,Vacuum adiabatic calorimetry,"not stated,99.97 % (total),",99.97,Not Specified %,1982
394.4,27.86,0.1393,None kPa,N/A,23999,['C'],A,Vacuum adiabatic calorimetry,"not stated,99.97 % (total),",99.97,Not Specified %,1982
411.3,28.46,0.1423,None kPa,N/A,23999,['C'],A,Vacuum adiabatic calorimetry,"not stated,99.97 % (total),",99.97,Not Specified %,1982
422.5,28.87,0.14435,None kPa,N/A,23999,['C'],A,Vacuum adiabatic calorimetry,"not stated,99.97 % (total),",99.97,Not Specified %,1982
435.9,29.31,0.14655,None kPa,N/A,23999,['C'],A,Vacuum adiabatic calorimetry,"not stated,99.97 % (total),",99.97,Not Specified %,1982
457.5,29.3,0.1465,None kPa,N/A,23999,['C'],A,Vacuum adiabatic calorimetry,"not stated,99.97 % (total),",99.97,Not Specified %,1982
461.6,29.56,0.1478,None kPa,N/A,23999,['C'],A,Vacuum adiabatic calorimetry,"not stated,99.97 % (total),",99.97,Not Specified %,1982
469.9,29.72,0.1486,None kPa,N/A,23999,['C'],A,Vacuum adiabatic calorimetry,"not stated,99.97 % (total),",99.97,Not Specified %,1982
482.3,29.88,0.1494,None kPa,N/A,23999,['C'],A,Vacuum adiabatic calorimetry,"not stated,99.97 % (total),",99.97,Not Specified %,1982
493.5,30.05,0.15025,None kPa,N/A,23999,['C'],A,Vacuum adiabatic calorimetry,"not stated,99.97 % (total),",99.97,Not Specified %,1982
504.1,30.11,0.15055,None kPa,N/A,23999,['C'],A,Vacuum adiabatic calorimetry,"not stated,99.97 % (total),",99.97,Not Specified %,1982
518.0,30.49,0.15245,None kPa,N/A,23999,['C'],A,Vacuum adiabatic calorimetry,"not stated,99.97 % (total),",99.97,Not Specified %,1982
527.1,31.02,0.1551,None kPa,N/A,23999,['C'],A,Vacuum adiabatic calorimetry,"not stated,99.97 % (total),",99.97,Not Specified %,1982
538.3,30.74,0.1537,None kPa,N/A,23999,['C'],A,Vacuum adiabatic calorimetry,"not stated,99.97 % (total),",99.97,Not Specified %,1982
551.3,31.3,0.1565,None kPa,N/A,23999,['C'],A,Vacuum adiabatic calorimetry,"not stated,99.97 % (total),",99.97,Not Specified %,1982
565.8,31.02,0.1551,None kPa,N/A,23999,['C'],A,Vacuum adiabatic calorimetry,"not stated,99.97 % (total),",99.97,Not Specified %,1982
582.5,31.35,0.15675,None kPa,N/A,23999,['C'],A,Vacuum adiabatic calorimetry,"not stated,99.97 % (total),",99.97,Not Specified %,1982
595.1,31.47,0.15735,None kPa,N/A,23999,['C'],A,Vacuum adiabatic calorimetry,"not stated,99.97 % (total),",99.97,Not Specified %,1982
606.1,31.71,0.15855,None kPa,N/A,23999,['C'],A,Vacuum adiabatic calorimetry,"not stated,99.97 % (total),",99.97,Not Specified %,1982
615.1,31.71,0.15855,None kPa,N/A,23999,['C'],A,Vacuum adiabatic calorimetry,"not stated,99.97 % (total),",99.97,Not Specified %,1982
625.7,32.04,0.1602,None kPa,N/A,23999,['C'],A,Vacuum adiabatic calorimetry,"not stated,99.97 % (total),",99.97,Not Specified %,1982
635.2,32.12,0.1606,None kPa,N/A,23999,['C'],A,Vacuum adiabatic calorimetry,"not stated,99.97 % (total),",99.97,Not Specified %,1982
647.5,32.54,0.1627,None kPa,N/A,23999,['C'],A,Vacuum adiabatic calorimetry,"not stated,99.97 % (total),",99.97,Not Specified %,1982
660.7,32.97,0.16485,None kPa,N/A,23999,['C'],A,Vacuum adiabatic calorimetry,"not stated,99.97 % (total),",99.97,Not Specified %,1982
667.8,33.09,0.16545,None kPa,N/A,23999,['C'],A,Vacuum adiabatic calorimetry,"not stated,99.97 % (total),",99.97,Not Specified %,1982
700.1,34.33,0.17165,None kPa,N/A,23999,['C'],A,Vacuum adiabatic calorimetry,"not stated,99.97 % (total),",99.97,Not Specified %,1982
727.8,34.79,0.17395,None kPa,N/A,23999,['C'],A,Vacuum adiabatic calorimetry,"not stated,99.97 % (total),",99.97,Not Specified %,1982
739.2,35.6,0.178,None kPa,N/A,23999,['C'],A,Vacuum adiabatic calorimetry,"not stated,99.97 % (total),",99.97,Not Specified %,1982
750.2,35.62,0.1781,None kPa,N/A,23999,['C'],A,Vacuum adiabatic calorimetry,"not stated,99.97 % (total),",99.97,Not Specified %,1982
762.0,35.72,0.1786,None kPa,N/A,23999,['C'],A,Vacuum adiabatic calorimetry,"not stated,99.97 % (total),",99.97,Not Specified %,1982
772.8,36.05,0.18025,None kPa,N/A,23999,['C'],A,Vacuum adiabatic calorimetry,"not stated,99.97 % (total),",99.97,Not Specified %,1982
790.7,37.34,0.1867,None kPa,N/A,23999,['C'],A,Vacuum adiabatic calorimetry,"not stated,99.97 % (total),",99.97,Not Specified %,1982
810.2,38.11,0.19055,None kPa,N/A,23999,['C'],A,Vacuum adiabatic calorimetry,"not stated,99.97 % (total),",99.97,Not Specified %,1982
830.6,38.94,0.1947,None kPa,N/A,23999,['C'],A,Vacuum adiabatic calorimetry,"not stated,99.97 % (total),",99.97,Not Specified %,1982
852.4,38.62,0.1931,None kPa,N/A,23999,['C'],A,Vacuum adiabatic calorimetry,"not stated,99.97 % (total),",99.97,Not Specified %,1982
870.7,39.43,0.19715,None kPa,N/A,23999,['C'],A,Vacuum adiabatic calorimetry,"not stated,99.97 % (total),",99.97,Not Specified %,1982
889.0,40.18,0.2009,None kPa,N/A,23999,['C'],A,Vacuum adiabatic calorimetry,"not stated,99.97 % (total),",99.97,Not Specified %,1982
930.6,44.78,0.2239,None kPa,N/A,23999,['C'],A,Vacuum adiabatic calorimetry,"not stated,99.97 % (total),",99.97,Not Specified %,1982
947.4,46.82,0.2341,None kPa,N/A,23999,['C'],A,Vacuum adiabatic calorimetry,"not stated,99.97 % (total),",99.97,Not Specified %,1982
966.9,48.9,0.2445,None kPa,N/A,23999,['C'],A,Vacuum adiabatic calorimetry,"not stated,99.97 % (total),",99.97,Not Specified %,1982
987.3,52.4,0.262,None kPa,N/A,23999,['C'],A,Vacuum adiabatic calorimetry,"not stated,99.97 % (total),",99.97,Not Specified %,1982
1007.8,55.48,0.2774,None kPa,N/A,23999,['C'],A,Vacuum adiabatic calorimetry,"not stated,99.97 % (total),",99.97,Not Specified %,1982
1026.7,67.66,0.3383,None kPa,N/A,23999,['C'],A,Vacuum adiabatic calorimetry,"not stated,99.97 % (total),",99.97,Not Specified %,1982
1037.6,55.89,0.27945,None kPa,N/A,23999,['C'],A,Vacuum adiabatic calorimetry,"not stated,99.97 % (total),",99.97,Not Specified %,1982
1036.3,76.15,0.38075,None kPa,N/A,23999,['C'],A,Vacuum adiabatic calorimetry,"not stated,99.97 % (total),",99.97,Not Specified %,1982
1044.4,47.86,0.2393,None kPa,N/A,23999,['C'],A,Vacuum adiabatic calorimetry,"not stated,99.97 % (total),",99.97,Not Specified %,1982
1073.5,42.09,0.21045,None kPa,N/A,23999,['C'],A,Vacuum adiabatic calorimetry,"not stated,99.97 % (total),",99.97,Not Specified %,1982
1089.9,40.11,0.20055,None kPa,N/A,23999,['C'],A,Vacuum adiabatic calorimetry,"not stated,99.97 % (total),",99.97,Not Specified %,1982
1099.5,39.55,0.19775,None kPa,N/A,23999,['C'],A,Vacuum adiabatic calorimetry,"not stated,99.97 % (total),",99.97,Not Specified %,1982
1115.6,39.18,0.1959,None kPa,N/A,23999,['C'],A,Vacuum adiabatic calorimetry,"not stated,99.97 % (total),",99.97,Not Specified %,1982
1136.2,38.78,0.1939,None kPa,N/A,23999,['C'],A,Vacuum adiabatic calorimetry,"not stated,99.97 % (total),",99.97,Not Specified %,1982
1155.8,38.15,0.19075,None kPa,N/A,23999,['C'],A,Vacuum adiabatic calorimetry,"not stated,99.97 % (total),",99.97,Not Specified %,1982
1167.2,38.72,0.1936,None kPa,N/A,23999,['C'],A,Vacuum adiabatic calorimetry,"not stated,99.97 % (total),",99.97,Not Specified %,1982
1189.6,31.6,0.158,None kPa,N/A,23999,['C'],A,Vacuum adiabatic calorimetry,"not stated,99.97 % (total),",99.97,Not Specified %,1982
1199.8,31.7,0.1585,None kPa,N/A,23999,['C'],A,Vacuum adiabatic calorimetry,"not stated,99.97 % (total),",99.97,Not Specified %,1982
1217.8,31.06,0.1553,None kPa,N/A,23999,['C'],A,Vacuum adiabatic calorimetry,"not stated,99.97 % (total),",99.97,Not Specified %,1982
1227.6,30.9,0.1545,None kPa,N/A,23999,['C'],A,Vacuum adiabatic calorimetry,"not stated,99.97 % (total),",99.97,Not Specified %,1982
1243.2,31.93,0.15965,None kPa,N/A,23999,['C'],A,Vacuum adiabatic calorimetry,"not stated,99.97 % (total),",99.97,Not Specified %,1982
1255.5,31.14,0.1557,None kPa,N/A,23999,['C'],A,Vacuum adiabatic calorimetry,"not stated,99.97 % (total),",99.97,Not Specified %,1982
1263.4,31.18,0.1559,None kPa,N/A,23999,['C'],A,Vacuum adiabatic calorimetry,"not stated,99.97 % (total),",99.97,Not Specified %,1982
1278.5,31.22,0.1561,None kPa,N/A,23999,['C'],A,Vacuum adiabatic calorimetry,"not stated,99.97 % (total),",99.97,Not Specified %,1982
1286.4,32.09,0.16045,None kPa,N/A,23999,['C'],A,Vacuum adiabatic calorimetry,"not stated,99.97 % (total),",99.97,Not Specified %,1982
1294.8,31.36,0.1568,None kPa,N/A,23999,['C'],A,Vacuum adiabatic calorimetry,"not stated,99.97 % (total),",99.97,Not Specified %,1982
1307.0,31.79,0.15895,None kPa,N/A,23999,['C'],A,Vacuum adiabatic calorimetry,"not stated,99.97 % (total),",99.97,Not Specified %,1982
1323.9,31.61,0.15805,None kPa,N/A,23999,['C'],A,Vacuum adiabatic calorimetry,"not stated,99.97 % (total),",99.97,Not Specified %,1982
1333.4,32.32,0.1616,None kPa,N/A,23999,['C'],A,Vacuum adiabatic calorimetry,"not stated,99.97 % (total),",99.97,Not Specified %,1982
1341.2,31.19,0.15595,None kPa,N/A,23999,['C'],A,Vacuum adiabatic calorimetry,"not stated,99.97 % (total),",99.97,Not Specified %,1982
1350.2,31.29,0.15645,None kPa,N/A,23999,['C'],A,Vacuum adiabatic calorimetry,"not stated,99.97 % (total),",99.97,Not Specified %,1982
1357.5,32.18,0.1609,None kPa,N/A,23999,['C'],A,Vacuum adiabatic calorimetry,"not stated,99.97 % (total),",99.97,Not Specified %,1982
1365.5,31.55,0.15775,None kPa,N/A,23999,['C'],A,Vacuum adiabatic calorimetry,"not stated,99.97 % (total),",99.97,Not Specified %,1982
1376.2,32.52,0.1626,None kPa,N/A,23999,['C'],A,Vacuum adiabatic calorimetry,"not stated,99.97 % (total),",99.97,Not Specified %,1982
1391.5,31.94,0.1597,None kPa,N/A,23999,['C'],A,Vacuum adiabatic calorimetry,"not stated,99.97 % (total),",99.97,Not Specified %,1982
1402.1,32.12,0.1606,None kPa,N/A,23999,['C'],A,Vacuum adiabatic calorimetry,"not stated,99.97 % (total),",99.97,Not Specified %,1982
1419.2,32.04,0.1602,None kPa,N/A,23999,['C'],A,Vacuum adiabatic calorimetry,"not stated,99.97 % (total),",99.97,Not Specified %,1982
1425.7,32.02,0.1601,None kPa,N/A,23999,['C'],A,Vacuum adiabatic calorimetry,"not stated,99.97 % (total),",99.97,Not Specified %,1982
1432.9,32.02,0.1601,None kPa,N/A,23999,['C'],A,Vacuum adiabatic calorimetry,"not stated,99.97 % (total),",99.97,Not Specified %,1982
1444.5,32.12,0.1606,None kPa,N/A,23999,['C'],A,Vacuum adiabatic calorimetry,"not stated,99.97 % (total),",99.97,Not Specified %,1982
1452.8,31.8,0.159,None kPa,N/A,23999,['C'],A,Vacuum adiabatic calorimetry,"not stated,99.97 % (total),",99.97,Not Specified %,1982
1461.4,32.32,0.1616,None kPa,N/A,23999,['C'],A,Vacuum adiabatic calorimetry,"not stated,99.97 % (total),",99.97,Not Specified %,1982
1470.4,32.16,0.1608,None kPa,N/A,23999,['C'],A,Vacuum adiabatic calorimetry,"not stated,99.97 % (total),",99.97,Not Specified %,1982
1476.5,32.1,0.1605,None kPa,N/A,23999,['C'],A,Vacuum adiabatic calorimetry,"not stated,99.97 % (total),",99.97,Not Specified %,1982
1491.1,32.1,0.1605,None kPa,N/A,23999,['C'],A,Vacuum adiabatic calorimetry,"not stated,99.97 % (total),",99.97,Not Specified %,1982
1502.1,32.33,0.16165,None kPa,N/A,23999,['C'],A,Vacuum adiabatic calorimetry,"not stated,99.97 % (total),",99.97,Not Specified %,1982
1521.7,32.45,0.16225,None kPa,N/A,23999,['C'],A,Vacuum adiabatic calorimetry,"not stated,99.97 % (total),",99.97,Not Specified %,1982
1533.3,32.49,0.16245,None kPa,N/A,23999,['C'],A,Vacuum adiabatic calorimetry,"not stated,99.97 % (total),",99.97,Not Specified %,1982
1550.6,32.73,0.16365,None kPa,N/A,23999,['C'],A,Vacuum adiabatic calorimetry,"not stated,99.97 % (total),",99.97,Not Specified %,1982
1568.6,31.97,0.15985,None kPa,N/A,23999,['C'],A,Vacuum adiabatic calorimetry,"not stated,99.97 % (total),",99.97,Not Specified %,1982
1583.8,32.9,0.1645,None kPa,N/A,23999,['C'],A,Vacuum adiabatic calorimetry,"not stated,99.97 % (total),",99.97,Not Specified %,1982
1599.9,31.97,0.15985,None kPa,N/A,23999,['C'],A,Vacuum adiabatic calorimetry,"not stated,99.97 % (total),",99.97,Not Specified %,1982
1620.7,32.68,0.1634,None kPa,N/A,23999,['C'],A,Vacuum adiabatic calorimetry,"not stated,99.97 % (total),",99.97,Not Specified %,1982
1633.4,31.81,0.15905,None kPa,N/A,23999,['C'],A,Vacuum adiabatic calorimetry,"not stated,99.97 % (total),",99.97,Not Specified %,1982
1650.9,32.34,0.1617,None kPa,N/A,23999,['C'],A,Vacuum adiabatic calorimetry,"not stated,99.97 % (total),",99.97,Not Specified %,1982
1699.4,35.17,0.17585,None kPa,N/A,23999,['C'],A,Vacuum adiabatic calorimetry,"not stated,99.97 % (total),",99.97,Not Specified %,1982
1708.6,35.11,0.17555,None kPa,N/A,23999,['C'],A,Vacuum adiabatic calorimetry,"not stated,99.97 % (total),",99.97,Not Specified %,1982
1717.4,35.01,0.17505,None kPa,N/A,23999,['C'],A,Vacuum adiabatic calorimetry,"not stated,99.97 % (total),",99.97,Not Specified %,1982
1752.64,41.6725,5.6,None kPa,N/A,32299,['C'],A,laser modulation calorimetry,"not stated,99.99 weight % (total),chemical analysis",99.99,Weight %,2017
1770.67,41.5627,5.6,None kPa,N/A,32299,['C'],A,laser modulation calorimetry,"not stated,99.99 weight % (total),chemical analysis",99.99,Weight %,2017
1787.8,42.9694,5.6,None kPa,N/A,32299,['C'],A,laser modulation calorimetry,"not stated,99.99 weight % (total),chemical analysis",99.99,Weight %,2017
1798.68,42.0322,5.6,None kPa,N/A,32299,['C'],A,laser modulation calorimetry,"not stated,99.99 weight % (total),chemical analysis",99.99,Weight %,2017
1865.35,41.8686,5.6,None kPa,N/A,32299,['C'],A,laser modulation calorimetry,"not stated,99.99 weight % (total),chemical analysis",99.99,Weight %,2017
1867.79,42.0341,5.6,None kPa,N/A,32299,['C'],A,laser modulation calorimetry,"not stated,99.99 weight % (total),chemical analysis",99.99,Weight %,2017
1879.96,42.1448,5.6,None kPa,N/A,32299,['C'],A,laser modulation calorimetry,"not stated,99.99 weight % (total),chemical analysis",99.99,Weight %,2017
1895.15,40.8493,5.6,None kPa,N/A,32299,['C'],A,laser modulation calorimetry,"not stated,99.99 weight % (total),chemical analysis",99.99,Weight %,2017
1944.43,44.8486,5.6,None kPa,N/A,32299,['C'],A,laser modulation calorimetry,"not stated,99.99 weight % (total),chemical analysis",99.99,Weight %,2017
1992.1,42.8371,5.6,None kPa,N/A,32299,['C'],A,laser modulation calorimetry,"not stated,99.99 weight % (total),chemical analysis",99.99,Weight %,2017
1993.72,45.3738,5.6,None kPa,N/A,32299,['C'],A,laser modulation calorimetry,"not stated,99.99 weight % (total),chemical analysis",99.99,Weight %,2017
1996.16,44.3537,5.6,None kPa,N/A,32299,['C'],A,laser modulation calorimetry,"not stated,99.99 weight % (total),chemical analysis",99.99,Weight %,2017
1.586,0.007732,0.00023196,None kPa,N/A,18190,['C'],A,Low temperature calorimetry set up,not stated,,,1968
1.665,0.008121,0.00024363,None kPa,N/A,18190,['C'],A,Low temperature calorimetry set up,not stated,,,1968
1.74,0.008488,0.00025464,None kPa,N/A,18190,['C'],A,Low temperature calorimetry set up,not stated,,,1968
1.813,0.008846,0.00026538,None kPa,N/A,18190,['C'],A,Low temperature calorimetry set up,not stated,,,1968
1.882,0.009193,0.00027579,None kPa,N/A,18190,['C'],A,Low temperature calorimetry set up,not stated,,,1968
1.94,0.009492,0.00028476,None kPa,N/A,18190,['C'],A,Low temperature calorimetry set up,not stated,,,1968
2.011,0.009836,0.00029508,None kPa,N/A,18190,['C'],A,Low temperature calorimetry set up,not stated,,,1968
2.068,0.0101,0.000303,None kPa,N/A,18190,['C'],A,Low temperature calorimetry set up,not stated,,,1968
2.161,0.01059,0.0003177,None kPa,N/A,18190,['C'],A,Low temperature calorimetry set up,not stated,,,1968
2.27,0.01114,0.0003342,None kPa,N/A,18190,['C'],A,Low temperature calorimetry set up,not stated,,,1968
2.364,0.01164,0.0003492,None kPa,N/A,18190,['C'],A,Low temperature calorimetry set up,not stated,,,1968
2.466,0.01216,0.0003648,None kPa,N/A,18190,['C'],A,Low temperature calorimetry set up,not stated,,,1968
2.563,0.01266,0.0003798,None kPa,N/A,18190,['C'],A,Low temperature calorimetry set up,not stated,,,1968
2.647,0.01311,0.0003933,None kPa,N/A,18190,['C'],A,Low temperature calorimetry set up,not stated,,,1968
2.753,0.01368,0.0004104,None kPa,N/A,18190,['C'],A,Low temperature calorimetry set up,not stated,,,1968
2.856,0.01425,0.0004275,None kPa,N/A,18190,['C'],A,Low temperature calorimetry set up,not stated,,,1968
2.956,0.01475,0.0004425,None kPa,N/A,18190,['C'],A,Low temperature calorimetry set up,not stated,,,1968
3.065,0.01531,0.0004593,None kPa,N/A,18190,['C'],A,Low temperature calorimetry set up,not stated,,,1968
3.201,0.01608,0.0004824,None kPa,N/A,18190,['C'],A,Low temperature calorimetry set up,not stated,,,1968
3.381,0.01707,0.0005121,None kPa,N/A,18190,['C'],A,Low temperature calorimetry set up,not stated,,,1968
3.547,0.01799,0.0005397,None kPa,N/A,18190,['C'],A,Low temperature calorimetry set up,not stated,,,1968
3.702,0.01879,0.0005637,None kPa,N/A,18190,['C'],A,Low temperature calorimetry set up,not stated,,,1968
3.861,0.0197,0.000591,None kPa,N/A,18190,['C'],A,Low temperature calorimetry set up,not stated,,,1968
4.032,0.02076,0.0006228,None kPa,N/A,18190,['C'],A,Low temperature calorimetry set up,not stated,,,1968
61.05,4.94967,0.014849,None kPa,N/A,18217,['C'],A,Low Temperature Adiabatic Cyrostat,"origin: commercial source,99.8 % (total),stated by supplier",99.8,Not Specified %,1968
65.43,5.85342,0.0175602,None kPa,N/A,18217,['C'],A,Low Temperature Adiabatic Cyrostat,"origin: commercial source,99.8 % (total),stated by supplier",99.8,Not Specified %,1968
69.18,6.63164,0.0198949,None kPa,N/A,18217,['C'],A,Low Temperature Adiabatic Cyrostat,"origin: commercial source,99.8 % (total),stated by supplier",99.8,Not Specified %,1968
73.23,7.44334,0.02233,None kPa,N/A,18217,['C'],A,Low Temperature Adiabatic Cyrostat,"origin: commercial source,99.8 % (total),stated by supplier",99.8,Not Specified %,1968
75.14,7.81571,0.0234471,None kPa,N/A,18217,['C'],A,Low Temperature Adiabatic Cyrostat,"origin: commercial source,99.8 % (total),stated by supplier",99.8,Not Specified %,1968
78.29,8.41821,0.0252546,None kPa,N/A,18217,['C'],A,Low Temperature Adiabatic Cyrostat,"origin: commercial source,99.8 % (total),stated by supplier",99.8,Not Specified %,1968
82.2,9.14204,0.0274261,None kPa,N/A,18217,['C'],A,Low Temperature Adiabatic Cyrostat,"origin: commercial source,99.8 % (total),stated by supplier",99.8,Not Specified %,1968
85.86,9.79474,0.0293842,None kPa,N/A,18217,['C'],A,Low Temperature Adiabatic Cyrostat,"origin: commercial source,99.8 % (total),stated by supplier",99.8,Not Specified %,1968
89.41,10.4056,0.0312168,None kPa,N/A,18217,['C'],A,Low Temperature Adiabatic Cyrostat,"origin: commercial source,99.8 % (total),stated by supplier",99.8,Not Specified %,1968
93.28,11.0499,0.0331498,None kPa,N/A,18217,['C'],A,Low Temperature Adiabatic Cyrostat,"origin: commercial source,99.8 % (total),stated by supplier",99.8,Not Specified %,1968
97.41,11.7068,0.0351205,None kPa,N/A,18217,['C'],A,Low Temperature Adiabatic Cyrostat,"origin: commercial source,99.8 % (total),stated by supplier",99.8,Not Specified %,1968
101.37,12.3177,0.0369531,None kPa,N/A,18217,['C'],A,Low Temperature Adiabatic Cyrostat,"origin: commercial source,99.8 % (total),stated by supplier",99.8,Not Specified %,1968
105.23,12.8909,0.0386727,None kPa,N/A,18217,['C'],A,Low Temperature Adiabatic Cyrostat,"origin: commercial source,99.8 % (total),stated by supplier",99.8,Not Specified %,1968
109.21,13.4557,0.0403672,None kPa,N/A,18217,['C'],A,Low Temperature Adiabatic Cyrostat,"origin: commercial source,99.8 % (total),stated by supplier",99.8,Not Specified %,1968
113.45,14.0373,0.042112,None kPa,N/A,18217,['C'],A,Low Temperature Adiabatic Cyrostat,"origin: commercial source,99.8 % (total),stated by supplier",99.8,Not Specified %,1968
118.0,14.644,0.043932,None kPa,N/A,18217,['C'],A,Low Temperature Adiabatic Cyrostat,"origin: commercial source,99.8 % (total),stated by supplier",99.8,Not Specified %,1968
122.9,15.2632,0.0457897,None kPa,N/A,18217,['C'],A,Low Temperature Adiabatic Cyrostat,"origin: commercial source,99.8 % (total),stated by supplier",99.8,Not Specified %,1968
94.23,11.2131,0.0336394,None kPa,N/A,18217,['C'],A,Low Temperature Adiabatic Cyrostat,"origin: commercial source,99.8 % (total),stated by supplier",99.8,Not Specified %,1968
99.3,12.0081,0.0360242,None kPa,N/A,18217,['C'],A,Low Temperature Adiabatic Cyrostat,"origin: commercial source,99.8 % (total),stated by supplier",99.8,Not Specified %,1968
105.03,12.8658,0.0385974,None kPa,N/A,18217,['C'],A,Low Temperature Adiabatic Cyrostat,"origin: commercial source,99.8 % (total),stated by supplier",99.8,Not Specified %,1968
111.11,13.7235,0.0411706,None kPa,N/A,18217,['C'],A,Low Temperature Adiabatic Cyrostat,"origin: commercial source,99.8 % (total),stated by supplier",99.8,Not Specified %,1968
117.29,14.5394,0.0436182,None kPa,N/A,18217,['C'],A,Low Temperature Adiabatic Cyrostat,"origin: commercial source,99.8 % (total),stated by supplier",99.8,Not Specified %,1968
123.68,15.3344,0.0460031,None kPa,N/A,18217,['C'],A,Low Temperature Adiabatic Cyrostat,"origin: commercial source,99.8 % (total),stated by supplier",99.8,Not Specified %,1968
131.72,16.2632,0.0487896,None kPa,N/A,18217,['C'],A,Low Temperature Adiabatic Cyrostat,"origin: commercial source,99.8 % (total),stated by supplier",99.8,Not Specified %,1968
139.14,17.054,0.051162,None kPa,N/A,18217,['C'],A,Low Temperature Adiabatic Cyrostat,"origin: commercial source,99.8 % (total),stated by supplier",99.8,Not Specified %,1968
146.25,17.7569,0.0532707,None kPa,N/A,18217,['C'],A,Low Temperature Adiabatic Cyrostat,"origin: commercial source,99.8 % (total),stated by supplier",99.8,Not Specified %,1968
153.08,18.3803,0.0551409,None kPa,N/A,18217,['C'],A,Low Temperature Adiabatic Cyrostat,"origin: commercial source,99.8 % (total),stated by supplier",99.8,Not Specified %,1968
159.78,18.9493,0.056848,None kPa,N/A,18217,['C'],A,Low Temperature Adiabatic Cyrostat,"origin: commercial source,99.8 % (total),stated by supplier",99.8,Not Specified %,1968
163.82,19.2757,0.0578271,None kPa,N/A,18217,['C'],A,Low Temperature Adiabatic Cyrostat,"origin: commercial source,99.8 % (total),stated by supplier",99.8,Not Specified %,1968
170.75,19.7987,0.0593961,None kPa,N/A,18217,['C'],A,Low Temperature Adiabatic Cyrostat,"origin: commercial source,99.8 % (total),stated by supplier",99.8,Not Specified %,1968
178.05,20.3091,0.0609274,None kPa,N/A,18217,['C'],A,Low Temperature Adiabatic Cyrostat,"origin: commercial source,99.8 % (total),stated by supplier",99.8,Not Specified %,1968
185.16,20.7694,0.0623081,None kPa,N/A,18217,['C'],A,Low Temperature Adiabatic Cyrostat,"origin: commercial source,99.8 % (total),stated by supplier",99.8,Not Specified %,1968
192.39,21.2003,0.063601,None kPa,N/A,18217,['C'],A,Low Temperature Adiabatic Cyrostat,"origin: commercial source,99.8 % (total),stated by supplier",99.8,Not Specified %,1968
199.59,21.5978,0.0647934,None kPa,N/A,18217,['C'],A,Low Temperature Adiabatic Cyrostat,"origin: commercial source,99.8 % (total),stated by supplier",99.8,Not Specified %,1968
206.49,21.9493,0.0658478,None kPa,N/A,18217,['C'],A,Low Temperature Adiabatic Cyrostat,"origin: commercial source,99.8 % (total),stated by supplier",99.8,Not Specified %,1968
213.18,22.2756,0.0668269,None kPa,N/A,18217,['C'],A,Low Temperature Adiabatic Cyrostat,"origin: commercial source,99.8 % (total),stated by supplier",99.8,Not Specified %,1968
220.2,22.5936,0.0677808,None kPa,N/A,18217,['C'],A,Low Temperature Adiabatic Cyrostat,"origin: commercial source,99.8 % (total),stated by supplier",99.8,Not Specified %,1968
227.58,22.8907,0.068672,None kPa,N/A,18217,['C'],A,Low Temperature Adiabatic Cyrostat,"origin: commercial source,99.8 % (total),stated by supplier",99.8,Not Specified %,1968
234.87,23.1752,0.0695255,None kPa,N/A,18217,['C'],A,Low Temperature Adiabatic Cyrostat,"origin: commercial source,99.8 % (total),stated by supplier",99.8,Not Specified %,1968
242.08,23.4513,0.070354,None kPa,N/A,18217,['C'],A,Low Temperature Adiabatic Cyrostat,"origin: commercial source,99.8 % (total),stated by supplier",99.8,Not Specified %,1968
249.21,23.694,0.071082,None kPa,N/A,18217,['C'],A,Low Temperature Adiabatic Cyrostat,"origin: commercial source,99.8 % (total),stated by supplier",99.8,Not Specified %,1968
226.28,22.8363,0.0685088,None kPa,N/A,18217,['C'],A,Low Temperature Adiabatic Cyrostat,"origin: commercial source,99.8 % (total),stated by supplier",99.8,Not Specified %,1968
233.8,23.1375,0.0694126,None kPa,N/A,18217,['C'],A,Low Temperature Adiabatic Cyrostat,"origin: commercial source,99.8 % (total),stated by supplier",99.8,Not Specified %,1968
241.22,23.4095,0.0702284,None kPa,N/A,18217,['C'],A,Low Temperature Adiabatic Cyrostat,"origin: commercial source,99.8 % (total),stated by supplier",99.8,Not Specified %,1968
248.51,23.6647,0.0709941,None kPa,N/A,18217,['C'],A,Low Temperature Adiabatic Cyrostat,"origin: commercial source,99.8 % (total),stated by supplier",99.8,Not Specified %,1968
255.72,23.9074,0.0717221,None kPa,N/A,18217,['C'],A,Low Temperature Adiabatic Cyrostat,"origin: commercial source,99.8 % (total),stated by supplier",99.8,Not Specified %,1968
262.84,24.1375,0.0724125,None kPa,N/A,18217,['C'],A,Low Temperature Adiabatic Cyrostat,"origin: commercial source,99.8 % (total),stated by supplier",99.8,Not Specified %,1968
269.86,24.3551,0.0730652,None kPa,N/A,18217,['C'],A,Low Temperature Adiabatic Cyrostat,"origin: commercial source,99.8 % (total),stated by supplier",99.8,Not Specified %,1968
276.86,24.5684,0.0737053,None kPa,N/A,18217,['C'],A,Low Temperature Adiabatic Cyrostat,"origin: commercial source,99.8 % (total),stated by supplier",99.8,Not Specified %,1968
283.83,24.7776,0.0743329,None kPa,N/A,18217,['C'],A,Low Temperature Adiabatic Cyrostat,"origin: commercial source,99.8 % (total),stated by supplier",99.8,Not Specified %,1968
290.71,24.9827,0.074948,None kPa,N/A,18217,['C'],A,Low Temperature Adiabatic Cyrostat,"origin: commercial source,99.8 % (total),stated by supplier",99.8,Not Specified %,1968
299.52,25.1877,0.075563,None kPa,N/A,18217,['C'],A,Low Temperature Adiabatic Cyrostat,"origin: commercial source,99.8 % (total),stated by supplier",99.8,Not Specified %,1968
80.0,8.66088,0.173218,1.33322e-05 kPa,N/A,21736,['C'],A,Vacuum adiabatic calorimetry,not stated,,,1974
200.0,21.5476,0.430952,None kPa,N/A,21736,['C'],A,Vacuum adiabatic calorimetry,not stated,,,1974
299.6,24.21,0.4842,3.54638 kPa,N/A,36792,['C'],A,Adiabatic calorimeter (non-vacuum) ,origin: commercial source,,,1964
312.3,24.35,0.487,None kPa,N/A,36792,['C'],A,Adiabatic calorimeter (non-vacuum) ,origin: commercial source,,,1964
321.7,24.96,0.4992,None kPa,N/A,36792,['C'],A,Adiabatic calorimeter (non-vacuum) ,origin: commercial source,,,1964
359.2,26.17,0.5234,None kPa,N/A,36792,['C'],A,Adiabatic calorimeter (non-vacuum) ,origin: commercial source,,,1964
368.3,26.58,0.5316,None kPa,N/A,36792,['C'],A,Adiabatic calorimeter (non-vacuum) ,origin: commercial source,,,1964
387.6,27.28,0.5456,None kPa,N/A,36792,['C'],A,Adiabatic calorimeter (non-vacuum) ,origin: commercial source,,,1964
396.6,27.08,0.5416,None kPa,N/A,36792,['C'],A,Adiabatic calorimeter (non-vacuum) ,origin: commercial source,,,1964
417.0,27.16,0.5432,None kPa,N/A,36792,['C'],A,Adiabatic calorimeter (non-vacuum) ,origin: commercial source,,,1964
471.3,29.0,0.58,None kPa,N/A,36792,['C'],A,Adiabatic calorimeter (non-vacuum) ,origin: commercial source,,,1964
491.6,29.62,0.5924,None kPa,N/A,36792,['C'],A,Adiabatic calorimeter (non-vacuum) ,origin: commercial source,,,1964
506.8,30.14,0.6028,None kPa,N/A,36792,['C'],A,Adiabatic calorimeter (non-vacuum) ,origin: commercial source,,,1964
527.0,30.27,0.6054,None kPa,N/A,36792,['C'],A,Adiabatic calorimeter (non-vacuum) ,origin: commercial source,,,1964
546.4,30.8,0.616,None kPa,N/A,36792,['C'],A,Adiabatic calorimeter (non-vacuum) ,origin: commercial source,,,1964
