Repository: amr8004/PureElementPRL

# Pure Element Thermodynamic modeling with 3rd generation CALPHAD models for multiple elements

## Description
Jupyter notebook for modeling pure elements with selected models via python tools pycalphad and ESPEI

## Running Tutorial
Creating a codespace should immediately open the desired notebook. Just change the element as desired (non-case sensitive) and set what SGTE structure (FCC_A1, BCC_A2, etc.) you would like to compare against.

## Further Resources

## Citation

File: CpCSV/Ga_CP_data.csv (part 3 of 3)
Temperature: K,Heat capacity at constant pressure Cp: J/K/mol,Uncertainty,Pressure,Ref Temp,Data Set ID,State,Representation,Method,Description,Purity,Purity Units,Year
137.16,21.72,0.4344,None kPa,N/A,24342,['C'],A,Laser pulse heating,"origin: commercial source,99.9999 weight % (total),stated by supplier",99.9999,Weight %,1983
140.55,21.96,0.4392,None kPa,N/A,24342,['C'],A,Laser pulse heating,"origin: commercial source,99.9999 weight % (total),stated by supplier",99.9999,Weight %,1983
142.88,22,0.44,None kPa,N/A,24342,['C'],A,Laser pulse heating,"origin: commercial source,99.9999 weight % (total),stated by supplier",99.9999,Weight %,1983
146.34,22.18,0.4436,None kPa,N/A,24342,['C'],A,Laser pulse heating,"origin: commercial source,99.9999 weight % (total),stated by supplier",99.9999,Weight %,1983
149.66,22.4,0.448,None kPa,N/A,24342,['C'],A,Laser pulse heating,"origin: commercial source,99.9999 weight % (total),stated by supplier",99.9999,Weight %,1983
152.65,22.56,0.4512,None kPa,N/A,24342,['C'],A,Laser pulse heating,"origin: commercial source,99.9999 weight % (total),stated by supplier",99.9999,Weight %,1983
156.19,22.69,0.4538,None kPa,N/A,24342,['C'],A,Laser pulse heating,"origin: commercial source,99.9999 weight % (total),stated by supplier",99.9999,Weight %,1983
159.62,22.83,0.4566,None kPa,N/A,24342,['C'],A,Laser pulse heating,"origin: commercial source,99.9999 weight % (total),stated by supplier",99.9999,Weight %,1983
163.12,22.98,0.4596,None kPa,N/A,24342,['C'],A,Laser pulse heating,"origin: commercial source,99.9999 weight % (total),stated by supplier",99.9999,Weight %,1983
166.48,23.12,0.4624,None kPa,N/A,24342,['C'],A,Laser pulse heating,"origin: commercial source,99.9999 weight % (total),stated by supplier",99.9999,Weight %,1983
169.91,23.18,0.4636,None kPa,N/A,24342,['C'],A,Laser pulse heating,"origin: commercial source,99.9999 weight % (total),stated by supplier",99.9999,Weight %,1983
173.27,23.36,0.4672,None kPa,N/A,24342,['C'],A,Laser pulse heating,"origin: commercial source,99.9999 weight % (total),stated by supplier",99.9999,Weight %,1983
176.58,23.4,0.468,None kPa,N/A,24342,['C'],A,Laser pulse heating,"origin: commercial source,99.9999 weight % (total),stated by supplier",99.9999,Weight %,1983
179.88,23.65,0.473,None kPa,N/A,24342,['C'],A,Laser pulse heating,"origin: commercial source,99.9999 weight % (total),stated by supplier",99.9999,Weight %,1983
183.15,23.73,0.4746,None kPa,N/A,24342,['C'],A,Laser pulse heating,"origin: commercial source,99.9999 weight % (total),stated by supplier",99.9999,Weight %,1983
186.46,23.73,0.4746,None kPa,N/A,24342,['C'],A,Laser pulse heating,"origin: commercial source,99.9999 weight % (total),stated by supplier",99.9999,Weight %,1983
189.69,23.84,0.4768,None kPa,N/A,24342,['C'],A,Laser pulse heating,"origin: commercial source,99.9999 weight % (total),stated by supplier",99.9999,Weight %,1983
192.78,23.97,0.4794,None kPa,N/A,24342,['C'],A,Laser pulse heating,"origin: commercial source,99.9999 weight % (total),stated by supplier",99.9999,Weight %,1983
195.96,24.02,0.4804,None kPa,N/A,24342,['C'],A,Laser pulse heating,"origin: commercial source,99.9999 weight % (total),stated by supplier",99.9999,Weight %,1983
199.13,24.14,0.4828,None kPa,N/A,24342,['C'],A,Laser pulse heating,"origin: commercial source,99.9999 weight % (total),stated by supplier",99.9999,Weight %,1983
202.35,24.19,0.4838,None kPa,N/A,24342,['C'],A,Laser pulse heating,"origin: commercial source,99.9999 weight % (total),stated by supplier",99.9999,Weight %,1983
205.66,24.33,0.4866,None kPa,N/A,24342,['C'],A,Laser pulse heating,"origin: commercial source,99.9999 weight % (total),stated by supplier",99.9999,Weight %,1983
208.91,24.28,0.4856,None kPa,N/A,24342,['C'],A,Laser pulse heating,"origin: commercial source,99.9999 weight % (total),stated by supplier",99.9999,Weight %,1983
212.02,24.49,0.4898,None kPa,N/A,24342,['C'],A,Laser pulse heating,"origin: commercial source,99.9999 weight % (total),stated by supplier",99.9999,Weight %,1983
215.07,24.53,0.4906,None kPa,N/A,24342,['C'],A,Laser pulse heating,"origin: commercial source,99.9999 weight % (total),stated by supplier",99.9999,Weight %,1983
218.09,24.56,0.4912,None kPa,N/A,24342,['C'],A,Laser pulse heating,"origin: commercial source,99.9999 weight % (total),stated by supplier",99.9999,Weight %,1983
221.16,24.71,0.4942,None kPa,N/A,24342,['C'],A,Laser pulse heating,"origin: commercial source,99.9999 weight % (total),stated by supplier",99.9999,Weight %,1983
224.2,24.78,0.4956,None kPa,N/A,24342,['C'],A,Laser pulse heating,"origin: commercial source,99.9999 weight % (total),stated by supplier",99.9999,Weight %,1983
227.37,24.88,0.4976,None kPa,N/A,24342,['C'],A,Laser pulse heating,"origin: commercial source,99.9999 weight % (total),stated by supplier",99.9999,Weight %,1983
230.38,24.92,0.4984,None kPa,N/A,24342,['C'],A,Laser pulse heating,"origin: commercial source,99.9999 weight % (total),stated by supplier",99.9999,Weight %,1983
233.32,24.9,0.498,None kPa,N/A,24342,['C'],A,Laser pulse heating,"origin: commercial source,99.9999 weight % (total),stated by supplier",99.9999,Weight %,1983
236.04,25.01,0.5002,None kPa,N/A,24342,['C'],A,Laser pulse heating,"origin: commercial source,99.9999 weight % (total),stated by supplier",99.9999,Weight %,1983
238.93,25.12,0.5024,None kPa,N/A,24342,['C'],A,Laser pulse heating,"origin: commercial source,99.9999 weight % (total),stated by supplier",99.9999,Weight %,1983
241.88,25.16,0.5032,None kPa,N/A,24342,['C'],A,Laser pulse heating,"origin: commercial source,99.9999 weight % (total),stated by supplier",99.9999,Weight %,1983
244.73,25.19,0.5038,None kPa,N/A,24342,['C'],A,Laser pulse heating,"origin: commercial source,99.9999 weight % (total),stated by supplier",99.9999,Weight %,1983
247.64,25.39,0.5078,None kPa,N/A,24342,['C'],A,Laser pulse heating,"origin: commercial source,99.9999 weight % (total),stated by supplier",99.9999,Weight %,1983
250.38,25.22,0.5044,None kPa,N/A,24342,['C'],A,Laser pulse heating,"origin: commercial source,99.9999 weight % (total),stated by supplier",99.9999,Weight %,1983
253.01,25.4,0.508,None kPa,N/A,24342,['C'],A,Laser pulse heating,"origin: commercial source,99.9999 weight % (total),stated by supplier",99.9999,Weight %,1983
82.19,16.68,0.3336,None kPa,N/A,24342,['C'],A,Laser pulse heating,"origin: commercial source,99.9999 weight % (total),stated by supplier",99.9999,Weight %,1983
87.8,17.41,0.3482,None kPa,N/A,24342,['C'],A,Laser pulse heating,"origin: commercial source,99.9999 weight % (total),stated by supplier",99.9999,Weight %,1983
93.15,18.06,0.3612,None kPa,N/A,24342,['C'],A,Laser pulse heating,"origin: commercial source,99.9999 weight % (total),stated by supplier",99.9999,Weight %,1983
98.16,18.55,0.371,None kPa,N/A,24342,['C'],A,Laser pulse heating,"origin: commercial source,99.9999 weight % (total),stated by supplier",99.9999,Weight %,1983
102.89,19.06,0.3812,None kPa,N/A,24342,['C'],A,Laser pulse heating,"origin: commercial source,99.9999 weight % (total),stated by supplier",99.9999,Weight %,1983
107.36,19.53,0.3906,None kPa,N/A,24342,['C'],A,Laser pulse heating,"origin: commercial source,99.9999 weight % (total),stated by supplier",99.9999,Weight %,1983
111.65,19.88,0.3976,None kPa,N/A,24342,['C'],A,Laser pulse heating,"origin: commercial source,99.9999 weight % (total),stated by supplier",99.9999,Weight %,1983
115.54,20.21,0.4042,None kPa,N/A,24342,['C'],A,Laser pulse heating,"origin: commercial source,99.9999 weight % (total),stated by supplier",99.9999,Weight %,1983
119.31,20.55,0.411,None kPa,N/A,24342,['C'],A,Laser pulse heating,"origin: commercial source,99.9999 weight % (total),stated by supplier",99.9999,Weight %,1983
122.5,20.77,0.4154,None kPa,N/A,24342,['C'],A,Laser pulse heating,"origin: commercial source,99.9999 weight % (total),stated by supplier",99.9999,Weight %,1983
125.49,20.94,0.4188,None kPa,N/A,24342,['C'],A,Laser pulse heating,"origin: commercial source,99.9999 weight % (total),stated by supplier",99.9999,Weight %,1983
128.88,21.2,0.424,None kPa,N/A,24342,['C'],A,Laser pulse heating,"origin: commercial source,99.9999 weight % (total),stated by supplier",99.9999,Weight %,1983
132.26,21.55,0.431,None kPa,N/A,24342,['C'],A,Laser pulse heating,"origin: commercial source,99.9999 weight % (total),stated by supplier",99.9999,Weight %,1983
135.53,21.55,0.431,None kPa,N/A,24342,['C'],A,Laser pulse heating,"origin: commercial source,99.9999 weight % (total),stated by supplier",99.9999,Weight %,1983
85.6,17.18,0.3436,None kPa,N/A,24342,['C'],A,Laser pulse heating,"origin: commercial source,99.9999 weight % (total),stated by supplier",99.9999,Weight %,1983
92.57,18.1,0.362,None kPa,N/A,24342,['C'],A,Laser pulse heating,"origin: commercial source,99.9999 weight % (total),stated by supplier",99.9999,Weight %,1983
98.99,18.75,0.375,None kPa,N/A,24342,['C'],A,Laser pulse heating,"origin: commercial source,99.9999 weight % (total),stated by supplier",99.9999,Weight %,1983
104.96,19.33,0.3866,None kPa,N/A,24342,['C'],A,Laser pulse heating,"origin: commercial source,99.9999 weight % (total),stated by supplier",99.9999,Weight %,1983
110.54,19.91,0.3982,None kPa,N/A,24342,['C'],A,Laser pulse heating,"origin: commercial source,99.9999 weight % (total),stated by supplier",99.9999,Weight %,1983
115.67,20.39,0.4078,None kPa,N/A,24342,['C'],A,Laser pulse heating,"origin: commercial source,99.9999 weight % (total),stated by supplier",99.9999,Weight %,1983
120.01,20.65,0.413,None kPa,N/A,24342,['C'],A,Laser pulse heating,"origin: commercial source,99.9999 weight % (total),stated by supplier",99.9999,Weight %,1983
123.26,20.84,0.4168,None kPa,N/A,24342,['C'],A,Laser pulse heating,"origin: commercial source,99.9999 weight % (total),stated by supplier",99.9999,Weight %,1983
127.22,21.15,0.423,None kPa,N/A,24342,['C'],A,Laser pulse heating,"origin: commercial source,99.9999 weight % (total),stated by supplier",99.9999,Weight %,1983
130.69,21.39,0.4278,None kPa,N/A,24342,['C'],A,Laser pulse heating,"origin: commercial source,99.9999 weight % (total),stated by supplier",99.9999,Weight %,1983
131.03,21.45,0.429,None kPa,N/A,24342,['C'],A,Laser pulse heating,"origin: commercial source,99.9999 weight % (total),stated by supplier",99.9999,Weight %,1983
134.11,21.62,0.4324,None kPa,N/A,24342,['C'],A,Laser pulse heating,"origin: commercial source,99.9999 weight % (total),stated by supplier",99.9999,Weight %,1983
138.54,21.7,0.434,None kPa,N/A,24342,['C'],A,Laser pulse heating,"origin: commercial source,99.9999 weight % (total),stated by supplier",99.9999,Weight %,1983
142.5,21.91,0.4382,None kPa,N/A,24342,['C'],A,Laser pulse heating,"origin: commercial source,99.9999 weight % (total),stated by supplier",99.9999,Weight %,1983
145.6,22.2,0.444,None kPa,N/A,24342,['C'],A,Laser pulse heating,"origin: commercial source,99.9999 weight % (total),stated by supplier",99.9999,Weight %,1983
149.84,22.38,0.4476,None kPa,N/A,24342,['C'],A,Laser pulse heating,"origin: commercial source,99.9999 weight % (total),stated by supplier",99.9999,Weight %,1983
154.09,22.56,0.4512,None kPa,N/A,24342,['C'],A,Laser pulse heating,"origin: commercial source,99.9999 weight % (total),stated by supplier",99.9999,Weight %,1983
158.59,22.8,0.456,None kPa,N/A,24342,['C'],A,Laser pulse heating,"origin: commercial source,99.9999 weight % (total),stated by supplier",99.9999,Weight %,1983
162.92,23.01,0.4602,None kPa,N/A,24342,['C'],A,Laser pulse heating,"origin: commercial source,99.9999 weight % (total),stated by supplier",99.9999,Weight %,1983
167.22,23.19,0.4638,None kPa,N/A,24342,['C'],A,Laser pulse heating,"origin: commercial source,99.9999 weight % (total),stated by supplier",99.9999,Weight %,1983
171.49,23.27,0.4654,None kPa,N/A,24342,['C'],A,Laser pulse heating,"origin: commercial source,99.9999 weight % (total),stated by supplier",99.9999,Weight %,1983
175.61,23.49,0.4698,None kPa,N/A,24342,['C'],A,Laser pulse heating,"origin: commercial source,99.9999 weight % (total),stated by supplier",99.9999,Weight %,1983
179.98,23.61,0.4722,None kPa,N/A,24342,['C'],A,Laser pulse heating,"origin: commercial source,99.9999 weight % (total),stated by supplier",99.9999,Weight %,1983
183.98,23.71,0.4742,None kPa,N/A,24342,['C'],A,Laser pulse heating,"origin: commercial source,99.9999 weight % (total),stated by supplier",99.9999,Weight %,1983
188.27,23.84,0.4768,None kPa,N/A,24342,['C'],A,Laser pulse heating,"origin: commercial source,99.9999 weight % (total),stated by supplier",99.9999,Weight %,1983
192.42,23.96,0.4792,None kPa,N/A,24342,['C'],A,Laser pulse heating,"origin: commercial source,99.9999 weight % (total),stated by supplier",99.9999,Weight %,1983
196.57,24.11,0.4822,None kPa,N/A,24342,['C'],A,Laser pulse heating,"origin: commercial source,99.9999 weight % (total),stated by supplier",99.9999,Weight %,1983
200.75,24.33,0.4866,None kPa,N/A,24342,['C'],A,Laser pulse heating,"origin: commercial source,99.9999 weight % (total),stated by supplier",99.9999,Weight %,1983
204.7,24.41,0.4882,None kPa,N/A,24342,['C'],A,Laser pulse heating,"origin: commercial source,99.9999 weight % (total),stated by supplier",99.9999,Weight %,1983
208.6,24.47,0.4894,None kPa,N/A,24342,['C'],A,Laser pulse heating,"origin: commercial source,99.9999 weight % (total),stated by supplier",99.9999,Weight %,1983
212.41,24.52,0.4904,None kPa,N/A,24342,['C'],A,Laser pulse heating,"origin: commercial source,99.9999 weight % (total),stated by supplier",99.9999,Weight %,1983
216.23,24.52,0.4904,None kPa,N/A,24342,['C'],A,Laser pulse heating,"origin: commercial source,99.9999 weight % (total),stated by supplier",99.9999,Weight %,1983
220.04,24.72,0.4944,None kPa,N/A,24342,['C'],A,Laser pulse heating,"origin: commercial source,99.9999 weight % (total),stated by supplier",99.9999,Weight %,1983
223.91,24.78,0.4956,None kPa,N/A,24342,['C'],A,Laser pulse heating,"origin: commercial source,99.9999 weight % (total),stated by supplier",99.9999,Weight %,1983
227.62,24.88,0.4976,None kPa,N/A,24342,['C'],A,Laser pulse heating,"origin: commercial source,99.9999 weight % (total),stated by supplier",99.9999,Weight %,1983
231.29,24.94,0.4988,None kPa,N/A,24342,['C'],A,Laser pulse heating,"origin: commercial source,99.9999 weight % (total),stated by supplier",99.9999,Weight %,1983
234.8,24.94,0.4988,None kPa,N/A,24342,['C'],A,Laser pulse heating,"origin: commercial source,99.9999 weight % (total),stated by supplier",99.9999,Weight %,1983
238.41,25.09,0.5018,None kPa,N/A,24342,['C'],A,Laser pulse heating,"origin: commercial source,99.9999 weight % (total),stated by supplier",99.9999,Weight %,1983
241.87,25.21,0.5042,None kPa,N/A,24342,['C'],A,Laser pulse heating,"origin: commercial source,99.9999 weight % (total),stated by supplier",99.9999,Weight %,1983
245.27,25.31,0.5062,None kPa,N/A,24342,['C'],A,Laser pulse heating,"origin: commercial source,99.9999 weight % (total),stated by supplier",99.9999,Weight %,1983
248.68,25.24,0.5048,None kPa,N/A,24342,['C'],A,Laser pulse heating,"origin: commercial source,99.9999 weight % (total),stated by supplier",99.9999,Weight %,1983
251.85,25.4,0.508,None kPa,N/A,24342,['C'],A,Laser pulse heating,"origin: commercial source,99.9999 weight % (total),stated by supplier",99.9999,Weight %,1983
255.01,25.41,0.5082,None kPa,N/A,24342,['C'],A,Laser pulse heating,"origin: commercial source,99.9999 weight % (total),stated by supplier",99.9999,Weight %,1983
258.06,25.45,0.509,None kPa,N/A,24342,['C'],A,Laser pulse heating,"origin: commercial source,99.9999 weight % (total),stated by supplier",99.9999,Weight %,1983
261.23,25.61,0.5122,None kPa,N/A,24342,['C'],A,Laser pulse heating,"origin: commercial source,99.9999 weight % (total),stated by supplier",99.9999,Weight %,1983
264.27,25.53,0.5106,None kPa,N/A,24342,['C'],A,Laser pulse heating,"origin: commercial source,99.9999 weight % (total),stated by supplier",99.9999,Weight %,1983
267.16,25.66,0.5132,None kPa,N/A,24342,['C'],A,Laser pulse heating,"origin: commercial source,99.9999 weight % (total),stated by supplier",99.9999,Weight %,1983
270.08,25.68,0.5136,None kPa,N/A,24342,['C'],A,Laser pulse heating,"origin: commercial source,99.9999 weight % (total),stated by supplier",99.9999,Weight %,1983
272.85,25.74,0.5148,None kPa,N/A,24342,['C'],A,Laser pulse heating,"origin: commercial source,99.9999 weight % (total),stated by supplier",99.9999,Weight %,1983
275.46,25.84,0.5168,None kPa,N/A,24342,['C'],A,Laser pulse heating,"origin: commercial source,99.9999 weight % (total),stated by supplier",99.9999,Weight %,1983
278.02,25.72,0.5144,None kPa,N/A,24342,['C'],A,Laser pulse heating,"origin: commercial source,99.9999 weight % (total),stated by supplier",99.9999,Weight %,1983
280.72,25.81,0.5162,None kPa,N/A,24342,['C'],A,Laser pulse heating,"origin: commercial source,99.9999 weight % (total),stated by supplier",99.9999,Weight %,1983
283.35,25.85,0.517,None kPa,N/A,24342,['C'],A,Laser pulse heating,"origin: commercial source,99.9999 weight % (total),stated by supplier",99.9999,Weight %,1983
285.95,25.95,0.519,None kPa,N/A,24342,['C'],A,Laser pulse heating,"origin: commercial source,99.9999 weight % (total),stated by supplier",99.9999,Weight %,1983
288.44,25.95,0.519,None kPa,N/A,24342,['C'],A,Laser pulse heating,"origin: commercial source,99.9999 weight % (total),stated by supplier",99.9999,Weight %,1983
290.71,26,0.52,None kPa,N/A,24342,['C'],A,Laser pulse heating,"origin: commercial source,99.9999 weight % (total),stated by supplier",99.9999,Weight %,1983
292.91,26.11,0.5222,None kPa,N/A,24342,['C'],A,Laser pulse heating,"origin: commercial source,99.9999 weight % (total),stated by supplier",99.9999,Weight %,1983
294.95,26.2,0.524,None kPa,N/A,24342,['C'],A,Laser pulse heating,"origin: commercial source,99.9999 weight % (total),stated by supplier",99.9999,Weight %,1983
296.92,26.28,0.5256,None kPa,N/A,24342,['C'],A,Laser pulse heating,"origin: commercial source,99.9999 weight % (total),stated by supplier",99.9999,Weight %,1983
298.87,26.29,0.5258,None kPa,N/A,24342,['C'],A,Laser pulse heating,"origin: commercial source,99.9999 weight % (total),stated by supplier",99.9999,Weight %,1983
246.5,27.4,0.548,7e-06 kPa,N/A,24344,['C'],A,Laser pulse heating,"origin: commercial source,99.9999 weight % (total),stated by supplier",99.9999,Weight %,1983
248.77,27.67,0.5534,None kPa,N/A,24344,['C'],A,Laser pulse heating,"origin: commercial source,99.9999 weight % (total),stated by supplier",99.9999,Weight %,1983
251.16,27.65,0.553,None kPa,N/A,24344,['C'],A,Laser pulse heating,"origin: commercial source,99.9999 weight % (total),stated by supplier",99.9999,Weight %,1983
253.58,27.96,0.5592,None kPa,N/A,24344,['C'],A,Laser pulse heating,"origin: commercial source,99.9999 weight % (total),stated by supplier",99.9999,Weight %,1983
213.38,26.03,0.5206,None kPa,N/A,24344,['C'],A,Laser pulse heating,"origin: commercial source,99.9999 weight % (total),stated by supplier",99.9999,Weight %,1983
215.97,26.2,0.524,None kPa,N/A,24344,['C'],A,Laser pulse heating,"origin: commercial source,99.9999 weight % (total),stated by supplier",99.9999,Weight %,1983
218.27,26.34,0.5268,None kPa,N/A,24344,['C'],A,Laser pulse heating,"origin: commercial source,99.9999 weight % (total),stated by supplier",99.9999,Weight %,1983
220.55,26.31,0.5262,None kPa,N/A,24344,['C'],A,Laser pulse heating,"origin: commercial source,99.9999 weight % (total),stated by supplier",99.9999,Weight %,1983
222.95,26.5,0.53,None kPa,N/A,24344,['C'],A,Laser pulse heating,"origin: commercial source,99.9999 weight % (total),stated by supplier",99.9999,Weight %,1983
225.43,26.5,0.53,None kPa,N/A,24344,['C'],A,Laser pulse heating,"origin: commercial source,99.9999 weight % (total),stated by supplier",99.9999,Weight %,1983
227.91,26.65,0.533,None kPa,N/A,24344,['C'],A,Laser pulse heating,"origin: commercial source,99.9999 weight % (total),stated by supplier",99.9999,Weight %,1983
230.41,26.74,0.5348,None kPa,N/A,24344,['C'],A,Laser pulse heating,"origin: commercial source,99.9999 weight % (total),stated by supplier",99.9999,Weight %,1983
232.91,26.9,0.538,None kPa,N/A,24344,['C'],A,Laser pulse heating,"origin: commercial source,99.9999 weight % (total),stated by supplier",99.9999,Weight %,1983
235.38,27.07,0.5414,None kPa,N/A,24344,['C'],A,Laser pulse heating,"origin: commercial source,99.9999 weight % (total),stated by supplier",99.9999,Weight %,1983
237.87,27.02,0.5404,None kPa,N/A,24344,['C'],A,Laser pulse heating,"origin: commercial source,99.9999 weight % (total),stated by supplier",99.9999,Weight %,1983
240.32,27.25,0.545,None kPa,N/A,24344,['C'],A,Laser pulse heating,"origin: commercial source,99.9999 weight % (total),stated by supplier",99.9999,Weight %,1983
242.77,27.18,0.5436,None kPa,N/A,24344,['C'],A,Laser pulse heating,"origin: commercial source,99.9999 weight % (total),stated by supplier",99.9999,Weight %,1983
245.21,27.35,0.547,None kPa,N/A,24344,['C'],A,Laser pulse heating,"origin: commercial source,99.9999 weight % (total),stated by supplier",99.9999,Weight %,1983
247.6,27.57,0.5514,None kPa,N/A,24344,['C'],A,Laser pulse heating,"origin: commercial source,99.9999 weight % (total),stated by supplier",99.9999,Weight %,1983
250.01,27.74,0.5548,None kPa,N/A,24344,['C'],A,Laser pulse heating,"origin: commercial source,99.9999 weight % (total),stated by supplier",99.9999,Weight %,1983
217.09,26.1,0.522,None kPa,N/A,24344,['C'],A,Laser pulse heating,"origin: commercial source,99.9999 weight % (total),stated by supplier",99.9999,Weight %,1983
5.29,0.0256,,None kPa,N/A,24349,['C'],A,Vacuum adiabatic calorimetry,"origin: synthesized by others,99.9999 weight % (total),spectroscopy",99.9999,Weight %,1984
6.26,0.0373,,None kPa,N/A,24349,['C'],A,Vacuum adiabatic calorimetry,"origin: synthesized by others,99.9999 weight % (total),spectroscopy",99.9999,Weight %,1984
6.35,0.0415,,None kPa,N/A,24349,['C'],A,Vacuum adiabatic calorimetry,"origin: synthesized by others,99.9999 weight % (total),spectroscopy",99.9999,Weight %,1984
7.08,0.0597,,None kPa,N/A,24349,['C'],A,Vacuum adiabatic calorimetry,"origin: synthesized by others,99.9999 weight % (total),spectroscopy",99.9999,Weight %,1984
7.36,0.0633,,None kPa,N/A,24349,['C'],A,Vacuum adiabatic calorimetry,"origin: synthesized by others,99.9999 weight % (total),spectroscopy",99.9999,Weight %,1984
8.09,0.097,,None kPa,N/A,24349,['C'],A,Vacuum adiabatic calorimetry,"origin: synthesized by others,99.9999 weight % (total),spectroscopy",99.9999,Weight %,1984
8.31,0.108,,None kPa,N/A,24349,['C'],A,Vacuum adiabatic calorimetry,"origin: synthesized by others,99.9999 weight % (total),spectroscopy",99.9999,Weight %,1984
8.46,0.109,,None kPa,N/A,24349,['C'],A,Vacuum adiabatic calorimetry,"origin: synthesized by others,99.9999 weight % (total),spectroscopy",99.9999,Weight %,1984
8.7,0.124,,None kPa,N/A,24349,['C'],A,Vacuum adiabatic calorimetry,"origin: synthesized by others,99.9999 weight % (total),spectroscopy",99.9999,Weight %,1984
9.08,0.154,,None kPa,N/A,24349,['C'],A,Vacuum adiabatic calorimetry,"origin: synthesized by others,99.9999 weight % (total),spectroscopy",99.9999,Weight %,1984
9.21,0.159,,None kPa,N/A,24349,['C'],A,Vacuum adiabatic calorimetry,"origin: synthesized by others,99.9999 weight % (total),spectroscopy",99.9999,Weight %,1984
9.72,0.207,,None kPa,N/A,24349,['C'],A,Vacuum adiabatic calorimetry,"origin: synthesized by others,99.9999 weight % (total),spectroscopy",99.9999,Weight %,1984
9.74,0.207,,None kPa,N/A,24349,['C'],A,Vacuum adiabatic calorimetry,"origin: synthesized by others,99.9999 weight % (total),spectroscopy",99.9999,Weight %,1984
10.05,0.243,,None kPa,N/A,24349,['C'],A,Vacuum adiabatic calorimetry,"origin: synthesized by others,99.9999 weight % (total),spectroscopy",99.9999,Weight %,1984
10.48,0.273,,None kPa,N/A,24349,['C'],A,Vacuum adiabatic calorimetry,"origin: synthesized by others,99.9999 weight % (total),spectroscopy",99.9999,Weight %,1984
10.65,0.296,,None kPa,N/A,24349,['C'],A,Vacuum adiabatic calorimetry,"origin: synthesized by others,99.9999 weight % (total),spectroscopy",99.9999,Weight %,1984
11.3,0.368,,None kPa,N/A,24349,['C'],A,Vacuum adiabatic calorimetry,"origin: synthesized by others,99.9999 weight % (total),spectroscopy",99.9999,Weight %,1984
11.58,0.409,,None kPa,N/A,24349,['C'],A,Vacuum adiabatic calorimetry,"origin: synthesized by others,99.9999 weight % (total),spectroscopy",99.9999,Weight %,1984
12.09,0.479,,None kPa,N/A,24349,['C'],A,Vacuum adiabatic calorimetry,"origin: synthesized by others,99.9999 weight % (total),spectroscopy",99.9999,Weight %,1984
12.57,0.551,,None kPa,N/A,24349,['C'],A,Vacuum adiabatic calorimetry,"origin: synthesized by others,99.9999 weight % (total),spectroscopy",99.9999,Weight %,1984
13.58,0.735,,None kPa,N/A,24349,['C'],A,Vacuum adiabatic calorimetry,"origin: synthesized by others,99.9999 weight % (total),spectroscopy",99.9999,Weight %,1984
14.46,0.904,,None kPa,N/A,24349,['C'],A,Vacuum adiabatic calorimetry,"origin: synthesized by others,99.9999 weight % (total),spectroscopy",99.9999,Weight %,1984
15.42,1.081,,None kPa,N/A,24349,['C'],A,Vacuum adiabatic calorimetry,"origin: synthesized by others,99.9999 weight % (total),spectroscopy",99.9999,Weight %,1984
15.64,1.145,,None kPa,N/A,24349,['C'],A,Vacuum adiabatic calorimetry,"origin: synthesized by others,99.9999 weight % (total),spectroscopy",99.9999,Weight %,1984
17.29,1.518,,None kPa,N/A,24349,['C'],A,Vacuum adiabatic calorimetry,"origin: synthesized by others,99.9999 weight % (total),spectroscopy",99.9999,Weight %,1984
18.76,1.882,,None kPa,N/A,24349,['C'],A,Vacuum adiabatic calorimetry,"origin: synthesized by others,99.9999 weight % (total),spectroscopy",99.9999,Weight %,1984
20.02,2.215,,None kPa,N/A,24349,['C'],A,Vacuum adiabatic calorimetry,"origin: synthesized by others,99.9999 weight % (total),spectroscopy",99.9999,Weight %,1984
21.35,2.572,,None kPa,N/A,24349,['C'],A,Vacuum adiabatic calorimetry,"origin: synthesized by others,99.9999 weight % (total),spectroscopy",99.9999,Weight %,1984
22.73,2.963,,None kPa,N/A,24349,['C'],A,Vacuum adiabatic calorimetry,"origin: synthesized by others,99.9999 weight % (total),spectroscopy",99.9999,Weight %,1984
23.89,3.288,,None kPa,N/A,24349,['C'],A,Vacuum adiabatic calorimetry,"origin: synthesized by others,99.9999 weight % (total),spectroscopy",99.9999,Weight %,1984
25.22,3.663,,None kPa,N/A,24349,['C'],A,Vacuum adiabatic calorimetry,"origin: synthesized by others,99.9999 weight % (total),spectroscopy",99.9999,Weight %,1984
26.87,4.139,,None kPa,N/A,24349,['C'],A,Vacuum adiabatic calorimetry,"origin: synthesized by others,99.9999 weight % (total),spectroscopy",99.9999,Weight %,1984
27.07,4.179,,None kPa,N/A,24349,['C'],A,Vacuum adiabatic calorimetry,"origin: synthesized by others,99.9999 weight % (total),spectroscopy",99.9999,Weight %,1984
29.46,4.878,,None kPa,N/A,24349,['C'],A,Vacuum adiabatic calorimetry,"origin: synthesized by others,99.9999 weight % (total),spectroscopy",99.9999,Weight %,1984
31.52,5.478,,None kPa,N/A,24349,['C'],A,Vacuum adiabatic calorimetry,"origin: synthesized by others,99.9999 weight % (total),spectroscopy",99.9999,Weight %,1984
33.33,6,,None kPa,N/A,24349,['C'],A,Vacuum adiabatic calorimetry,"origin: synthesized by others,99.9999 weight % (total),spectroscopy",99.9999,Weight %,1984
40.16,7.893,,None kPa,N/A,24349,['C'],A,Vacuum adiabatic calorimetry,"origin: synthesized by others,99.9999 weight % (total),spectroscopy",99.9999,Weight %,1984
40.37,7.929,,None kPa,N/A,24349,['C'],A,Vacuum adiabatic calorimetry,"origin: synthesized by others,99.9999 weight % (total),spectroscopy",99.9999,Weight %,1984
42.87,8.596,,None kPa,N/A,24349,['C'],A,Vacuum adiabatic calorimetry,"origin: synthesized by others,99.9999 weight % (total),spectroscopy",99.9999,Weight %,1984
47.23,9.741,,None kPa,N/A,24349,['C'],A,Vacuum adiabatic calorimetry,"origin: synthesized by others,99.9999 weight % (total),spectroscopy",99.9999,Weight %,1984
55.16,11.63,,None kPa,N/A,24349,['C'],A,Vacuum adiabatic calorimetry,"origin: synthesized by others,99.9999 weight % (total),spectroscopy",99.9999,Weight %,1984
57.63,12.17,,None kPa,N/A,24349,['C'],A,Vacuum adiabatic calorimetry,"origin: synthesized by others,99.9999 weight % (total),spectroscopy",99.9999,Weight %,1984
59.93,12.66,,None kPa,N/A,24349,['C'],A,Vacuum adiabatic calorimetry,"origin: synthesized by others,99.9999 weight % (total),spectroscopy",99.9999,Weight %,1984
65.8,13.81,,None kPa,N/A,24349,['C'],A,Vacuum adiabatic calorimetry,"origin: synthesized by others,99.9999 weight % (total),spectroscopy",99.9999,Weight %,1984
67.61,14.15,,None kPa,N/A,24349,['C'],A,Vacuum adiabatic calorimetry,"origin: synthesized by others,99.9999 weight % (total),spectroscopy",99.9999,Weight %,1984
69.7,14.53,,None kPa,N/A,24349,['C'],A,Vacuum adiabatic calorimetry,"origin: synthesized by others,99.9999 weight % (total),spectroscopy",99.9999,Weight %,1984
78.27,15.93,,None kPa,N/A,24349,['C'],A,Vacuum adiabatic calorimetry,"origin: synthesized by others,99.9999 weight % (total),spectroscopy",99.9999,Weight %,1984
80.73,16.3,,None kPa,N/A,24349,['C'],A,Vacuum adiabatic calorimetry,"origin: synthesized by others,99.9999 weight % (total),spectroscopy",99.9999,Weight %,1984
81.11,16.35,,None kPa,N/A,24349,['C'],A,Vacuum adiabatic calorimetry,"origin: synthesized by others,99.9999 weight % (total),spectroscopy",99.9999,Weight %,1984
82.08,16.48,,None kPa,N/A,24349,['C'],A,Vacuum adiabatic calorimetry,"origin: synthesized by others,99.9999 weight % (total),spectroscopy",99.9999,Weight %,1984
83.04,16.62,,None kPa,N/A,24349,['C'],A,Vacuum adiabatic calorimetry,"origin: synthesized by others,99.9999 weight % (total),spectroscopy",99.9999,Weight %,1984
83.81,16.75,,None kPa,N/A,24349,['C'],A,Vacuum adiabatic calorimetry,"origin: synthesized by others,99.9999 weight % (total),spectroscopy",99.9999,Weight %,1984
84.94,16.9,,None kPa,N/A,24349,['C'],A,Vacuum adiabatic calorimetry,"origin: synthesized by others,99.9999 weight % (total),spectroscopy",99.9999,Weight %,1984
85.23,16.95,,None kPa,N/A,24349,['C'],A,Vacuum adiabatic calorimetry,"origin: synthesized by others,99.9999 weight % (total),spectroscopy",99.9999,Weight %,1984
87.16,17.21,,None kPa,N/A,24349,['C'],A,Vacuum adiabatic calorimetry,"origin: synthesized by others,99.9999 weight % (total),spectroscopy",99.9999,Weight %,1984
87.25,17.21,,None kPa,N/A,24349,['C'],A,Vacuum adiabatic calorimetry,"origin: synthesized by others,99.9999 weight % (total),spectroscopy",99.9999,Weight %,1984
89.49,17.5,,None kPa,N/A,24349,['C'],A,Vacuum adiabatic calorimetry,"origin: synthesized by others,99.9999 weight % (total),spectroscopy",99.9999,Weight %,1984
89.6,17.52,,None kPa,N/A,24349,['C'],A,Vacuum adiabatic calorimetry,"origin: synthesized by others,99.9999 weight % (total),spectroscopy",99.9999,Weight %,1984
92.26,17.82,,None kPa,N/A,24349,['C'],A,Vacuum adiabatic calorimetry,"origin: synthesized by others,99.9999 weight % (total),spectroscopy",99.9999,Weight %,1984
99.19,18.64,,None kPa,N/A,24349,['C'],A,Vacuum adiabatic calorimetry,"origin: synthesized by others,99.9999 weight % (total),spectroscopy",99.9999,Weight %,1984
101.24,18.86,,None kPa,N/A,24349,['C'],A,Vacuum adiabatic calorimetry,"origin: synthesized by others,99.9999 weight % (total),spectroscopy",99.9999,Weight %,1984
103.27,19.05,,None kPa,N/A,24349,['C'],A,Vacuum adiabatic calorimetry,"origin: synthesized by others,99.9999 weight % (total),spectroscopy",99.9999,Weight %,1984
105.53,19.25,,None kPa,N/A,24349,['C'],A,Vacuum adiabatic calorimetry,"origin: synthesized by others,99.9999 weight % (total),spectroscopy",99.9999,Weight %,1984
105.85,19.3,,None kPa,N/A,24349,['C'],A,Vacuum adiabatic calorimetry,"origin: synthesized by others,99.9999 weight % (total),spectroscopy",99.9999,Weight %,1984
108.02,19.49,,None kPa,N/A,24349,['C'],A,Vacuum adiabatic calorimetry,"origin: synthesized by others,99.9999 weight % (total),spectroscopy",99.9999,Weight %,1984
108.33,19.52,,None kPa,N/A,24349,['C'],A,Vacuum adiabatic calorimetry,"origin: synthesized by others,99.9999 weight % (total),spectroscopy",99.9999,Weight %,1984
110.47,19.71,,None kPa,N/A,24349,['C'],A,Vacuum adiabatic calorimetry,"origin: synthesized by others,99.9999 weight % (total),spectroscopy",99.9999,Weight %,1984
111.16,19.77,,None kPa,N/A,24349,['C'],A,Vacuum adiabatic calorimetry,"origin: synthesized by others,99.9999 weight % (total),spectroscopy",99.9999,Weight %,1984
113.31,19.95,,None kPa,N/A,24349,['C'],A,Vacuum adiabatic calorimetry,"origin: synthesized by others,99.9999 weight % (total),spectroscopy",99.9999,Weight %,1984
116.82,20.24,,None kPa,N/A,24349,['C'],A,Vacuum adiabatic calorimetry,"origin: synthesized by others,99.9999 weight % (total),spectroscopy",99.9999,Weight %,1984
118.7,20.38,,None kPa,N/A,24349,['C'],A,Vacuum adiabatic calorimetry,"origin: synthesized by others,99.9999 weight % (total),spectroscopy",99.9999,Weight %,1984
123.02,20.69,,None kPa,N/A,24349,['C'],A,Vacuum adiabatic calorimetry,"origin: synthesized by others,99.9999 weight % (total),spectroscopy",99.9999,Weight %,1984
125.25,20.85,,None kPa,N/A,24349,['C'],A,Vacuum adiabatic calorimetry,"origin: synthesized by others,99.9999 weight % (total),spectroscopy",99.9999,Weight %,1984
127.23,20.98,,None kPa,N/A,24349,['C'],A,Vacuum adiabatic calorimetry,"origin: synthesized by others,99.9999 weight % (total),spectroscopy",99.9999,Weight %,1984
128.81,21.09,,None kPa,N/A,24349,['C'],A,Vacuum adiabatic calorimetry,"origin: synthesized by others,99.9999 weight % (total),spectroscopy",99.9999,Weight %,1984
132.85,21.32,,None kPa,N/A,24349,['C'],A,Vacuum adiabatic calorimetry,"origin: synthesized by others,99.9999 weight % (total),spectroscopy",99.9999,Weight %,1984
137.37,21.59,,None kPa,N/A,24349,['C'],A,Vacuum adiabatic calorimetry,"origin: synthesized by others,99.9999 weight % (total),spectroscopy",99.9999,Weight %,1984
142.33,21.88,,None kPa,N/A,24349,['C'],A,Vacuum adiabatic calorimetry,"origin: synthesized by others,99.9999 weight % (total),spectroscopy",99.9999,Weight %,1984
147.75,22.15,,None kPa,N/A,24349,['C'],A,Vacuum adiabatic calorimetry,"origin: synthesized by others,99.9999 weight % (total),spectroscopy",99.9999,Weight %,1984
153.01,22.41,,None kPa,N/A,24349,['C'],A,Vacuum adiabatic calorimetry,"origin: synthesized by others,99.9999 weight % (total),spectroscopy",99.9999,Weight %,1984
158.19,22.65,,None kPa,N/A,24349,['C'],A,Vacuum adiabatic calorimetry,"origin: synthesized by others,99.9999 weight % (total),spectroscopy",99.9999,Weight %,1984
163.28,22.86,,None kPa,N/A,24349,['C'],A,Vacuum adiabatic calorimetry,"origin: synthesized by others,99.9999 weight % (total),spectroscopy",99.9999,Weight %,1984
167.86,23.04,,None kPa,N/A,24349,['C'],A,Vacuum adiabatic calorimetry,"origin: synthesized by others,99.9999 weight % (total),spectroscopy",99.9999,Weight %,1984
168.29,23.06,,None kPa,N/A,24349,['C'],A,Vacuum adiabatic calorimetry,"origin: synthesized by others,99.9999 weight % (total),spectroscopy",99.9999,Weight %,1984
173.33,23.24,,None kPa,N/A,24349,['C'],A,Vacuum adiabatic calorimetry,"origin: synthesized by others,99.9999 weight % (total),spectroscopy",99.9999,Weight %,1984
173.46,23.24,,None kPa,N/A,24349,['C'],A,Vacuum adiabatic calorimetry,"origin: synthesized by others,99.9999 weight % (total),spectroscopy",99.9999,Weight %,1984
178.72,23.43,,None kPa,N/A,24349,['C'],A,Vacuum adiabatic calorimetry,"origin: synthesized by others,99.9999 weight % (total),spectroscopy",99.9999,Weight %,1984
184.02,23.62,,None kPa,N/A,24349,['C'],A,Vacuum adiabatic calorimetry,"origin: synthesized by others,99.9999 weight % (total),spectroscopy",99.9999,Weight %,1984
189.25,23.79,,None kPa,N/A,24349,['C'],A,Vacuum adiabatic calorimetry,"origin: synthesized by others,99.9999 weight % (total),spectroscopy",99.9999,Weight %,1984
194.41,23.94,,None kPa,N/A,24349,['C'],A,Vacuum adiabatic calorimetry,"origin: synthesized by others,99.9999 weight % (total),spectroscopy",99.9999,Weight %,1984
199.51,24.09,,None kPa,N/A,24349,['C'],A,Vacuum adiabatic calorimetry,"origin: synthesized by others,99.9999 weight % (total),spectroscopy",99.9999,Weight %,1984
204.55,24.23,,None kPa,N/A,24349,['C'],A,Vacuum adiabatic calorimetry,"origin: synthesized by others,99.9999 weight % (total),spectroscopy",99.9999,Weight %,1984
210.08,24.36,,None kPa,N/A,24349,['C'],A,Vacuum adiabatic calorimetry,"origin: synthesized by others,99.9999 weight % (total),spectroscopy",99.9999,Weight %,1984
216.11,24.52,,None kPa,N/A,24349,['C'],A,Vacuum adiabatic calorimetry,"origin: synthesized by others,99.9999 weight % (total),spectroscopy",99.9999,Weight %,1984
224.3,24.72,,None kPa,N/A,24349,['C'],A,Vacuum adiabatic calorimetry,"origin: synthesized by others,99.9999 weight % (total),spectroscopy",99.9999,Weight %,1984
230.15,24.84,,None kPa,N/A,24349,['C'],A,Vacuum adiabatic calorimetry,"origin: synthesized by others,99.9999 weight % (total),spectroscopy",99.9999,Weight %,1984
235.94,24.97,,None kPa,N/A,24349,['C'],A,Vacuum adiabatic calorimetry,"origin: synthesized by others,99.9999 weight % (total),spectroscopy",99.9999,Weight %,1984
241.67,25.09,,None kPa,N/A,24349,['C'],A,Vacuum adiabatic calorimetry,"origin: synthesized by others,99.9999 weight % (total),spectroscopy",99.9999,Weight %,1984
247.34,25.22,,None kPa,N/A,24349,['C'],A,Vacuum adiabatic calorimetry,"origin: synthesized by others,99.9999 weight % (total),spectroscopy",99.9999,Weight %,1984
252.96,25.34,,None kPa,N/A,24349,['C'],A,Vacuum adiabatic calorimetry,"origin: synthesized by others,99.9999 weight % (total),spectroscopy",99.9999,Weight %,1984
258.53,25.45,,None kPa,N/A,24349,['C'],A,Vacuum adiabatic calorimetry,"origin: synthesized by others,99.9999 weight % (total),spectroscopy",99.9999,Weight %,1984
262.74,25.49,,None kPa,N/A,24349,['C'],A,Vacuum adiabatic calorimetry,"origin: synthesized by others,99.9999 weight % (total),spectroscopy",99.9999,Weight %,1984
265.23,25.54,,None kPa,N/A,24349,['C'],A,Vacuum adiabatic calorimetry,"origin: synthesized by others,99.9999 weight % (total),spectroscopy",99.9999,Weight %,1984
266.7,25.6,,None kPa,N/A,24349,['C'],A,Vacuum adiabatic calorimetry,"origin: synthesized by others,99.9999 weight % (total),spectroscopy",99.9999,Weight %,1984
267.22,25.59,,None kPa,N/A,24349,['C'],A,Vacuum adiabatic calorimetry,"origin: synthesized by others,99.9999 weight % (total),spectroscopy",99.9999,Weight %,1984
276.72,25.6,,None kPa,N/A,24349,['C'],A,Vacuum adiabatic calorimetry,"origin: synthesized by others,99.9999 weight % (total),spectroscopy",99.9999,Weight %,1984
269.35,25.64,,None kPa,N/A,24349,['C'],A,Vacuum adiabatic calorimetry,"origin: synthesized by others,99.9999 weight % (total),spectroscopy",99.9999,Weight %,1984
269.94,25.66,,None kPa,N/A,24349,['C'],A,Vacuum adiabatic calorimetry,"origin: synthesized by others,99.9999 weight % (total),spectroscopy",99.9999,Weight %,1984
270.2,25.64,,None kPa,N/A,24349,['C'],A,Vacuum adiabatic calorimetry,"origin: synthesized by others,99.9999 weight % (total),spectroscopy",99.9999,Weight %,1984
270.37,25.64,,None kPa,N/A,24349,['C'],A,Vacuum adiabatic calorimetry,"origin: synthesized by others,99.9999 weight % (total),spectroscopy",99.9999,Weight %,1984
272.66,25.69,,None kPa,N/A,24349,['C'],A,Vacuum adiabatic calorimetry,"origin: synthesized by others,99.9999 weight % (total),spectroscopy",99.9999,Weight %,1984
273.05,25.74,,None kPa,N/A,24349,['C'],A,Vacuum adiabatic calorimetry,"origin: synthesized by others,99.9999 weight % (total),spectroscopy",99.9999,Weight %,1984
273.5,25.72,,None kPa,N/A,24349,['C'],A,Vacuum adiabatic calorimetry,"origin: synthesized by others,99.9999 weight % (total),spectroscopy",99.9999,Weight %,1984
274.73,25.77,,None kPa,N/A,24349,['C'],A,Vacuum adiabatic calorimetry,"origin: synthesized by others,99.9999 weight % (total),spectroscopy",99.9999,Weight %,1984
275.11,25.76,,None kPa,N/A,24349,['C'],A,Vacuum adiabatic calorimetry,"origin: synthesized by others,99.9999 weight % (total),spectroscopy",99.9999,Weight %,1984
276.14,25.78,,None kPa,N/A,24349,['C'],A,Vacuum adiabatic calorimetry,"origin: synthesized by others,99.9999 weight % (total),spectroscopy",99.9999,Weight %,1984
276.77,25.81,,None kPa,N/A,24349,['C'],A,Vacuum adiabatic calorimetry,"origin: synthesized by others,99.9999 weight % (total),spectroscopy",99.9999,Weight %,1984
277.55,25.8,,None kPa,N/A,24349,['C'],A,Vacuum adiabatic calorimetry,"origin: synthesized by others,99.9999 weight % (total),spectroscopy",99.9999,Weight %,1984
277.9,25.81,,None kPa,N/A,24349,['C'],A,Vacuum adiabatic calorimetry,"origin: synthesized by others,99.9999 weight % (total),spectroscopy",99.9999,Weight %,1984
279.23,25.82,,None kPa,N/A,24349,['C'],A,Vacuum adiabatic calorimetry,"origin: synthesized by others,99.9999 weight % (total),spectroscopy",99.9999,Weight %,1984
279.91,25.85,,None kPa,N/A,24349,['C'],A,Vacuum adiabatic calorimetry,"origin: synthesized by others,99.9999 weight % (total),spectroscopy",99.9999,Weight %,1984
279.98,25.82,,None kPa,N/A,24349,['C'],A,Vacuum adiabatic calorimetry,"origin: synthesized by others,99.9999 weight % (total),spectroscopy",99.9999,Weight %,1984
282.3,25.87,,None kPa,N/A,24349,['C'],A,Vacuum adiabatic calorimetry,"origin: synthesized by others,99.9999 weight % (total),spectroscopy",99.9999,Weight %,1984
283.04,25.89,,None kPa,N/A,24349,['C'],A,Vacuum adiabatic calorimetry,"origin: synthesized by others,99.9999 weight % (total),spectroscopy",99.9999,Weight %,1984
283.58,25.91,,None kPa,N/A,24349,['C'],A,Vacuum adiabatic calorimetry,"origin: synthesized by others,99.9999 weight % (total),spectroscopy",99.9999,Weight %,1984
285.36,25.92,,None kPa,N/A,24349,['C'],A,Vacuum adiabatic calorimetry,"origin: synthesized by others,99.9999 weight % (total),spectroscopy",99.9999,Weight %,1984
286.13,25.94,,None kPa,N/A,24349,['C'],A,Vacuum adiabatic calorimetry,"origin: synthesized by others,99.9999 weight % (total),spectroscopy",99.9999,Weight %,1984
288.67,25.96,,None kPa,N/A,24349,['C'],A,Vacuum adiabatic calorimetry,"origin: synthesized by others,99.9999 weight % (total),spectroscopy",99.9999,Weight %,1984
289.19,26.02,,None kPa,N/A,24349,['C'],A,Vacuum adiabatic calorimetry,"origin: synthesized by others,99.9999 weight % (total),spectroscopy",99.9999,Weight %,1984
289.22,26,,None kPa,N/A,24349,['C'],A,Vacuum adiabatic calorimetry,"origin: synthesized by others,99.9999 weight % (total),spectroscopy",99.9999,Weight %,1984
291.41,26.02,,None kPa,N/A,24349,['C'],A,Vacuum adiabatic calorimetry,"origin: synthesized by others,99.9999 weight % (total),spectroscopy",99.9999,Weight %,1984
291.72,26.03,,None kPa,N/A,24349,['C'],A,Vacuum adiabatic calorimetry,"origin: synthesized by others,99.9999 weight % (total),spectroscopy",99.9999,Weight %,1984
292.29,26.04,,None kPa,N/A,24349,['C'],A,Vacuum adiabatic calorimetry,"origin: synthesized by others,99.9999 weight % (total),spectroscopy",99.9999,Weight %,1984
294.47,26.06,,None kPa,N/A,24349,['C'],A,Vacuum adiabatic calorimetry,"origin: synthesized by others,99.9999 weight % (total),spectroscopy",99.9999,Weight %,1984
294.76,26.11,,None kPa,N/A,24349,['C'],A,Vacuum adiabatic calorimetry,"origin: synthesized by others,99.9999 weight % (total),spectroscopy",99.9999,Weight %,1984
294.76,26.07,,None kPa,N/A,24349,['C'],A,Vacuum adiabatic calorimetry,"origin: synthesized by others,99.9999 weight % (total),spectroscopy",99.9999,Weight %,1984
295.34,26.07,,None kPa,N/A,24349,['C'],A,Vacuum adiabatic calorimetry,"origin: synthesized by others,99.9999 weight % (total),spectroscopy",99.9999,Weight %,1984
295.63,26.08,,None kPa,N/A,24349,['C'],A,Vacuum adiabatic calorimetry,"origin: synthesized by others,99.9999 weight % (total),spectroscopy",99.9999,Weight %,1984
296.98,26.1,,None kPa,N/A,24349,['C'],A,Vacuum adiabatic calorimetry,"origin: synthesized by others,99.9999 weight % (total),spectroscopy",99.9999,Weight %,1984
297.07,26.1,,None kPa,N/A,24349,['C'],A,Vacuum adiabatic calorimetry,"origin: synthesized by others,99.9999 weight % (total),spectroscopy",99.9999,Weight %,1984
297.4,26.12,,None kPa,N/A,24349,['C'],A,Vacuum adiabatic calorimetry,"origin: synthesized by others,99.9999 weight % (total),spectroscopy",99.9999,Weight %,1984
298.21,26.1,,None kPa,N/A,24349,['C'],A,Vacuum adiabatic calorimetry,"origin: synthesized by others,99.9999 weight % (total),spectroscopy",99.9999,Weight %,1984
298.64,26.13,,None kPa,N/A,24349,['C'],A,Vacuum adiabatic calorimetry,"origin: synthesized by others,99.9999 weight % (total),spectroscopy",99.9999,Weight %,1984
299.37,26.14,,None kPa,N/A,24349,['C'],A,Vacuum adiabatic calorimetry,"origin: synthesized by others,99.9999 weight % (total),spectroscopy",99.9999,Weight %,1984
299.63,26.14,,None kPa,N/A,24349,['C'],A,Vacuum adiabatic calorimetry,"origin: synthesized by others,99.9999 weight % (total),spectroscopy",99.9999,Weight %,1984
299.84,26.14,,None kPa,N/A,24349,['C'],A,Vacuum adiabatic calorimetry,"origin: synthesized by others,99.9999 weight % (total),spectroscopy",99.9999,Weight %,1984
300.2,26.16,,None kPa,N/A,24349,['C'],A,Vacuum adiabatic calorimetry,"origin: synthesized by others,99.9999 weight % (total),spectroscopy",99.9999,Weight %,1984
300.2,26.19,,None kPa,N/A,24349,['C'],A,Vacuum adiabatic calorimetry,"origin: synthesized by others,99.9999 weight % (total),spectroscopy",99.9999,Weight %,1984
300.58,26.17,,None kPa,N/A,24349,['C'],A,Vacuum adiabatic calorimetry,"origin: synthesized by others,99.9999 weight % (total),spectroscopy",99.9999,Weight %,1984
300.87,26.17,,None kPa,N/A,24349,['C'],A,Vacuum adiabatic calorimetry,"origin: synthesized by others,99.9999 weight % (total),spectroscopy",99.9999,Weight %,1984
301.17,26.22,,None kPa,N/A,24349,['C'],A,Vacuum adiabatic calorimetry,"origin: synthesized by others,99.9999 weight % (total),spectroscopy",99.9999,Weight %,1984
301.35,26.21,,None kPa,N/A,24349,['C'],A,Vacuum adiabatic calorimetry,"origin: synthesized by others,99.9999 weight % (total),spectroscopy",99.9999,Weight %,1984
301.52,26.19,,None kPa,N/A,24349,['C'],A,Vacuum adiabatic calorimetry,"origin: synthesized by others,99.9999 weight % (total),spectroscopy",99.9999,Weight %,1984
301.66,26.29,,None kPa,N/A,24349,['C'],A,Vacuum adiabatic calorimetry,"origin: synthesized by others,99.9999 weight % (total),spectroscopy",99.9999,Weight %,1984
301.88,26.25,,None kPa,N/A,24349,['C'],A,Vacuum adiabatic calorimetry,"origin: synthesized by others,99.9999 weight % (total),spectroscopy",99.9999,Weight %,1984
302.28,26.54,,None kPa,N/A,24349,['C'],A,Vacuum adiabatic calorimetry,"origin: synthesized by others,99.9999 weight % (total),spectroscopy",99.9999,Weight %,1984
302.36,26.52,,None kPa,N/A,24349,['C'],A,Vacuum adiabatic calorimetry,"origin: synthesized by others,99.9999 weight % (total),spectroscopy",99.9999,Weight %,1984
