Repository: amr8004/PureElementPRL

# Pure Element Thermodynamic modeling with 3rd generation CALPHAD models for multiple elements

## Description
Jupyter notebook for modeling pure elements with selected models via python tools pycalphad and ESPEI

## Running Tutorial
Creating a codespace should immediately open the desired notebook. Just change the element as desired (non-case sensitive) and set what SGTE structure (FCC_A1, BCC_A2, etc.) you would like to compare against.

## Further Resources

## Citation

File: CpCSV/Mn_CP_data.csv (part 3 of 4)
Temperature: K,Heat capacity at constant pressure Cp: J/K/mol,Uncertainty,Pressure,Ref Temp,Data Set ID,State,Representation,Method,Description,Purity,Purity Units,Year
196.16,22.6647,0.06799,None kPa,N/A,14434,['C'],A,Vacuum adiabatic calorimetry,"origin: commercial source,99.95 weight % (total),stated by supplier,chunk",99.95,Weight %,1964
199.55,22.7693,0.0683247,None kPa,N/A,14434,['C'],A,Vacuum adiabatic calorimetry,"origin: commercial source,99.95 weight % (total),stated by supplier,chunk",99.95,Weight %,1964
201.22,22.8865,0.0686594,None kPa,N/A,14434,['C'],A,Vacuum adiabatic calorimetry,"origin: commercial source,99.95 weight % (total),stated by supplier,chunk",99.95,Weight %,1964
204.73,23.0706,0.0692034,None kPa,N/A,14434,['C'],A,Vacuum adiabatic calorimetry,"origin: commercial source,99.95 weight % (total),stated by supplier,chunk",99.95,Weight %,1964
206.48,23.1752,0.0695381,None kPa,N/A,14434,['C'],A,Vacuum adiabatic calorimetry,"origin: commercial source,99.95 weight % (total),stated by supplier,chunk",99.95,Weight %,1964
208.52,23.2672,0.0697891,None kPa,N/A,14434,['C'],A,Vacuum adiabatic calorimetry,"origin: commercial source,99.95 weight % (total),stated by supplier,chunk",99.95,Weight %,1964
211.21,23.3593,0.070082,None kPa,N/A,14434,['C'],A,Vacuum adiabatic calorimetry,"origin: commercial source,99.95 weight % (total),stated by supplier,chunk",99.95,Weight %,1964
213.97,23.4681,0.0704167,None kPa,N/A,14434,['C'],A,Vacuum adiabatic calorimetry,"origin: commercial source,99.95 weight % (total),stated by supplier,chunk",99.95,Weight %,1964
216.61,23.4806,0.0704586,None kPa,N/A,14434,['C'],A,Vacuum adiabatic calorimetry,"origin: commercial source,99.95 weight % (total),stated by supplier,chunk",99.95,Weight %,1964
226.18,24.012,0.0720485,None kPa,N/A,14434,['C'],A,Vacuum adiabatic calorimetry,"origin: commercial source,99.95 weight % (total),stated by supplier,chunk",99.95,Weight %,1964
228.97,24.1166,0.0723414,None kPa,N/A,14434,['C'],A,Vacuum adiabatic calorimetry,"origin: commercial source,99.95 weight % (total),stated by supplier,chunk",99.95,Weight %,1964
231.34,24.012,0.0720485,None kPa,N/A,14434,['C'],A,Vacuum adiabatic calorimetry,"origin: commercial source,99.95 weight % (total),stated by supplier,chunk",99.95,Weight %,1964
234.41,24.3383,0.0730108,None kPa,N/A,14434,['C'],A,Vacuum adiabatic calorimetry,"origin: commercial source,99.95 weight % (total),stated by supplier,chunk",99.95,Weight %,1964
237.2,24.4429,0.0733455,None kPa,N/A,14434,['C'],A,Vacuum adiabatic calorimetry,"origin: commercial source,99.95 weight % (total),stated by supplier,chunk",99.95,Weight %,1964
239.62,24.468,0.0733874,None kPa,N/A,14434,['C'],A,Vacuum adiabatic calorimetry,"origin: commercial source,99.95 weight % (total),stated by supplier,chunk",99.95,Weight %,1964
244.95,24.6019,0.0738058,None kPa,N/A,14434,['C'],A,Vacuum adiabatic calorimetry,"origin: commercial source,99.95 weight % (total),stated by supplier,chunk",99.95,Weight %,1964
246.58,24.8781,0.0746426,None kPa,N/A,14434,['C'],A,Vacuum adiabatic calorimetry,"origin: commercial source,99.95 weight % (total),stated by supplier,chunk",99.95,Weight %,1964
250.76,24.694,0.0740986,None kPa,N/A,14434,['C'],A,Vacuum adiabatic calorimetry,"origin: commercial source,99.95 weight % (total),stated by supplier,chunk",99.95,Weight %,1964
252.37,25.0245,0.075061,None kPa,N/A,14434,['C'],A,Vacuum adiabatic calorimetry,"origin: commercial source,99.95 weight % (total),stated by supplier,chunk",99.95,Weight %,1964
256.15,25.0705,0.0752283,None kPa,N/A,14434,['C'],A,Vacuum adiabatic calorimetry,"origin: commercial source,99.95 weight % (total),stated by supplier,chunk",99.95,Weight %,1964
259.81,24.9325,0.0748099,None kPa,N/A,14434,['C'],A,Vacuum adiabatic calorimetry,"origin: commercial source,99.95 weight % (total),stated by supplier,chunk",99.95,Weight %,1964
263.67,25.2881,0.0758559,None kPa,N/A,14434,['C'],A,Vacuum adiabatic calorimetry,"origin: commercial source,99.95 weight % (total),stated by supplier,chunk",99.95,Weight %,1964
269.58,25.5601,0.0766927,None kPa,N/A,14434,['C'],A,Vacuum adiabatic calorimetry,"origin: commercial source,99.95 weight % (total),stated by supplier,chunk",99.95,Weight %,1964
273.0,25.4387,0.0763162,None kPa,N/A,14434,['C'],A,Vacuum adiabatic calorimetry,"origin: commercial source,99.95 weight % (total),stated by supplier,chunk",99.95,Weight %,1964
12.9,0.220078,0.00330536,None kPa,N/A,14435,['C'],A,Vacuum adiabatic calorimetry,"origin: commercial source,99.95 weight % (total),stated by supplier,chunk",99.95,Weight %,1964
13.2,0.223426,0.0033472,None kPa,N/A,14435,['C'],A,Vacuum adiabatic calorimetry,"origin: commercial source,99.95 weight % (total),stated by supplier,chunk",99.95,Weight %,1964
13.25,0.223844,0.0033472,None kPa,N/A,14435,['C'],A,Vacuum adiabatic calorimetry,"origin: commercial source,99.95 weight % (total),stated by supplier,chunk",99.95,Weight %,1964
13.46,0.236396,0.0035564,None kPa,N/A,14435,['C'],A,Vacuum adiabatic calorimetry,"origin: commercial source,99.95 weight % (total),stated by supplier,chunk",99.95,Weight %,1964
14.44,0.254806,0.00380744,None kPa,N/A,14435,['C'],A,Vacuum adiabatic calorimetry,"origin: commercial source,99.95 weight % (total),stated by supplier,chunk",99.95,Weight %,1964
14.51,0.263592,0.0039748,None kPa,N/A,14435,['C'],A,Vacuum adiabatic calorimetry,"origin: commercial source,99.95 weight % (total),stated by supplier,chunk",99.95,Weight %,1964
14.55,0.2615,0.00393296,None kPa,N/A,14435,['C'],A,Vacuum adiabatic calorimetry,"origin: commercial source,99.95 weight % (total),stated by supplier,chunk",99.95,Weight %,1964
14.67,0.266521,0.00401664,None kPa,N/A,14435,['C'],A,Vacuum adiabatic calorimetry,"origin: commercial source,99.95 weight % (total),stated by supplier,chunk",99.95,Weight %,1964
16.18,0.325097,0.00489528,None kPa,N/A,14435,['C'],A,Vacuum adiabatic calorimetry,"origin: commercial source,99.95 weight % (total),stated by supplier,chunk",99.95,Weight %,1964
16.32,0.33221,0.00497896,None kPa,N/A,14435,['C'],A,Vacuum adiabatic calorimetry,"origin: commercial source,99.95 weight % (total),stated by supplier,chunk",99.95,Weight %,1964
16.73,0.34769,0.00523,None kPa,N/A,14435,['C'],A,Vacuum adiabatic calorimetry,"origin: commercial source,99.95 weight % (total),stated by supplier,chunk",99.95,Weight %,1964
16.78,0.34769,0.00523,None kPa,N/A,14435,['C'],A,Vacuum adiabatic calorimetry,"origin: commercial source,99.95 weight % (total),stated by supplier,chunk",99.95,Weight %,1964
18.39,0.425513,0.00640152,None kPa,N/A,14435,['C'],A,Vacuum adiabatic calorimetry,"origin: commercial source,99.95 weight % (total),stated by supplier,chunk",99.95,Weight %,1964
18.47,0.427605,0.00640152,None kPa,N/A,14435,['C'],A,Vacuum adiabatic calorimetry,"origin: commercial source,99.95 weight % (total),stated by supplier,chunk",99.95,Weight %,1964
19.11,0.456893,0.00686176,None kPa,N/A,14435,['C'],A,Vacuum adiabatic calorimetry,"origin: commercial source,99.95 weight % (total),stated by supplier,chunk",99.95,Weight %,1964
19.46,0.477394,0.00715464,None kPa,N/A,14435,['C'],A,Vacuum adiabatic calorimetry,"origin: commercial source,99.95 weight % (total),stated by supplier,chunk",99.95,Weight %,1964
21.95,0.629692,0.0050208,None kPa,N/A,14435,['C'],A,Vacuum adiabatic calorimetry,"origin: commercial source,99.95 weight % (total),stated by supplier,chunk",99.95,Weight %,1964
22.06,0.623834,0.00497896,None kPa,N/A,14435,['C'],A,Vacuum adiabatic calorimetry,"origin: commercial source,99.95 weight % (total),stated by supplier,chunk",99.95,Weight %,1964
24.8,0.867762,0.00694544,None kPa,N/A,14435,['C'],A,Vacuum adiabatic calorimetry,"origin: commercial source,99.95 weight % (total),stated by supplier,chunk",99.95,Weight %,1964
25.04,0.8891,0.0071128,None kPa,N/A,14435,['C'],A,Vacuum adiabatic calorimetry,"origin: commercial source,99.95 weight % (total),stated by supplier,chunk",99.95,Weight %,1964
28.13,1.23261,0.00987424,None kPa,N/A,14435,['C'],A,Vacuum adiabatic calorimetry,"origin: commercial source,99.95 weight % (total),stated by supplier,chunk",99.95,Weight %,1964
31.97,1.72925,0.013849,None kPa,N/A,14435,['C'],A,Vacuum adiabatic calorimetry,"origin: commercial source,99.95 weight % (total),stated by supplier,chunk",99.95,Weight %,1964
36.35,2.4263,0.0194138,None kPa,N/A,14435,['C'],A,Vacuum adiabatic calorimetry,"origin: commercial source,99.95 weight % (total),stated by supplier,chunk",99.95,Weight %,1964
41.01,3.28611,0.0262755,None kPa,N/A,14435,['C'],A,Vacuum adiabatic calorimetry,"origin: commercial source,99.95 weight % (total),stated by supplier,chunk",99.95,Weight %,1964
45.17,4.13045,0.0330536,None kPa,N/A,14435,['C'],A,Vacuum adiabatic calorimetry,"origin: commercial source,99.95 weight % (total),stated by supplier,chunk",99.95,Weight %,1964
49.55,5.07101,0.0405848,None kPa,N/A,14435,['C'],A,Vacuum adiabatic calorimetry,"origin: commercial source,99.95 weight % (total),stated by supplier,chunk",99.95,Weight %,1964
58.67,7.08351,0.0566514,None kPa,N/A,14435,['C'],A,Vacuum adiabatic calorimetry,"origin: commercial source,99.95 weight % (total),stated by supplier,chunk",99.95,Weight %,1964
61.71,7.57304,0.0605843,None kPa,N/A,14435,['C'],A,Vacuum adiabatic calorimetry,"origin: commercial source,99.95 weight % (total),stated by supplier,chunk",99.95,Weight %,1964
66.48,8.86171,0.070877,None kPa,N/A,14435,['C'],A,Vacuum adiabatic calorimetry,"origin: commercial source,99.95 weight % (total),stated by supplier,chunk",99.95,Weight %,1964
66.77,8.87845,0.0710443,None kPa,N/A,14435,['C'],A,Vacuum adiabatic calorimetry,"origin: commercial source,99.95 weight % (total),stated by supplier,chunk",99.95,Weight %,1964
71.34,9.84914,0.0787847,None kPa,N/A,14435,['C'],A,Vacuum adiabatic calorimetry,"origin: commercial source,99.95 weight % (total),stated by supplier,chunk",99.95,Weight %,1964
75.67,10.7571,0.0860649,None kPa,N/A,14435,['C'],A,Vacuum adiabatic calorimetry,"origin: commercial source,99.95 weight % (total),stated by supplier,chunk",99.95,Weight %,1964
79.86,11.6399,0.0931358,None kPa,N/A,14435,['C'],A,Vacuum adiabatic calorimetry,"origin: commercial source,99.95 weight % (total),stated by supplier,chunk",99.95,Weight %,1964
84.72,12.5646,0.0376978,None kPa,N/A,14435,['C'],A,Vacuum adiabatic calorimetry,"origin: commercial source,99.95 weight % (total),stated by supplier,chunk",99.95,Weight %,1964
89.13,13.2842,0.0398735,None kPa,N/A,14435,['C'],A,Vacuum adiabatic calorimetry,"origin: commercial source,99.95 weight % (total),stated by supplier,chunk",99.95,Weight %,1964
93.51,14.075,0.0422166,None kPa,N/A,14435,['C'],A,Vacuum adiabatic calorimetry,"origin: commercial source,99.95 weight % (total),stated by supplier,chunk",99.95,Weight %,1964
93.83,14.0708,0.0422166,None kPa,N/A,14435,['C'],A,Vacuum adiabatic calorimetry,"origin: commercial source,99.95 weight % (total),stated by supplier,chunk",99.95,Weight %,1964
98.37,14.9285,0.0447688,None kPa,N/A,14435,['C'],A,Vacuum adiabatic calorimetry,"origin: commercial source,99.95 weight % (total),stated by supplier,chunk",99.95,Weight %,1964
102.9,15.5101,0.0465261,None kPa,N/A,14435,['C'],A,Vacuum adiabatic calorimetry,"origin: commercial source,99.95 weight % (total),stated by supplier,chunk",99.95,Weight %,1964
103.11,15.6021,0.046819,None kPa,N/A,14435,['C'],A,Vacuum adiabatic calorimetry,"origin: commercial source,99.95 weight % (total),stated by supplier,chunk",99.95,Weight %,1964
107.69,16.3218,0.0489528,None kPa,N/A,14435,['C'],A,Vacuum adiabatic calorimetry,"origin: commercial source,99.95 weight % (total),stated by supplier,chunk",99.95,Weight %,1964
112.22,17.0247,0.0510866,None kPa,N/A,14435,['C'],A,Vacuum adiabatic calorimetry,"origin: commercial source,99.95 weight % (total),stated by supplier,chunk",99.95,Weight %,1964
121.43,18.1962,0.0546012,None kPa,N/A,14435,['C'],A,Vacuum adiabatic calorimetry,"origin: commercial source,99.95 weight % (total),stated by supplier,chunk",99.95,Weight %,1964
126.14,18.5644,0.055689,None kPa,N/A,14435,['C'],A,Vacuum adiabatic calorimetry,"origin: commercial source,99.95 weight % (total),stated by supplier,chunk",99.95,Weight %,1964
130.74,19.1,0.0573208,None kPa,N/A,14435,['C'],A,Vacuum adiabatic calorimetry,"origin: commercial source,99.95 weight % (total),stated by supplier,chunk",99.95,Weight %,1964
135.94,19.5979,0.0587852,None kPa,N/A,14435,['C'],A,Vacuum adiabatic calorimetry,"origin: commercial source,99.95 weight % (total),stated by supplier,chunk",99.95,Weight %,1964
140.76,19.9702,0.0599149,None kPa,N/A,14435,['C'],A,Vacuum adiabatic calorimetry,"origin: commercial source,99.95 weight % (total),stated by supplier,chunk",99.95,Weight %,1964
145.48,20.556,0.0616722,None kPa,N/A,14435,['C'],A,Vacuum adiabatic calorimetry,"origin: commercial source,99.95 weight % (total),stated by supplier,chunk",99.95,Weight %,1964
150.76,20.9033,0.0627182,None kPa,N/A,14435,['C'],A,Vacuum adiabatic calorimetry,"origin: commercial source,99.95 weight % (total),stated by supplier,chunk",99.95,Weight %,1964
155.61,21.2966,0.0638897,None kPa,N/A,14435,['C'],A,Vacuum adiabatic calorimetry,"origin: commercial source,99.95 weight % (total),stated by supplier,chunk",99.95,Weight %,1964
160.39,21.6731,0.0650194,None kPa,N/A,14435,['C'],A,Vacuum adiabatic calorimetry,"origin: commercial source,99.95 weight % (total),stated by supplier,chunk",99.95,Weight %,1964
165.6,21.9827,0.0659398,None kPa,N/A,14435,['C'],A,Vacuum adiabatic calorimetry,"origin: commercial source,99.95 weight % (total),stated by supplier,chunk",99.95,Weight %,1964
170.42,22.4597,0.0673624,None kPa,N/A,14435,['C'],A,Vacuum adiabatic calorimetry,"origin: commercial source,99.95 weight % (total),stated by supplier,chunk",99.95,Weight %,1964
181.84,23.0078,0.069036,None kPa,N/A,14435,['C'],A,Vacuum adiabatic calorimetry,"origin: commercial source,99.95 weight % (total),stated by supplier,chunk",99.95,Weight %,1964
186.87,23.3467,0.0700402,None kPa,N/A,14435,['C'],A,Vacuum adiabatic calorimetry,"origin: commercial source,99.95 weight % (total),stated by supplier,chunk",99.95,Weight %,1964
191.84,23.7191,0.0711698,None kPa,N/A,14435,['C'],A,Vacuum adiabatic calorimetry,"origin: commercial source,99.95 weight % (total),stated by supplier,chunk",99.95,Weight %,1964
198.81,24.0203,0.0720485,None kPa,N/A,14435,['C'],A,Vacuum adiabatic calorimetry,"origin: commercial source,99.95 weight % (total),stated by supplier,chunk",99.95,Weight %,1964
198.98,24.0329,0.0720903,None kPa,N/A,14435,['C'],A,Vacuum adiabatic calorimetry,"origin: commercial source,99.95 weight % (total),stated by supplier,chunk",99.95,Weight %,1964
204.18,24.2923,0.0728853,None kPa,N/A,14435,['C'],A,Vacuum adiabatic calorimetry,"origin: commercial source,99.95 weight % (total),stated by supplier,chunk",99.95,Weight %,1964
209.44,24.627,0.0738894,None kPa,N/A,14435,['C'],A,Vacuum adiabatic calorimetry,"origin: commercial source,99.95 weight % (total),stated by supplier,chunk",99.95,Weight %,1964
210.32,24.6312,0.0738894,None kPa,N/A,14435,['C'],A,Vacuum adiabatic calorimetry,"origin: commercial source,99.95 weight % (total),stated by supplier,chunk",99.95,Weight %,1964
214.48,24.8906,0.0746844,None kPa,N/A,14435,['C'],A,Vacuum adiabatic calorimetry,"origin: commercial source,99.95 weight % (total),stated by supplier,chunk",99.95,Weight %,1964
215.77,24.8153,0.0744334,None kPa,N/A,14435,['C'],A,Vacuum adiabatic calorimetry,"origin: commercial source,99.95 weight % (total),stated by supplier,chunk",99.95,Weight %,1964
218.97,24.9492,0.0748518,None kPa,N/A,14435,['C'],A,Vacuum adiabatic calorimetry,"origin: commercial source,99.95 weight % (total),stated by supplier,chunk",99.95,Weight %,1964
223.05,25.1709,0.0755212,None kPa,N/A,14435,['C'],A,Vacuum adiabatic calorimetry,"origin: commercial source,99.95 weight % (total),stated by supplier,chunk",99.95,Weight %,1964
224.66,25.3048,0.0758978,None kPa,N/A,14435,['C'],A,Vacuum adiabatic calorimetry,"origin: commercial source,99.95 weight % (total),stated by supplier,chunk",99.95,Weight %,1964
228.79,25.5015,0.0765254,None kPa,N/A,14435,['C'],A,Vacuum adiabatic calorimetry,"origin: commercial source,99.95 weight % (total),stated by supplier,chunk",99.95,Weight %,1964
230.14,25.422,0.0762743,None kPa,N/A,14435,['C'],A,Vacuum adiabatic calorimetry,"origin: commercial source,99.95 weight % (total),stated by supplier,chunk",99.95,Weight %,1964
234.47,25.6688,0.0770274,None kPa,N/A,14435,['C'],A,Vacuum adiabatic calorimetry,"origin: commercial source,99.95 weight % (total),stated by supplier,chunk",99.95,Weight %,1964
238.01,25.8948,0.0776969,None kPa,N/A,14435,['C'],A,Vacuum adiabatic calorimetry,"origin: commercial source,99.95 weight % (total),stated by supplier,chunk",99.95,Weight %,1964
239.94,25.9785,0.0779479,None kPa,N/A,14435,['C'],A,Vacuum adiabatic calorimetry,"origin: commercial source,99.95 weight % (total),stated by supplier,chunk",99.95,Weight %,1964
243.95,26.1918,0.0785755,None kPa,N/A,14435,['C'],A,Vacuum adiabatic calorimetry,"origin: commercial source,99.95 weight % (total),stated by supplier,chunk",99.95,Weight %,1964
247.75,26.242,0.0787429,None kPa,N/A,14435,['C'],A,Vacuum adiabatic calorimetry,"origin: commercial source,99.95 weight % (total),stated by supplier,chunk",99.95,Weight %,1964
249.6,26.3718,0.0791194,None kPa,N/A,14435,['C'],A,Vacuum adiabatic calorimetry,"origin: commercial source,99.95 weight % (total),stated by supplier,chunk",99.95,Weight %,1964
253.66,26.4722,0.0794123,None kPa,N/A,14435,['C'],A,Vacuum adiabatic calorimetry,"origin: commercial source,99.95 weight % (total),stated by supplier,chunk",99.95,Weight %,1964
255.0,26.6563,0.0799562,None kPa,N/A,14435,['C'],A,Vacuum adiabatic calorimetry,"origin: commercial source,99.95 weight % (total),stated by supplier,chunk",99.95,Weight %,1964
259.29,26.6981,0.0800818,None kPa,N/A,14435,['C'],A,Vacuum adiabatic calorimetry,"origin: commercial source,99.95 weight % (total),stated by supplier,chunk",99.95,Weight %,1964
262.73,26.8362,0.0805002,None kPa,N/A,14435,['C'],A,Vacuum adiabatic calorimetry,"origin: commercial source,99.95 weight % (total),stated by supplier,chunk",99.95,Weight %,1964
267.38,27.0119,0.0810441,None kPa,N/A,14435,['C'],A,Vacuum adiabatic calorimetry,"origin: commercial source,99.95 weight % (total),stated by supplier,chunk",99.95,Weight %,1964
268.63,27.0621,0.0811696,None kPa,N/A,14435,['C'],A,Vacuum adiabatic calorimetry,"origin: commercial source,99.95 weight % (total),stated by supplier,chunk",99.95,Weight %,1964
273.38,27.2713,0.0817972,None kPa,N/A,14435,['C'],A,Vacuum adiabatic calorimetry,"origin: commercial source,99.95 weight % (total),stated by supplier,chunk",99.95,Weight %,1964
13.76,0.744752,0.016736,1 kPa,N/A,15171,['C'],A,Vacuum adiabatic calorimetry,"origin: commercial source,99.6 mole % (total),spectroscopy,chunk",99.6,Mole %,1965
15.59,0.887008,0.02092,None kPa,N/A,15171,['C'],A,Vacuum adiabatic calorimetry,"origin: commercial source,99.6 mole % (total),spectroscopy,chunk",99.6,Mole %,1965
17.85,1.06274,0.025104,None kPa,N/A,15171,['C'],A,Vacuum adiabatic calorimetry,"origin: commercial source,99.6 mole % (total),spectroscopy,chunk",99.6,Mole %,1965
18.62,1.12968,0.029288,None kPa,N/A,15171,['C'],A,Vacuum adiabatic calorimetry,"origin: commercial source,99.6 mole % (total),spectroscopy,chunk",99.6,Mole %,1965
22.65,1.4895,0.037656,None kPa,N/A,15171,['C'],A,Vacuum adiabatic calorimetry,"origin: commercial source,99.6 mole % (total),spectroscopy,chunk",99.6,Mole %,1965
23.34,1.57318,0.037656,None kPa,N/A,15171,['C'],A,Vacuum adiabatic calorimetry,"origin: commercial source,99.6 mole % (total),spectroscopy,chunk",99.6,Mole %,1965
26.49,1.6987,0.04184,None kPa,N/A,15171,['C'],A,Vacuum adiabatic calorimetry,"origin: commercial source,99.6 mole % (total),spectroscopy,chunk",99.6,Mole %,1965
28.94,2.24262,0.054392,None kPa,N/A,15171,['C'],A,Vacuum adiabatic calorimetry,"origin: commercial source,99.6 mole % (total),spectroscopy,chunk",99.6,Mole %,1965
30.23,2.53132,0.06276,None kPa,N/A,15171,['C'],A,Vacuum adiabatic calorimetry,"origin: commercial source,99.6 mole % (total),spectroscopy,chunk",99.6,Mole %,1965
33.0,2.81165,0.071128,None kPa,N/A,15171,['C'],A,Vacuum adiabatic calorimetry,"origin: commercial source,99.6 mole % (total),spectroscopy,chunk",99.6,Mole %,1965
34.45,3.02085,0.075312,None kPa,N/A,15171,['C'],A,Vacuum adiabatic calorimetry,"origin: commercial source,99.6 mole % (total),spectroscopy,chunk",99.6,Mole %,1965
36.96,3.43506,0.087864,None kPa,N/A,15171,['C'],A,Vacuum adiabatic calorimetry,"origin: commercial source,99.6 mole % (total),spectroscopy,chunk",99.6,Mole %,1965
38.63,3.57732,0.087864,None kPa,N/A,15171,['C'],A,Vacuum adiabatic calorimetry,"origin: commercial source,99.6 mole % (total),spectroscopy,chunk",99.6,Mole %,1965
40.93,4.14216,0.012552,None kPa,N/A,15171,['C'],A,Vacuum adiabatic calorimetry,"origin: commercial source,99.6 mole % (total),spectroscopy,chunk",99.6,Mole %,1965
42.69,4.46851,0.012552,None kPa,N/A,15171,['C'],A,Vacuum adiabatic calorimetry,"origin: commercial source,99.6 mole % (total),spectroscopy,chunk",99.6,Mole %,1965
42.8,4.47688,0.012552,None kPa,N/A,15171,['C'],A,Vacuum adiabatic calorimetry,"origin: commercial source,99.6 mole % (total),spectroscopy,chunk",99.6,Mole %,1965
43.55,4.6819,0.012552,None kPa,N/A,15171,['C'],A,Vacuum adiabatic calorimetry,"origin: commercial source,99.6 mole % (total),spectroscopy,chunk",99.6,Mole %,1965
48.98,5.6484,0.016736,None kPa,N/A,15171,['C'],A,Vacuum adiabatic calorimetry,"origin: commercial source,99.6 mole % (total),spectroscopy,chunk",99.6,Mole %,1965
54.42,6.91197,0.02092,None kPa,N/A,15171,['C'],A,Vacuum adiabatic calorimetry,"origin: commercial source,99.6 mole % (total),spectroscopy,chunk",99.6,Mole %,1965
59.02,7.81571,0.025104,None kPa,N/A,15171,['C'],A,Vacuum adiabatic calorimetry,"origin: commercial source,99.6 mole % (total),spectroscopy,chunk",99.6,Mole %,1965
63.44,8.7613,0.025104,None kPa,N/A,15171,['C'],A,Vacuum adiabatic calorimetry,"origin: commercial source,99.6 mole % (total),spectroscopy,chunk",99.6,Mole %,1965
67.77,9.63575,0.029288,None kPa,N/A,15171,['C'],A,Vacuum adiabatic calorimetry,"origin: commercial source,99.6 mole % (total),spectroscopy,chunk",99.6,Mole %,1965
71.73,10.414,0.029288,None kPa,N/A,15171,['C'],A,Vacuum adiabatic calorimetry,"origin: commercial source,99.6 mole % (total),spectroscopy,chunk",99.6,Mole %,1965
72.33,10.5186,0.033472,None kPa,N/A,15171,['C'],A,Vacuum adiabatic calorimetry,"origin: commercial source,99.6 mole % (total),spectroscopy,chunk",99.6,Mole %,1965
77.14,11.4851,0.033472,None kPa,N/A,15171,['C'],A,Vacuum adiabatic calorimetry,"origin: commercial source,99.6 mole % (total),spectroscopy,chunk",99.6,Mole %,1965
81.6,12.3428,0.037656,None kPa,N/A,15171,['C'],A,Vacuum adiabatic calorimetry,"origin: commercial source,99.6 mole % (total),spectroscopy,chunk",99.6,Mole %,1965
85.79,13.1336,0.037656,None kPa,N/A,15171,['C'],A,Vacuum adiabatic calorimetry,"origin: commercial source,99.6 mole % (total),spectroscopy,chunk",99.6,Mole %,1965
89.76,13.8072,0.04184,None kPa,N/A,15171,['C'],A,Vacuum adiabatic calorimetry,"origin: commercial source,99.6 mole % (total),spectroscopy,chunk",99.6,Mole %,1965
94.05,14.4934,0.04184,None kPa,N/A,15171,['C'],A,Vacuum adiabatic calorimetry,"origin: commercial source,99.6 mole % (total),spectroscopy,chunk",99.6,Mole %,1965
98.73,15.2047,0.046024,None kPa,N/A,15171,['C'],A,Vacuum adiabatic calorimetry,"origin: commercial source,99.6 mole % (total),spectroscopy,chunk",99.6,Mole %,1965
103.36,15.8908,0.016736,None kPa,N/A,15171,['C'],A,Vacuum adiabatic calorimetry,"origin: commercial source,99.6 mole % (total),spectroscopy,chunk",99.6,Mole %,1965
108.04,16.5268,0.016736,None kPa,N/A,15171,['C'],A,Vacuum adiabatic calorimetry,"origin: commercial source,99.6 mole % (total),spectroscopy,chunk",99.6,Mole %,1965
108.04,16.5352,0.016736,None kPa,N/A,15171,['C'],A,Vacuum adiabatic calorimetry,"origin: commercial source,99.6 mole % (total),spectroscopy,chunk",99.6,Mole %,1965
110.21,16.8406,0.016736,None kPa,N/A,15171,['C'],A,Vacuum adiabatic calorimetry,"origin: commercial source,99.6 mole % (total),spectroscopy,chunk",99.6,Mole %,1965
112.55,17.1628,0.016736,None kPa,N/A,15171,['C'],A,Vacuum adiabatic calorimetry,"origin: commercial source,99.6 mole % (total),spectroscopy,chunk",99.6,Mole %,1965
112.63,17.1126,0.016736,None kPa,N/A,15171,['C'],A,Vacuum adiabatic calorimetry,"origin: commercial source,99.6 mole % (total),spectroscopy,chunk",99.6,Mole %,1965
115.06,17.5017,0.016736,None kPa,N/A,15171,['C'],A,Vacuum adiabatic calorimetry,"origin: commercial source,99.6 mole % (total),spectroscopy,chunk",99.6,Mole %,1965
117.36,17.7485,0.016736,None kPa,N/A,15171,['C'],A,Vacuum adiabatic calorimetry,"origin: commercial source,99.6 mole % (total),spectroscopy,chunk",99.6,Mole %,1965
117.81,17.8322,0.016736,None kPa,N/A,15171,['C'],A,Vacuum adiabatic calorimetry,"origin: commercial source,99.6 mole % (total),spectroscopy,chunk",99.6,Mole %,1965
118.97,17.9703,0.016736,None kPa,N/A,15171,['C'],A,Vacuum adiabatic calorimetry,"origin: commercial source,99.6 mole % (total),spectroscopy,chunk",99.6,Mole %,1965
120.79,18.213,0.016736,None kPa,N/A,15171,['C'],A,Vacuum adiabatic calorimetry,"origin: commercial source,99.6 mole % (total),spectroscopy,chunk",99.6,Mole %,1965
122.22,18.3803,0.016736,None kPa,N/A,15171,['C'],A,Vacuum adiabatic calorimetry,"origin: commercial source,99.6 mole % (total),spectroscopy,chunk",99.6,Mole %,1965
123.77,18.6188,0.016736,None kPa,N/A,15171,['C'],A,Vacuum adiabatic calorimetry,"origin: commercial source,99.6 mole % (total),spectroscopy,chunk",99.6,Mole %,1965
123.83,18.577,0.016736,None kPa,N/A,15171,['C'],A,Vacuum adiabatic calorimetry,"origin: commercial source,99.6 mole % (total),spectroscopy,chunk",99.6,Mole %,1965
126.76,18.8991,0.02092,None kPa,N/A,15171,['C'],A,Vacuum adiabatic calorimetry,"origin: commercial source,99.6 mole % (total),spectroscopy,chunk",99.6,Mole %,1965
126.95,18.9284,0.02092,None kPa,N/A,15171,['C'],A,Vacuum adiabatic calorimetry,"origin: commercial source,99.6 mole % (total),spectroscopy,chunk",99.6,Mole %,1965
129.77,19.1292,0.02092,None kPa,N/A,15171,['C'],A,Vacuum adiabatic calorimetry,"origin: commercial source,99.6 mole % (total),spectroscopy,chunk",99.6,Mole %,1965
131.73,19.2046,0.02092,None kPa,N/A,15171,['C'],A,Vacuum adiabatic calorimetry,"origin: commercial source,99.6 mole % (total),spectroscopy,chunk",99.6,Mole %,1965
133.47,19.4263,0.02092,None kPa,N/A,15171,['C'],A,Vacuum adiabatic calorimetry,"origin: commercial source,99.6 mole % (total),spectroscopy,chunk",99.6,Mole %,1965
138.27,19.7945,0.02092,None kPa,N/A,15171,['C'],A,Vacuum adiabatic calorimetry,"origin: commercial source,99.6 mole % (total),spectroscopy,chunk",99.6,Mole %,1965
143.22,20.2129,0.02092,None kPa,N/A,15171,['C'],A,Vacuum adiabatic calorimetry,"origin: commercial source,99.6 mole % (total),spectroscopy,chunk",99.6,Mole %,1965
148.29,20.6313,0.02092,None kPa,N/A,15171,['C'],A,Vacuum adiabatic calorimetry,"origin: commercial source,99.6 mole % (total),spectroscopy,chunk",99.6,Mole %,1965
153.46,21.0037,0.02092,None kPa,N/A,15171,['C'],A,Vacuum adiabatic calorimetry,"origin: commercial source,99.6 mole % (total),spectroscopy,chunk",99.6,Mole %,1965
158.96,21.3635,0.02092,None kPa,N/A,15171,['C'],A,Vacuum adiabatic calorimetry,"origin: commercial source,99.6 mole % (total),spectroscopy,chunk",99.6,Mole %,1965
164.57,21.7694,0.02092,None kPa,N/A,15171,['C'],A,Vacuum adiabatic calorimetry,"origin: commercial source,99.6 mole % (total),spectroscopy,chunk",99.6,Mole %,1965
170.19,22.125,0.02092,None kPa,N/A,15171,['C'],A,Vacuum adiabatic calorimetry,"origin: commercial source,99.6 mole % (total),spectroscopy,chunk",99.6,Mole %,1965
175.79,22.4472,0.02092,None kPa,N/A,15171,['C'],A,Vacuum adiabatic calorimetry,"origin: commercial source,99.6 mole % (total),spectroscopy,chunk",99.6,Mole %,1965
181.46,22.7651,0.02092,None kPa,N/A,15171,['C'],A,Vacuum adiabatic calorimetry,"origin: commercial source,99.6 mole % (total),spectroscopy,chunk",99.6,Mole %,1965
187.42,23.0748,0.025104,None kPa,N/A,15171,['C'],A,Vacuum adiabatic calorimetry,"origin: commercial source,99.6 mole % (total),spectroscopy,chunk",99.6,Mole %,1965
191.39,23.2798,0.025104,None kPa,N/A,15171,['C'],A,Vacuum adiabatic calorimetry,"origin: commercial source,99.6 mole % (total),spectroscopy,chunk",99.6,Mole %,1965
193.54,23.3635,0.025104,None kPa,N/A,15171,['C'],A,Vacuum adiabatic calorimetry,"origin: commercial source,99.6 mole % (total),spectroscopy,chunk",99.6,Mole %,1965
197.39,23.5727,0.025104,None kPa,N/A,15171,['C'],A,Vacuum adiabatic calorimetry,"origin: commercial source,99.6 mole % (total),spectroscopy,chunk",99.6,Mole %,1965
199.82,23.6689,0.025104,None kPa,N/A,15171,['C'],A,Vacuum adiabatic calorimetry,"origin: commercial source,99.6 mole % (total),spectroscopy,chunk",99.6,Mole %,1965
203.44,23.8111,0.025104,None kPa,N/A,15171,['C'],A,Vacuum adiabatic calorimetry,"origin: commercial source,99.6 mole % (total),spectroscopy,chunk",99.6,Mole %,1965
209.45,24.1082,0.025104,None kPa,N/A,15171,['C'],A,Vacuum adiabatic calorimetry,"origin: commercial source,99.6 mole % (total),spectroscopy,chunk",99.6,Mole %,1965
215.41,24.3467,0.025104,None kPa,N/A,15171,['C'],A,Vacuum adiabatic calorimetry,"origin: commercial source,99.6 mole % (total),spectroscopy,chunk",99.6,Mole %,1965
221.32,24.5517,0.025104,None kPa,N/A,15171,['C'],A,Vacuum adiabatic calorimetry,"origin: commercial source,99.6 mole % (total),spectroscopy,chunk",99.6,Mole %,1965
227.18,24.7944,0.025104,None kPa,N/A,15171,['C'],A,Vacuum adiabatic calorimetry,"origin: commercial source,99.6 mole % (total),spectroscopy,chunk",99.6,Mole %,1965
233.03,25.0078,0.025104,None kPa,N/A,15171,['C'],A,Vacuum adiabatic calorimetry,"origin: commercial source,99.6 mole % (total),spectroscopy,chunk",99.6,Mole %,1965
238.88,25.1709,0.025104,None kPa,N/A,15171,['C'],A,Vacuum adiabatic calorimetry,"origin: commercial source,99.6 mole % (total),spectroscopy,chunk",99.6,Mole %,1965
244.67,25.3801,0.025104,None kPa,N/A,15171,['C'],A,Vacuum adiabatic calorimetry,"origin: commercial source,99.6 mole % (total),spectroscopy,chunk",99.6,Mole %,1965
250.43,25.5935,0.025104,None kPa,N/A,15171,['C'],A,Vacuum adiabatic calorimetry,"origin: commercial source,99.6 mole % (total),spectroscopy,chunk",99.6,Mole %,1965
256.16,25.6939,0.025104,None kPa,N/A,15171,['C'],A,Vacuum adiabatic calorimetry,"origin: commercial source,99.6 mole % (total),spectroscopy,chunk",99.6,Mole %,1965
261.84,25.899,0.025104,None kPa,N/A,15171,['C'],A,Vacuum adiabatic calorimetry,"origin: commercial source,99.6 mole % (total),spectroscopy,chunk",99.6,Mole %,1965
267.65,26.0496,0.025104,None kPa,N/A,15171,['C'],A,Vacuum adiabatic calorimetry,"origin: commercial source,99.6 mole % (total),spectroscopy,chunk",99.6,Mole %,1965
273.65,26.1667,0.054392,None kPa,N/A,15171,['C'],A,Vacuum adiabatic calorimetry,"origin: commercial source,99.6 mole % (total),spectroscopy,chunk",99.6,Mole %,1965
276.41,26.2295,0.054392,None kPa,N/A,15171,['C'],A,Vacuum adiabatic calorimetry,"origin: commercial source,99.6 mole % (total),spectroscopy,chunk",99.6,Mole %,1965
277.33,26.3801,0.054392,None kPa,N/A,15171,['C'],A,Vacuum adiabatic calorimetry,"origin: commercial source,99.6 mole % (total),spectroscopy,chunk",99.6,Mole %,1965
279.76,26.3425,0.054392,None kPa,N/A,15171,['C'],A,Vacuum adiabatic calorimetry,"origin: commercial source,99.6 mole % (total),spectroscopy,chunk",99.6,Mole %,1965
282.72,26.5349,0.054392,None kPa,N/A,15171,['C'],A,Vacuum adiabatic calorimetry,"origin: commercial source,99.6 mole % (total),spectroscopy,chunk",99.6,Mole %,1965
283.67,26.4554,0.054392,None kPa,N/A,15171,['C'],A,Vacuum adiabatic calorimetry,"origin: commercial source,99.6 mole % (total),spectroscopy,chunk",99.6,Mole %,1965
284.64,26.5056,0.054392,None kPa,N/A,15171,['C'],A,Vacuum adiabatic calorimetry,"origin: commercial source,99.6 mole % (total),spectroscopy,chunk",99.6,Mole %,1965
289.02,26.6186,0.054392,None kPa,N/A,15171,['C'],A,Vacuum adiabatic calorimetry,"origin: commercial source,99.6 mole % (total),spectroscopy,chunk",99.6,Mole %,1965
289.99,26.5349,0.054392,None kPa,N/A,15171,['C'],A,Vacuum adiabatic calorimetry,"origin: commercial source,99.6 mole % (total),spectroscopy,chunk",99.6,Mole %,1965
290.94,26.5726,0.054392,None kPa,N/A,15171,['C'],A,Vacuum adiabatic calorimetry,"origin: commercial source,99.6 mole % (total),spectroscopy,chunk",99.6,Mole %,1965
295.31,26.765,0.054392,None kPa,N/A,15171,['C'],A,Vacuum adiabatic calorimetry,"origin: commercial source,99.6 mole % (total),spectroscopy,chunk",99.6,Mole %,1965
296.26,26.8027,0.054392,None kPa,N/A,15171,['C'],A,Vacuum adiabatic calorimetry,"origin: commercial source,99.6 mole % (total),spectroscopy,chunk",99.6,Mole %,1965
297.21,26.7107,0.054392,None kPa,N/A,15171,['C'],A,Vacuum adiabatic calorimetry,"origin: commercial source,99.6 mole % (total),spectroscopy,chunk",99.6,Mole %,1965
301.56,26.8529,0.054392,None kPa,N/A,15171,['C'],A,Vacuum adiabatic calorimetry,"origin: commercial source,99.6 mole % (total),spectroscopy,chunk",99.6,Mole %,1965
303.44,26.924,0.054392,None kPa,N/A,15171,['C'],A,Vacuum adiabatic calorimetry,"origin: commercial source,99.6 mole % (total),spectroscopy,chunk",99.6,Mole %,1965
307.78,27.0496,0.054392,None kPa,N/A,15171,['C'],A,Vacuum adiabatic calorimetry,"origin: commercial source,99.6 mole % (total),spectroscopy,chunk",99.6,Mole %,1965
313.98,27.2086,0.054392,None kPa,N/A,15171,['C'],A,Vacuum adiabatic calorimetry,"origin: commercial source,99.6 mole % (total),spectroscopy,chunk",99.6,Mole %,1965
300.0,25.8,0.516,107.991 kPa,N/A,17735,['C'],A,High Temp Adiabatic Calorimetry,not stated,,,1968
330.9,26.01,0.5202,None kPa,N/A,17735,['C'],A,High Temp Adiabatic Calorimetry,not stated,,,1968
362.8,26.57,0.5314,None kPa,N/A,17735,['C'],A,High Temp Adiabatic Calorimetry,not stated,,,1968
394.8,27.17,0.5434,None kPa,N/A,17735,['C'],A,High Temp Adiabatic Calorimetry,not stated,,,1968
425.5,27.76,0.5552,None kPa,N/A,17735,['C'],A,High Temp Adiabatic Calorimetry,not stated,,,1968
455.2,28.34,0.5668,None kPa,N/A,17735,['C'],A,High Temp Adiabatic Calorimetry,not stated,,,1968
482.5,28.91,0.5782,None kPa,N/A,17735,['C'],A,High Temp Adiabatic Calorimetry,not stated,,,1968
516.7,29.69,0.5938,None kPa,N/A,17735,['C'],A,High Temp Adiabatic Calorimetry,not stated,,,1968
552.0,30.46,0.6092,None kPa,N/A,17735,['C'],A,High Temp Adiabatic Calorimetry,not stated,,,1968
575.9,31.01,0.6202,None kPa,N/A,17735,['C'],A,High Temp Adiabatic Calorimetry,not stated,,,1968
603.2,31.66,0.6332,None kPa,N/A,17735,['C'],A,High Temp Adiabatic Calorimetry,not stated,,,1968
632.8,32.35,0.647,None kPa,N/A,17735,['C'],A,High Temp Adiabatic Calorimetry,not stated,,,1968
665.8,32.98,0.6596,None kPa,N/A,17735,['C'],A,High Temp Adiabatic Calorimetry,not stated,,,1968
696.6,33.57,0.6714,None kPa,N/A,17735,['C'],A,High Temp Adiabatic Calorimetry,not stated,,,1968
730.9,34.16,0.6832,None kPa,N/A,17735,['C'],A,High Temp Adiabatic Calorimetry,not stated,,,1968
769.7,34.73,0.6946,None kPa,N/A,17735,['C'],A,High Temp Adiabatic Calorimetry,not stated,,,1968
806.3,35.25,0.705,None kPa,N/A,17735,['C'],A,High Temp Adiabatic Calorimetry,not stated,,,1968
840.6,35.69,0.7138,None kPa,N/A,17735,['C'],A,High Temp Adiabatic Calorimetry,not stated,,,1968
880.7,36.15,0.723,None kPa,N/A,17735,['C'],A,High Temp Adiabatic Calorimetry,not stated,,,1968
919.7,36.54,0.7308,None kPa,N/A,17735,['C'],A,High Temp Adiabatic Calorimetry,not stated,,,1968
962.1,36.92,0.7384,None kPa,N/A,17735,['C'],A,High Temp Adiabatic Calorimetry,not stated,,,1968
1030.0,36.36,0.7272,107.991 kPa,N/A,17736,['C'],A,High Temp Adiabatic Calorimetry,not stated,,,1968
1066.0,36.47,0.7294,None kPa,N/A,17736,['C'],A,High Temp Adiabatic Calorimetry,not stated,,,1968
1099.0,36.59,0.7318,None kPa,N/A,17736,['C'],A,High Temp Adiabatic Calorimetry,not stated,,,1968
1130.0,36.72,0.7344,None kPa,N/A,17736,['C'],A,High Temp Adiabatic Calorimetry,not stated,,,1968
1161.0,36.86,0.7372,None kPa,N/A,17736,['C'],A,High Temp Adiabatic Calorimetry,not stated,,,1968
1190.0,37.01,0.7402,None kPa,N/A,17736,['C'],A,High Temp Adiabatic Calorimetry,not stated,,,1968
1219.0,37.17,0.7434,None kPa,N/A,17736,['C'],A,High Temp Adiabatic Calorimetry,not stated,,,1968
1249.0,37.38,0.7476,None kPa,N/A,17736,['C'],A,High Temp Adiabatic Calorimetry,not stated,,,1968
1279.0,37.57,0.7514,None kPa,N/A,17736,['C'],A,High Temp Adiabatic Calorimetry,not stated,,,1968
1305.0,37.76,0.7552,None kPa,N/A,17736,['C'],A,High Temp Adiabatic Calorimetry,not stated,,,1968
1333.0,37.97,0.7594,None kPa,N/A,17736,['C'],A,High Temp Adiabatic Calorimetry,not stated,,,1968
1366.0,44.27,0.8854,107.991 kPa,N/A,17737,['C'],A,High Temp Adiabatic Calorimetry,not stated,,,1968
1379.0,44.31,0.8862,None kPa,N/A,17737,['C'],A,High Temp Adiabatic Calorimetry,not stated,,,1968
1394.0,44.35,0.887,None kPa,N/A,17737,['C'],A,High Temp Adiabatic Calorimetry,not stated,,,1968
1405.0,47.04,0.9408,107.991 kPa,N/A,17738,['C'],A,High Temp Adiabatic Calorimetry,not stated,,,1968
1423.0,47.07,0.9414,None kPa,N/A,17738,['C'],A,High Temp Adiabatic Calorimetry,not stated,,,1968
1442.0,47.1,0.942,None kPa,N/A,17738,['C'],A,High Temp Adiabatic Calorimetry,not stated,,,1968
1460.0,47.13,0.9426,None kPa,N/A,17738,['C'],A,High Temp Adiabatic Calorimetry,not stated,,,1968
1478.0,47.16,0.9432,None kPa,N/A,17738,['C'],A,High Temp Adiabatic Calorimetry,not stated,,,1968
1496.0,47.19,0.9438,None kPa,N/A,17738,['C'],A,High Temp Adiabatic Calorimetry,not stated,,,1968
1.5,0.09303,0.0037212,None kPa,N/A,23506,['C'],A,Vacuum adiabatic calorimetry,not stated,,,1979
1.66,0.10138,0.0040552,None kPa,N/A,23506,['C'],A,Vacuum adiabatic calorimetry,not stated,,,1979
1.8,0.1089,0.004356,None kPa,N/A,23506,['C'],A,Vacuum adiabatic calorimetry,not stated,,,1979
2.25,0.13356,0.0053424,None kPa,N/A,23506,['C'],A,Vacuum adiabatic calorimetry,not stated,,,1979
2.74,0.16142,0.0064568,None kPa,N/A,23506,['C'],A,Vacuum adiabatic calorimetry,not stated,,,1979
2.91,0.17105,0.006842,None kPa,N/A,23506,['C'],A,Vacuum adiabatic calorimetry,not stated,,,1979
3.07,0.18226,0.0072904,None kPa,N/A,23506,['C'],A,Vacuum adiabatic calorimetry,not stated,,,1979
3.21,0.18783,0.0075132,None kPa,N/A,23506,['C'],A,Vacuum adiabatic calorimetry,not stated,,,1979
3.33,0.19326,0.0077304,None kPa,N/A,23506,['C'],A,Vacuum adiabatic calorimetry,not stated,,,1979
3.56,0.2076,0.008304,None kPa,N/A,23506,['C'],A,Vacuum adiabatic calorimetry,not stated,,,1979
3.7,0.21294,0.0085176,None kPa,N/A,23506,['C'],A,Vacuum adiabatic calorimetry,not stated,,,1979
4.09,0.23651,0.0094604,None kPa,N/A,23506,['C'],A,Vacuum adiabatic calorimetry,not stated,,,1979
4.25,0.24342,0.0097368,None kPa,N/A,23506,['C'],A,Vacuum adiabatic calorimetry,not stated,,,1979
4.53,0.25996,0.0103984,None kPa,N/A,23506,['C'],A,Vacuum adiabatic calorimetry,not stated,,,1979
4.73,0.27043,0.0108172,None kPa,N/A,23506,['C'],A,Vacuum adiabatic calorimetry,not stated,,,1979
4.89,0.28036,0.0112144,None kPa,N/A,23506,['C'],A,Vacuum adiabatic calorimetry,not stated,,,1979
5.11,0.2933,0.011732,None kPa,N/A,23506,['C'],A,Vacuum adiabatic calorimetry,not stated,,,1979
5.24,0.30181,0.0120724,None kPa,N/A,23506,['C'],A,Vacuum adiabatic calorimetry,not stated,,,1979
5.32,0.30419,0.0121676,None kPa,N/A,23506,['C'],A,Vacuum adiabatic calorimetry,not stated,,,1979
5.54,0.31775,0.01271,None kPa,N/A,23506,['C'],A,Vacuum adiabatic calorimetry,not stated,,,1979
5.78,0.33066,0.0132264,None kPa,N/A,23506,['C'],A,Vacuum adiabatic calorimetry,not stated,,,1979
6.04,0.34684,0.0138736,None kPa,N/A,23506,['C'],A,Vacuum adiabatic calorimetry,not stated,,,1979
6.29,0.36058,0.0144232,None kPa,N/A,23506,['C'],A,Vacuum adiabatic calorimetry,not stated,,,1979
6.39,0.37052,0.0148208,None kPa,N/A,23506,['C'],A,Vacuum adiabatic calorimetry,not stated,,,1979
6.5,0.37276,0.0149104,None kPa,N/A,23506,['C'],A,Vacuum adiabatic calorimetry,not stated,,,1979
