Repository: amr8004/PureElementPRL

# Pure Element Thermodynamic modeling with 3rd generation CALPHAD models for multiple elements

## Description
Jupyter notebook for modeling pure elements with selected models via python tools pycalphad and ESPEI

## Running Tutorial
Creating a codespace should immediately open the desired notebook. Just change the element as desired (non-case sensitive) and set what SGTE structure (FCC_A1, BCC_A2, etc.) you would like to compare against.

## Further Resources

## Citation

File: CpCSV/Mo_CP_data.csv (part 3 of 12)
Temperature: K,Heat capacity at constant pressure Cp: J/K/mol,Uncertainty,Pressure,Ref Temp,Data Set ID,State,Representation,Method,Description,Purity,Purity Units,Year
0.883,0.0017,,None kPa,N/A,15771,['C'],A,N/A,"origin: commercial source,99.995 % (total),chemical analysis,rod",99.995,Not Specified %,1965
0.888,0.001717,,None kPa,N/A,15771,['C'],A,N/A,"origin: commercial source,99.995 % (total),chemical analysis,rod",99.995,Not Specified %,1965
0.893,0.001705,,None kPa,N/A,15771,['C'],A,N/A,"origin: commercial source,99.995 % (total),chemical analysis,rod",99.995,Not Specified %,1965
0.897,0.001715,,None kPa,N/A,15771,['C'],A,N/A,"origin: commercial source,99.995 % (total),chemical analysis,rod",99.995,Not Specified %,1965
0.901,0.001723,,None kPa,N/A,15771,['C'],A,N/A,"origin: commercial source,99.995 % (total),chemical analysis,rod",99.995,Not Specified %,1965
0.906,0.00173,,None kPa,N/A,15771,['C'],A,N/A,"origin: commercial source,99.995 % (total),chemical analysis,rod",99.995,Not Specified %,1965
0.91,0.001749,,None kPa,N/A,15771,['C'],A,N/A,"origin: commercial source,99.995 % (total),chemical analysis,rod",99.995,Not Specified %,1965
0.914,0.001758,,None kPa,N/A,15771,['C'],A,N/A,"origin: commercial source,99.995 % (total),chemical analysis,rod",99.995,Not Specified %,1965
0.93,0.001788,,None kPa,N/A,15771,['C'],A,N/A,"origin: commercial source,99.995 % (total),chemical analysis,rod",99.995,Not Specified %,1965
0.9087,0.003837,0.00011511,0.00133322 kPa,N/A,15772,['C'],A,N/A,"origin: commercial source,99.995 % (total),chemical analysis,rod",99.995,Not Specified %,1965
0.9089,0.003772,0.00011316,None kPa,N/A,15772,['C'],A,N/A,"origin: commercial source,99.995 % (total),chemical analysis,rod",99.995,Not Specified %,1965
0.909,0.00382,0.0001146,None kPa,N/A,15772,['C'],A,N/A,"origin: commercial source,99.995 % (total),chemical analysis,rod",99.995,Not Specified %,1965
0.9092,0.003766,0.00011298,None kPa,N/A,15772,['C'],A,N/A,"origin: commercial source,99.995 % (total),chemical analysis,rod",99.995,Not Specified %,1965
0.9093,0.003866,0.00011598,None kPa,N/A,15772,['C'],A,N/A,"origin: commercial source,99.995 % (total),chemical analysis,rod",99.995,Not Specified %,1965
0.9094,0.003803,0.00011409,None kPa,N/A,15772,['C'],A,N/A,"origin: commercial source,99.995 % (total),chemical analysis,rod",99.995,Not Specified %,1965
0.9095,0.003842,0.00011526,None kPa,N/A,15772,['C'],A,N/A,"origin: commercial source,99.995 % (total),chemical analysis,rod",99.995,Not Specified %,1965
0.9096,0.003768,0.00011304,None kPa,N/A,15772,['C'],A,N/A,"origin: commercial source,99.995 % (total),chemical analysis,rod",99.995,Not Specified %,1965
0.9097,0.003762,0.00011286,None kPa,N/A,15772,['C'],A,N/A,"origin: commercial source,99.995 % (total),chemical analysis,rod",99.995,Not Specified %,1965
0.9098,0.003796,0.00011388,None kPa,N/A,15772,['C'],A,N/A,"origin: commercial source,99.995 % (total),chemical analysis,rod",99.995,Not Specified %,1965
0.9098,0.003813,0.00011439,None kPa,N/A,15772,['C'],A,N/A,"origin: commercial source,99.995 % (total),chemical analysis,rod",99.995,Not Specified %,1965
0.91,0.003751,0.00011253,None kPa,N/A,15772,['C'],A,N/A,"origin: commercial source,99.995 % (total),chemical analysis,rod",99.995,Not Specified %,1965
0.9101,0.003764,0.00011292,None kPa,N/A,15772,['C'],A,N/A,"origin: commercial source,99.995 % (total),chemical analysis,rod",99.995,Not Specified %,1965
0.9101,0.0038,0.000114,None kPa,N/A,15772,['C'],A,N/A,"origin: commercial source,99.995 % (total),chemical analysis,rod",99.995,Not Specified %,1965
0.9103,0.003802,0.00011406,None kPa,N/A,15772,['C'],A,N/A,"origin: commercial source,99.995 % (total),chemical analysis,rod",99.995,Not Specified %,1965
0.9103,0.00374,0.0001122,None kPa,N/A,15772,['C'],A,N/A,"origin: commercial source,99.995 % (total),chemical analysis,rod",99.995,Not Specified %,1965
0.9104,0.003783,0.00011349,None kPa,N/A,15772,['C'],A,N/A,"origin: commercial source,99.995 % (total),chemical analysis,rod",99.995,Not Specified %,1965
0.9104,0.003822,0.00011466,None kPa,N/A,15772,['C'],A,N/A,"origin: commercial source,99.995 % (total),chemical analysis,rod",99.995,Not Specified %,1965
0.9105,0.003785,0.00011355,None kPa,N/A,15772,['C'],A,N/A,"origin: commercial source,99.995 % (total),chemical analysis,rod",99.995,Not Specified %,1965
0.9106,0.003807,0.00011421,None kPa,N/A,15772,['C'],A,N/A,"origin: commercial source,99.995 % (total),chemical analysis,rod",99.995,Not Specified %,1965
0.9107,0.003857,0.00011571,None kPa,N/A,15772,['C'],A,N/A,"origin: commercial source,99.995 % (total),chemical analysis,rod",99.995,Not Specified %,1965
0.9107,0.003813,0.00011439,None kPa,N/A,15772,['C'],A,N/A,"origin: commercial source,99.995 % (total),chemical analysis,rod",99.995,Not Specified %,1965
0.9107,0.003852,0.00011556,None kPa,N/A,15772,['C'],A,N/A,"origin: commercial source,99.995 % (total),chemical analysis,rod",99.995,Not Specified %,1965
0.9109,0.003783,0.00011349,None kPa,N/A,15772,['C'],A,N/A,"origin: commercial source,99.995 % (total),chemical analysis,rod",99.995,Not Specified %,1965
0.9109,0.003841,0.00011523,None kPa,N/A,15772,['C'],A,N/A,"origin: commercial source,99.995 % (total),chemical analysis,rod",99.995,Not Specified %,1965
0.911,0.00377,0.0001131,None kPa,N/A,15772,['C'],A,N/A,"origin: commercial source,99.995 % (total),chemical analysis,rod",99.995,Not Specified %,1965
0.9111,0.003817,0.00011451,None kPa,N/A,15772,['C'],A,N/A,"origin: commercial source,99.995 % (total),chemical analysis,rod",99.995,Not Specified %,1965
0.9112,0.003759,0.00011277,None kPa,N/A,15772,['C'],A,N/A,"origin: commercial source,99.995 % (total),chemical analysis,rod",99.995,Not Specified %,1965
0.9113,0.003789,0.00011367,None kPa,N/A,15772,['C'],A,N/A,"origin: commercial source,99.995 % (total),chemical analysis,rod",99.995,Not Specified %,1965
0.9114,0.003765,0.00011295,None kPa,N/A,15772,['C'],A,N/A,"origin: commercial source,99.995 % (total),chemical analysis,rod",99.995,Not Specified %,1965
0.9114,0.003733,0.00011199,None kPa,N/A,15772,['C'],A,N/A,"origin: commercial source,99.995 % (total),chemical analysis,rod",99.995,Not Specified %,1965
0.9115,0.003692,0.00011076,None kPa,N/A,15772,['C'],A,N/A,"origin: commercial source,99.995 % (total),chemical analysis,rod",99.995,Not Specified %,1965
0.9115,0.003793,0.00011379,None kPa,N/A,15772,['C'],A,N/A,"origin: commercial source,99.995 % (total),chemical analysis,rod",99.995,Not Specified %,1965
0.9116,0.003781,0.00011343,None kPa,N/A,15772,['C'],A,N/A,"origin: commercial source,99.995 % (total),chemical analysis,rod",99.995,Not Specified %,1965
0.9116,0.003666,0.00010998,None kPa,N/A,15772,['C'],A,N/A,"origin: commercial source,99.995 % (total),chemical analysis,rod",99.995,Not Specified %,1965
0.9117,0.003796,0.00011388,None kPa,N/A,15772,['C'],A,N/A,"origin: commercial source,99.995 % (total),chemical analysis,rod",99.995,Not Specified %,1965
0.9118,0.00365,0.0001095,None kPa,N/A,15772,['C'],A,N/A,"origin: commercial source,99.995 % (total),chemical analysis,rod",99.995,Not Specified %,1965
0.9119,0.003765,0.00011295,None kPa,N/A,15772,['C'],A,N/A,"origin: commercial source,99.995 % (total),chemical analysis,rod",99.995,Not Specified %,1965
0.912,0.003763,0.00011289,None kPa,N/A,15772,['C'],A,N/A,"origin: commercial source,99.995 % (total),chemical analysis,rod",99.995,Not Specified %,1965
0.912,0.003651,0.00010953,None kPa,N/A,15772,['C'],A,N/A,"origin: commercial source,99.995 % (total),chemical analysis,rod",99.995,Not Specified %,1965
0.9121,0.003752,0.00011256,None kPa,N/A,15772,['C'],A,N/A,"origin: commercial source,99.995 % (total),chemical analysis,rod",99.995,Not Specified %,1965
0.9122,0.003637,0.00010911,None kPa,N/A,15772,['C'],A,N/A,"origin: commercial source,99.995 % (total),chemical analysis,rod",99.995,Not Specified %,1965
0.9122,0.003705,0.00011115,None kPa,N/A,15772,['C'],A,N/A,"origin: commercial source,99.995 % (total),chemical analysis,rod",99.995,Not Specified %,1965
0.9123,0.003599,0.00010797,None kPa,N/A,15772,['C'],A,N/A,"origin: commercial source,99.995 % (total),chemical analysis,rod",99.995,Not Specified %,1965
0.9123,0.003743,0.00011229,None kPa,N/A,15772,['C'],A,N/A,"origin: commercial source,99.995 % (total),chemical analysis,rod",99.995,Not Specified %,1965
0.9124,0.003687,0.00011061,None kPa,N/A,15772,['C'],A,N/A,"origin: commercial source,99.995 % (total),chemical analysis,rod",99.995,Not Specified %,1965
0.9125,0.003598,0.00010794,None kPa,N/A,15772,['C'],A,N/A,"origin: commercial source,99.995 % (total),chemical analysis,rod",99.995,Not Specified %,1965
0.9125,0.003765,0.00011295,None kPa,N/A,15772,['C'],A,N/A,"origin: commercial source,99.995 % (total),chemical analysis,rod",99.995,Not Specified %,1965
0.9125,0.003644,0.00010932,None kPa,N/A,15772,['C'],A,N/A,"origin: commercial source,99.995 % (total),chemical analysis,rod",99.995,Not Specified %,1965
0.9126,0.003713,0.00011139,None kPa,N/A,15772,['C'],A,N/A,"origin: commercial source,99.995 % (total),chemical analysis,rod",99.995,Not Specified %,1965
0.9126,0.003583,0.00010749,None kPa,N/A,15772,['C'],A,N/A,"origin: commercial source,99.995 % (total),chemical analysis,rod",99.995,Not Specified %,1965
0.9127,0.003609,0.00010827,None kPa,N/A,15772,['C'],A,N/A,"origin: commercial source,99.995 % (total),chemical analysis,rod",99.995,Not Specified %,1965
0.9128,0.003579,0.00010737,None kPa,N/A,15772,['C'],A,N/A,"origin: commercial source,99.995 % (total),chemical analysis,rod",99.995,Not Specified %,1965
0.9128,0.003551,0.00010653,None kPa,N/A,15772,['C'],A,N/A,"origin: commercial source,99.995 % (total),chemical analysis,rod",99.995,Not Specified %,1965
0.9128,0.003642,0.00010926,None kPa,N/A,15772,['C'],A,N/A,"origin: commercial source,99.995 % (total),chemical analysis,rod",99.995,Not Specified %,1965
0.9129,0.003661,0.00010983,None kPa,N/A,15772,['C'],A,N/A,"origin: commercial source,99.995 % (total),chemical analysis,rod",99.995,Not Specified %,1965
0.913,0.003574,0.00010722,None kPa,N/A,15772,['C'],A,N/A,"origin: commercial source,99.995 % (total),chemical analysis,rod",99.995,Not Specified %,1965
0.913,0.003483,0.00010449,None kPa,N/A,15772,['C'],A,N/A,"origin: commercial source,99.995 % (total),chemical analysis,rod",99.995,Not Specified %,1965
0.9131,0.003523,0.00010569,None kPa,N/A,15772,['C'],A,N/A,"origin: commercial source,99.995 % (total),chemical analysis,rod",99.995,Not Specified %,1965
0.9131,0.003384,0.00010152,None kPa,N/A,15772,['C'],A,N/A,"origin: commercial source,99.995 % (total),chemical analysis,rod",99.995,Not Specified %,1965
0.9132,0.003572,0.00010716,None kPa,N/A,15772,['C'],A,N/A,"origin: commercial source,99.995 % (total),chemical analysis,rod",99.995,Not Specified %,1965
0.9132,0.003509,0.00010527,None kPa,N/A,15772,['C'],A,N/A,"origin: commercial source,99.995 % (total),chemical analysis,rod",99.995,Not Specified %,1965
0.9132,0.003471,0.00010413,None kPa,N/A,15772,['C'],A,N/A,"origin: commercial source,99.995 % (total),chemical analysis,rod",99.995,Not Specified %,1965
0.9133,0.00328,9.84e-05,None kPa,N/A,15772,['C'],A,N/A,"origin: commercial source,99.995 % (total),chemical analysis,rod",99.995,Not Specified %,1965
0.9134,0.00341,0.0001023,None kPa,N/A,15772,['C'],A,N/A,"origin: commercial source,99.995 % (total),chemical analysis,rod",99.995,Not Specified %,1965
0.9135,0.003325,9.975e-05,None kPa,N/A,15772,['C'],A,N/A,"origin: commercial source,99.995 % (total),chemical analysis,rod",99.995,Not Specified %,1965
0.9135,0.003459,0.00010377,None kPa,N/A,15772,['C'],A,N/A,"origin: commercial source,99.995 % (total),chemical analysis,rod",99.995,Not Specified %,1965
0.9135,0.003167,9.501e-05,None kPa,N/A,15772,['C'],A,N/A,"origin: commercial source,99.995 % (total),chemical analysis,rod",99.995,Not Specified %,1965
0.9136,0.003325,9.975e-05,None kPa,N/A,15772,['C'],A,N/A,"origin: commercial source,99.995 % (total),chemical analysis,rod",99.995,Not Specified %,1965
0.9137,0.003265,9.795e-05,None kPa,N/A,15772,['C'],A,N/A,"origin: commercial source,99.995 % (total),chemical analysis,rod",99.995,Not Specified %,1965
0.9137,0.003085,9.255e-05,None kPa,N/A,15772,['C'],A,N/A,"origin: commercial source,99.995 % (total),chemical analysis,rod",99.995,Not Specified %,1965
0.9137,0.003197,9.591e-05,None kPa,N/A,15772,['C'],A,N/A,"origin: commercial source,99.995 % (total),chemical analysis,rod",99.995,Not Specified %,1965
0.9137,0.003152,9.456e-05,None kPa,N/A,15772,['C'],A,N/A,"origin: commercial source,99.995 % (total),chemical analysis,rod",99.995,Not Specified %,1965
0.9139,0.003044,9.132e-05,None kPa,N/A,15772,['C'],A,N/A,"origin: commercial source,99.995 % (total),chemical analysis,rod",99.995,Not Specified %,1965
0.9139,0.002994,8.982e-05,None kPa,N/A,15772,['C'],A,N/A,"origin: commercial source,99.995 % (total),chemical analysis,rod",99.995,Not Specified %,1965
0.914,0.003007,9.021e-05,None kPa,N/A,15772,['C'],A,N/A,"origin: commercial source,99.995 % (total),chemical analysis,rod",99.995,Not Specified %,1965
0.9141,0.002963,8.889e-05,None kPa,N/A,15772,['C'],A,N/A,"origin: commercial source,99.995 % (total),chemical analysis,rod",99.995,Not Specified %,1965
0.9141,0.002924,8.772e-05,None kPa,N/A,15772,['C'],A,N/A,"origin: commercial source,99.995 % (total),chemical analysis,rod",99.995,Not Specified %,1965
0.9142,0.002911,8.733e-05,None kPa,N/A,15772,['C'],A,N/A,"origin: commercial source,99.995 % (total),chemical analysis,rod",99.995,Not Specified %,1965
0.9142,0.002883,8.649e-05,None kPa,N/A,15772,['C'],A,N/A,"origin: commercial source,99.995 % (total),chemical analysis,rod",99.995,Not Specified %,1965
0.9143,0.002846,8.538e-05,None kPa,N/A,15772,['C'],A,N/A,"origin: commercial source,99.995 % (total),chemical analysis,rod",99.995,Not Specified %,1965
0.9143,0.002825,8.475e-05,None kPa,N/A,15772,['C'],A,N/A,"origin: commercial source,99.995 % (total),chemical analysis,rod",99.995,Not Specified %,1965
0.9144,0.002755,8.265e-05,None kPa,N/A,15772,['C'],A,N/A,"origin: commercial source,99.995 % (total),chemical analysis,rod",99.995,Not Specified %,1965
0.9144,0.002816,8.448e-05,None kPa,N/A,15772,['C'],A,N/A,"origin: commercial source,99.995 % (total),chemical analysis,rod",99.995,Not Specified %,1965
0.9145,0.002673,8.019e-05,None kPa,N/A,15772,['C'],A,N/A,"origin: commercial source,99.995 % (total),chemical analysis,rod",99.995,Not Specified %,1965
0.9146,0.002716,8.148e-05,None kPa,N/A,15772,['C'],A,N/A,"origin: commercial source,99.995 % (total),chemical analysis,rod",99.995,Not Specified %,1965
0.9146,0.002746,8.238e-05,None kPa,N/A,15772,['C'],A,N/A,"origin: commercial source,99.995 % (total),chemical analysis,rod",99.995,Not Specified %,1965
0.9148,0.002491,7.473e-05,None kPa,N/A,15772,['C'],A,N/A,"origin: commercial source,99.995 % (total),chemical analysis,rod",99.995,Not Specified %,1965
0.9148,0.002616,7.848e-05,None kPa,N/A,15772,['C'],A,N/A,"origin: commercial source,99.995 % (total),chemical analysis,rod",99.995,Not Specified %,1965
0.9148,0.002456,7.368e-05,None kPa,N/A,15772,['C'],A,N/A,"origin: commercial source,99.995 % (total),chemical analysis,rod",99.995,Not Specified %,1965
0.9148,0.002569,7.707e-05,None kPa,N/A,15772,['C'],A,N/A,"origin: commercial source,99.995 % (total),chemical analysis,rod",99.995,Not Specified %,1965
0.915,0.002532,7.596e-05,None kPa,N/A,15772,['C'],A,N/A,"origin: commercial source,99.995 % (total),chemical analysis,rod",99.995,Not Specified %,1965
0.915,0.002333,6.999e-05,None kPa,N/A,15772,['C'],A,N/A,"origin: commercial source,99.995 % (total),chemical analysis,rod",99.995,Not Specified %,1965
0.915,0.002307,6.921e-05,None kPa,N/A,15772,['C'],A,N/A,"origin: commercial source,99.995 % (total),chemical analysis,rod",99.995,Not Specified %,1965
0.9151,0.002374,7.122e-05,None kPa,N/A,15772,['C'],A,N/A,"origin: commercial source,99.995 % (total),chemical analysis,rod",99.995,Not Specified %,1965
0.9152,0.002348,7.044e-05,None kPa,N/A,15772,['C'],A,N/A,"origin: commercial source,99.995 % (total),chemical analysis,rod",99.995,Not Specified %,1965
0.9153,0.002222,6.666e-05,None kPa,N/A,15772,['C'],A,N/A,"origin: commercial source,99.995 % (total),chemical analysis,rod",99.995,Not Specified %,1965
0.9153,0.002162,6.486e-05,None kPa,N/A,15772,['C'],A,N/A,"origin: commercial source,99.995 % (total),chemical analysis,rod",99.995,Not Specified %,1965
0.9155,0.00212,6.36e-05,None kPa,N/A,15772,['C'],A,N/A,"origin: commercial source,99.995 % (total),chemical analysis,rod",99.995,Not Specified %,1965
0.9156,0.002064,6.192e-05,None kPa,N/A,15772,['C'],A,N/A,"origin: commercial source,99.995 % (total),chemical analysis,rod",99.995,Not Specified %,1965
0.9156,0.002045,6.135e-05,None kPa,N/A,15772,['C'],A,N/A,"origin: commercial source,99.995 % (total),chemical analysis,rod",99.995,Not Specified %,1965
0.9158,0.001953,5.859e-05,None kPa,N/A,15772,['C'],A,N/A,"origin: commercial source,99.995 % (total),chemical analysis,rod",99.995,Not Specified %,1965
0.9159,0.001899,5.697e-05,None kPa,N/A,15772,['C'],A,N/A,"origin: commercial source,99.995 % (total),chemical analysis,rod",99.995,Not Specified %,1965
0.9159,0.001964,5.892e-05,None kPa,N/A,15772,['C'],A,N/A,"origin: commercial source,99.995 % (total),chemical analysis,rod",99.995,Not Specified %,1965
0.9162,0.0018,5.4e-05,None kPa,N/A,15772,['C'],A,N/A,"origin: commercial source,99.995 % (total),chemical analysis,rod",99.995,Not Specified %,1965
0.9162,0.001849,5.547e-05,None kPa,N/A,15772,['C'],A,N/A,"origin: commercial source,99.995 % (total),chemical analysis,rod",99.995,Not Specified %,1965
0.9162,0.001882,5.646e-05,None kPa,N/A,15772,['C'],A,N/A,"origin: commercial source,99.995 % (total),chemical analysis,rod",99.995,Not Specified %,1965
0.9165,0.001804,5.412e-05,None kPa,N/A,15772,['C'],A,N/A,"origin: commercial source,99.995 % (total),chemical analysis,rod",99.995,Not Specified %,1965
0.9165,0.00175,5.25e-05,None kPa,N/A,15772,['C'],A,N/A,"origin: commercial source,99.995 % (total),chemical analysis,rod",99.995,Not Specified %,1965
0.9166,0.001793,5.379e-05,None kPa,N/A,15772,['C'],A,N/A,"origin: commercial source,99.995 % (total),chemical analysis,rod",99.995,Not Specified %,1965
0.9168,0.001756,5.268e-05,None kPa,N/A,15772,['C'],A,N/A,"origin: commercial source,99.995 % (total),chemical analysis,rod",99.995,Not Specified %,1965
0.9168,0.001713,5.139e-05,None kPa,N/A,15772,['C'],A,N/A,"origin: commercial source,99.995 % (total),chemical analysis,rod",99.995,Not Specified %,1965
0.9171,0.001723,5.169e-05,None kPa,N/A,15772,['C'],A,N/A,"origin: commercial source,99.995 % (total),chemical analysis,rod",99.995,Not Specified %,1965
0.9172,0.001754,5.262e-05,None kPa,N/A,15772,['C'],A,N/A,"origin: commercial source,99.995 % (total),chemical analysis,rod",99.995,Not Specified %,1965
0.9175,0.001697,5.091e-05,None kPa,N/A,15772,['C'],A,N/A,"origin: commercial source,99.995 % (total),chemical analysis,rod",99.995,Not Specified %,1965
0.9177,0.001697,5.091e-05,None kPa,N/A,15772,['C'],A,N/A,"origin: commercial source,99.995 % (total),chemical analysis,rod",99.995,Not Specified %,1965
0.9178,0.001712,5.136e-05,None kPa,N/A,15772,['C'],A,N/A,"origin: commercial source,99.995 % (total),chemical analysis,rod",99.995,Not Specified %,1965
0.9182,0.001704,5.112e-05,None kPa,N/A,15772,['C'],A,N/A,"origin: commercial source,99.995 % (total),chemical analysis,rod",99.995,Not Specified %,1965
0.9182,0.001648,4.944e-05,None kPa,N/A,15772,['C'],A,N/A,"origin: commercial source,99.995 % (total),chemical analysis,rod",99.995,Not Specified %,1965
0.9185,0.001704,5.112e-05,None kPa,N/A,15772,['C'],A,N/A,"origin: commercial source,99.995 % (total),chemical analysis,rod",99.995,Not Specified %,1965
0.9188,0.001626,4.878e-05,None kPa,N/A,15772,['C'],A,N/A,"origin: commercial source,99.995 % (total),chemical analysis,rod",99.995,Not Specified %,1965
0.9188,0.001675,5.025e-05,None kPa,N/A,15772,['C'],A,N/A,"origin: commercial source,99.995 % (total),chemical analysis,rod",99.995,Not Specified %,1965
1900.0,34.28,0.64,1.01325 kPa,N/A,19078,['C'],A,Resistive pulse heating - millisecond,"origin: commercial source,99.94 weight % (total),chemical analysis",99.94,Weight %,1970
1940.0,34.83,0.67,None kPa,N/A,19078,['C'],A,Resistive pulse heating - millisecond,"origin: commercial source,99.94 weight % (total),chemical analysis",99.94,Weight %,1970
1980.0,35.38,0.7,None kPa,N/A,19078,['C'],A,Resistive pulse heating - millisecond,"origin: commercial source,99.94 weight % (total),chemical analysis",99.94,Weight %,1970
2020.0,35.93,0.73,None kPa,N/A,19078,['C'],A,Resistive pulse heating - millisecond,"origin: commercial source,99.94 weight % (total),chemical analysis",99.94,Weight %,1970
2060.0,36.47,0.76,None kPa,N/A,19078,['C'],A,Resistive pulse heating - millisecond,"origin: commercial source,99.94 weight % (total),chemical analysis",99.94,Weight %,1970
2100.0,37.01,0.79,None kPa,N/A,19078,['C'],A,Resistive pulse heating - millisecond,"origin: commercial source,99.94 weight % (total),chemical analysis",99.94,Weight %,1970
1900.0,34.43,0.65,None kPa,N/A,19078,['C'],A,Resistive pulse heating - millisecond,"origin: commercial source,99.94 weight % (total),chemical analysis",99.94,Weight %,1970
1940.0,34.89,0.67,None kPa,N/A,19078,['C'],A,Resistive pulse heating - millisecond,"origin: commercial source,99.94 weight % (total),chemical analysis",99.94,Weight %,1970
1980.0,35.34,0.7,None kPa,N/A,19078,['C'],A,Resistive pulse heating - millisecond,"origin: commercial source,99.94 weight % (total),chemical analysis",99.94,Weight %,1970
2020.0,35.79,0.72,None kPa,N/A,19078,['C'],A,Resistive pulse heating - millisecond,"origin: commercial source,99.94 weight % (total),chemical analysis",99.94,Weight %,1970
2060.0,36.22,0.75,None kPa,N/A,19078,['C'],A,Resistive pulse heating - millisecond,"origin: commercial source,99.94 weight % (total),chemical analysis",99.94,Weight %,1970
2100.0,36.65,0.78,None kPa,N/A,19078,['C'],A,Resistive pulse heating - millisecond,"origin: commercial source,99.94 weight % (total),chemical analysis",99.94,Weight %,1970
1900.0,34.15,0.64,None kPa,N/A,19078,['C'],A,Resistive pulse heating - millisecond,"origin: commercial source,99.94 weight % (total),chemical analysis",99.94,Weight %,1970
1940.0,34.69,0.67,None kPa,N/A,19078,['C'],A,Resistive pulse heating - millisecond,"origin: commercial source,99.94 weight % (total),chemical analysis",99.94,Weight %,1970
1980.0,35.23,0.7,None kPa,N/A,19078,['C'],A,Resistive pulse heating - millisecond,"origin: commercial source,99.94 weight % (total),chemical analysis",99.94,Weight %,1970
2020.0,35.77,0.72,None kPa,N/A,19078,['C'],A,Resistive pulse heating - millisecond,"origin: commercial source,99.94 weight % (total),chemical analysis",99.94,Weight %,1970
2060.0,36.3,0.75,None kPa,N/A,19078,['C'],A,Resistive pulse heating - millisecond,"origin: commercial source,99.94 weight % (total),chemical analysis",99.94,Weight %,1970
2100.0,36.83,0.78,None kPa,N/A,19078,['C'],A,Resistive pulse heating - millisecond,"origin: commercial source,99.94 weight % (total),chemical analysis",99.94,Weight %,1970
1900.0,34.21,0.64,None kPa,N/A,19078,['C'],A,Resistive pulse heating - millisecond,"origin: commercial source,99.94 weight % (total),chemical analysis",99.94,Weight %,1970
1940.0,34.77,0.67,None kPa,N/A,19078,['C'],A,Resistive pulse heating - millisecond,"origin: commercial source,99.94 weight % (total),chemical analysis",99.94,Weight %,1970
1980.0,35.33,0.7,None kPa,N/A,19078,['C'],A,Resistive pulse heating - millisecond,"origin: commercial source,99.94 weight % (total),chemical analysis",99.94,Weight %,1970
2020.0,35.88,0.73,None kPa,N/A,19078,['C'],A,Resistive pulse heating - millisecond,"origin: commercial source,99.94 weight % (total),chemical analysis",99.94,Weight %,1970
2060.0,36.43,0.76,None kPa,N/A,19078,['C'],A,Resistive pulse heating - millisecond,"origin: commercial source,99.94 weight % (total),chemical analysis",99.94,Weight %,1970
2100.0,36.98,0.79,None kPa,N/A,19078,['C'],A,Resistive pulse heating - millisecond,"origin: commercial source,99.94 weight % (total),chemical analysis",99.94,Weight %,1970
1900.0,34.45,0.65,None kPa,N/A,19078,['C'],A,Resistive pulse heating - millisecond,"origin: commercial source,99.94 weight % (total),chemical analysis",99.94,Weight %,1970
1940.0,34.89,0.67,None kPa,N/A,19078,['C'],A,Resistive pulse heating - millisecond,"origin: commercial source,99.94 weight % (total),chemical analysis",99.94,Weight %,1970
1980.0,35.32,0.7,None kPa,N/A,19078,['C'],A,Resistive pulse heating - millisecond,"origin: commercial source,99.94 weight % (total),chemical analysis",99.94,Weight %,1970
2020.0,35.73,0.72,None kPa,N/A,19078,['C'],A,Resistive pulse heating - millisecond,"origin: commercial source,99.94 weight % (total),chemical analysis",99.94,Weight %,1970
2060.0,36.14,0.75,None kPa,N/A,19078,['C'],A,Resistive pulse heating - millisecond,"origin: commercial source,99.94 weight % (total),chemical analysis",99.94,Weight %,1970
2100.0,36.53,0.78,None kPa,N/A,19078,['C'],A,Resistive pulse heating - millisecond,"origin: commercial source,99.94 weight % (total),chemical analysis",99.94,Weight %,1970
1900.0,34.8,0.65,None kPa,N/A,19078,['C'],A,Resistive pulse heating - millisecond,"origin: commercial source,99.94 weight % (total),chemical analysis",99.94,Weight %,1970
1940.0,35.15,0.68,None kPa,N/A,19078,['C'],A,Resistive pulse heating - millisecond,"origin: commercial source,99.94 weight % (total),chemical analysis",99.94,Weight %,1970
1980.0,35.48,0.7,None kPa,N/A,19078,['C'],A,Resistive pulse heating - millisecond,"origin: commercial source,99.94 weight % (total),chemical analysis",99.94,Weight %,1970
2020.0,35.8,0.72,None kPa,N/A,19078,['C'],A,Resistive pulse heating - millisecond,"origin: commercial source,99.94 weight % (total),chemical analysis",99.94,Weight %,1970
2060.0,36.11,0.75,None kPa,N/A,19078,['C'],A,Resistive pulse heating - millisecond,"origin: commercial source,99.94 weight % (total),chemical analysis",99.94,Weight %,1970
2100.0,36.4,0.77,None kPa,N/A,19078,['C'],A,Resistive pulse heating - millisecond,"origin: commercial source,99.94 weight % (total),chemical analysis",99.94,Weight %,1970
2000.0,35.52,0.71,None kPa,N/A,19078,['C'],A,Resistive pulse heating - millisecond,"origin: commercial source,99.94 weight % (total),chemical analysis",99.94,Weight %,1970
2040.0,36.07,0.74,None kPa,N/A,19078,['C'],A,Resistive pulse heating - millisecond,"origin: commercial source,99.94 weight % (total),chemical analysis",99.94,Weight %,1970
2080.0,36.61,0.77,None kPa,N/A,19078,['C'],A,Resistive pulse heating - millisecond,"origin: commercial source,99.94 weight % (total),chemical analysis",99.94,Weight %,1970
2120.0,37.15,0.8,None kPa,N/A,19078,['C'],A,Resistive pulse heating - millisecond,"origin: commercial source,99.94 weight % (total),chemical analysis",99.94,Weight %,1970
2160.0,37.68,0.83,None kPa,N/A,19078,['C'],A,Resistive pulse heating - millisecond,"origin: commercial source,99.94 weight % (total),chemical analysis",99.94,Weight %,1970
2200.0,38.21,0.86,None kPa,N/A,19078,['C'],A,Resistive pulse heating - millisecond,"origin: commercial source,99.94 weight % (total),chemical analysis",99.94,Weight %,1970
2240.0,38.73,0.89,None kPa,N/A,19078,['C'],A,Resistive pulse heating - millisecond,"origin: commercial source,99.94 weight % (total),chemical analysis",99.94,Weight %,1970
2000.0,35.71,0.71,None kPa,N/A,19078,['C'],A,Resistive pulse heating - millisecond,"origin: commercial source,99.94 weight % (total),chemical analysis",99.94,Weight %,1970
2040.0,36.19,0.74,None kPa,N/A,19078,['C'],A,Resistive pulse heating - millisecond,"origin: commercial source,99.94 weight % (total),chemical analysis",99.94,Weight %,1970
2080.0,36.65,0.77,None kPa,N/A,19078,['C'],A,Resistive pulse heating - millisecond,"origin: commercial source,99.94 weight % (total),chemical analysis",99.94,Weight %,1970
2120.0,37.11,0.8,None kPa,N/A,19078,['C'],A,Resistive pulse heating - millisecond,"origin: commercial source,99.94 weight % (total),chemical analysis",99.94,Weight %,1970
2160.0,37.56,0.83,None kPa,N/A,19078,['C'],A,Resistive pulse heating - millisecond,"origin: commercial source,99.94 weight % (total),chemical analysis",99.94,Weight %,1970
2200.0,37.99,0.85,None kPa,N/A,19078,['C'],A,Resistive pulse heating - millisecond,"origin: commercial source,99.94 weight % (total),chemical analysis",99.94,Weight %,1970
2000.0,35.89,0.72,None kPa,N/A,19078,['C'],A,Resistive pulse heating - millisecond,"origin: commercial source,99.94 weight % (total),chemical analysis",99.94,Weight %,1970
2040.0,36.33,0.74,None kPa,N/A,19078,['C'],A,Resistive pulse heating - millisecond,"origin: commercial source,99.94 weight % (total),chemical analysis",99.94,Weight %,1970
2080.0,36.76,0.77,None kPa,N/A,19078,['C'],A,Resistive pulse heating - millisecond,"origin: commercial source,99.94 weight % (total),chemical analysis",99.94,Weight %,1970
2120.0,37.18,0.8,None kPa,N/A,19078,['C'],A,Resistive pulse heating - millisecond,"origin: commercial source,99.94 weight % (total),chemical analysis",99.94,Weight %,1970
2160.0,37.58,0.83,None kPa,N/A,19078,['C'],A,Resistive pulse heating - millisecond,"origin: commercial source,99.94 weight % (total),chemical analysis",99.94,Weight %,1970
2200.0,37.97,0.85,None kPa,N/A,19078,['C'],A,Resistive pulse heating - millisecond,"origin: commercial source,99.94 weight % (total),chemical analysis",99.94,Weight %,1970
2240.0,38.36,0.88,None kPa,N/A,19078,['C'],A,Resistive pulse heating - millisecond,"origin: commercial source,99.94 weight % (total),chemical analysis",99.94,Weight %,1970
2000.0,35.67,0.71,None kPa,N/A,19078,['C'],A,Resistive pulse heating - millisecond,"origin: commercial source,99.94 weight % (total),chemical analysis",99.94,Weight %,1970
2040.0,36.16,0.74,None kPa,N/A,19078,['C'],A,Resistive pulse heating - millisecond,"origin: commercial source,99.94 weight % (total),chemical analysis",99.94,Weight %,1970
2080.0,36.65,0.77,None kPa,N/A,19078,['C'],A,Resistive pulse heating - millisecond,"origin: commercial source,99.94 weight % (total),chemical analysis",99.94,Weight %,1970
2120.0,37.12,0.8,None kPa,N/A,19078,['C'],A,Resistive pulse heating - millisecond,"origin: commercial source,99.94 weight % (total),chemical analysis",99.94,Weight %,1970
2160.0,37.59,0.83,None kPa,N/A,19078,['C'],A,Resistive pulse heating - millisecond,"origin: commercial source,99.94 weight % (total),chemical analysis",99.94,Weight %,1970
2200.0,38.04,0.86,None kPa,N/A,19078,['C'],A,Resistive pulse heating - millisecond,"origin: commercial source,99.94 weight % (total),chemical analysis",99.94,Weight %,1970
2240.0,38.49,0.89,None kPa,N/A,19078,['C'],A,Resistive pulse heating - millisecond,"origin: commercial source,99.94 weight % (total),chemical analysis",99.94,Weight %,1970
2000.0,35.79,0.72,None kPa,N/A,19078,['C'],A,Resistive pulse heating - millisecond,"origin: commercial source,99.94 weight % (total),chemical analysis",99.94,Weight %,1970
2040.0,36.26,0.74,None kPa,N/A,19078,['C'],A,Resistive pulse heating - millisecond,"origin: commercial source,99.94 weight % (total),chemical analysis",99.94,Weight %,1970
2080.0,36.73,0.77,None kPa,N/A,19078,['C'],A,Resistive pulse heating - millisecond,"origin: commercial source,99.94 weight % (total),chemical analysis",99.94,Weight %,1970
2120.0,37.18,0.8,None kPa,N/A,19078,['C'],A,Resistive pulse heating - millisecond,"origin: commercial source,99.94 weight % (total),chemical analysis",99.94,Weight %,1970
2160.0,37.63,0.83,None kPa,N/A,19078,['C'],A,Resistive pulse heating - millisecond,"origin: commercial source,99.94 weight % (total),chemical analysis",99.94,Weight %,1970
2200.0,38.07,0.86,None kPa,N/A,19078,['C'],A,Resistive pulse heating - millisecond,"origin: commercial source,99.94 weight % (total),chemical analysis",99.94,Weight %,1970
2240.0,38.5,0.89,None kPa,N/A,19078,['C'],A,Resistive pulse heating - millisecond,"origin: commercial source,99.94 weight % (total),chemical analysis",99.94,Weight %,1970
2000.0,35.81,0.72,None kPa,N/A,19078,['C'],A,Resistive pulse heating - millisecond,"origin: commercial source,99.94 weight % (total),chemical analysis",99.94,Weight %,1970
2040.0,36.27,0.74,None kPa,N/A,19078,['C'],A,Resistive pulse heating - millisecond,"origin: commercial source,99.94 weight % (total),chemical analysis",99.94,Weight %,1970
2080.0,36.71,0.77,None kPa,N/A,19078,['C'],A,Resistive pulse heating - millisecond,"origin: commercial source,99.94 weight % (total),chemical analysis",99.94,Weight %,1970
2120.0,37.14,0.8,None kPa,N/A,19078,['C'],A,Resistive pulse heating - millisecond,"origin: commercial source,99.94 weight % (total),chemical analysis",99.94,Weight %,1970
2160.0,37.56,0.83,None kPa,N/A,19078,['C'],A,Resistive pulse heating - millisecond,"origin: commercial source,99.94 weight % (total),chemical analysis",99.94,Weight %,1970
2200.0,37.97,0.85,None kPa,N/A,19078,['C'],A,Resistive pulse heating - millisecond,"origin: commercial source,99.94 weight % (total),chemical analysis",99.94,Weight %,1970
2240.0,38.37,0.88,None kPa,N/A,19078,['C'],A,Resistive pulse heating - millisecond,"origin: commercial source,99.94 weight % (total),chemical analysis",99.94,Weight %,1970
2200.0,37.69,0.85,None kPa,N/A,19078,['C'],A,Resistive pulse heating - millisecond,"origin: commercial source,99.94 weight % (total),chemical analysis",99.94,Weight %,1970
2240.0,38.39,0.88,None kPa,N/A,19078,['C'],A,Resistive pulse heating - millisecond,"origin: commercial source,99.94 weight % (total),chemical analysis",99.94,Weight %,1970
2280.0,39.1,0.92,None kPa,N/A,19078,['C'],A,Resistive pulse heating - millisecond,"origin: commercial source,99.94 weight % (total),chemical analysis",99.94,Weight %,1970
2320.0,39.82,0.96,None kPa,N/A,19078,['C'],A,Resistive pulse heating - millisecond,"origin: commercial source,99.94 weight % (total),chemical analysis",99.94,Weight %,1970
2360.0,40.56,0.99,None kPa,N/A,19078,['C'],A,Resistive pulse heating - millisecond,"origin: commercial source,99.94 weight % (total),chemical analysis",99.94,Weight %,1970
2400.0,41.31,1.03,None kPa,N/A,19078,['C'],A,Resistive pulse heating - millisecond,"origin: commercial source,99.94 weight % (total),chemical analysis",99.94,Weight %,1970
2440.0,42.09,1.07,None kPa,N/A,19078,['C'],A,Resistive pulse heating - millisecond,"origin: commercial source,99.94 weight % (total),chemical analysis",99.94,Weight %,1970
2480.0,42.87,1.11,None kPa,N/A,19078,['C'],A,Resistive pulse heating - millisecond,"origin: commercial source,99.94 weight % (total),chemical analysis",99.94,Weight %,1970
2520.0,43.69,1.16,None kPa,N/A,19078,['C'],A,Resistive pulse heating - millisecond,"origin: commercial source,99.94 weight % (total),chemical analysis",99.94,Weight %,1970
2200.0,37.74,0.85,None kPa,N/A,19078,['C'],A,Resistive pulse heating - millisecond,"origin: commercial source,99.94 weight % (total),chemical analysis",99.94,Weight %,1970
2240.0,38.44,0.88,None kPa,N/A,19078,['C'],A,Resistive pulse heating - millisecond,"origin: commercial source,99.94 weight % (total),chemical analysis",99.94,Weight %,1970
2280.0,39.14,0.92,None kPa,N/A,19078,['C'],A,Resistive pulse heating - millisecond,"origin: commercial source,99.94 weight % (total),chemical analysis",99.94,Weight %,1970
2320.0,39.86,0.96,None kPa,N/A,19078,['C'],A,Resistive pulse heating - millisecond,"origin: commercial source,99.94 weight % (total),chemical analysis",99.94,Weight %,1970
2360.0,40.59,0.99,None kPa,N/A,19078,['C'],A,Resistive pulse heating - millisecond,"origin: commercial source,99.94 weight % (total),chemical analysis",99.94,Weight %,1970
2400.0,41.33,1.03,None kPa,N/A,19078,['C'],A,Resistive pulse heating - millisecond,"origin: commercial source,99.94 weight % (total),chemical analysis",99.94,Weight %,1970
2440.0,42.09,1.07,None kPa,N/A,19078,['C'],A,Resistive pulse heating - millisecond,"origin: commercial source,99.94 weight % (total),chemical analysis",99.94,Weight %,1970
2480.0,42.86,1.11,None kPa,N/A,19078,['C'],A,Resistive pulse heating - millisecond,"origin: commercial source,99.94 weight % (total),chemical analysis",99.94,Weight %,1970
2520.0,43.66,1.16,None kPa,N/A,19078,['C'],A,Resistive pulse heating - millisecond,"origin: commercial source,99.94 weight % (total),chemical analysis",99.94,Weight %,1970
2200.0,37.92,0.85,None kPa,N/A,19078,['C'],A,Resistive pulse heating - millisecond,"origin: commercial source,99.94 weight % (total),chemical analysis",99.94,Weight %,1970
2240.0,38.59,0.89,None kPa,N/A,19078,['C'],A,Resistive pulse heating - millisecond,"origin: commercial source,99.94 weight % (total),chemical analysis",99.94,Weight %,1970
2280.0,39.28,0.92,None kPa,N/A,19078,['C'],A,Resistive pulse heating - millisecond,"origin: commercial source,99.94 weight % (total),chemical analysis",99.94,Weight %,1970
2320.0,39.97,0.96,None kPa,N/A,19078,['C'],A,Resistive pulse heating - millisecond,"origin: commercial source,99.94 weight % (total),chemical analysis",99.94,Weight %,1970
2360.0,40.67,1.0,None kPa,N/A,19078,['C'],A,Resistive pulse heating - millisecond,"origin: commercial source,99.94 weight % (total),chemical analysis",99.94,Weight %,1970
2400.0,41.38,1.03,None kPa,N/A,19078,['C'],A,Resistive pulse heating - millisecond,"origin: commercial source,99.94 weight % (total),chemical analysis",99.94,Weight %,1970
2440.0,42.1,1.07,None kPa,N/A,19078,['C'],A,Resistive pulse heating - millisecond,"origin: commercial source,99.94 weight % (total),chemical analysis",99.94,Weight %,1970
2480.0,42.84,1.11,None kPa,N/A,19078,['C'],A,Resistive pulse heating - millisecond,"origin: commercial source,99.94 weight % (total),chemical analysis",99.94,Weight %,1970
2520.0,43.6,1.16,None kPa,N/A,19078,['C'],A,Resistive pulse heating - millisecond,"origin: commercial source,99.94 weight % (total),chemical analysis",99.94,Weight %,1970
2200.0,38.16,0.86,None kPa,N/A,19078,['C'],A,Resistive pulse heating - millisecond,"origin: commercial source,99.94 weight % (total),chemical analysis",99.94,Weight %,1970
2240.0,38.8,0.89,None kPa,N/A,19078,['C'],A,Resistive pulse heating - millisecond,"origin: commercial source,99.94 weight % (total),chemical analysis",99.94,Weight %,1970
2280.0,39.43,0.93,None kPa,N/A,19078,['C'],A,Resistive pulse heating - millisecond,"origin: commercial source,99.94 weight % (total),chemical analysis",99.94,Weight %,1970
2320.0,40.08,0.96,None kPa,N/A,19078,['C'],A,Resistive pulse heating - millisecond,"origin: commercial source,99.94 weight % (total),chemical analysis",99.94,Weight %,1970
2360.0,40.72,1.0,None kPa,N/A,19078,['C'],A,Resistive pulse heating - millisecond,"origin: commercial source,99.94 weight % (total),chemical analysis",99.94,Weight %,1970
2400.0,41.38,1.03,None kPa,N/A,19078,['C'],A,Resistive pulse heating - millisecond,"origin: commercial source,99.94 weight % (total),chemical analysis",99.94,Weight %,1970
2440.0,42.04,1.07,None kPa,N/A,19078,['C'],A,Resistive pulse heating - millisecond,"origin: commercial source,99.94 weight % (total),chemical analysis",99.94,Weight %,1970
2480.0,42.71,1.11,None kPa,N/A,19078,['C'],A,Resistive pulse heating - millisecond,"origin: commercial source,99.94 weight % (total),chemical analysis",99.94,Weight %,1970
2520.0,43.39,1.15,None kPa,N/A,19078,['C'],A,Resistive pulse heating - millisecond,"origin: commercial source,99.94 weight % (total),chemical analysis",99.94,Weight %,1970
2200.0,38.04,0.86,None kPa,N/A,19078,['C'],A,Resistive pulse heating - millisecond,"origin: commercial source,99.94 weight % (total),chemical analysis",99.94,Weight %,1970
2240.0,38.7,0.89,None kPa,N/A,19078,['C'],A,Resistive pulse heating - millisecond,"origin: commercial source,99.94 weight % (total),chemical analysis",99.94,Weight %,1970
2280.0,39.36,0.92,None kPa,N/A,19078,['C'],A,Resistive pulse heating - millisecond,"origin: commercial source,99.94 weight % (total),chemical analysis",99.94,Weight %,1970
2320.0,40.03,0.96,None kPa,N/A,19078,['C'],A,Resistive pulse heating - millisecond,"origin: commercial source,99.94 weight % (total),chemical analysis",99.94,Weight %,1970
