Repository: amr8004/PureElementPRL

# Pure Element Thermodynamic modeling with 3rd generation CALPHAD models for multiple elements

## Description
Jupyter notebook for modeling pure elements with selected models via python tools pycalphad and ESPEI

## Running Tutorial
Creating a codespace should immediately open the desired notebook. Just change the element as desired (non-case sensitive) and set what SGTE structure (FCC_A1, BCC_A2, etc.) you would like to compare against.

## Further Resources

## Citation

File: CpCSV/Na_CP_data.csv (part 3 of 3)
Temperature: K,Heat capacity at constant pressure Cp: J/K/mol,Uncertainty,Pressure,Ref Temp,Data Set ID,State,Representation,Method,Description,Purity,Purity Units,Year
8,0.315139,0.00315055,None kPa,N/A,13729,['C'],A,Vacuum adiabatic calorimetry,"origin: commercial source,99.87 weight % (total),spectroscopy",99.87,Weight %,1963
9,0.451454,0.00451872,None kPa,N/A,13729,['C'],A,Vacuum adiabatic calorimetry,"origin: commercial source,99.87 weight % (total),spectroscopy",99.87,Weight %,1963
10,0.61965,0.00619232,None kPa,N/A,13729,['C'],A,Vacuum adiabatic calorimetry,"origin: commercial source,99.87 weight % (total),spectroscopy",99.87,Weight %,1963
12,1.05102,0.0105018,None kPa,N/A,13729,['C'],A,Vacuum adiabatic calorimetry,"origin: commercial source,99.87 weight % (total),spectroscopy",99.87,Weight %,1963
14,1.60205,0.0160247,None kPa,N/A,13729,['C'],A,Vacuum adiabatic calorimetry,"origin: commercial source,99.87 weight % (total),spectroscopy",99.87,Weight %,1963
22,4.66934,0.0468608,None kPa,N/A,13729,['C'],A,Vacuum adiabatic calorimetry,"origin: commercial source,99.87 weight % (total),spectroscopy",99.87,Weight %,1963
24,5.60656,0.0560656,None kPa,N/A,13729,['C'],A,Vacuum adiabatic calorimetry,"origin: commercial source,99.87 weight % (total),spectroscopy",99.87,Weight %,1963
26,6.52286,0.0652704,None kPa,N/A,13729,['C'],A,Vacuum adiabatic calorimetry,"origin: commercial source,99.87 weight % (total),spectroscopy",99.87,Weight %,1963
28,7.43497,0.0744752,None kPa,N/A,13729,['C'],A,Vacuum adiabatic calorimetry,"origin: commercial source,99.87 weight % (total),spectroscopy",99.87,Weight %,1963
30,8.29687,0.0828432,None kPa,N/A,13729,['C'],A,Vacuum adiabatic calorimetry,"origin: commercial source,99.87 weight % (total),spectroscopy",99.87,Weight %,1963
3.5,0.0268194,0.000268194,None kPa,N/A,13729,['C'],A,Vacuum adiabatic calorimetry,"origin: commercial source,99.87 weight % (total),spectroscopy",99.87,Weight %,1963
4,0.0382836,0.000382836,None kPa,N/A,13729,['C'],A,Vacuum adiabatic calorimetry,"origin: commercial source,99.87 weight % (total),spectroscopy",99.87,Weight %,1963
5,0.0720903,0.000719648,None kPa,N/A,13729,['C'],A,Vacuum adiabatic calorimetry,"origin: commercial source,99.87 weight % (total),spectroscopy",99.87,Weight %,1963
6,0.125185,0.00125102,None kPa,N/A,13729,['C'],A,Vacuum adiabatic calorimetry,"origin: commercial source,99.87 weight % (total),spectroscopy",99.87,Weight %,1963
7,0.198489,0.00198322,None kPa,N/A,13729,['C'],A,Vacuum adiabatic calorimetry,"origin: commercial source,99.87 weight % (total),spectroscopy",99.87,Weight %,1963
8,0.300453,0.0089956,None kPa,N/A,13729,['C'],A,Vacuum adiabatic calorimetry,"origin: commercial source,99.87 weight % (total),spectroscopy",99.87,Weight %,1963
9,0.42886,0.0128867,None kPa,N/A,13729,['C'],A,Vacuum adiabatic calorimetry,"origin: commercial source,99.87 weight % (total),spectroscopy",99.87,Weight %,1963
10,0.58576,0.0175728,None kPa,N/A,13729,['C'],A,Vacuum adiabatic calorimetry,"origin: commercial source,99.87 weight % (total),spectroscopy",99.87,Weight %,1963
12,0.999976,0.0299993,None kPa,N/A,13729,['C'],A,Vacuum adiabatic calorimetry,"origin: commercial source,99.87 weight % (total),spectroscopy",99.87,Weight %,1963
14,1.53888,0.046024,None kPa,N/A,13729,['C'],A,Vacuum adiabatic calorimetry,"origin: commercial source,99.87 weight % (total),spectroscopy",99.87,Weight %,1963
16,2.19367,0.0219242,None kPa,N/A,13729,['C'],A,Vacuum adiabatic calorimetry,"origin: commercial source,99.87 weight % (total),spectroscopy",99.87,Weight %,1963
18,2.94972,0.0294972,None kPa,N/A,13729,['C'],A,Vacuum adiabatic calorimetry,"origin: commercial source,99.87 weight % (total),spectroscopy",99.87,Weight %,1963
20,3.76727,0.037656,None kPa,N/A,13729,['C'],A,Vacuum adiabatic calorimetry,"origin: commercial source,99.87 weight % (total),spectroscopy",99.87,Weight %,1963
22,4.65679,0.0464424,None kPa,N/A,13729,['C'],A,Vacuum adiabatic calorimetry,"origin: commercial source,99.87 weight % (total),spectroscopy",99.87,Weight %,1963
24,5.58146,0.0556472,None kPa,N/A,13729,['C'],A,Vacuum adiabatic calorimetry,"origin: commercial source,99.87 weight % (total),spectroscopy",99.87,Weight %,1963
26,6.4852,0.064852,None kPa,N/A,13729,['C'],A,Vacuum adiabatic calorimetry,"origin: commercial source,99.87 weight % (total),spectroscopy",99.87,Weight %,1963
28,7.44334,0.0744752,None kPa,N/A,13729,['C'],A,Vacuum adiabatic calorimetry,"origin: commercial source,99.87 weight % (total),spectroscopy",99.87,Weight %,1963
30,8.34708,0.08368,None kPa,N/A,13729,['C'],A,Vacuum adiabatic calorimetry,"origin: commercial source,99.87 weight % (total),spectroscopy",99.87,Weight %,1963
300,28.0746,0.029288,None kPa,N/A,17059,['C'],A,Adiabatic calorimeter (non-vacuum) ,"origin: commercial source,99.98 % (total),",99.98,Not Specified %,1967
310,28.4512,0.029288,None kPa,N/A,17059,['C'],A,Adiabatic calorimeter (non-vacuum) ,"origin: commercial source,99.98 % (total),",99.98,Not Specified %,1967
320,28.8278,0.033472,None kPa,N/A,17059,['C'],A,Adiabatic calorimeter (non-vacuum) ,"origin: commercial source,99.98 % (total),",99.98,Not Specified %,1967
330,29.2043,0.033472,None kPa,N/A,17059,['C'],A,Adiabatic calorimeter (non-vacuum) ,"origin: commercial source,99.98 % (total),",99.98,Not Specified %,1967
340,29.6646,0.037656,None kPa,N/A,17059,['C'],A,Adiabatic calorimeter (non-vacuum) ,"origin: commercial source,99.98 % (total),",99.98,Not Specified %,1967
350,30.2085,0.037656,None kPa,N/A,17059,['C'],A,Adiabatic calorimeter (non-vacuum) ,"origin: commercial source,99.98 % (total),",99.98,Not Specified %,1967
360,30.8779,0.04184,None kPa,N/A,17059,['C'],A,Adiabatic calorimeter (non-vacuum) ,"origin: commercial source,99.98 % (total),",99.98,Not Specified %,1967
370,31.8821,0.046024,None kPa,N/A,17059,['C'],A,Adiabatic calorimeter (non-vacuum) ,"origin: commercial source,99.98 % (total),",99.98,Not Specified %,1967
371.01,32.0076,0.046024,None kPa,N/A,17059,['C'],A,Adiabatic calorimeter (non-vacuum) ,"origin: commercial source,99.98 % (total),",99.98,Not Specified %,1967
295.51,28.0416,0.0281165,None kPa,N/A,17061,['C'],A,Adiabatic calorimeter (non-vacuum) ,"origin: commercial source,99.98 % (total),",99.98,Not Specified %,1967
296.73,28.0403,0.0283257,None kPa,N/A,17061,['C'],A,Adiabatic calorimeter (non-vacuum) ,"origin: commercial source,99.98 % (total),",99.98,Not Specified %,1967
297.61,28.1098,0.0285349,None kPa,N/A,17061,['C'],A,Adiabatic calorimeter (non-vacuum) ,"origin: commercial source,99.98 % (total),",99.98,Not Specified %,1967
299.82,28.0751,0.0288278,None kPa,N/A,17061,['C'],A,Adiabatic calorimeter (non-vacuum) ,"origin: commercial source,99.98 % (total),",99.98,Not Specified %,1967
299.87,28.0094,0.0287859,None kPa,N/A,17061,['C'],A,Adiabatic calorimeter (non-vacuum) ,"origin: commercial source,99.98 % (total),",99.98,Not Specified %,1967
299.91,28.0345,0.0287859,None kPa,N/A,17061,['C'],A,Adiabatic calorimeter (non-vacuum) ,"origin: commercial source,99.98 % (total),",99.98,Not Specified %,1967
294.35,27.9571,0.0278654,None kPa,N/A,17061,['C'],A,Adiabatic calorimeter (non-vacuum) ,"origin: commercial source,99.98 % (total),",99.98,Not Specified %,1967
296.81,28.0027,0.0282838,None kPa,N/A,17061,['C'],A,Adiabatic calorimeter (non-vacuum) ,"origin: commercial source,99.98 % (total),",99.98,Not Specified %,1967
299.18,28.1253,0.0287859,None kPa,N/A,17061,['C'],A,Adiabatic calorimeter (non-vacuum) ,"origin: commercial source,99.98 % (total),",99.98,Not Specified %,1967
301.59,28.1976,0.0292462,None kPa,N/A,17061,['C'],A,Adiabatic calorimeter (non-vacuum) ,"origin: commercial source,99.98 % (total),",99.98,Not Specified %,1967
304.09,28.25,0.0296646,None kPa,N/A,17061,['C'],A,Adiabatic calorimeter (non-vacuum) ,"origin: commercial source,99.98 % (total),",99.98,Not Specified %,1967
306.33,28.3361,0.0301248,None kPa,N/A,17061,['C'],A,Adiabatic calorimeter (non-vacuum) ,"origin: commercial source,99.98 % (total),",99.98,Not Specified %,1967
308.73,28.4458,0.0306269,None kPa,N/A,17061,['C'],A,Adiabatic calorimeter (non-vacuum) ,"origin: commercial source,99.98 % (total),",99.98,Not Specified %,1967
311.59,28.5278,0.0311708,None kPa,N/A,17061,['C'],A,Adiabatic calorimeter (non-vacuum) ,"origin: commercial source,99.98 % (total),",99.98,Not Specified %,1967
314.07,28.5918,0.031631,None kPa,N/A,17061,['C'],A,Adiabatic calorimeter (non-vacuum) ,"origin: commercial source,99.98 % (total),",99.98,Not Specified %,1967
316.26,28.6361,0.0320076,None kPa,N/A,17061,['C'],A,Adiabatic calorimeter (non-vacuum) ,"origin: commercial source,99.98 % (total),",99.98,Not Specified %,1967
318.77,28.8031,0.0325934,None kPa,N/A,17061,['C'],A,Adiabatic calorimeter (non-vacuum) ,"origin: commercial source,99.98 % (total),",99.98,Not Specified %,1967
321.86,28.9022,0.033221,None kPa,N/A,17061,['C'],A,Adiabatic calorimeter (non-vacuum) ,"origin: commercial source,99.98 % (total),",99.98,Not Specified %,1967
324.43,28.9951,0.033723,None kPa,N/A,17061,['C'],A,Adiabatic calorimeter (non-vacuum) ,"origin: commercial source,99.98 % (total),",99.98,Not Specified %,1967
326.83,29.1307,0.034267,None kPa,N/A,17061,['C'],A,Adiabatic calorimeter (non-vacuum) ,"origin: commercial source,99.98 % (total),",99.98,Not Specified %,1967
329.54,29.1972,0.0348109,None kPa,N/A,17061,['C'],A,Adiabatic calorimeter (non-vacuum) ,"origin: commercial source,99.98 % (total),",99.98,Not Specified %,1967
331.75,29.2792,0.0352711,None kPa,N/A,17061,['C'],A,Adiabatic calorimeter (non-vacuum) ,"origin: commercial source,99.98 % (total),",99.98,Not Specified %,1967
334.29,29.4265,0.0358569,None kPa,N/A,17061,['C'],A,Adiabatic calorimeter (non-vacuum) ,"origin: commercial source,99.98 % (total),",99.98,Not Specified %,1967
335.96,29.3587,0.0360242,None kPa,N/A,17061,['C'],A,Adiabatic calorimeter (non-vacuum) ,"origin: commercial source,99.98 % (total),",99.98,Not Specified %,1967
336.91,29.5319,0.0364008,None kPa,N/A,17061,['C'],A,Adiabatic calorimeter (non-vacuum) ,"origin: commercial source,99.98 % (total),",99.98,Not Specified %,1967
339.55,29.6528,0.0369866,None kPa,N/A,17061,['C'],A,Adiabatic calorimeter (non-vacuum) ,"origin: commercial source,99.98 % (total),",99.98,Not Specified %,1967
342.12,29.7738,0.0375723,None kPa,N/A,17061,['C'],A,Adiabatic calorimeter (non-vacuum) ,"origin: commercial source,99.98 % (total),",99.98,Not Specified %,1967
344.53,29.8842,0.0381162,None kPa,N/A,17061,['C'],A,Adiabatic calorimeter (non-vacuum) ,"origin: commercial source,99.98 % (total),",99.98,Not Specified %,1967
346.85,29.9888,0.0386183,None kPa,N/A,17061,['C'],A,Adiabatic calorimeter (non-vacuum) ,"origin: commercial source,99.98 % (total),",99.98,Not Specified %,1967
349.64,30.1495,0.0392878,None kPa,N/A,17061,['C'],A,Adiabatic calorimeter (non-vacuum) ,"origin: commercial source,99.98 % (total),",99.98,Not Specified %,1967
351.81,30.2725,0.0398317,None kPa,N/A,17061,['C'],A,Adiabatic calorimeter (non-vacuum) ,"origin: commercial source,99.98 % (total),",99.98,Not Specified %,1967
351.96,30.3432,0.0399572,None kPa,N/A,17061,['C'],A,Adiabatic calorimeter (non-vacuum) ,"origin: commercial source,99.98 % (total),",99.98,Not Specified %,1967
354.31,30.4407,0.0404593,None kPa,N/A,17061,['C'],A,Adiabatic calorimeter (non-vacuum) ,"origin: commercial source,99.98 % (total),",99.98,Not Specified %,1967
357.09,30.6537,0.0412124,None kPa,N/A,17061,['C'],A,Adiabatic calorimeter (non-vacuum) ,"origin: commercial source,99.98 % (total),",99.98,Not Specified %,1967
359.68,30.7968,0.0418818,None kPa,N/A,17061,['C'],A,Adiabatic calorimeter (non-vacuum) ,"origin: commercial source,99.98 % (total),",99.98,Not Specified %,1967
362.11,31.029,0.0425931,None kPa,N/A,17061,['C'],A,Adiabatic calorimeter (non-vacuum) ,"origin: commercial source,99.98 % (total),",99.98,Not Specified %,1967
364.46,31.1235,0.043137,None kPa,N/A,17061,['C'],A,Adiabatic calorimeter (non-vacuum) ,"origin: commercial source,99.98 % (total),",99.98,Not Specified %,1967
367.32,31.472,0.0440994,None kPa,N/A,17061,['C'],A,Adiabatic calorimeter (non-vacuum) ,"origin: commercial source,99.98 % (total),",99.98,Not Specified %,1967
302.15,28.096,0.0292043,None kPa,N/A,17061,['C'],A,Adiabatic calorimeter (non-vacuum) ,"origin: commercial source,99.98 % (total),",99.98,Not Specified %,1967
304.78,28.2391,0.0297901,None kPa,N/A,17061,['C'],A,Adiabatic calorimeter (non-vacuum) ,"origin: commercial source,99.98 % (total),",99.98,Not Specified %,1967
307.53,28.383,0.0303758,None kPa,N/A,17061,['C'],A,Adiabatic calorimeter (non-vacuum) ,"origin: commercial source,99.98 % (total),",99.98,Not Specified %,1967
309.87,28.4897,0.0308361,None kPa,N/A,17061,['C'],A,Adiabatic calorimeter (non-vacuum) ,"origin: commercial source,99.98 % (total),",99.98,Not Specified %,1967
312.37,28.5466,0.0312963,None kPa,N/A,17061,['C'],A,Adiabatic calorimeter (non-vacuum) ,"origin: commercial source,99.98 % (total),",99.98,Not Specified %,1967
312.64,28.6294,0.0314218,None kPa,N/A,17061,['C'],A,Adiabatic calorimeter (non-vacuum) ,"origin: commercial source,99.98 % (total),",99.98,Not Specified %,1967
314.44,28.5834,0.0316729,None kPa,N/A,17061,['C'],A,Adiabatic calorimeter (non-vacuum) ,"origin: commercial source,99.98 % (total),",99.98,Not Specified %,1967
315.43,28.6893,0.0319658,None kPa,N/A,17061,['C'],A,Adiabatic calorimeter (non-vacuum) ,"origin: commercial source,99.98 % (total),",99.98,Not Specified %,1967
317.14,28.6637,0.032175,None kPa,N/A,17061,['C'],A,Adiabatic calorimeter (non-vacuum) ,"origin: commercial source,99.98 % (total),",99.98,Not Specified %,1967
318.49,28.8236,0.0325934,None kPa,N/A,17061,['C'],A,Adiabatic calorimeter (non-vacuum) ,"origin: commercial source,99.98 % (total),",99.98,Not Specified %,1967
319.82,28.7918,0.0327607,None kPa,N/A,17061,['C'],A,Adiabatic calorimeter (non-vacuum) ,"origin: commercial source,99.98 % (total),",99.98,Not Specified %,1967
321.21,28.9646,0.0331791,None kPa,N/A,17061,['C'],A,Adiabatic calorimeter (non-vacuum) ,"origin: commercial source,99.98 % (total),",99.98,Not Specified %,1967
322.67,28.9474,0.0333883,None kPa,N/A,17061,['C'],A,Adiabatic calorimeter (non-vacuum) ,"origin: commercial source,99.98 % (total),",99.98,Not Specified %,1967
323.56,28.9939,0.0335975,None kPa,N/A,17061,['C'],A,Adiabatic calorimeter (non-vacuum) ,"origin: commercial source,99.98 % (total),",99.98,Not Specified %,1967
326.28,29.0554,0.0340996,None kPa,N/A,17061,['C'],A,Adiabatic calorimeter (non-vacuum) ,"origin: commercial source,99.98 % (total),",99.98,Not Specified %,1967
328.77,29.1491,0.0346017,None kPa,N/A,17061,['C'],A,Adiabatic calorimeter (non-vacuum) ,"origin: commercial source,99.98 % (total),",99.98,Not Specified %,1967
331.34,29.2775,0.0351874,None kPa,N/A,17061,['C'],A,Adiabatic calorimeter (non-vacuum) ,"origin: commercial source,99.98 % (total),",99.98,Not Specified %,1967
333.46,29.3754,0.0356477,None kPa,N/A,17061,['C'],A,Adiabatic calorimeter (non-vacuum) ,"origin: commercial source,99.98 % (total),",99.98,Not Specified %,1967
338.58,29.606,0.0367774,None kPa,N/A,17061,['C'],A,Adiabatic calorimeter (non-vacuum) ,"origin: commercial source,99.98 % (total),",99.98,Not Specified %,1967
341.12,29.7277,0.0373631,None kPa,N/A,17061,['C'],A,Adiabatic calorimeter (non-vacuum) ,"origin: commercial source,99.98 % (total),",99.98,Not Specified %,1967
343.77,29.9457,0.0380744,None kPa,N/A,17061,['C'],A,Adiabatic calorimeter (non-vacuum) ,"origin: commercial source,99.98 % (total),",99.98,Not Specified %,1967
346.83,30.1394,0.0388275,None kPa,N/A,17061,['C'],A,Adiabatic calorimeter (non-vacuum) ,"origin: commercial source,99.98 % (total),",99.98,Not Specified %,1967
349.04,30.1474,0.0392041,None kPa,N/A,17061,['C'],A,Adiabatic calorimeter (non-vacuum) ,"origin: commercial source,99.98 % (total),",99.98,Not Specified %,1967
353.02,30.4173,0.0402082,None kPa,N/A,17061,['C'],A,Adiabatic calorimeter (non-vacuum) ,"origin: commercial source,99.98 % (total),",99.98,Not Specified %,1967
354.07,30.5026,0.0405011,None kPa,N/A,17061,['C'],A,Adiabatic calorimeter (non-vacuum) ,"origin: commercial source,99.98 % (total),",99.98,Not Specified %,1967
355.62,30.5403,0.0408358,None kPa,N/A,17061,['C'],A,Adiabatic calorimeter (non-vacuum) ,"origin: commercial source,99.98 % (total),",99.98,Not Specified %,1967
356.5,30.7005,0.0411706,None kPa,N/A,17061,['C'],A,Adiabatic calorimeter (non-vacuum) ,"origin: commercial source,99.98 % (total),",99.98,Not Specified %,1967
358.32,30.7855,0.0416308,None kPa,N/A,17061,['C'],A,Adiabatic calorimeter (non-vacuum) ,"origin: commercial source,99.98 % (total),",99.98,Not Specified %,1967
359.28,30.8415,0.04184,None kPa,N/A,17061,['C'],A,Adiabatic calorimeter (non-vacuum) ,"origin: commercial source,99.98 % (total),",99.98,Not Specified %,1967
360.72,30.9624,0.0422584,None kPa,N/A,17061,['C'],A,Adiabatic calorimeter (non-vacuum) ,"origin: commercial source,99.98 % (total),",99.98,Not Specified %,1967
362.48,31.0244,0.042635,None kPa,N/A,17061,['C'],A,Adiabatic calorimeter (non-vacuum) ,"origin: commercial source,99.98 % (total),",99.98,Not Specified %,1967
363.4,31.1311,0.0429697,None kPa,N/A,17061,['C'],A,Adiabatic calorimeter (non-vacuum) ,"origin: commercial source,99.98 % (total),",99.98,Not Specified %,1967
365.47,31.308,0.0435554,None kPa,N/A,17061,['C'],A,Adiabatic calorimeter (non-vacuum) ,"origin: commercial source,99.98 % (total),",99.98,Not Specified %,1967
365.6,31.3708,0.043681,None kPa,N/A,17061,['C'],A,Adiabatic calorimeter (non-vacuum) ,"origin: commercial source,99.98 % (total),",99.98,Not Specified %,1967
367.74,31.6942,0.0445178,None kPa,N/A,17061,['C'],A,Adiabatic calorimeter (non-vacuum) ,"origin: commercial source,99.98 % (total),",99.98,Not Specified %,1967
368.79,31.6595,0.0446433,None kPa,N/A,17061,['C'],A,Adiabatic calorimeter (non-vacuum) ,"origin: commercial source,99.98 % (total),",99.98,Not Specified %,1967
40.3,12.6357,0.252714,None kPa,N/A,33370,['C'],A,Adiabatic calorimeter (non-vacuum) ,not stated,,,1958
40.6,12.7194,0.254387,None kPa,N/A,33370,['C'],A,Adiabatic calorimeter (non-vacuum) ,not stated,,,1958
41,12.8449,0.256898,None kPa,N/A,33370,['C'],A,Adiabatic calorimeter (non-vacuum) ,not stated,,,1958
41.4,12.9704,0.259408,None kPa,N/A,33370,['C'],A,Adiabatic calorimeter (non-vacuum) ,not stated,,,1958
41.9,13.1378,0.262755,None kPa,N/A,33370,['C'],A,Adiabatic calorimeter (non-vacuum) ,not stated,,,1958
42.3,13.2633,0.265266,None kPa,N/A,33370,['C'],A,Adiabatic calorimeter (non-vacuum) ,not stated,,,1958
42.9,13.4306,0.268613,None kPa,N/A,33370,['C'],A,Adiabatic calorimeter (non-vacuum) ,not stated,,,1958
43.2,13.5562,0.271123,None kPa,N/A,33370,['C'],A,Adiabatic calorimeter (non-vacuum) ,not stated,,,1958
43.8,13.7235,0.27447,None kPa,N/A,33370,['C'],A,Adiabatic calorimeter (non-vacuum) ,not stated,,,1958
44.2,13.849,0.276981,None kPa,N/A,33370,['C'],A,Adiabatic calorimeter (non-vacuum) ,not stated,,,1958
44.8,14.0164,0.280328,None kPa,N/A,33370,['C'],A,Adiabatic calorimeter (non-vacuum) ,not stated,,,1958
45.3,14.1838,0.283675,None kPa,N/A,33370,['C'],A,Adiabatic calorimeter (non-vacuum) ,not stated,,,1958
45.8,14.3511,0.287022,None kPa,N/A,33370,['C'],A,Adiabatic calorimeter (non-vacuum) ,not stated,,,1958
46.3,14.5185,0.29037,None kPa,N/A,33370,['C'],A,Adiabatic calorimeter (non-vacuum) ,not stated,,,1958
46.8,14.644,0.29288,None kPa,N/A,33370,['C'],A,Adiabatic calorimeter (non-vacuum) ,not stated,,,1958
47.5,14.8532,0.297064,None kPa,N/A,33370,['C'],A,Adiabatic calorimeter (non-vacuum) ,not stated,,,1958
48.1,15.0624,0.301248,None kPa,N/A,33370,['C'],A,Adiabatic calorimeter (non-vacuum) ,not stated,,,1958
48.8,15.2298,0.304595,None kPa,N/A,33370,['C'],A,Adiabatic calorimeter (non-vacuum) ,not stated,,,1958
49.4,15.3971,0.307942,None kPa,N/A,33370,['C'],A,Adiabatic calorimeter (non-vacuum) ,not stated,,,1958
50,15.5645,0.31129,None kPa,N/A,33370,['C'],A,Adiabatic calorimeter (non-vacuum) ,not stated,,,1958
50.6,15.7737,0.315474,None kPa,N/A,33370,['C'],A,Adiabatic calorimeter (non-vacuum) ,not stated,,,1958
51.2,15.941,0.318821,None kPa,N/A,33370,['C'],A,Adiabatic calorimeter (non-vacuum) ,not stated,,,1958
51.8,16.0666,0.321331,None kPa,N/A,33370,['C'],A,Adiabatic calorimeter (non-vacuum) ,not stated,,,1958
52.5,16.2758,0.325515,None kPa,N/A,33370,['C'],A,Adiabatic calorimeter (non-vacuum) ,not stated,,,1958
53.1,16.4013,0.328026,None kPa,N/A,33370,['C'],A,Adiabatic calorimeter (non-vacuum) ,not stated,,,1958
53.6,16.5268,0.330536,None kPa,N/A,33370,['C'],A,Adiabatic calorimeter (non-vacuum) ,not stated,,,1958
54.1,16.6523,0.333046,None kPa,N/A,33370,['C'],A,Adiabatic calorimeter (non-vacuum) ,not stated,,,1958
54.7,16.8197,0.336394,None kPa,N/A,33370,['C'],A,Adiabatic calorimeter (non-vacuum) ,not stated,,,1958
55.4,16.9452,0.338904,None kPa,N/A,33370,['C'],A,Adiabatic calorimeter (non-vacuum) ,not stated,,,1958
56,17.1126,0.342251,None kPa,N/A,33370,['C'],A,Adiabatic calorimeter (non-vacuum) ,not stated,,,1958
56.7,17.2381,0.344762,None kPa,N/A,33370,['C'],A,Adiabatic calorimeter (non-vacuum) ,not stated,,,1958
57.4,17.3636,0.347272,None kPa,N/A,33370,['C'],A,Adiabatic calorimeter (non-vacuum) ,not stated,,,1958
57.9,17.4891,0.349782,None kPa,N/A,33370,['C'],A,Adiabatic calorimeter (non-vacuum) ,not stated,,,1958
58.8,17.6565,0.35313,None kPa,N/A,33370,['C'],A,Adiabatic calorimeter (non-vacuum) ,not stated,,,1958
59.5,17.8238,0.356477,None kPa,N/A,33370,['C'],A,Adiabatic calorimeter (non-vacuum) ,not stated,,,1958
60.1,17.9075,0.35815,None kPa,N/A,33370,['C'],A,Adiabatic calorimeter (non-vacuum) ,not stated,,,1958
60.8,18.0749,0.361498,None kPa,N/A,33370,['C'],A,Adiabatic calorimeter (non-vacuum) ,not stated,,,1958
61.6,18.2004,0.364008,None kPa,N/A,33370,['C'],A,Adiabatic calorimeter (non-vacuum) ,not stated,,,1958
62.4,18.3259,0.366518,None kPa,N/A,33370,['C'],A,Adiabatic calorimeter (non-vacuum) ,not stated,,,1958
62.9,18.4096,0.368192,None kPa,N/A,33370,['C'],A,Adiabatic calorimeter (non-vacuum) ,not stated,,,1958
63.6,18.5351,0.370702,None kPa,N/A,33370,['C'],A,Adiabatic calorimeter (non-vacuum) ,not stated,,,1958
64.2,18.6188,0.372376,None kPa,N/A,33370,['C'],A,Adiabatic calorimeter (non-vacuum) ,not stated,,,1958
65,18.7443,0.374886,None kPa,N/A,33370,['C'],A,Adiabatic calorimeter (non-vacuum) ,not stated,,,1958
65.7,18.8698,0.377397,None kPa,N/A,33370,['C'],A,Adiabatic calorimeter (non-vacuum) ,not stated,,,1958
66.6,18.9954,0.379907,None kPa,N/A,33370,['C'],A,Adiabatic calorimeter (non-vacuum) ,not stated,,,1958
67.2,19.1209,0.382418,None kPa,N/A,33370,['C'],A,Adiabatic calorimeter (non-vacuum) ,not stated,,,1958
67.8,19.2046,0.384091,None kPa,N/A,33370,['C'],A,Adiabatic calorimeter (non-vacuum) ,not stated,,,1958
68.6,19.3301,0.386602,None kPa,N/A,33370,['C'],A,Adiabatic calorimeter (non-vacuum) ,not stated,,,1958
69.5,19.4556,0.389112,None kPa,N/A,33370,['C'],A,Adiabatic calorimeter (non-vacuum) ,not stated,,,1958
70.1,19.5393,0.390786,None kPa,N/A,33370,['C'],A,Adiabatic calorimeter (non-vacuum) ,not stated,,,1958
70.8,19.623,0.392459,None kPa,N/A,33370,['C'],A,Adiabatic calorimeter (non-vacuum) ,not stated,,,1958
71.4,19.7066,0.394133,None kPa,N/A,33370,['C'],A,Adiabatic calorimeter (non-vacuum) ,not stated,,,1958
72.2,19.8322,0.396643,None kPa,N/A,33370,['C'],A,Adiabatic calorimeter (non-vacuum) ,not stated,,,1958
73,19.9577,0.399154,None kPa,N/A,33370,['C'],A,Adiabatic calorimeter (non-vacuum) ,not stated,,,1958
73.6,20.0414,0.400827,None kPa,N/A,33370,['C'],A,Adiabatic calorimeter (non-vacuum) ,not stated,,,1958
74.4,20.125,0.402501,None kPa,N/A,33370,['C'],A,Adiabatic calorimeter (non-vacuum) ,not stated,,,1958
75.3,20.2924,0.405848,None kPa,N/A,33370,['C'],A,Adiabatic calorimeter (non-vacuum) ,not stated,,,1958
76.3,20.4179,0.408358,None kPa,N/A,33370,['C'],A,Adiabatic calorimeter (non-vacuum) ,not stated,,,1958
77.3,20.5016,0.410032,None kPa,N/A,33370,['C'],A,Adiabatic calorimeter (non-vacuum) ,not stated,,,1958
78.1,20.6271,0.412542,None kPa,N/A,33370,['C'],A,Adiabatic calorimeter (non-vacuum) ,not stated,,,1958
79,20.7526,0.415053,None kPa,N/A,33370,['C'],A,Adiabatic calorimeter (non-vacuum) ,not stated,,,1958
80.1,20.8782,0.417563,None kPa,N/A,33370,['C'],A,Adiabatic calorimeter (non-vacuum) ,not stated,,,1958
80.8,20.9618,0.419237,None kPa,N/A,33370,['C'],A,Adiabatic calorimeter (non-vacuum) ,not stated,,,1958
81.4,21.0455,0.42091,None kPa,N/A,33370,['C'],A,Adiabatic calorimeter (non-vacuum) ,not stated,,,1958
82.5,21.171,0.423421,None kPa,N/A,33370,['C'],A,Adiabatic calorimeter (non-vacuum) ,not stated,,,1958
83.8,21.2966,0.425931,None kPa,N/A,33370,['C'],A,Adiabatic calorimeter (non-vacuum) ,not stated,,,1958
85.1,21.4221,0.428442,None kPa,N/A,33370,['C'],A,Adiabatic calorimeter (non-vacuum) ,not stated,,,1958
86.2,21.5476,0.430952,None kPa,N/A,33370,['C'],A,Adiabatic calorimeter (non-vacuum) ,not stated,,,1958
87.6,21.6731,0.433462,None kPa,N/A,33370,['C'],A,Adiabatic calorimeter (non-vacuum) ,not stated,,,1958
89.1,21.7986,0.435973,None kPa,N/A,33370,['C'],A,Adiabatic calorimeter (non-vacuum) ,not stated,,,1958
90.4,21.9242,0.438483,None kPa,N/A,33370,['C'],A,Adiabatic calorimeter (non-vacuum) ,not stated,,,1958
91.9,22.0078,0.440157,None kPa,N/A,33370,['C'],A,Adiabatic calorimeter (non-vacuum) ,not stated,,,1958
93.2,22.1334,0.442667,None kPa,N/A,33370,['C'],A,Adiabatic calorimeter (non-vacuum) ,not stated,,,1958
94.3,22.1752,0.443504,None kPa,N/A,33370,['C'],A,Adiabatic calorimeter (non-vacuum) ,not stated,,,1958
95.6,22.2589,0.445178,None kPa,N/A,33370,['C'],A,Adiabatic calorimeter (non-vacuum) ,not stated,,,1958
96.7,22.3426,0.446851,None kPa,N/A,33370,['C'],A,Adiabatic calorimeter (non-vacuum) ,not stated,,,1958
97.9,22.4262,0.448525,None kPa,N/A,33370,['C'],A,Adiabatic calorimeter (non-vacuum) ,not stated,,,1958
99.2,22.5099,0.450198,None kPa,N/A,33370,['C'],A,Adiabatic calorimeter (non-vacuum) ,not stated,,,1958
100.5,22.5936,0.451872,None kPa,N/A,33370,['C'],A,Adiabatic calorimeter (non-vacuum) ,not stated,,,1958
40.3,12.6178,0.252356,None kPa,N/A,33370,['C'],A,Adiabatic calorimeter (non-vacuum) ,not stated,,,1958
40.8,12.7589,0.255177,None kPa,N/A,33370,['C'],A,Adiabatic calorimeter (non-vacuum) ,not stated,,,1958
41.2,12.8853,0.257706,None kPa,N/A,33370,['C'],A,Adiabatic calorimeter (non-vacuum) ,not stated,,,1958
41.6,13.0324,0.260648,None kPa,N/A,33370,['C'],A,Adiabatic calorimeter (non-vacuum) ,not stated,,,1958
42.1,13.1868,0.263736,None kPa,N/A,33370,['C'],A,Adiabatic calorimeter (non-vacuum) ,not stated,,,1958
42.6,13.3521,0.267043,None kPa,N/A,33370,['C'],A,Adiabatic calorimeter (non-vacuum) ,not stated,,,1958
43,13.4834,0.269669,None kPa,N/A,33370,['C'],A,Adiabatic calorimeter (non-vacuum) ,not stated,,,1958
43.5,13.6403,0.272805,None kPa,N/A,33370,['C'],A,Adiabatic calorimeter (non-vacuum) ,not stated,,,1958
44,13.7801,0.275602,None kPa,N/A,33370,['C'],A,Adiabatic calorimeter (non-vacuum) ,not stated,,,1958
44.5,13.9418,0.278835,None kPa,N/A,33370,['C'],A,Adiabatic calorimeter (non-vacuum) ,not stated,,,1958
45,14.1461,0.282921,None kPa,N/A,33370,['C'],A,Adiabatic calorimeter (non-vacuum) ,not stated,,,1958
45.4,14.3066,0.286133,None kPa,N/A,33370,['C'],A,Adiabatic calorimeter (non-vacuum) ,not stated,,,1958
45.8,14.4545,0.289089,None kPa,N/A,33370,['C'],A,Adiabatic calorimeter (non-vacuum) ,not stated,,,1958
46.3,14.63,0.2926,None kPa,N/A,33370,['C'],A,Adiabatic calorimeter (non-vacuum) ,not stated,,,1958
46.8,14.8145,0.29629,None kPa,N/A,33370,['C'],A,Adiabatic calorimeter (non-vacuum) ,not stated,,,1958
47.5,15.0464,0.300928,None kPa,N/A,33370,['C'],A,Adiabatic calorimeter (non-vacuum) ,not stated,,,1958
48.2,15.3077,0.306154,None kPa,N/A,33370,['C'],A,Adiabatic calorimeter (non-vacuum) ,not stated,,,1958
49,15.5841,0.311681,None kPa,N/A,33370,['C'],A,Adiabatic calorimeter (non-vacuum) ,not stated,,,1958
49.8,15.8569,0.317139,None kPa,N/A,33370,['C'],A,Adiabatic calorimeter (non-vacuum) ,not stated,,,1958
50.5,16.139,0.322781,None kPa,N/A,33370,['C'],A,Adiabatic calorimeter (non-vacuum) ,not stated,,,1958
51.2,16.4107,0.328214,None kPa,N/A,33370,['C'],A,Adiabatic calorimeter (non-vacuum) ,not stated,,,1958
52,16.7288,0.334575,None kPa,N/A,33370,['C'],A,Adiabatic calorimeter (non-vacuum) ,not stated,,,1958
52.7,17.0224,0.340448,None kPa,N/A,33370,['C'],A,Adiabatic calorimeter (non-vacuum) ,not stated,,,1958
53.3,17.3067,0.346133,None kPa,N/A,33370,['C'],A,Adiabatic calorimeter (non-vacuum) ,not stated,,,1958
54,17.6105,0.352211,None kPa,N/A,33370,['C'],A,Adiabatic calorimeter (non-vacuum) ,not stated,,,1958
54.9,17.9077,0.358155,None kPa,N/A,33370,['C'],A,Adiabatic calorimeter (non-vacuum) ,not stated,,,1958
56.1,18.1953,0.363907,None kPa,N/A,33370,['C'],A,Adiabatic calorimeter (non-vacuum) ,not stated,,,1958
57.3,18.4135,0.368271,None kPa,N/A,33370,['C'],A,Adiabatic calorimeter (non-vacuum) ,not stated,,,1958
58.7,18.626,0.372519,None kPa,N/A,33370,['C'],A,Adiabatic calorimeter (non-vacuum) ,not stated,,,1958
60,18.8133,0.376266,None kPa,N/A,33370,['C'],A,Adiabatic calorimeter (non-vacuum) ,not stated,,,1958
61.5,18.9805,0.379609,None kPa,N/A,33370,['C'],A,Adiabatic calorimeter (non-vacuum) ,not stated,,,1958
63.3,19.1602,0.383204,None kPa,N/A,33370,['C'],A,Adiabatic calorimeter (non-vacuum) ,not stated,,,1958
64.9,19.3274,0.386547,None kPa,N/A,33370,['C'],A,Adiabatic calorimeter (non-vacuum) ,not stated,,,1958
66.5,19.4955,0.38991,None kPa,N/A,33370,['C'],A,Adiabatic calorimeter (non-vacuum) ,not stated,,,1958
68.1,19.6733,0.393466,None kPa,N/A,33370,['C'],A,Adiabatic calorimeter (non-vacuum) ,not stated,,,1958
69.7,19.8549,0.397098,None kPa,N/A,33370,['C'],A,Adiabatic calorimeter (non-vacuum) ,not stated,,,1958
71.2,20.023,0.40046,None kPa,N/A,33370,['C'],A,Adiabatic calorimeter (non-vacuum) ,not stated,,,1958
72.6,20.195,0.403899,None kPa,N/A,33370,['C'],A,Adiabatic calorimeter (non-vacuum) ,not stated,,,1958
74.1,20.3711,0.407423,None kPa,N/A,33370,['C'],A,Adiabatic calorimeter (non-vacuum) ,not stated,,,1958
75.6,20.5231,0.410461,None kPa,N/A,33370,['C'],A,Adiabatic calorimeter (non-vacuum) ,not stated,,,1958
77.1,20.6716,0.413431,None kPa,N/A,33370,['C'],A,Adiabatic calorimeter (non-vacuum) ,not stated,,,1958
78.7,20.8212,0.416423,None kPa,N/A,33370,['C'],A,Adiabatic calorimeter (non-vacuum) ,not stated,,,1958
80.4,20.9808,0.419618,None kPa,N/A,33370,['C'],A,Adiabatic calorimeter (non-vacuum) ,not stated,,,1958
82,21.133,0.422659,None kPa,N/A,33370,['C'],A,Adiabatic calorimeter (non-vacuum) ,not stated,,,1958
83.2,21.2592,0.425182,None kPa,N/A,33370,['C'],A,Adiabatic calorimeter (non-vacuum) ,not stated,,,1958
84.5,21.3711,0.427421,None kPa,N/A,33370,['C'],A,Adiabatic calorimeter (non-vacuum) ,not stated,,,1958
85.6,21.4868,0.429734,None kPa,N/A,33370,['C'],A,Adiabatic calorimeter (non-vacuum) ,not stated,,,1958
87,21.6158,0.432316,None kPa,N/A,33370,['C'],A,Adiabatic calorimeter (non-vacuum) ,not stated,,,1958
88.4,21.7413,0.434826,None kPa,N/A,33370,['C'],A,Adiabatic calorimeter (non-vacuum) ,not stated,,,1958
89.7,21.8521,0.437044,None kPa,N/A,33370,['C'],A,Adiabatic calorimeter (non-vacuum) ,not stated,,,1958
91.1,21.9593,0.439186,None kPa,N/A,33370,['C'],A,Adiabatic calorimeter (non-vacuum) ,not stated,,,1958
92.5,22.0641,0.441282,None kPa,N/A,33370,['C'],A,Adiabatic calorimeter (non-vacuum) ,not stated,,,1958
93.8,22.1531,0.44306,None kPa,N/A,33370,['C'],A,Adiabatic calorimeter (non-vacuum) ,not stated,,,1958
94.9,22.2335,0.444671,None kPa,N/A,33370,['C'],A,Adiabatic calorimeter (non-vacuum) ,not stated,,,1958
96.1,22.3103,0.446207,None kPa,N/A,33370,['C'],A,Adiabatic calorimeter (non-vacuum) ,not stated,,,1958
97.2,22.381,0.447621,None kPa,N/A,33370,['C'],A,Adiabatic calorimeter (non-vacuum) ,not stated,,,1958
98.5,22.459,0.449182,None kPa,N/A,33370,['C'],A,Adiabatic calorimeter (non-vacuum) ,not stated,,,1958
99.8,22.5468,0.450935,None kPa,N/A,33370,['C'],A,Adiabatic calorimeter (non-vacuum) ,not stated,,,1958
100.5,22.5882,0.451763,None kPa,N/A,33370,['C'],A,Adiabatic calorimeter (non-vacuum) ,not stated,,,1958
40.3,12.6178,0.252356,None kPa,N/A,33370,['C'],A,Adiabatic calorimeter (non-vacuum) ,not stated,,,1958
40.7,12.7248,0.254497,None kPa,N/A,33370,['C'],A,Adiabatic calorimeter (non-vacuum) ,not stated,,,1958
41.2,12.8962,0.257924,None kPa,N/A,33370,['C'],A,Adiabatic calorimeter (non-vacuum) ,not stated,,,1958
41.5,13.002,0.26004,None kPa,N/A,33370,['C'],A,Adiabatic calorimeter (non-vacuum) ,not stated,,,1958
41.8,13.0968,0.261937,None kPa,N/A,33370,['C'],A,Adiabatic calorimeter (non-vacuum) ,not stated,,,1958
42.2,13.2233,0.264466,None kPa,N/A,33370,['C'],A,Adiabatic calorimeter (non-vacuum) ,not stated,,,1958
42.4,13.3269,0.266538,None kPa,N/A,33370,['C'],A,Adiabatic calorimeter (non-vacuum) ,not stated,,,1958
42.9,13.5129,0.270257,None kPa,N/A,33370,['C'],A,Adiabatic calorimeter (non-vacuum) ,not stated,,,1958
43.4,13.7173,0.274346,None kPa,N/A,33370,['C'],A,Adiabatic calorimeter (non-vacuum) ,not stated,,,1958
43.9,13.9179,0.278358,None kPa,N/A,33370,['C'],A,Adiabatic calorimeter (non-vacuum) ,not stated,,,1958
44.4,14.1117,0.282234,None kPa,N/A,33370,['C'],A,Adiabatic calorimeter (non-vacuum) ,not stated,,,1958
44.9,14.3192,0.286384,None kPa,N/A,33370,['C'],A,Adiabatic calorimeter (non-vacuum) ,not stated,,,1958
45.5,14.539,0.29078,None kPa,N/A,33370,['C'],A,Adiabatic calorimeter (non-vacuum) ,not stated,,,1958
46.1,14.7634,0.295267,None kPa,N/A,33370,['C'],A,Adiabatic calorimeter (non-vacuum) ,not stated,,,1958
46.7,14.9809,0.299617,None kPa,N/A,33370,['C'],A,Adiabatic calorimeter (non-vacuum) ,not stated,,,1958
47.2,15.1884,0.303768,None kPa,N/A,33370,['C'],A,Adiabatic calorimeter (non-vacuum) ,not stated,,,1958
47.8,15.3928,0.307856,None kPa,N/A,33370,['C'],A,Adiabatic calorimeter (non-vacuum) ,not stated,,,1958
48.3,15.608,0.312161,None kPa,N/A,33370,['C'],A,Adiabatic calorimeter (non-vacuum) ,not stated,,,1958
48.8,15.8194,0.316388,None kPa,N/A,33370,['C'],A,Adiabatic calorimeter (non-vacuum) ,not stated,,,1958
49.4,16.0376,0.320752,None kPa,N/A,33370,['C'],A,Adiabatic calorimeter (non-vacuum) ,not stated,,,1958
49.9,16.2436,0.324873,None kPa,N/A,33370,['C'],A,Adiabatic calorimeter (non-vacuum) ,not stated,,,1958
50.5,16.4603,0.329206,None kPa,N/A,33370,['C'],A,Adiabatic calorimeter (non-vacuum) ,not stated,,,1958
51.2,16.6679,0.333359,None kPa,N/A,33370,['C'],A,Adiabatic calorimeter (non-vacuum) ,not stated,,,1958
52,16.8441,0.336882,None kPa,N/A,33370,['C'],A,Adiabatic calorimeter (non-vacuum) ,not stated,,,1958
53,16.9956,0.339912,None kPa,N/A,33370,['C'],A,Adiabatic calorimeter (non-vacuum) ,not stated,,,1958
54.2,17.1235,0.34247,None kPa,N/A,33370,['C'],A,Adiabatic calorimeter (non-vacuum) ,not stated,,,1958
55.5,17.2412,0.344824,None kPa,N/A,33370,['C'],A,Adiabatic calorimeter (non-vacuum) ,not stated,,,1958
56.6,17.3644,0.347288,None kPa,N/A,33370,['C'],A,Adiabatic calorimeter (non-vacuum) ,not stated,,,1958
57.8,17.5013,0.350027,None kPa,N/A,33370,['C'],A,Adiabatic calorimeter (non-vacuum) ,not stated,,,1958
58.2,17.5719,0.351438,None kPa,N/A,33370,['C'],A,Adiabatic calorimeter (non-vacuum) ,not stated,,,1958
58.9,17.6917,0.353834,None kPa,N/A,33370,['C'],A,Adiabatic calorimeter (non-vacuum) ,not stated,,,1958
59.7,17.845,0.356899,None kPa,N/A,33370,['C'],A,Adiabatic calorimeter (non-vacuum) ,not stated,,,1958
60.3,17.963,0.359259,None kPa,N/A,33370,['C'],A,Adiabatic calorimeter (non-vacuum) ,not stated,,,1958
61.1,18.1101,0.362202,None kPa,N/A,33370,['C'],A,Adiabatic calorimeter (non-vacuum) ,not stated,,,1958
61.9,18.2463,0.364927,None kPa,N/A,33370,['C'],A,Adiabatic calorimeter (non-vacuum) ,not stated,,,1958
62.7,18.3789,0.367579,None kPa,N/A,33370,['C'],A,Adiabatic calorimeter (non-vacuum) ,not stated,,,1958
63.2,18.4763,0.369525,None kPa,N/A,33370,['C'],A,Adiabatic calorimeter (non-vacuum) ,not stated,,,1958
63.9,18.5882,0.371763,None kPa,N/A,33370,['C'],A,Adiabatic calorimeter (non-vacuum) ,not stated,,,1958
64.6,18.6989,0.373978,None kPa,N/A,33370,['C'],A,Adiabatic calorimeter (non-vacuum) ,not stated,,,1958
65.3,18.8144,0.376289,None kPa,N/A,33370,['C'],A,Adiabatic calorimeter (non-vacuum) ,not stated,,,1958
66.2,18.9459,0.378917,None kPa,N/A,33370,['C'],A,Adiabatic calorimeter (non-vacuum) ,not stated,,,1958
66.9,19.0614,0.381229,None kPa,N/A,33370,['C'],A,Adiabatic calorimeter (non-vacuum) ,not stated,,,1958
67.5,19.1624,0.383248,None kPa,N/A,33370,['C'],A,Adiabatic calorimeter (non-vacuum) ,not stated,,,1958
68.3,19.2707,0.385413,None kPa,N/A,33370,['C'],A,Adiabatic calorimeter (non-vacuum) ,not stated,,,1958
69.1,19.3923,0.387847,None kPa,N/A,33370,['C'],A,Adiabatic calorimeter (non-vacuum) ,not stated,,,1958
69.8,19.4982,0.389964,None kPa,N/A,33370,['C'],A,Adiabatic calorimeter (non-vacuum) ,not stated,,,1958
70.4,19.5894,0.391789,None kPa,N/A,33370,['C'],A,Adiabatic calorimeter (non-vacuum) ,not stated,,,1958
71.1,19.6807,0.393614,None kPa,N/A,33370,['C'],A,Adiabatic calorimeter (non-vacuum) ,not stated,,,1958
71.8,19.7829,0.395658,None kPa,N/A,33370,['C'],A,Adiabatic calorimeter (non-vacuum) ,not stated,,,1958
72.6,19.8997,0.397995,None kPa,N/A,33370,['C'],A,Adiabatic calorimeter (non-vacuum) ,not stated,,,1958
73.3,19.9934,0.399868,None kPa,N/A,33370,['C'],A,Adiabatic calorimeter (non-vacuum) ,not stated,,,1958
74,20.092,0.40184,None kPa,N/A,33370,['C'],A,Adiabatic calorimeter (non-vacuum) ,not stated,,,1958
74.9,20.2112,0.404225,None kPa,N/A,33370,['C'],A,Adiabatic calorimeter (non-vacuum) ,not stated,,,1958
75.9,20.339,0.40678,None kPa,N/A,33370,['C'],A,Adiabatic calorimeter (non-vacuum) ,not stated,,,1958
76.8,20.4546,0.409092,None kPa,N/A,33370,['C'],A,Adiabatic calorimeter (non-vacuum) ,not stated,,,1958
77.7,20.5751,0.411502,None kPa,N/A,33370,['C'],A,Adiabatic calorimeter (non-vacuum) ,not stated,,,1958
78.6,20.6822,0.413644,None kPa,N/A,33370,['C'],A,Adiabatic calorimeter (non-vacuum) ,not stated,,,1958
79.5,20.7978,0.415957,None kPa,N/A,33370,['C'],A,Adiabatic calorimeter (non-vacuum) ,not stated,,,1958
80.4,20.9,0.418001,None kPa,N/A,33370,['C'],A,Adiabatic calorimeter (non-vacuum) ,not stated,,,1958
81.1,20.995,0.419898,None kPa,N/A,33370,['C'],A,Adiabatic calorimeter (non-vacuum) ,not stated,,,1958
81.9,21.0923,0.421848,None kPa,N/A,33370,['C'],A,Adiabatic calorimeter (non-vacuum) ,not stated,,,1958
83.1,21.2299,0.424597,None kPa,N/A,33370,['C'],A,Adiabatic calorimeter (non-vacuum) ,not stated,,,1958
84.2,21.3443,0.426885,None kPa,N/A,33370,['C'],A,Adiabatic calorimeter (non-vacuum) ,not stated,,,1958
85.4,21.4624,0.429249,None kPa,N/A,33370,['C'],A,Adiabatic calorimeter (non-vacuum) ,not stated,,,1958
86.5,21.5708,0.431416,None kPa,N/A,33370,['C'],A,Adiabatic calorimeter (non-vacuum) ,not stated,,,1958
87.4,21.6536,0.433073,None kPa,N/A,33370,['C'],A,Adiabatic calorimeter (non-vacuum) ,not stated,,,1958
88.1,21.7194,0.434387,None kPa,N/A,33370,['C'],A,Adiabatic calorimeter (non-vacuum) ,not stated,,,1958
88.9,21.7863,0.435726,None kPa,N/A,33370,['C'],A,Adiabatic calorimeter (non-vacuum) ,not stated,,,1958
89.9,21.868,0.437358,None kPa,N/A,33370,['C'],A,Adiabatic calorimeter (non-vacuum) ,not stated,,,1958
90.7,21.9289,0.438579,None kPa,N/A,33370,['C'],A,Adiabatic calorimeter (non-vacuum) ,not stated,,,1958
91.5,21.9861,0.439722,None kPa,N/A,33370,['C'],A,Adiabatic calorimeter (non-vacuum) ,not stated,,,1958
92.1,22.03,0.4406,None kPa,N/A,33370,['C'],A,Adiabatic calorimeter (non-vacuum) ,not stated,,,1958
