Repository: amr8004/PureElementPRL

# Pure Element Thermodynamic modeling with 3rd generation CALPHAD models for multiple elements

## Description
Jupyter notebook for modeling pure elements with selected models via python tools pycalphad and ESPEI

## Running Tutorial
Creating a codespace should immediately open the desired notebook. Just change the element as desired (non-case sensitive) and set what SGTE structure (FCC_A1, BCC_A2, etc.) you would like to compare against.

## Further Resources

## Citation

File: CpCSV/Nb_CP_data.csv (part 3 of 13)
Temperature: K,Heat capacity at constant pressure Cp: J/K/mol,Uncertainty,Pressure,Ref Temp,Data Set ID,State,Representation,Method,Description,Purity,Purity Units,Year
2.0,0.001344,6.72e-05,None kPa,N/A,12961,['C'],A,Vacuum adiabatic calorimetry,"origin: commercial source,99.7 weight % (total),chemical analysis,rod",99.7,Weight %,1962
2.5,0.0037,0.000185,None kPa,N/A,12961,['C'],A,Vacuum adiabatic calorimetry,"origin: commercial source,99.7 weight % (total),chemical analysis,rod",99.7,Weight %,1962
3.0,0.0084,0.00042,None kPa,N/A,12961,['C'],A,Vacuum adiabatic calorimetry,"origin: commercial source,99.7 weight % (total),chemical analysis,rod",99.7,Weight %,1962
3.5,0.01575,0.0007875,None kPa,N/A,12961,['C'],A,Vacuum adiabatic calorimetry,"origin: commercial source,99.7 weight % (total),chemical analysis,rod",99.7,Weight %,1962
4.0,0.02616,0.0002616,None kPa,N/A,12961,['C'],A,Vacuum adiabatic calorimetry,"origin: commercial source,99.7 weight % (total),chemical analysis,rod",99.7,Weight %,1962
4.5,0.039285,0.000412492,None kPa,N/A,12961,['C'],A,Vacuum adiabatic calorimetry,"origin: commercial source,99.7 weight % (total),chemical analysis,rod",99.7,Weight %,1962
5.0,0.05525,0.00060775,None kPa,N/A,12961,['C'],A,Vacuum adiabatic calorimetry,"origin: commercial source,99.7 weight % (total),chemical analysis,rod",99.7,Weight %,1962
5.5,0.07414,0.00085261,None kPa,N/A,12961,['C'],A,Vacuum adiabatic calorimetry,"origin: commercial source,99.7 weight % (total),chemical analysis,rod",99.7,Weight %,1962
6.0,0.0954,0.0011448,None kPa,N/A,12961,['C'],A,Vacuum adiabatic calorimetry,"origin: commercial source,99.7 weight % (total),chemical analysis,rod",99.7,Weight %,1962
6.5,0.12025,0.00150313,None kPa,N/A,12961,['C'],A,Vacuum adiabatic calorimetry,"origin: commercial source,99.7 weight % (total),chemical analysis,rod",99.7,Weight %,1962
7.0,0.14805,0.00192465,None kPa,N/A,12961,['C'],A,Vacuum adiabatic calorimetry,"origin: commercial source,99.7 weight % (total),chemical analysis,rod",99.7,Weight %,1962
7.5,0.18,0.00243,None kPa,N/A,12961,['C'],A,Vacuum adiabatic calorimetry,"origin: commercial source,99.7 weight % (total),chemical analysis,rod",99.7,Weight %,1962
8.0,0.216,0.003024,None kPa,N/A,12961,['C'],A,Vacuum adiabatic calorimetry,"origin: commercial source,99.7 weight % (total),chemical analysis,rod",99.7,Weight %,1962
8.5,0.255,0.0036975,None kPa,N/A,12961,['C'],A,Vacuum adiabatic calorimetry,"origin: commercial source,99.7 weight % (total),chemical analysis,rod",99.7,Weight %,1962
9.0,0.2979,0.0044685,None kPa,N/A,12961,['C'],A,Vacuum adiabatic calorimetry,"origin: commercial source,99.7 weight % (total),chemical analysis,rod",99.7,Weight %,1962
1.0,0.00767,7.67e-05,None kPa,N/A,12961,['C'],A,Vacuum adiabatic calorimetry,"origin: commercial source,99.7 weight % (total),chemical analysis,rod",99.7,Weight %,1962
1.5,0.011775,0.00011775,None kPa,N/A,12961,['C'],A,Vacuum adiabatic calorimetry,"origin: commercial source,99.7 weight % (total),chemical analysis,rod",99.7,Weight %,1962
2.0,0.0162,0.000162,None kPa,N/A,12961,['C'],A,Vacuum adiabatic calorimetry,"origin: commercial source,99.7 weight % (total),chemical analysis,rod",99.7,Weight %,1962
2.5,0.02105,0.0002105,None kPa,N/A,12961,['C'],A,Vacuum adiabatic calorimetry,"origin: commercial source,99.7 weight % (total),chemical analysis,rod",99.7,Weight %,1962
3.0,0.02646,0.0002646,None kPa,N/A,12961,['C'],A,Vacuum adiabatic calorimetry,"origin: commercial source,99.7 weight % (total),chemical analysis,rod",99.7,Weight %,1962
3.5,0.032515,0.00032515,None kPa,N/A,12961,['C'],A,Vacuum adiabatic calorimetry,"origin: commercial source,99.7 weight % (total),chemical analysis,rod",99.7,Weight %,1962
4.0,0.03932,0.0003932,None kPa,N/A,12961,['C'],A,Vacuum adiabatic calorimetry,"origin: commercial source,99.7 weight % (total),chemical analysis,rod",99.7,Weight %,1962
4.5,0.04698,0.00051678,None kPa,N/A,12961,['C'],A,Vacuum adiabatic calorimetry,"origin: commercial source,99.7 weight % (total),chemical analysis,rod",99.7,Weight %,1962
5.0,0.0556,0.0006672,None kPa,N/A,12961,['C'],A,Vacuum adiabatic calorimetry,"origin: commercial source,99.7 weight % (total),chemical analysis,rod",99.7,Weight %,1962
5.5,0.06534,0.00084942,None kPa,N/A,12961,['C'],A,Vacuum adiabatic calorimetry,"origin: commercial source,99.7 weight % (total),chemical analysis,rod",99.7,Weight %,1962
6.0,0.0762,0.0010668,None kPa,N/A,12961,['C'],A,Vacuum adiabatic calorimetry,"origin: commercial source,99.7 weight % (total),chemical analysis,rod",99.7,Weight %,1962
6.5,0.0884,0.001326,None kPa,N/A,12961,['C'],A,Vacuum adiabatic calorimetry,"origin: commercial source,99.7 weight % (total),chemical analysis,rod",99.7,Weight %,1962
7.0,0.10199,0.00163184,None kPa,N/A,12961,['C'],A,Vacuum adiabatic calorimetry,"origin: commercial source,99.7 weight % (total),chemical analysis,rod",99.7,Weight %,1962
7.5,0.117075,0.00199028,None kPa,N/A,12961,['C'],A,Vacuum adiabatic calorimetry,"origin: commercial source,99.7 weight % (total),chemical analysis,rod",99.7,Weight %,1962
8.0,0.13384,0.00240912,None kPa,N/A,12961,['C'],A,Vacuum adiabatic calorimetry,"origin: commercial source,99.7 weight % (total),chemical analysis,rod",99.7,Weight %,1962
8.5,0.15232,0.00289408,None kPa,N/A,12961,['C'],A,Vacuum adiabatic calorimetry,"origin: commercial source,99.7 weight % (total),chemical analysis,rod",99.7,Weight %,1962
9.0,0.17253,0.0034506,None kPa,N/A,12961,['C'],A,Vacuum adiabatic calorimetry,"origin: commercial source,99.7 weight % (total),chemical analysis,rod",99.7,Weight %,1962
1.07261,0.000141446,7.07228e-06,None kPa,N/A,12962,['C'],A,Vacuum adiabatic calorimetry,"origin: commercial source,99.7 weight % (total),chemical analysis,rod",99.7,Weight %,1962
1.08626,0.000147431,7.37154e-06,None kPa,N/A,12962,['C'],A,Vacuum adiabatic calorimetry,"origin: commercial source,99.7 weight % (total),chemical analysis,rod",99.7,Weight %,1962
1.08886,0.000155483,7.77415e-06,None kPa,N/A,12962,['C'],A,Vacuum adiabatic calorimetry,"origin: commercial source,99.7 weight % (total),chemical analysis,rod",99.7,Weight %,1962
1.09795,0.000152153,7.60766e-06,None kPa,N/A,12962,['C'],A,Vacuum adiabatic calorimetry,"origin: commercial source,99.7 weight % (total),chemical analysis,rod",99.7,Weight %,1962
1.10616,0.000165217,8.26086e-06,None kPa,N/A,12962,['C'],A,Vacuum adiabatic calorimetry,"origin: commercial source,99.7 weight % (total),chemical analysis,rod",99.7,Weight %,1962
1.11033,0.000158386,7.91931e-06,None kPa,N/A,12962,['C'],A,Vacuum adiabatic calorimetry,"origin: commercial source,99.7 weight % (total),chemical analysis,rod",99.7,Weight %,1962
1.11352,0.000152081,7.60407e-06,None kPa,N/A,12962,['C'],A,Vacuum adiabatic calorimetry,"origin: commercial source,99.7 weight % (total),chemical analysis,rod",99.7,Weight %,1962
1.1167,0.000163441,8.17207e-06,None kPa,N/A,12962,['C'],A,Vacuum adiabatic calorimetry,"origin: commercial source,99.7 weight % (total),chemical analysis,rod",99.7,Weight %,1962
1.12477,0.000172573,8.62862e-06,None kPa,N/A,12962,['C'],A,Vacuum adiabatic calorimetry,"origin: commercial source,99.7 weight % (total),chemical analysis,rod",99.7,Weight %,1962
1.13327,0.000162059,8.10296e-06,None kPa,N/A,12962,['C'],A,Vacuum adiabatic calorimetry,"origin: commercial source,99.7 weight % (total),chemical analysis,rod",99.7,Weight %,1962
1.15034,0.000200315,1.00158e-05,None kPa,N/A,12962,['C'],A,Vacuum adiabatic calorimetry,"origin: commercial source,99.7 weight % (total),chemical analysis,rod",99.7,Weight %,1962
1.15113,0.000177187,8.85935e-06,None kPa,N/A,12962,['C'],A,Vacuum adiabatic calorimetry,"origin: commercial source,99.7 weight % (total),chemical analysis,rod",99.7,Weight %,1962
1.1588,0.000193346,9.6673e-06,None kPa,N/A,12962,['C'],A,Vacuum adiabatic calorimetry,"origin: commercial source,99.7 weight % (total),chemical analysis,rod",99.7,Weight %,1962
1.16887,0.000180166,9.00831e-06,None kPa,N/A,12962,['C'],A,Vacuum adiabatic calorimetry,"origin: commercial source,99.7 weight % (total),chemical analysis,rod",99.7,Weight %,1962
1.17341,0.000195445,9.77227e-06,None kPa,N/A,12962,['C'],A,Vacuum adiabatic calorimetry,"origin: commercial source,99.7 weight % (total),chemical analysis,rod",99.7,Weight %,1962
1.18003,0.000215256,1.07628e-05,None kPa,N/A,12962,['C'],A,Vacuum adiabatic calorimetry,"origin: commercial source,99.7 weight % (total),chemical analysis,rod",99.7,Weight %,1962
1.18799,0.000189473,9.47362e-06,None kPa,N/A,12962,['C'],A,Vacuum adiabatic calorimetry,"origin: commercial source,99.7 weight % (total),chemical analysis,rod",99.7,Weight %,1962
1.18933,0.00019733,9.86652e-06,None kPa,N/A,12962,['C'],A,Vacuum adiabatic calorimetry,"origin: commercial source,99.7 weight % (total),chemical analysis,rod",99.7,Weight %,1962
1.20091,0.000208426,1.04213e-05,None kPa,N/A,12962,['C'],A,Vacuum adiabatic calorimetry,"origin: commercial source,99.7 weight % (total),chemical analysis,rod",99.7,Weight %,1962
1.2093,0.000208845,1.04423e-05,None kPa,N/A,12962,['C'],A,Vacuum adiabatic calorimetry,"origin: commercial source,99.7 weight % (total),chemical analysis,rod",99.7,Weight %,1962
1.21851,0.000220178,1.10089e-05,None kPa,N/A,12962,['C'],A,Vacuum adiabatic calorimetry,"origin: commercial source,99.7 weight % (total),chemical analysis,rod",99.7,Weight %,1962
1.23486,0.000225423,1.12712e-05,None kPa,N/A,12962,['C'],A,Vacuum adiabatic calorimetry,"origin: commercial source,99.7 weight % (total),chemical analysis,rod",99.7,Weight %,1962
1.23902,0.000215741,1.0787e-05,None kPa,N/A,12962,['C'],A,Vacuum adiabatic calorimetry,"origin: commercial source,99.7 weight % (total),chemical analysis,rod",99.7,Weight %,1962
1.25171,0.00020293,1.01465e-05,None kPa,N/A,12962,['C'],A,Vacuum adiabatic calorimetry,"origin: commercial source,99.7 weight % (total),chemical analysis,rod",99.7,Weight %,1962
1.25708,0.000213316,1.06658e-05,None kPa,N/A,12962,['C'],A,Vacuum adiabatic calorimetry,"origin: commercial source,99.7 weight % (total),chemical analysis,rod",99.7,Weight %,1962
1.26201,0.000230283,1.15142e-05,None kPa,N/A,12962,['C'],A,Vacuum adiabatic calorimetry,"origin: commercial source,99.7 weight % (total),chemical analysis,rod",99.7,Weight %,1962
1.2627,0.000239518,1.19759e-05,None kPa,N/A,12962,['C'],A,Vacuum adiabatic calorimetry,"origin: commercial source,99.7 weight % (total),chemical analysis,rod",99.7,Weight %,1962
1.27349,0.000224373,1.12187e-05,None kPa,N/A,12962,['C'],A,Vacuum adiabatic calorimetry,"origin: commercial source,99.7 weight % (total),chemical analysis,rod",99.7,Weight %,1962
1.27445,0.000251664,1.25832e-05,None kPa,N/A,12962,['C'],A,Vacuum adiabatic calorimetry,"origin: commercial source,99.7 weight % (total),chemical analysis,rod",99.7,Weight %,1962
1.28362,0.000218364,1.09182e-05,None kPa,N/A,12962,['C'],A,Vacuum adiabatic calorimetry,"origin: commercial source,99.7 weight % (total),chemical analysis,rod",99.7,Weight %,1962
1.28583,0.000231778,1.15889e-05,None kPa,N/A,12962,['C'],A,Vacuum adiabatic calorimetry,"origin: commercial source,99.7 weight % (total),chemical analysis,rod",99.7,Weight %,1962
1.29187,0.000262112,1.31056e-05,None kPa,N/A,12962,['C'],A,Vacuum adiabatic calorimetry,"origin: commercial source,99.7 weight % (total),chemical analysis,rod",99.7,Weight %,1962
1.29299,0.000223465,1.11732e-05,None kPa,N/A,12962,['C'],A,Vacuum adiabatic calorimetry,"origin: commercial source,99.7 weight % (total),chemical analysis,rod",99.7,Weight %,1962
1.29818,0.000244757,1.22378e-05,None kPa,N/A,12962,['C'],A,Vacuum adiabatic calorimetry,"origin: commercial source,99.7 weight % (total),chemical analysis,rod",99.7,Weight %,1962
1.31556,0.000266725,1.33363e-05,None kPa,N/A,12962,['C'],A,Vacuum adiabatic calorimetry,"origin: commercial source,99.7 weight % (total),chemical analysis,rod",99.7,Weight %,1962
1.31771,0.00027836,1.3918e-05,None kPa,N/A,12962,['C'],A,Vacuum adiabatic calorimetry,"origin: commercial source,99.7 weight % (total),chemical analysis,rod",99.7,Weight %,1962
1.32725,0.000258002,1.29001e-05,None kPa,N/A,12962,['C'],A,Vacuum adiabatic calorimetry,"origin: commercial source,99.7 weight % (total),chemical analysis,rod",99.7,Weight %,1962
1.3283,0.000286191,1.43095e-05,None kPa,N/A,12962,['C'],A,Vacuum adiabatic calorimetry,"origin: commercial source,99.7 weight % (total),chemical analysis,rod",99.7,Weight %,1962
1.33058,0.000271763,1.35881e-05,None kPa,N/A,12962,['C'],A,Vacuum adiabatic calorimetry,"origin: commercial source,99.7 weight % (total),chemical analysis,rod",99.7,Weight %,1962
1.34451,0.000275373,1.37686e-05,None kPa,N/A,12962,['C'],A,Vacuum adiabatic calorimetry,"origin: commercial source,99.7 weight % (total),chemical analysis,rod",99.7,Weight %,1962
1.35227,0.000293667,1.46833e-05,None kPa,N/A,12962,['C'],A,Vacuum adiabatic calorimetry,"origin: commercial source,99.7 weight % (total),chemical analysis,rod",99.7,Weight %,1962
1.35319,0.000290291,1.45145e-05,None kPa,N/A,12962,['C'],A,Vacuum adiabatic calorimetry,"origin: commercial source,99.7 weight % (total),chemical analysis,rod",99.7,Weight %,1962
1.35856,0.000280867,1.40433e-05,None kPa,N/A,12962,['C'],A,Vacuum adiabatic calorimetry,"origin: commercial source,99.7 weight % (total),chemical analysis,rod",99.7,Weight %,1962
1.36702,0.000289252,1.44626e-05,None kPa,N/A,12962,['C'],A,Vacuum adiabatic calorimetry,"origin: commercial source,99.7 weight % (total),chemical analysis,rod",99.7,Weight %,1962
1.36819,0.000275235,1.37618e-05,None kPa,N/A,12962,['C'],A,Vacuum adiabatic calorimetry,"origin: commercial source,99.7 weight % (total),chemical analysis,rod",99.7,Weight %,1962
1.37426,0.000305602,1.52801e-05,None kPa,N/A,12962,['C'],A,Vacuum adiabatic calorimetry,"origin: commercial source,99.7 weight % (total),chemical analysis,rod",99.7,Weight %,1962
1.37427,0.000284602,1.42301e-05,None kPa,N/A,12962,['C'],A,Vacuum adiabatic calorimetry,"origin: commercial source,99.7 weight % (total),chemical analysis,rod",99.7,Weight %,1962
1.3811,0.000265501,1.3275e-05,None kPa,N/A,12962,['C'],A,Vacuum adiabatic calorimetry,"origin: commercial source,99.7 weight % (total),chemical analysis,rod",99.7,Weight %,1962
1.38482,0.000293113,1.46557e-05,None kPa,N/A,12962,['C'],A,Vacuum adiabatic calorimetry,"origin: commercial source,99.7 weight % (total),chemical analysis,rod",99.7,Weight %,1962
1.39339,0.000267461,1.3373e-05,None kPa,N/A,12962,['C'],A,Vacuum adiabatic calorimetry,"origin: commercial source,99.7 weight % (total),chemical analysis,rod",99.7,Weight %,1962
1.39579,0.000305799,1.529e-05,None kPa,N/A,12962,['C'],A,Vacuum adiabatic calorimetry,"origin: commercial source,99.7 weight % (total),chemical analysis,rod",99.7,Weight %,1962
1.39631,0.00026882,1.3441e-05,None kPa,N/A,12962,['C'],A,Vacuum adiabatic calorimetry,"origin: commercial source,99.7 weight % (total),chemical analysis,rod",99.7,Weight %,1962
1.39655,0.000329501,1.64751e-05,None kPa,N/A,12962,['C'],A,Vacuum adiabatic calorimetry,"origin: commercial source,99.7 weight % (total),chemical analysis,rod",99.7,Weight %,1962
1.39771,0.000285357,1.42678e-05,None kPa,N/A,12962,['C'],A,Vacuum adiabatic calorimetry,"origin: commercial source,99.7 weight % (total),chemical analysis,rod",99.7,Weight %,1962
1.4034,0.000303255,1.51627e-05,None kPa,N/A,12962,['C'],A,Vacuum adiabatic calorimetry,"origin: commercial source,99.7 weight % (total),chemical analysis,rod",99.7,Weight %,1962
1.40404,0.000271007,1.35504e-05,None kPa,N/A,12962,['C'],A,Vacuum adiabatic calorimetry,"origin: commercial source,99.7 weight % (total),chemical analysis,rod",99.7,Weight %,1962
1.41097,0.000298641,1.49321e-05,None kPa,N/A,12962,['C'],A,Vacuum adiabatic calorimetry,"origin: commercial source,99.7 weight % (total),chemical analysis,rod",99.7,Weight %,1962
1.41749,0.000291923,1.45962e-05,None kPa,N/A,12962,['C'],A,Vacuum adiabatic calorimetry,"origin: commercial source,99.7 weight % (total),chemical analysis,rod",99.7,Weight %,1962
1.4251,0.000324833,1.62417e-05,None kPa,N/A,12962,['C'],A,Vacuum adiabatic calorimetry,"origin: commercial source,99.7 weight % (total),chemical analysis,rod",99.7,Weight %,1962
1.42783,0.00035635,1.78175e-05,None kPa,N/A,12962,['C'],A,Vacuum adiabatic calorimetry,"origin: commercial source,99.7 weight % (total),chemical analysis,rod",99.7,Weight %,1962
1.42969,0.000352628,1.76314e-05,None kPa,N/A,12962,['C'],A,Vacuum adiabatic calorimetry,"origin: commercial source,99.7 weight % (total),chemical analysis,rod",99.7,Weight %,1962
1.43675,0.000354778,1.77389e-05,None kPa,N/A,12962,['C'],A,Vacuum adiabatic calorimetry,"origin: commercial source,99.7 weight % (total),chemical analysis,rod",99.7,Weight %,1962
1.44084,0.000310203,1.55102e-05,None kPa,N/A,12962,['C'],A,Vacuum adiabatic calorimetry,"origin: commercial source,99.7 weight % (total),chemical analysis,rod",99.7,Weight %,1962
1.4413,0.000384617,1.92309e-05,None kPa,N/A,12962,['C'],A,Vacuum adiabatic calorimetry,"origin: commercial source,99.7 weight % (total),chemical analysis,rod",99.7,Weight %,1962
1.4418,0.000357363,1.78681e-05,None kPa,N/A,12962,['C'],A,Vacuum adiabatic calorimetry,"origin: commercial source,99.7 weight % (total),chemical analysis,rod",99.7,Weight %,1962
1.44465,0.000324641,1.6232e-05,None kPa,N/A,12962,['C'],A,Vacuum adiabatic calorimetry,"origin: commercial source,99.7 weight % (total),chemical analysis,rod",99.7,Weight %,1962
1.44783,0.000351099,1.7555e-05,None kPa,N/A,12962,['C'],A,Vacuum adiabatic calorimetry,"origin: commercial source,99.7 weight % (total),chemical analysis,rod",99.7,Weight %,1962
1.45224,0.000338271,1.69135e-05,None kPa,N/A,12962,['C'],A,Vacuum adiabatic calorimetry,"origin: commercial source,99.7 weight % (total),chemical analysis,rod",99.7,Weight %,1962
1.45431,0.000330445,1.65222e-05,None kPa,N/A,12962,['C'],A,Vacuum adiabatic calorimetry,"origin: commercial source,99.7 weight % (total),chemical analysis,rod",99.7,Weight %,1962
1.46331,0.000336877,1.68439e-05,None kPa,N/A,12962,['C'],A,Vacuum adiabatic calorimetry,"origin: commercial source,99.7 weight % (total),chemical analysis,rod",99.7,Weight %,1962
1.47466,0.000364339,1.82169e-05,None kPa,N/A,12962,['C'],A,Vacuum adiabatic calorimetry,"origin: commercial source,99.7 weight % (total),chemical analysis,rod",99.7,Weight %,1962
1.4809,0.000382906,1.91453e-05,None kPa,N/A,12962,['C'],A,Vacuum adiabatic calorimetry,"origin: commercial source,99.7 weight % (total),chemical analysis,rod",99.7,Weight %,1962
1.48819,0.000377351,1.88675e-05,None kPa,N/A,12962,['C'],A,Vacuum adiabatic calorimetry,"origin: commercial source,99.7 weight % (total),chemical analysis,rod",99.7,Weight %,1962
1.48975,0.000368808,1.84404e-05,None kPa,N/A,12962,['C'],A,Vacuum adiabatic calorimetry,"origin: commercial source,99.7 weight % (total),chemical analysis,rod",99.7,Weight %,1962
1.49402,0.000406352,2.03176e-05,None kPa,N/A,12962,['C'],A,Vacuum adiabatic calorimetry,"origin: commercial source,99.7 weight % (total),chemical analysis,rod",99.7,Weight %,1962
1.50727,0.000399618,1.99809e-05,None kPa,N/A,12962,['C'],A,Vacuum adiabatic calorimetry,"origin: commercial source,99.7 weight % (total),chemical analysis,rod",99.7,Weight %,1962
1.51654,0.000403483,2.01741e-05,None kPa,N/A,12962,['C'],A,Vacuum adiabatic calorimetry,"origin: commercial source,99.7 weight % (total),chemical analysis,rod",99.7,Weight %,1962
1.52703,0.000426117,2.13058e-05,None kPa,N/A,12962,['C'],A,Vacuum adiabatic calorimetry,"origin: commercial source,99.7 weight % (total),chemical analysis,rod",99.7,Weight %,1962
1.53674,0.000496426,2.48213e-05,None kPa,N/A,12962,['C'],A,Vacuum adiabatic calorimetry,"origin: commercial source,99.7 weight % (total),chemical analysis,rod",99.7,Weight %,1962
1.55615,0.000456127,2.28063e-05,None kPa,N/A,12962,['C'],A,Vacuum adiabatic calorimetry,"origin: commercial source,99.7 weight % (total),chemical analysis,rod",99.7,Weight %,1962
1.56149,0.000467392,2.33696e-05,None kPa,N/A,12962,['C'],A,Vacuum adiabatic calorimetry,"origin: commercial source,99.7 weight % (total),chemical analysis,rod",99.7,Weight %,1962
1.56342,0.000495321,2.47661e-05,None kPa,N/A,12962,['C'],A,Vacuum adiabatic calorimetry,"origin: commercial source,99.7 weight % (total),chemical analysis,rod",99.7,Weight %,1962
1.57044,0.000485993,2.42996e-05,None kPa,N/A,12962,['C'],A,Vacuum adiabatic calorimetry,"origin: commercial source,99.7 weight % (total),chemical analysis,rod",99.7,Weight %,1962
1.58908,0.000502311,2.51156e-05,None kPa,N/A,12962,['C'],A,Vacuum adiabatic calorimetry,"origin: commercial source,99.7 weight % (total),chemical analysis,rod",99.7,Weight %,1962
1.62737,0.000520445,2.60223e-05,None kPa,N/A,12962,['C'],A,Vacuum adiabatic calorimetry,"origin: commercial source,99.7 weight % (total),chemical analysis,rod",99.7,Weight %,1962
1.63324,0.00055801,2.79005e-05,None kPa,N/A,12962,['C'],A,Vacuum adiabatic calorimetry,"origin: commercial source,99.7 weight % (total),chemical analysis,rod",99.7,Weight %,1962
1.63498,0.000568761,2.84381e-05,None kPa,N/A,12962,['C'],A,Vacuum adiabatic calorimetry,"origin: commercial source,99.7 weight % (total),chemical analysis,rod",99.7,Weight %,1962
1.6654,0.000615251,3.07625e-05,None kPa,N/A,12962,['C'],A,Vacuum adiabatic calorimetry,"origin: commercial source,99.7 weight % (total),chemical analysis,rod",99.7,Weight %,1962
1.68594,0.000635354,3.17677e-05,None kPa,N/A,12962,['C'],A,Vacuum adiabatic calorimetry,"origin: commercial source,99.7 weight % (total),chemical analysis,rod",99.7,Weight %,1962
1.69183,0.000611838,3.05919e-05,None kPa,N/A,12962,['C'],A,Vacuum adiabatic calorimetry,"origin: commercial source,99.7 weight % (total),chemical analysis,rod",99.7,Weight %,1962
1.70696,0.000683373,3.41686e-05,None kPa,N/A,12962,['C'],A,Vacuum adiabatic calorimetry,"origin: commercial source,99.7 weight % (total),chemical analysis,rod",99.7,Weight %,1962
1.71019,0.000628606,3.14303e-05,None kPa,N/A,12962,['C'],A,Vacuum adiabatic calorimetry,"origin: commercial source,99.7 weight % (total),chemical analysis,rod",99.7,Weight %,1962
1.71184,0.000662831,3.31416e-05,None kPa,N/A,12962,['C'],A,Vacuum adiabatic calorimetry,"origin: commercial source,99.7 weight % (total),chemical analysis,rod",99.7,Weight %,1962
1.74458,0.000763202,3.81601e-05,None kPa,N/A,12962,['C'],A,Vacuum adiabatic calorimetry,"origin: commercial source,99.7 weight % (total),chemical analysis,rod",99.7,Weight %,1962
1.75898,0.000680563,3.40281e-05,None kPa,N/A,12962,['C'],A,Vacuum adiabatic calorimetry,"origin: commercial source,99.7 weight % (total),chemical analysis,rod",99.7,Weight %,1962
1.78301,0.000810813,4.05407e-05,None kPa,N/A,12962,['C'],A,Vacuum adiabatic calorimetry,"origin: commercial source,99.7 weight % (total),chemical analysis,rod",99.7,Weight %,1962
1.78608,0.000836701,4.1835e-05,None kPa,N/A,12962,['C'],A,Vacuum adiabatic calorimetry,"origin: commercial source,99.7 weight % (total),chemical analysis,rod",99.7,Weight %,1962
1.78786,0.000861155,4.30578e-05,None kPa,N/A,12962,['C'],A,Vacuum adiabatic calorimetry,"origin: commercial source,99.7 weight % (total),chemical analysis,rod",99.7,Weight %,1962
1.83382,0.000930676,4.65338e-05,None kPa,N/A,12962,['C'],A,Vacuum adiabatic calorimetry,"origin: commercial source,99.7 weight % (total),chemical analysis,rod",99.7,Weight %,1962
1.86432,0.00102123,5.10617e-05,None kPa,N/A,12962,['C'],A,Vacuum adiabatic calorimetry,"origin: commercial source,99.7 weight % (total),chemical analysis,rod",99.7,Weight %,1962
1.8808,0.00107646,5.38229e-05,None kPa,N/A,12962,['C'],A,Vacuum adiabatic calorimetry,"origin: commercial source,99.7 weight % (total),chemical analysis,rod",99.7,Weight %,1962
1.89114,0.00113018,5.6509e-05,None kPa,N/A,12962,['C'],A,Vacuum adiabatic calorimetry,"origin: commercial source,99.7 weight % (total),chemical analysis,rod",99.7,Weight %,1962
1.92611,0.00111103,5.55516e-05,None kPa,N/A,12962,['C'],A,Vacuum adiabatic calorimetry,"origin: commercial source,99.7 weight % (total),chemical analysis,rod",99.7,Weight %,1962
1.95426,0.00122774,6.13872e-05,None kPa,N/A,12962,['C'],A,Vacuum adiabatic calorimetry,"origin: commercial source,99.7 weight % (total),chemical analysis,rod",99.7,Weight %,1962
1.95852,0.00123266,6.16328e-05,None kPa,N/A,12962,['C'],A,Vacuum adiabatic calorimetry,"origin: commercial source,99.7 weight % (total),chemical analysis,rod",99.7,Weight %,1962
1.96774,0.00122679,6.13396e-05,None kPa,N/A,12962,['C'],A,Vacuum adiabatic calorimetry,"origin: commercial source,99.7 weight % (total),chemical analysis,rod",99.7,Weight %,1962
2.00975,0.00138213,6.91066e-05,None kPa,N/A,12962,['C'],A,Vacuum adiabatic calorimetry,"origin: commercial source,99.7 weight % (total),chemical analysis,rod",99.7,Weight %,1962
2.04154,0.00148547,7.42737e-05,None kPa,N/A,12962,['C'],A,Vacuum adiabatic calorimetry,"origin: commercial source,99.7 weight % (total),chemical analysis,rod",99.7,Weight %,1962
2.06864,0.00157786,7.88931e-05,None kPa,N/A,12962,['C'],A,Vacuum adiabatic calorimetry,"origin: commercial source,99.7 weight % (total),chemical analysis,rod",99.7,Weight %,1962
2.10038,0.00168665,8.43326e-05,None kPa,N/A,12962,['C'],A,Vacuum adiabatic calorimetry,"origin: commercial source,99.7 weight % (total),chemical analysis,rod",99.7,Weight %,1962
2.17685,0.00200831,0.000100416,None kPa,N/A,12962,['C'],A,Vacuum adiabatic calorimetry,"origin: commercial source,99.7 weight % (total),chemical analysis,rod",99.7,Weight %,1962
2.18973,0.00221543,0.000110772,None kPa,N/A,12962,['C'],A,Vacuum adiabatic calorimetry,"origin: commercial source,99.7 weight % (total),chemical analysis,rod",99.7,Weight %,1962
2.20916,0.00214643,0.000107321,None kPa,N/A,12962,['C'],A,Vacuum adiabatic calorimetry,"origin: commercial source,99.7 weight % (total),chemical analysis,rod",99.7,Weight %,1962
2.23151,0.00216633,0.000108316,None kPa,N/A,12962,['C'],A,Vacuum adiabatic calorimetry,"origin: commercial source,99.7 weight % (total),chemical analysis,rod",99.7,Weight %,1962
1311.0,27.6395,1.38198,None kPa,N/A,13871,['C'],A,modulation method,not stated,,,1963
1318.85,27.6897,1.38449,None kPa,N/A,13871,['C'],A,modulation method,not stated,,,1963
1332.08,27.7399,1.387,None kPa,N/A,13871,['C'],A,modulation method,not stated,,,1963
1345.3,27.7943,1.38972,None kPa,N/A,13871,['C'],A,modulation method,not stated,,,1963
1357.14,27.878,1.3939,None kPa,N/A,13871,['C'],A,modulation method,not stated,,,1963
1368.43,27.9282,1.39641,None kPa,N/A,13871,['C'],A,modulation method,not stated,,,1963
1383.47,27.9826,1.39913,None kPa,N/A,13871,['C'],A,modulation method,not stated,,,1963
1394.89,28.0286,1.40143,None kPa,N/A,13871,['C'],A,modulation method,not stated,,,1963
1408.18,28.1123,1.40561,None kPa,N/A,13871,['C'],A,modulation method,not stated,,,1963
1422.59,28.1751,1.40875,None kPa,N/A,13871,['C'],A,modulation method,not stated,,,1963
1436.65,28.2378,1.41189,None kPa,N/A,13871,['C'],A,modulation method,not stated,,,1963
1453.51,28.3466,1.41733,None kPa,N/A,13871,['C'],A,modulation method,not stated,,,1963
1468.53,28.4135,1.42068,None kPa,N/A,13871,['C'],A,modulation method,not stated,,,1963
1482.58,28.4805,1.42402,None kPa,N/A,13871,['C'],A,modulation method,not stated,,,1963
1495.89,28.5516,1.42758,None kPa,N/A,13871,['C'],A,modulation method,not stated,,,1963
1510.3,28.6144,1.43072,None kPa,N/A,13871,['C'],A,modulation method,not stated,,,1963
1529.74,28.7148,1.43574,None kPa,N/A,13871,['C'],A,modulation method,not stated,,,1963
1548.37,28.8445,1.44222,None kPa,N/A,13871,['C'],A,modulation method,not stated,,,1963
1563.41,28.9031,1.44515,None kPa,N/A,13871,['C'],A,modulation method,not stated,,,1963
1577.58,28.97,1.4485,None kPa,N/A,13871,['C'],A,modulation method,not stated,,,1963
1592.67,29.0579,1.45289,None kPa,N/A,13871,['C'],A,modulation method,not stated,,,1963
1613.67,29.1625,1.45812,None kPa,N/A,13871,['C'],A,modulation method,not stated,,,1963
1631.05,29.2587,1.46294,None kPa,N/A,13871,['C'],A,modulation method,not stated,,,1963
1645.67,29.3424,1.46712,None kPa,N/A,13871,['C'],A,modulation method,not stated,,,1963
1656.55,29.4135,1.47068,None kPa,N/A,13871,['C'],A,modulation method,not stated,,,1963
1667.97,29.4637,1.47319,None kPa,N/A,13871,['C'],A,modulation method,not stated,,,1963
1682.79,29.5641,1.47821,None kPa,N/A,13871,['C'],A,modulation method,not stated,,,1963
1701.02,29.6604,1.48302,None kPa,N/A,13871,['C'],A,modulation method,not stated,,,1963
1716.42,29.7733,1.48867,None kPa,N/A,13871,['C'],A,modulation method,not stated,,,1963
1731.29,29.8528,1.49264,None kPa,N/A,13871,['C'],A,modulation method,not stated,,,1963
1753.07,29.9323,1.49662,None kPa,N/A,13871,['C'],A,modulation method,not stated,,,1963
1763.24,29.9951,1.49975,None kPa,N/A,13871,['C'],A,modulation method,not stated,,,1963
1767.97,30.0537,1.50268,None kPa,N/A,13871,['C'],A,modulation method,not stated,,,1963
1779.75,30.1039,1.50519,None kPa,N/A,13871,['C'],A,modulation method,not stated,,,1963
1792.98,30.1541,1.5077,None kPa,N/A,13871,['C'],A,modulation method,not stated,,,1963
1805.14,30.2545,1.51273,None kPa,N/A,13871,['C'],A,modulation method,not stated,,,1963
1817.31,30.3466,1.51733,None kPa,N/A,13871,['C'],A,modulation method,not stated,,,1963
1834.04,30.4637,1.52319,None kPa,N/A,13871,['C'],A,modulation method,not stated,,,1963
1850.43,30.5683,1.52842,None kPa,N/A,13871,['C'],A,modulation method,not stated,,,1963
1865.54,30.6478,1.53239,None kPa,N/A,13871,['C'],A,modulation method,not stated,,,1963
1882.58,30.7942,1.53971,None kPa,N/A,13871,['C'],A,modulation method,not stated,,,1963
1900.88,30.9114,1.54557,None kPa,N/A,13871,['C'],A,modulation method,not stated,,,1963
1910.99,31.0076,1.55038,None kPa,N/A,13871,['C'],A,modulation method,not stated,,,1963
1924.41,31.0829,1.55415,None kPa,N/A,13871,['C'],A,modulation method,not stated,,,1963
1938.62,31.1875,1.55938,None kPa,N/A,13871,['C'],A,modulation method,not stated,,,1963
1952.7,31.2921,1.56461,None kPa,N/A,13871,['C'],A,modulation method,not stated,,,1963
1966.52,31.4093,1.57046,None kPa,N/A,13871,['C'],A,modulation method,not stated,,,1963
1978.24,31.4888,1.57444,None kPa,N/A,13871,['C'],A,modulation method,not stated,,,1963
1991.5,31.585,1.57925,None kPa,N/A,13871,['C'],A,modulation method,not stated,,,1963
2002.99,31.7105,1.58553,None kPa,N/A,13871,['C'],A,modulation method,not stated,,,1963
2012.64,31.7942,1.58971,None kPa,N/A,13871,['C'],A,modulation method,not stated,,,1963
2026.12,31.903,1.59515,None kPa,N/A,13871,['C'],A,modulation method,not stated,,,1963
2041.01,32.0243,1.60122,None kPa,N/A,13871,['C'],A,modulation method,not stated,,,1963
2052.82,32.1206,1.60603,None kPa,N/A,13871,['C'],A,modulation method,not stated,,,1963
2065.24,32.2084,1.61042,None kPa,N/A,13871,['C'],A,modulation method,not stated,,,1963
2075.85,32.2963,1.61481,None kPa,N/A,13871,['C'],A,modulation method,not stated,,,1963
2083.42,32.3883,1.61942,None kPa,N/A,13871,['C'],A,modulation method,not stated,,,1963
2095.68,32.4971,1.62486,None kPa,N/A,13871,['C'],A,modulation method,not stated,,,1963
2111.9,32.6268,1.63134,None kPa,N/A,13871,['C'],A,modulation method,not stated,,,1963
2117.94,32.6938,1.63469,None kPa,N/A,13871,['C'],A,modulation method,not stated,,,1963
2131.54,32.8026,1.64013,None kPa,N/A,13871,['C'],A,modulation method,not stated,,,1963
2142.12,32.8988,1.64494,None kPa,N/A,13871,['C'],A,modulation method,not stated,,,1963
2150.3,32.9908,1.64954,None kPa,N/A,13871,['C'],A,modulation method,not stated,,,1963
2165.65,33.1289,1.65645,None kPa,N/A,13871,['C'],A,modulation method,not stated,,,1963
2179.28,33.2795,1.66398,None kPa,N/A,13871,['C'],A,modulation method,not stated,,,1963
2191.03,33.4009,1.67004,None kPa,N/A,13871,['C'],A,modulation method,not stated,,,1963
2205.78,33.5389,1.67695,None kPa,N/A,13871,['C'],A,modulation method,not stated,,,1963
2216.21,33.6519,1.6826,None kPa,N/A,13871,['C'],A,modulation method,not stated,,,1963
2223.77,33.744,1.6872,None kPa,N/A,13871,['C'],A,modulation method,not stated,,,1963
2231.74,33.8193,1.69096,None kPa,N/A,13871,['C'],A,modulation method,not stated,,,1963
2246.67,33.9866,1.69933,None kPa,N/A,13871,['C'],A,modulation method,not stated,,,1963
2260.57,34.1247,1.70624,None kPa,N/A,13871,['C'],A,modulation method,not stated,,,1963
2275.62,34.2879,1.71439,None kPa,N/A,13871,['C'],A,modulation method,not stated,,,1963
2285.57,34.4594,1.72297,None kPa,N/A,13871,['C'],A,modulation method,not stated,,,1963
2302.41,34.6393,1.73197,None kPa,N/A,13871,['C'],A,modulation method,not stated,,,1963
2317.88,34.8402,1.74201,None kPa,N/A,13871,['C'],A,modulation method,not stated,,,1963
2329.01,34.9615,1.74808,None kPa,N/A,13871,['C'],A,modulation method,not stated,,,1963
2346.6,35.1958,1.75979,None kPa,N/A,13871,['C'],A,modulation method,not stated,,,1963
2359.45,35.3674,1.76837,None kPa,N/A,13871,['C'],A,modulation method,not stated,,,1963
2372.83,35.5222,1.77611,None kPa,N/A,13871,['C'],A,modulation method,not stated,,,1963
2387.02,35.6937,1.78469,None kPa,N/A,13871,['C'],A,modulation method,not stated,,,1963
2401.57,35.9238,1.79619,None kPa,N/A,13871,['C'],A,modulation method,not stated,,,1963
2416.83,36.1079,1.8054,None kPa,N/A,13871,['C'],A,modulation method,not stated,,,1963
2428.34,36.2878,1.81439,None kPa,N/A,13871,['C'],A,modulation method,not stated,,,1963
2443.56,36.4887,1.82443,None kPa,N/A,13871,['C'],A,modulation method,not stated,,,1963
2456.47,36.6937,1.83468,None kPa,N/A,13871,['C'],A,modulation method,not stated,,,1963
2471.24,36.9364,1.84682,None kPa,N/A,13871,['C'],A,modulation method,not stated,,,1963
2482.39,37.0493,1.85247,None kPa,N/A,13871,['C'],A,modulation method,not stated,,,1963
2491.08,37.1874,1.85937,None kPa,N/A,13871,['C'],A,modulation method,not stated,,,1963
2505.85,37.4259,1.87129,None kPa,N/A,13871,['C'],A,modulation method,not stated,,,1963
2517.76,37.6434,1.88217,None kPa,N/A,13871,['C'],A,modulation method,not stated,,,1963
2529.76,37.8234,1.89117,None kPa,N/A,13871,['C'],A,modulation method,not stated,,,1963
2539.3,38.0116,1.90058,None kPa,N/A,13871,['C'],A,modulation method,not stated,,,1963
2550.23,38.2376,1.91188,None kPa,N/A,13871,['C'],A,modulation method,not stated,,,1963
2565.79,38.5095,1.92548,None kPa,N/A,13871,['C'],A,modulation method,not stated,,,1963
2576.63,38.7146,1.93573,None kPa,N/A,13871,['C'],A,modulation method,not stated,,,1963
2586.87,38.9238,1.94619,None kPa,N/A,13871,['C'],A,modulation method,not stated,,,1963
2598.41,39.1455,1.95728,None kPa,N/A,13871,['C'],A,modulation method,not stated,,,1963
2608.2,39.3924,1.96962,None kPa,N/A,13871,['C'],A,modulation method,not stated,,,1963
2621.1,39.6601,1.98301,None kPa,N/A,13871,['C'],A,modulation method,not stated,,,1963
2636.17,39.9907,1.99953,None kPa,N/A,13871,['C'],A,modulation method,not stated,,,1963
2645.12,40.1748,2.00874,None kPa,N/A,13871,['C'],A,modulation method,not stated,,,1963
2651.46,40.3338,2.01669,None kPa,N/A,13871,['C'],A,modulation method,not stated,,,1963
2656.76,40.4635,2.02317,None kPa,N/A,13871,['C'],A,modulation method,not stated,,,1963
1475.4,30.8152,0.757304,1.33322e-07 kPa,N/A,13885,['C'],A,AC Heated Filament,"origin: commercial source,99.7 % (total),stated by supplier,wire",99.7,Not Specified %,1963
1590.1,31.3967,0.840984,None kPa,N/A,13885,['C'],A,AC Heated Filament,"origin: commercial source,99.7 % (total),stated by supplier,wire",99.7,Not Specified %,1963
1690.1,31.9532,0.92048,None kPa,N/A,13885,['C'],A,AC Heated Filament,"origin: commercial source,99.7 % (total),stated by supplier,wire",99.7,Not Specified %,1963
1775.9,32.5222,0.991608,None kPa,N/A,13885,['C'],A,AC Heated Filament,"origin: commercial source,99.7 % (total),stated by supplier,wire",99.7,Not Specified %,1963
1861.3,32.8277,1.05855,None kPa,N/A,13885,['C'],A,AC Heated Filament,"origin: commercial source,99.7 % (total),stated by supplier,wire",99.7,Not Specified %,1963
1934.7,33.3925,1.1255,None kPa,N/A,13885,['C'],A,AC Heated Filament,"origin: commercial source,99.7 % (total),stated by supplier,wire",99.7,Not Specified %,1963
2009.3,33.9908,1.19662,None kPa,N/A,13885,['C'],A,AC Heated Filament,"origin: commercial source,99.7 % (total),stated by supplier,wire",99.7,Not Specified %,1963
2079.8,34.2628,1.2552,None kPa,N/A,13885,['C'],A,AC Heated Filament,"origin: commercial source,99.7 % (total),stated by supplier,wire",99.7,Not Specified %,1963
2147.0,34.6937,1.31796,None kPa,N/A,13885,['C'],A,AC Heated Filament,"origin: commercial source,99.7 % (total),stated by supplier,wire",99.7,Not Specified %,1963
2263.3,35.6435,1.43511,None kPa,N/A,13885,['C'],A,AC Heated Filament,"origin: commercial source,99.7 % (total),stated by supplier,wire",99.7,Not Specified %,1963
1.5,0.0117152,0.00117152,None kPa,N/A,13919,['C'],A,Low temperature calorimetry set up,not stated,,,1963
2.0,0.0163176,0.00163176,None kPa,N/A,13919,['C'],A,Low temperature calorimetry set up,not stated,,,1963
2.5,0.0213384,0.00213384,None kPa,N/A,13919,['C'],A,Low temperature calorimetry set up,not stated,,,1963
3.0,0.0267776,0.00267776,None kPa,N/A,13919,['C'],A,Low temperature calorimetry set up,not stated,,,1963
3.5,0.0330536,0.00330536,None kPa,N/A,13919,['C'],A,Low temperature calorimetry set up,not stated,,,1963
4.0,0.0401664,0.00401664,None kPa,N/A,13919,['C'],A,Low temperature calorimetry set up,not stated,,,1963
4.5,0.048116,0.0048116,None kPa,N/A,13919,['C'],A,Low temperature calorimetry set up,not stated,,,1963
5.0,0.0569024,0.00569024,None kPa,N/A,13919,['C'],A,Low temperature calorimetry set up,not stated,,,1963
5.5,0.0673624,0.00673624,None kPa,N/A,13919,['C'],A,Low temperature calorimetry set up,not stated,,,1963
6.0,0.0786592,0.00786592,None kPa,N/A,13919,['C'],A,Low temperature calorimetry set up,not stated,,,1963
6.5,0.0916296,0.00916296,None kPa,N/A,13919,['C'],A,Low temperature calorimetry set up,not stated,,,1963
7.0,0.105855,0.0105855,None kPa,N/A,13919,['C'],A,Low temperature calorimetry set up,not stated,,,1963
7.5,0.121754,0.0121754,None kPa,N/A,13919,['C'],A,Low temperature calorimetry set up,not stated,,,1963
8.0,0.139327,0.0139327,None kPa,N/A,13919,['C'],A,Low temperature calorimetry set up,not stated,,,1963
8.5,0.158992,0.0158992,None kPa,N/A,13919,['C'],A,Low temperature calorimetry set up,not stated,,,1963
9.0,0.180749,0.0180749,None kPa,N/A,13919,['C'],A,Low temperature calorimetry set up,not stated,,,1963
9.5,0.207945,0.0207945,None kPa,N/A,13919,['C'],A,Low temperature calorimetry set up,not stated,,,1963
10.0,0.23012,0.023012,None kPa,N/A,13919,['C'],A,Low temperature calorimetry set up,not stated,,,1963
10.5,0.253969,0.0253969,None kPa,N/A,13919,['C'],A,Low temperature calorimetry set up,not stated,,,1963
11.0,0.279073,0.0279073,None kPa,N/A,13919,['C'],A,Low temperature calorimetry set up,not stated,,,1963
11.5,0.306687,0.0306687,None kPa,N/A,13919,['C'],A,Low temperature calorimetry set up,not stated,,,1963
12.0,0.335975,0.0335975,None kPa,N/A,13919,['C'],A,Low temperature calorimetry set up,not stated,,,1963
12.5,0.366937,0.0366937,None kPa,N/A,13919,['C'],A,Low temperature calorimetry set up,not stated,,,1963
13.0,0.400409,0.0400409,None kPa,N/A,13919,['C'],A,Low temperature calorimetry set up,not stated,,,1963
13.5,0.435973,0.0435973,None kPa,N/A,13919,['C'],A,Low temperature calorimetry set up,not stated,,,1963
14.0,0.474047,0.0474047,None kPa,N/A,13919,['C'],A,Low temperature calorimetry set up,not stated,,,1963
14.5,0.514214,0.0514214,None kPa,N/A,13919,['C'],A,Low temperature calorimetry set up,not stated,,,1963
15.0,0.55689,0.055689,None kPa,N/A,13919,['C'],A,Low temperature calorimetry set up,not stated,,,1963
15.5,0.602078,0.0602078,None kPa,N/A,13919,['C'],A,Low temperature calorimetry set up,not stated,,,1963
16.0,0.650194,0.0650194,None kPa,N/A,13919,['C'],A,Low temperature calorimetry set up,not stated,,,1963
16.5,0.70082,0.070082,None kPa,N/A,13919,['C'],A,Low temperature calorimetry set up,not stated,,,1963
17.0,0.754375,0.0754375,None kPa,N/A,13919,['C'],A,Low temperature calorimetry set up,not stated,,,1963
17.5,0.810441,0.0810441,None kPa,N/A,13919,['C'],A,Low temperature calorimetry set up,not stated,,,1963
18.0,0.869854,0.0869854,None kPa,N/A,13919,['C'],A,Low temperature calorimetry set up,not stated,,,1963
