Repository: amr8004/PureElementPRL

# Pure Element Thermodynamic modeling with 3rd generation CALPHAD models for multiple elements

## Description
Jupyter notebook for modeling pure elements with selected models via python tools pycalphad and ESPEI

## Running Tutorial
Creating a codespace should immediately open the desired notebook. Just change the element as desired (non-case sensitive) and set what SGTE structure (FCC_A1, BCC_A2, etc.) you would like to compare against.

## Further Resources

## Citation

File: CpCSV/Re_CP_data.csv (part 3 of 3)
Temperature: K,Heat capacity at constant pressure Cp: J/K/mol,Uncertainty,Pressure,Ref Temp,Data Set ID,State,Representation,Method,Description,Purity,Purity Units,Year
0.0656,0.009781,9.7805e-05,None kPa,N/A,19939,['C'],A,Vacuum adiabatic calorimetry,not stated,,,1971
0.0709,0.008552,8.5522e-05,None kPa,N/A,19939,['C'],A,Vacuum adiabatic calorimetry,not stated,,,1971
0.075,0.007724,7.7238e-05,None kPa,N/A,19939,['C'],A,Vacuum adiabatic calorimetry,not stated,,,1971
0.0757,0.007547,7.547e-05,None kPa,N/A,19939,['C'],A,Vacuum adiabatic calorimetry,not stated,,,1971
0.0781,0.007025,7.0254e-05,None kPa,N/A,19939,['C'],A,Vacuum adiabatic calorimetry,not stated,,,1971
0.0807,0.006567,6.5673e-05,None kPa,N/A,19939,['C'],A,Vacuum adiabatic calorimetry,not stated,,,1971
0.0828,0.00623,6.2303e-05,None kPa,N/A,19939,['C'],A,Vacuum adiabatic calorimetry,not stated,,,1971
0.0851,0.005944,5.9438e-05,None kPa,N/A,19939,['C'],A,Vacuum adiabatic calorimetry,not stated,,,1971
0.0862,0.005771,5.7711e-05,None kPa,N/A,19939,['C'],A,Vacuum adiabatic calorimetry,not stated,,,1971
0.0887,0.00549,5.4902e-05,None kPa,N/A,19939,['C'],A,Vacuum adiabatic calorimetry,not stated,,,1971
0.0917,0.00514,5.1395e-05,None kPa,N/A,19939,['C'],A,Vacuum adiabatic calorimetry,not stated,,,1971
0.0959,0.004761,4.7605e-05,None kPa,N/A,19939,['C'],A,Vacuum adiabatic calorimetry,not stated,,,1971
0.0975,0.004632,4.6318e-05,None kPa,N/A,19939,['C'],A,Vacuum adiabatic calorimetry,not stated,,,1971
0.1016,0.004278,4.2784e-05,None kPa,N/A,19939,['C'],A,Vacuum adiabatic calorimetry,not stated,,,1971
0.1031,0.004204,4.2038e-05,None kPa,N/A,19939,['C'],A,Vacuum adiabatic calorimetry,not stated,,,1971
0.1064,0.003894,3.8941e-05,None kPa,N/A,19939,['C'],A,Vacuum adiabatic calorimetry,not stated,,,1971
0.1105,0.003617,3.6172e-05,None kPa,N/A,19939,['C'],A,Vacuum adiabatic calorimetry,not stated,,,1971
0.1135,0.003473,3.47271e-05,None kPa,N/A,19939,['C'],A,Vacuum adiabatic calorimetry,not stated,,,1971
0.1257,0.002917,2.91734e-05,None kPa,N/A,19939,['C'],A,Vacuum adiabatic calorimetry,not stated,,,1971
0.1371,0.002493,2.49252e-05,None kPa,N/A,19939,['C'],A,Vacuum adiabatic calorimetry,not stated,,,1971
0.144,0.002351,2.35113e-05,None kPa,N/A,19939,['C'],A,Vacuum adiabatic calorimetry,not stated,,,1971
0.1476,0.002264,2.26356e-05,None kPa,N/A,19939,['C'],A,Vacuum adiabatic calorimetry,not stated,,,1971
0.1522,0.00212,2.12045e-05,None kPa,N/A,19939,['C'],A,Vacuum adiabatic calorimetry,not stated,,,1971
0.1552,0.002066,2.09142e-05,None kPa,N/A,19939,['C'],A,Vacuum adiabatic calorimetry,not stated,,,1971
0.1661,0.001897,1.96945e-05,None kPa,N/A,19939,['C'],A,Vacuum adiabatic calorimetry,not stated,,,1971
0.1732,0.00181,1.9089e-05,None kPa,N/A,19939,['C'],A,Vacuum adiabatic calorimetry,not stated,,,1971
0.1886,0.001621,1.76816e-05,None kPa,N/A,19939,['C'],A,Vacuum adiabatic calorimetry,not stated,,,1971
0.1933,0.001584,1.74483e-05,None kPa,N/A,19939,['C'],A,Vacuum adiabatic calorimetry,not stated,,,1971
0.2075,0.001471,1.66957e-05,None kPa,N/A,19939,['C'],A,Vacuum adiabatic calorimetry,not stated,,,1971
0.2244,0.001368,1.60712e-05,None kPa,N/A,19939,['C'],A,Vacuum adiabatic calorimetry,not stated,,,1971
0.2437,0.001291,1.57547e-05,None kPa,N/A,19939,['C'],A,Vacuum adiabatic calorimetry,not stated,,,1971
0.2481,0.001249,1.53731e-05,None kPa,N/A,19939,['C'],A,Vacuum adiabatic calorimetry,not stated,,,1971
0.2547,0.001252,1.56071e-05,None kPa,N/A,19939,['C'],A,Vacuum adiabatic calorimetry,not stated,,,1971
0.266,0.001236,1.57384e-05,None kPa,N/A,19939,['C'],A,Vacuum adiabatic calorimetry,not stated,,,1971
0.2876,0.001182,1.56537e-05,None kPa,N/A,19939,['C'],A,Vacuum adiabatic calorimetry,not stated,,,1971
0.3032,0.001171,1.59355e-05,None kPa,N/A,19939,['C'],A,Vacuum adiabatic calorimetry,not stated,,,1971
0.3222,0.001124,1.57896e-05,None kPa,N/A,19939,['C'],A,Vacuum adiabatic calorimetry,not stated,,,1971
0.3377,0.001143,1.64798e-05,None kPa,N/A,19939,['C'],A,Vacuum adiabatic calorimetry,not stated,,,1971
0.3633,0.001144,1.71756e-05,None kPa,N/A,19939,['C'],A,Vacuum adiabatic calorimetry,not stated,,,1971
1100.0,30.2085,3.02085,None kPa,N/A,21045,['C'],A,Modulated Laser Heating,"not stated,99.99 weight % (total),,rod",99.99,Weight %,1973
1200.0,30.6269,3.06269,None kPa,N/A,21045,['C'],A,Modulated Laser Heating,"not stated,99.99 weight % (total),,rod",99.99,Weight %,1973
1300.0,31.0453,3.10453,None kPa,N/A,21045,['C'],A,Modulated Laser Heating,"not stated,99.99 weight % (total),,rod",99.99,Weight %,1973
1400.0,31.4637,3.14637,None kPa,N/A,21045,['C'],A,Modulated Laser Heating,"not stated,99.99 weight % (total),,rod",99.99,Weight %,1973
1500.0,31.8821,3.18821,None kPa,N/A,21045,['C'],A,Modulated Laser Heating,"not stated,99.99 weight % (total),,rod",99.99,Weight %,1973
1600.0,32.3005,3.23005,None kPa,N/A,21045,['C'],A,Modulated Laser Heating,"not stated,99.99 weight % (total),,rod",99.99,Weight %,1973
1700.0,32.7189,3.27189,None kPa,N/A,21045,['C'],A,Modulated Laser Heating,"not stated,99.99 weight % (total),,rod",99.99,Weight %,1973
1800.0,33.1373,3.31373,None kPa,N/A,21045,['C'],A,Modulated Laser Heating,"not stated,99.99 weight % (total),,rod",99.99,Weight %,1973
1900.0,33.5557,3.35557,None kPa,N/A,21045,['C'],A,Modulated Laser Heating,"not stated,99.99 weight % (total),,rod",99.99,Weight %,1973
2000.0,34.0159,3.40159,None kPa,N/A,21045,['C'],A,Modulated Laser Heating,"not stated,99.99 weight % (total),,rod",99.99,Weight %,1973
2100.0,34.4343,3.44343,None kPa,N/A,21045,['C'],A,Modulated Laser Heating,"not stated,99.99 weight % (total),,rod",99.99,Weight %,1973
2200.0,34.8527,3.48527,None kPa,N/A,21045,['C'],A,Modulated Laser Heating,"not stated,99.99 weight % (total),,rod",99.99,Weight %,1973
2300.0,35.2711,3.52711,None kPa,N/A,21045,['C'],A,Modulated Laser Heating,"not stated,99.99 weight % (total),,rod",99.99,Weight %,1973
2400.0,35.7314,3.57314,None kPa,N/A,21045,['C'],A,Modulated Laser Heating,"not stated,99.99 weight % (total),,rod",99.99,Weight %,1973
2500.0,36.1498,3.61498,None kPa,N/A,21045,['C'],A,Modulated Laser Heating,"not stated,99.99 weight % (total),,rod",99.99,Weight %,1973
0.1566,0.002102,7.36e-05,None kPa,N/A,19607,['C'],A,Vacuum adiabatic calorimetry,not stated,,,1970
0.1858,0.001714,6e-05,None kPa,N/A,19607,['C'],A,Vacuum adiabatic calorimetry,not stated,,,1970
0.2109,0.001658,5.8e-05,None kPa,N/A,19607,['C'],A,Vacuum adiabatic calorimetry,not stated,,,1970
0.2316,0.001434,5.02e-05,None kPa,N/A,19607,['C'],A,Vacuum adiabatic calorimetry,not stated,,,1970
0.2543,0.001297,4.54e-05,None kPa,N/A,19607,['C'],A,Vacuum adiabatic calorimetry,not stated,,,1970
0.2828,0.001277,4.47e-05,None kPa,N/A,19607,['C'],A,Vacuum adiabatic calorimetry,not stated,,,1970
0.3193,0.001183,4.14e-05,None kPa,N/A,19607,['C'],A,Vacuum adiabatic calorimetry,not stated,,,1970
0.3857,0.001194,3.89e-05,None kPa,N/A,19607,['C'],A,Vacuum adiabatic calorimetry,not stated,,,1970
0.4546,0.00126,3.85e-05,None kPa,N/A,19607,['C'],A,Vacuum adiabatic calorimetry,not stated,,,1970
0.5282,0.001376,3.92e-05,None kPa,N/A,19607,['C'],A,Vacuum adiabatic calorimetry,not stated,,,1970
0.6319,0.001545,3.94e-05,None kPa,N/A,19607,['C'],A,Vacuum adiabatic calorimetry,not stated,,,1970
0.7764,0.001847,3.95e-05,None kPa,N/A,19607,['C'],A,Vacuum adiabatic calorimetry,not stated,,,1970
0.9409,0.002236,3.73e-05,None kPa,N/A,19607,['C'],A,Vacuum adiabatic calorimetry,not stated,,,1970
1.176,0.002766,4.15e-05,None kPa,N/A,19607,['C'],A,Vacuum adiabatic calorimetry,not stated,,,1970
0.3264,0.000512,1.75e-05,None kPa,N/A,19607,['C'],A,Vacuum adiabatic calorimetry,not stated,,,1970
0.3385,0.000458,1.55e-05,None kPa,N/A,19607,['C'],A,Vacuum adiabatic calorimetry,not stated,,,1970
0.3504,0.000438,1.47e-05,None kPa,N/A,19607,['C'],A,Vacuum adiabatic calorimetry,not stated,,,1970
0.37,0.000398,1.31e-05,None kPa,N/A,19607,['C'],A,Vacuum adiabatic calorimetry,not stated,,,1970
0.4012,0.000381,1.22e-05,None kPa,N/A,19607,['C'],A,Vacuum adiabatic calorimetry,not stated,,,1970
0.4367,0.000389,1.21e-05,None kPa,N/A,19607,['C'],A,Vacuum adiabatic calorimetry,not stated,,,1970
0.4684,0.000412,1.24e-05,None kPa,N/A,19607,['C'],A,Vacuum adiabatic calorimetry,not stated,,,1970
0.5411,0.000537,1.51e-05,None kPa,N/A,19607,['C'],A,Vacuum adiabatic calorimetry,not stated,,,1970
0.6049,0.000699,1.84e-05,None kPa,N/A,19607,['C'],A,Vacuum adiabatic calorimetry,not stated,,,1970
0.6505,0.000897,2.24e-05,None kPa,N/A,19607,['C'],A,Vacuum adiabatic calorimetry,not stated,,,1970
0.7197,0.001,2.3e-05,None kPa,N/A,19607,['C'],A,Vacuum adiabatic calorimetry,not stated,,,1970
0.7531,0.001354,2.99e-05,None kPa,N/A,19607,['C'],A,Vacuum adiabatic calorimetry,not stated,,,1970
0.8514,0.001924,3.7e-05,None kPa,N/A,19607,['C'],A,Vacuum adiabatic calorimetry,not stated,,,1970
0.9319,0.002444,4.14e-05,None kPa,N/A,19607,['C'],A,Vacuum adiabatic calorimetry,not stated,,,1970
1.009,0.002964,4.45e-05,None kPa,N/A,19607,['C'],A,Vacuum adiabatic calorimetry,not stated,,,1970
1.107,0.003723,5.58e-05,None kPa,N/A,19607,['C'],A,Vacuum adiabatic calorimetry,not stated,,,1970
1.354,0.003251,4.88e-05,None kPa,N/A,19608,['C'],A,Vacuum adiabatic calorimetry,not stated,,,1970
1.441,0.003403,5.1e-05,None kPa,N/A,19608,['C'],A,Vacuum adiabatic calorimetry,not stated,,,1970
1.787,0.004267,6.4e-05,None kPa,N/A,19608,['C'],A,Vacuum adiabatic calorimetry,not stated,,,1970
1.869,0.004489,6.73e-05,None kPa,N/A,19608,['C'],A,Vacuum adiabatic calorimetry,not stated,,,1970
2.0,0.004829,7.24e-05,None kPa,N/A,19608,['C'],A,Vacuum adiabatic calorimetry,not stated,,,1970
2.378,0.005806,8.71e-05,None kPa,N/A,19608,['C'],A,Vacuum adiabatic calorimetry,not stated,,,1970
2.587,0.006463,9.69e-05,None kPa,N/A,19608,['C'],A,Vacuum adiabatic calorimetry,not stated,,,1970
2.797,0.007038,0.0001056,None kPa,N/A,19608,['C'],A,Vacuum adiabatic calorimetry,not stated,,,1970
2.992,0.007611,0.0001142,None kPa,N/A,19608,['C'],A,Vacuum adiabatic calorimetry,not stated,,,1970
3.25,0.008491,0.0001274,None kPa,N/A,19608,['C'],A,Vacuum adiabatic calorimetry,not stated,,,1970
3.556,0.009398,0.000141,None kPa,N/A,19608,['C'],A,Vacuum adiabatic calorimetry,not stated,,,1970
1.231,0.004889,7.33e-05,None kPa,N/A,19608,['C'],A,Vacuum adiabatic calorimetry,not stated,,,1970
1.351,0.005962,8.94e-05,None kPa,N/A,19608,['C'],A,Vacuum adiabatic calorimetry,not stated,,,1970
1.466,0.0071,0.0001065,None kPa,N/A,19608,['C'],A,Vacuum adiabatic calorimetry,not stated,,,1970
1.564,0.008086,0.0001213,None kPa,N/A,19608,['C'],A,Vacuum adiabatic calorimetry,not stated,,,1970
1.63,0.00874,0.0001311,None kPa,N/A,19608,['C'],A,Vacuum adiabatic calorimetry,not stated,,,1970
1.667,0.009173,0.0001376,None kPa,N/A,19608,['C'],A,Vacuum adiabatic calorimetry,not stated,,,1970
1100.0,30.2085,3.02085,None kPa,N/A,21045,['C'],A,Modulated Laser Heating,"not stated,99.99 weight % (total),,rod",99.99,Weight %,1973
1200.0,30.6269,3.06269,None kPa,N/A,21045,['C'],A,Modulated Laser Heating,"not stated,99.99 weight % (total),,rod",99.99,Weight %,1973
1300.0,31.0453,3.10453,None kPa,N/A,21045,['C'],A,Modulated Laser Heating,"not stated,99.99 weight % (total),,rod",99.99,Weight %,1973
1400.0,31.4637,3.14637,None kPa,N/A,21045,['C'],A,Modulated Laser Heating,"not stated,99.99 weight % (total),,rod",99.99,Weight %,1973
1500.0,31.8821,3.18821,None kPa,N/A,21045,['C'],A,Modulated Laser Heating,"not stated,99.99 weight % (total),,rod",99.99,Weight %,1973
1600.0,32.3005,3.23005,None kPa,N/A,21045,['C'],A,Modulated Laser Heating,"not stated,99.99 weight % (total),,rod",99.99,Weight %,1973
1700.0,32.7189,3.27189,None kPa,N/A,21045,['C'],A,Modulated Laser Heating,"not stated,99.99 weight % (total),,rod",99.99,Weight %,1973
1800.0,33.1373,3.31373,None kPa,N/A,21045,['C'],A,Modulated Laser Heating,"not stated,99.99 weight % (total),,rod",99.99,Weight %,1973
1900.0,33.5557,3.35557,None kPa,N/A,21045,['C'],A,Modulated Laser Heating,"not stated,99.99 weight % (total),,rod",99.99,Weight %,1973
2000.0,34.0159,3.40159,None kPa,N/A,21045,['C'],A,Modulated Laser Heating,"not stated,99.99 weight % (total),,rod",99.99,Weight %,1973
2100.0,34.4343,3.44343,None kPa,N/A,21045,['C'],A,Modulated Laser Heating,"not stated,99.99 weight % (total),,rod",99.99,Weight %,1973
2200.0,34.8527,3.48527,None kPa,N/A,21045,['C'],A,Modulated Laser Heating,"not stated,99.99 weight % (total),,rod",99.99,Weight %,1973
2300.0,35.2711,3.52711,None kPa,N/A,21045,['C'],A,Modulated Laser Heating,"not stated,99.99 weight % (total),,rod",99.99,Weight %,1973
2400.0,35.7314,3.57314,None kPa,N/A,21045,['C'],A,Modulated Laser Heating,"not stated,99.99 weight % (total),,rod",99.99,Weight %,1973
2500.0,36.1498,3.61498,None kPa,N/A,21045,['C'],A,Modulated Laser Heating,"not stated,99.99 weight % (total),,rod",99.99,Weight %,1973
1630.0,31.1708,1.55854,None kPa,N/A,22756,['C'],A,Modulation method,"not stated,99.99 % (total),,wire",99.99,Not Specified %,1977
1680.0,31.4218,1.57109,None kPa,N/A,22756,['C'],A,Modulation method,"not stated,99.99 % (total),,wire",99.99,Not Specified %,1977
1740.0,31.7984,1.58992,None kPa,N/A,22756,['C'],A,Modulation method,"not stated,99.99 % (total),,wire",99.99,Not Specified %,1977
1795.0,31.9658,1.59829,None kPa,N/A,22756,['C'],A,Modulation method,"not stated,99.99 % (total),,wire",99.99,Not Specified %,1977
1865.0,32.1331,1.60666,None kPa,N/A,22756,['C'],A,Modulation method,"not stated,99.99 % (total),,wire",99.99,Not Specified %,1977
1940.0,32.4678,1.62339,None kPa,N/A,22756,['C'],A,Modulation method,"not stated,99.99 % (total),,wire",99.99,Not Specified %,1977
2020.0,33.0954,1.65477,None kPa,N/A,22756,['C'],A,Modulation method,"not stated,99.99 % (total),,wire",99.99,Not Specified %,1977
2115.0,33.3465,1.66732,None kPa,N/A,22756,['C'],A,Modulation method,"not stated,99.99 % (total),,wire",99.99,Not Specified %,1977
2195.0,33.4302,1.67151,None kPa,N/A,22756,['C'],A,Modulation method,"not stated,99.99 % (total),,wire",99.99,Not Specified %,1977
2305.0,33.8904,1.69452,None kPa,N/A,22756,['C'],A,Modulation method,"not stated,99.99 % (total),,wire",99.99,Not Specified %,1977
2400.0,34.0578,1.70289,None kPa,N/A,22756,['C'],A,Modulation method,"not stated,99.99 % (total),,wire",99.99,Not Specified %,1977
