Repository: amr8004/PureElementPRL

# Pure Element Thermodynamic modeling with 3rd generation CALPHAD models for multiple elements

## Description
Jupyter notebook for modeling pure elements with selected models via python tools pycalphad and ESPEI

## Running Tutorial
Creating a codespace should immediately open the desired notebook. Just change the element as desired (non-case sensitive) and set what SGTE structure (FCC_A1, BCC_A2, etc.) you would like to compare against.

## Further Resources

## Citation

File: CpCSV/Sc_CP_data.csv (part 3 of 3)
Temperature: K,Heat capacity at constant pressure Cp: J/K/mol,Uncertainty,Pressure,Ref Temp,Data Set ID,State,Representation,Method,Description,Purity,Purity Units,Year
3.79,0.0413,0.001239,None kPa,N/A,22700,['C'],A,Low temperature calorimetry set up,"origin: synthesized by others,99.996 mole % (total),estimation",99.996,Mole %,1976
3.996,0.04313,0.0012939,None kPa,N/A,22700,['C'],A,Low temperature calorimetry set up,"origin: synthesized by others,99.996 mole % (total),estimation",99.996,Mole %,1976
4.058,0.04451,0.0013353,None kPa,N/A,22700,['C'],A,Low temperature calorimetry set up,"origin: synthesized by others,99.996 mole % (total),estimation",99.996,Mole %,1976
4.228,0.04632,0.0013896,None kPa,N/A,22700,['C'],A,Low temperature calorimetry set up,"origin: synthesized by others,99.996 mole % (total),estimation",99.996,Mole %,1976
4.328,0.04766,0.0014298,None kPa,N/A,22700,['C'],A,Low temperature calorimetry set up,"origin: synthesized by others,99.996 mole % (total),estimation",99.996,Mole %,1976
4.409,0.04838,0.0014514,None kPa,N/A,22700,['C'],A,Low temperature calorimetry set up,"origin: synthesized by others,99.996 mole % (total),estimation",99.996,Mole %,1976
4.566,0.04995,0.0014985,None kPa,N/A,22700,['C'],A,Low temperature calorimetry set up,"origin: synthesized by others,99.996 mole % (total),estimation",99.996,Mole %,1976
4.836,0.05382,0.0016146,None kPa,N/A,22700,['C'],A,Low temperature calorimetry set up,"origin: synthesized by others,99.996 mole % (total),estimation",99.996,Mole %,1976
4.884,0.05425,0.0016275,None kPa,N/A,22700,['C'],A,Low temperature calorimetry set up,"origin: synthesized by others,99.996 mole % (total),estimation",99.996,Mole %,1976
5.01,0.05594,0.0016782,None kPa,N/A,22700,['C'],A,Low temperature calorimetry set up,"origin: synthesized by others,99.996 mole % (total),estimation",99.996,Mole %,1976
5.102,0.05711,0.0017133,None kPa,N/A,22700,['C'],A,Low temperature calorimetry set up,"origin: synthesized by others,99.996 mole % (total),estimation",99.996,Mole %,1976
5.319,0.06007,0.0018021,None kPa,N/A,22700,['C'],A,Low temperature calorimetry set up,"origin: synthesized by others,99.996 mole % (total),estimation",99.996,Mole %,1976
5.442,0.06134,0.0018402,None kPa,N/A,22700,['C'],A,Low temperature calorimetry set up,"origin: synthesized by others,99.996 mole % (total),estimation",99.996,Mole %,1976
5.508,0.06233,0.0018699,None kPa,N/A,22700,['C'],A,Low temperature calorimetry set up,"origin: synthesized by others,99.996 mole % (total),estimation",99.996,Mole %,1976
5.639,0.06429,0.0019287,None kPa,N/A,22700,['C'],A,Low temperature calorimetry set up,"origin: synthesized by others,99.996 mole % (total),estimation",99.996,Mole %,1976
5.686,0.06465,0.0019395,None kPa,N/A,22700,['C'],A,Low temperature calorimetry set up,"origin: synthesized by others,99.996 mole % (total),estimation",99.996,Mole %,1976
5.73,0.0656,0.001968,None kPa,N/A,22700,['C'],A,Low temperature calorimetry set up,"origin: synthesized by others,99.996 mole % (total),estimation",99.996,Mole %,1976
5.817,0.06701,0.0020103,None kPa,N/A,22700,['C'],A,Low temperature calorimetry set up,"origin: synthesized by others,99.996 mole % (total),estimation",99.996,Mole %,1976
5.898,0.06731,0.0020193,None kPa,N/A,22700,['C'],A,Low temperature calorimetry set up,"origin: synthesized by others,99.996 mole % (total),estimation",99.996,Mole %,1976
5.934,0.06798,0.0020394,None kPa,N/A,22700,['C'],A,Low temperature calorimetry set up,"origin: synthesized by others,99.996 mole % (total),estimation",99.996,Mole %,1976
5.986,0.06912,0.0020736,None kPa,N/A,22700,['C'],A,Low temperature calorimetry set up,"origin: synthesized by others,99.996 mole % (total),estimation",99.996,Mole %,1976
6.099,0.07042,0.0021126,None kPa,N/A,22700,['C'],A,Low temperature calorimetry set up,"origin: synthesized by others,99.996 mole % (total),estimation",99.996,Mole %,1976
6.166,0.07102,0.0021306,None kPa,N/A,22700,['C'],A,Low temperature calorimetry set up,"origin: synthesized by others,99.996 mole % (total),estimation",99.996,Mole %,1976
6.286,0.07289,0.0021867,None kPa,N/A,22700,['C'],A,Low temperature calorimetry set up,"origin: synthesized by others,99.996 mole % (total),estimation",99.996,Mole %,1976
6.369,0.07434,0.0022302,None kPa,N/A,22700,['C'],A,Low temperature calorimetry set up,"origin: synthesized by others,99.996 mole % (total),estimation",99.996,Mole %,1976
6.472,0.07552,0.0022656,None kPa,N/A,22700,['C'],A,Low temperature calorimetry set up,"origin: synthesized by others,99.996 mole % (total),estimation",99.996,Mole %,1976
6.583,0.07731,0.0023193,None kPa,N/A,22700,['C'],A,Low temperature calorimetry set up,"origin: synthesized by others,99.996 mole % (total),estimation",99.996,Mole %,1976
6.63,0.07867,0.0023601,None kPa,N/A,22700,['C'],A,Low temperature calorimetry set up,"origin: synthesized by others,99.996 mole % (total),estimation",99.996,Mole %,1976
6.78,0.07997,0.0023991,None kPa,N/A,22700,['C'],A,Low temperature calorimetry set up,"origin: synthesized by others,99.996 mole % (total),estimation",99.996,Mole %,1976
6.858,0.08222,0.0024666,None kPa,N/A,22700,['C'],A,Low temperature calorimetry set up,"origin: synthesized by others,99.996 mole % (total),estimation",99.996,Mole %,1976
6.996,0.08385,0.0025155,None kPa,N/A,22700,['C'],A,Low temperature calorimetry set up,"origin: synthesized by others,99.996 mole % (total),estimation",99.996,Mole %,1976
7.181,0.08724,0.0026172,None kPa,N/A,22700,['C'],A,Low temperature calorimetry set up,"origin: synthesized by others,99.996 mole % (total),estimation",99.996,Mole %,1976
7.228,0.08777,0.0026331,None kPa,N/A,22700,['C'],A,Low temperature calorimetry set up,"origin: synthesized by others,99.996 mole % (total),estimation",99.996,Mole %,1976
7.336,0.08932,0.0026796,None kPa,N/A,22700,['C'],A,Low temperature calorimetry set up,"origin: synthesized by others,99.996 mole % (total),estimation",99.996,Mole %,1976
7.387,0.09068,0.0027204,None kPa,N/A,22700,['C'],A,Low temperature calorimetry set up,"origin: synthesized by others,99.996 mole % (total),estimation",99.996,Mole %,1976
7.595,0.09349,0.0028047,None kPa,N/A,22700,['C'],A,Low temperature calorimetry set up,"origin: synthesized by others,99.996 mole % (total),estimation",99.996,Mole %,1976
7.718,0.09481,0.0028443,None kPa,N/A,22700,['C'],A,Low temperature calorimetry set up,"origin: synthesized by others,99.996 mole % (total),estimation",99.996,Mole %,1976
7.852,0.09741,0.0029223,None kPa,N/A,22700,['C'],A,Low temperature calorimetry set up,"origin: synthesized by others,99.996 mole % (total),estimation",99.996,Mole %,1976
8.097,0.1008,0.003024,None kPa,N/A,22700,['C'],A,Low temperature calorimetry set up,"origin: synthesized by others,99.996 mole % (total),estimation",99.996,Mole %,1976
8.175,0.1009,0.003027,None kPa,N/A,22700,['C'],A,Low temperature calorimetry set up,"origin: synthesized by others,99.996 mole % (total),estimation",99.996,Mole %,1976
8.308,0.1053,0.003159,None kPa,N/A,22700,['C'],A,Low temperature calorimetry set up,"origin: synthesized by others,99.996 mole % (total),estimation",99.996,Mole %,1976
8.337,0.1055,0.003165,None kPa,N/A,22700,['C'],A,Low temperature calorimetry set up,"origin: synthesized by others,99.996 mole % (total),estimation",99.996,Mole %,1976
8.467,0.1079,0.003237,None kPa,N/A,22700,['C'],A,Low temperature calorimetry set up,"origin: synthesized by others,99.996 mole % (total),estimation",99.996,Mole %,1976
8.532,0.1095,0.003285,None kPa,N/A,22700,['C'],A,Low temperature calorimetry set up,"origin: synthesized by others,99.996 mole % (total),estimation",99.996,Mole %,1976
8.692,0.1129,0.003387,None kPa,N/A,22700,['C'],A,Low temperature calorimetry set up,"origin: synthesized by others,99.996 mole % (total),estimation",99.996,Mole %,1976
8.741,0.1144,0.003432,None kPa,N/A,22700,['C'],A,Low temperature calorimetry set up,"origin: synthesized by others,99.996 mole % (total),estimation",99.996,Mole %,1976
8.895,0.1165,0.003495,None kPa,N/A,22700,['C'],A,Low temperature calorimetry set up,"origin: synthesized by others,99.996 mole % (total),estimation",99.996,Mole %,1976
8.973,0.1187,0.003561,None kPa,N/A,22700,['C'],A,Low temperature calorimetry set up,"origin: synthesized by others,99.996 mole % (total),estimation",99.996,Mole %,1976
9.089,0.1206,0.003618,None kPa,N/A,22700,['C'],A,Low temperature calorimetry set up,"origin: synthesized by others,99.996 mole % (total),estimation",99.996,Mole %,1976
9.187,0.1229,0.003687,None kPa,N/A,22700,['C'],A,Low temperature calorimetry set up,"origin: synthesized by others,99.996 mole % (total),estimation",99.996,Mole %,1976
9.27,0.124,0.00372,None kPa,N/A,22700,['C'],A,Low temperature calorimetry set up,"origin: synthesized by others,99.996 mole % (total),estimation",99.996,Mole %,1976
9.361,0.1247,0.003741,None kPa,N/A,22700,['C'],A,Low temperature calorimetry set up,"origin: synthesized by others,99.996 mole % (total),estimation",99.996,Mole %,1976
9.4,0.1262,0.003786,None kPa,N/A,22700,['C'],A,Low temperature calorimetry set up,"origin: synthesized by others,99.996 mole % (total),estimation",99.996,Mole %,1976
9.574,0.1302,0.003906,None kPa,N/A,22700,['C'],A,Low temperature calorimetry set up,"origin: synthesized by others,99.996 mole % (total),estimation",99.996,Mole %,1976
9.675,0.1316,0.003948,None kPa,N/A,22700,['C'],A,Low temperature calorimetry set up,"origin: synthesized by others,99.996 mole % (total),estimation",99.996,Mole %,1976
9.827,0.1352,0.004056,None kPa,N/A,22700,['C'],A,Low temperature calorimetry set up,"origin: synthesized by others,99.996 mole % (total),estimation",99.996,Mole %,1976
9.957,0.1396,0.004188,None kPa,N/A,22700,['C'],A,Low temperature calorimetry set up,"origin: synthesized by others,99.996 mole % (total),estimation",99.996,Mole %,1976
1.117,0.01159,0.0003477,None kPa,N/A,22701,['C'],A,Low temperature calorimetry set up,"origin: synthesized by others,99.996 mole % (total),estimation",99.996,Mole %,1976
1.321,0.01373,0.0004119,None kPa,N/A,22701,['C'],A,Low temperature calorimetry set up,"origin: synthesized by others,99.996 mole % (total),estimation",99.996,Mole %,1976
1.55,0.01613,0.0004839,None kPa,N/A,22701,['C'],A,Low temperature calorimetry set up,"origin: synthesized by others,99.996 mole % (total),estimation",99.996,Mole %,1976
1.741,0.01812,0.0005436,None kPa,N/A,22701,['C'],A,Low temperature calorimetry set up,"origin: synthesized by others,99.996 mole % (total),estimation",99.996,Mole %,1976
1.908,0.01999,0.0005997,None kPa,N/A,22701,['C'],A,Low temperature calorimetry set up,"origin: synthesized by others,99.996 mole % (total),estimation",99.996,Mole %,1976
2.081,0.02195,0.0006585,None kPa,N/A,22701,['C'],A,Low temperature calorimetry set up,"origin: synthesized by others,99.996 mole % (total),estimation",99.996,Mole %,1976
2.243,0.02366,0.0007098,None kPa,N/A,22701,['C'],A,Low temperature calorimetry set up,"origin: synthesized by others,99.996 mole % (total),estimation",99.996,Mole %,1976
2.385,0.02524,0.0007572,None kPa,N/A,22701,['C'],A,Low temperature calorimetry set up,"origin: synthesized by others,99.996 mole % (total),estimation",99.996,Mole %,1976
2.523,0.02679,0.0008037,None kPa,N/A,22701,['C'],A,Low temperature calorimetry set up,"origin: synthesized by others,99.996 mole % (total),estimation",99.996,Mole %,1976
2.636,0.02809,0.0008427,None kPa,N/A,22701,['C'],A,Low temperature calorimetry set up,"origin: synthesized by others,99.996 mole % (total),estimation",99.996,Mole %,1976
2.771,0.02964,0.0008892,None kPa,N/A,22701,['C'],A,Low temperature calorimetry set up,"origin: synthesized by others,99.996 mole % (total),estimation",99.996,Mole %,1976
2.883,0.03098,0.0009294,None kPa,N/A,22701,['C'],A,Low temperature calorimetry set up,"origin: synthesized by others,99.996 mole % (total),estimation",99.996,Mole %,1976
3.003,0.03237,0.0009711,None kPa,N/A,22701,['C'],A,Low temperature calorimetry set up,"origin: synthesized by others,99.996 mole % (total),estimation",99.996,Mole %,1976
3.095,0.03342,0.0010026,None kPa,N/A,22701,['C'],A,Low temperature calorimetry set up,"origin: synthesized by others,99.996 mole % (total),estimation",99.996,Mole %,1976
3.2,0.03465,0.0010395,None kPa,N/A,22701,['C'],A,Low temperature calorimetry set up,"origin: synthesized by others,99.996 mole % (total),estimation",99.996,Mole %,1976
3.289,0.0357,0.001071,None kPa,N/A,22701,['C'],A,Low temperature calorimetry set up,"origin: synthesized by others,99.996 mole % (total),estimation",99.996,Mole %,1976
3.363,0.03651,0.0010953,None kPa,N/A,22701,['C'],A,Low temperature calorimetry set up,"origin: synthesized by others,99.996 mole % (total),estimation",99.996,Mole %,1976
3.486,0.03802,0.0011406,None kPa,N/A,22701,['C'],A,Low temperature calorimetry set up,"origin: synthesized by others,99.996 mole % (total),estimation",99.996,Mole %,1976
3.536,0.03864,0.0011592,None kPa,N/A,22701,['C'],A,Low temperature calorimetry set up,"origin: synthesized by others,99.996 mole % (total),estimation",99.996,Mole %,1976
3.618,0.0397,0.001191,None kPa,N/A,22701,['C'],A,Low temperature calorimetry set up,"origin: synthesized by others,99.996 mole % (total),estimation",99.996,Mole %,1976
3.697,0.04072,0.0012216,None kPa,N/A,22701,['C'],A,Low temperature calorimetry set up,"origin: synthesized by others,99.996 mole % (total),estimation",99.996,Mole %,1976
3.852,0.04253,0.0012759,None kPa,N/A,22701,['C'],A,Low temperature calorimetry set up,"origin: synthesized by others,99.996 mole % (total),estimation",99.996,Mole %,1976
3.962,0.04434,0.0013302,None kPa,N/A,22701,['C'],A,Low temperature calorimetry set up,"origin: synthesized by others,99.996 mole % (total),estimation",99.996,Mole %,1976
4.044,0.04487,0.0013461,None kPa,N/A,22701,['C'],A,Low temperature calorimetry set up,"origin: synthesized by others,99.996 mole % (total),estimation",99.996,Mole %,1976
4.261,0.04744,0.0014232,None kPa,N/A,22701,['C'],A,Low temperature calorimetry set up,"origin: synthesized by others,99.996 mole % (total),estimation",99.996,Mole %,1976
4.328,0.04852,0.0014556,None kPa,N/A,22701,['C'],A,Low temperature calorimetry set up,"origin: synthesized by others,99.996 mole % (total),estimation",99.996,Mole %,1976
4.439,0.0501,0.001503,None kPa,N/A,22701,['C'],A,Low temperature calorimetry set up,"origin: synthesized by others,99.996 mole % (total),estimation",99.996,Mole %,1976
4.512,0.05096,0.0015288,None kPa,N/A,22701,['C'],A,Low temperature calorimetry set up,"origin: synthesized by others,99.996 mole % (total),estimation",99.996,Mole %,1976
4.623,0.05239,0.0015717,None kPa,N/A,22701,['C'],A,Low temperature calorimetry set up,"origin: synthesized by others,99.996 mole % (total),estimation",99.996,Mole %,1976
4.685,0.05319,0.0015957,None kPa,N/A,22701,['C'],A,Low temperature calorimetry set up,"origin: synthesized by others,99.996 mole % (total),estimation",99.996,Mole %,1976
4.845,0.05544,0.0016632,None kPa,N/A,22701,['C'],A,Low temperature calorimetry set up,"origin: synthesized by others,99.996 mole % (total),estimation",99.996,Mole %,1976
4.879,0.05561,0.0016683,None kPa,N/A,22701,['C'],A,Low temperature calorimetry set up,"origin: synthesized by others,99.996 mole % (total),estimation",99.996,Mole %,1976
5.028,0.0577,0.001731,None kPa,N/A,22701,['C'],A,Low temperature calorimetry set up,"origin: synthesized by others,99.996 mole % (total),estimation",99.996,Mole %,1976
5.101,0.05872,0.0017616,None kPa,N/A,22701,['C'],A,Low temperature calorimetry set up,"origin: synthesized by others,99.996 mole % (total),estimation",99.996,Mole %,1976
5.252,0.0608,0.001824,None kPa,N/A,22701,['C'],A,Low temperature calorimetry set up,"origin: synthesized by others,99.996 mole % (total),estimation",99.996,Mole %,1976
5.38,0.06257,0.0018771,None kPa,N/A,22701,['C'],A,Low temperature calorimetry set up,"origin: synthesized by others,99.996 mole % (total),estimation",99.996,Mole %,1976
5.493,0.06431,0.0019293,None kPa,N/A,22701,['C'],A,Low temperature calorimetry set up,"origin: synthesized by others,99.996 mole % (total),estimation",99.996,Mole %,1976
5.573,0.06543,0.0019629,None kPa,N/A,22701,['C'],A,Low temperature calorimetry set up,"origin: synthesized by others,99.996 mole % (total),estimation",99.996,Mole %,1976
5.685,0.06726,0.0020178,None kPa,N/A,22701,['C'],A,Low temperature calorimetry set up,"origin: synthesized by others,99.996 mole % (total),estimation",99.996,Mole %,1976
5.753,0.06809,0.0020427,None kPa,N/A,22701,['C'],A,Low temperature calorimetry set up,"origin: synthesized by others,99.996 mole % (total),estimation",99.996,Mole %,1976
5.919,0.07079,0.0021237,None kPa,N/A,22701,['C'],A,Low temperature calorimetry set up,"origin: synthesized by others,99.996 mole % (total),estimation",99.996,Mole %,1976
5.942,0.07058,0.0021174,None kPa,N/A,22701,['C'],A,Low temperature calorimetry set up,"origin: synthesized by others,99.996 mole % (total),estimation",99.996,Mole %,1976
6.007,0.07192,0.0021576,None kPa,N/A,22701,['C'],A,Low temperature calorimetry set up,"origin: synthesized by others,99.996 mole % (total),estimation",99.996,Mole %,1976
6.114,0.07342,0.0022026,None kPa,N/A,22701,['C'],A,Low temperature calorimetry set up,"origin: synthesized by others,99.996 mole % (total),estimation",99.996,Mole %,1976
6.165,0.07444,0.0022332,None kPa,N/A,22701,['C'],A,Low temperature calorimetry set up,"origin: synthesized by others,99.996 mole % (total),estimation",99.996,Mole %,1976
6.228,0.07554,0.0022662,None kPa,N/A,22701,['C'],A,Low temperature calorimetry set up,"origin: synthesized by others,99.996 mole % (total),estimation",99.996,Mole %,1976
6.372,0.07801,0.0023403,None kPa,N/A,22701,['C'],A,Low temperature calorimetry set up,"origin: synthesized by others,99.996 mole % (total),estimation",99.996,Mole %,1976
6.452,0.07943,0.0023829,None kPa,N/A,22701,['C'],A,Low temperature calorimetry set up,"origin: synthesized by others,99.996 mole % (total),estimation",99.996,Mole %,1976
6.593,0.08174,0.0024522,None kPa,N/A,22701,['C'],A,Low temperature calorimetry set up,"origin: synthesized by others,99.996 mole % (total),estimation",99.996,Mole %,1976
6.672,0.08289,0.0024867,None kPa,N/A,22701,['C'],A,Low temperature calorimetry set up,"origin: synthesized by others,99.996 mole % (total),estimation",99.996,Mole %,1976
6.828,0.08566,0.0025698,None kPa,N/A,22701,['C'],A,Low temperature calorimetry set up,"origin: synthesized by others,99.996 mole % (total),estimation",99.996,Mole %,1976
6.909,0.08685,0.0026055,None kPa,N/A,22701,['C'],A,Low temperature calorimetry set up,"origin: synthesized by others,99.996 mole % (total),estimation",99.996,Mole %,1976
7.001,0.08844,0.0026532,None kPa,N/A,22701,['C'],A,Low temperature calorimetry set up,"origin: synthesized by others,99.996 mole % (total),estimation",99.996,Mole %,1976
7.18,0.09129,0.0027387,None kPa,N/A,22701,['C'],A,Low temperature calorimetry set up,"origin: synthesized by others,99.996 mole % (total),estimation",99.996,Mole %,1976
7.26,0.09272,0.0027816,None kPa,N/A,22701,['C'],A,Low temperature calorimetry set up,"origin: synthesized by others,99.996 mole % (total),estimation",99.996,Mole %,1976
7.374,0.09487,0.0028461,None kPa,N/A,22701,['C'],A,Low temperature calorimetry set up,"origin: synthesized by others,99.996 mole % (total),estimation",99.996,Mole %,1976
7.518,0.09684,0.0029052,None kPa,N/A,22701,['C'],A,Low temperature calorimetry set up,"origin: synthesized by others,99.996 mole % (total),estimation",99.996,Mole %,1976
7.601,0.09864,0.0029592,None kPa,N/A,22701,['C'],A,Low temperature calorimetry set up,"origin: synthesized by others,99.996 mole % (total),estimation",99.996,Mole %,1976
7.686,0.1,0.003,None kPa,N/A,22701,['C'],A,Low temperature calorimetry set up,"origin: synthesized by others,99.996 mole % (total),estimation",99.996,Mole %,1976
7.741,0.101,0.00303,None kPa,N/A,22701,['C'],A,Low temperature calorimetry set up,"origin: synthesized by others,99.996 mole % (total),estimation",99.996,Mole %,1976
7.952,0.1049,0.003147,None kPa,N/A,22701,['C'],A,Low temperature calorimetry set up,"origin: synthesized by others,99.996 mole % (total),estimation",99.996,Mole %,1976
7.973,0.1052,0.003156,None kPa,N/A,22701,['C'],A,Low temperature calorimetry set up,"origin: synthesized by others,99.996 mole % (total),estimation",99.996,Mole %,1976
8.103,0.1077,0.003231,None kPa,N/A,22701,['C'],A,Low temperature calorimetry set up,"origin: synthesized by others,99.996 mole % (total),estimation",99.996,Mole %,1976
8.203,0.1101,0.003303,None kPa,N/A,22701,['C'],A,Low temperature calorimetry set up,"origin: synthesized by others,99.996 mole % (total),estimation",99.996,Mole %,1976
8.303,0.1119,0.003357,None kPa,N/A,22701,['C'],A,Low temperature calorimetry set up,"origin: synthesized by others,99.996 mole % (total),estimation",99.996,Mole %,1976
8.465,0.1149,0.003447,None kPa,N/A,22701,['C'],A,Low temperature calorimetry set up,"origin: synthesized by others,99.996 mole % (total),estimation",99.996,Mole %,1976
8.491,0.1154,0.003462,None kPa,N/A,22701,['C'],A,Low temperature calorimetry set up,"origin: synthesized by others,99.996 mole % (total),estimation",99.996,Mole %,1976
8.59,0.1175,0.003525,None kPa,N/A,22701,['C'],A,Low temperature calorimetry set up,"origin: synthesized by others,99.996 mole % (total),estimation",99.996,Mole %,1976
8.675,0.1195,0.003585,None kPa,N/A,22701,['C'],A,Low temperature calorimetry set up,"origin: synthesized by others,99.996 mole % (total),estimation",99.996,Mole %,1976
8.768,0.1214,0.003642,None kPa,N/A,22701,['C'],A,Low temperature calorimetry set up,"origin: synthesized by others,99.996 mole % (total),estimation",99.996,Mole %,1976
8.874,0.1238,0.003714,None kPa,N/A,22701,['C'],A,Low temperature calorimetry set up,"origin: synthesized by others,99.996 mole % (total),estimation",99.996,Mole %,1976
8.971,0.1259,0.003777,None kPa,N/A,22701,['C'],A,Low temperature calorimetry set up,"origin: synthesized by others,99.996 mole % (total),estimation",99.996,Mole %,1976
8.995,0.1269,0.003807,None kPa,N/A,22701,['C'],A,Low temperature calorimetry set up,"origin: synthesized by others,99.996 mole % (total),estimation",99.996,Mole %,1976
9.187,0.1301,0.003903,None kPa,N/A,22701,['C'],A,Low temperature calorimetry set up,"origin: synthesized by others,99.996 mole % (total),estimation",99.996,Mole %,1976
9.221,0.131,0.00393,None kPa,N/A,22701,['C'],A,Low temperature calorimetry set up,"origin: synthesized by others,99.996 mole % (total),estimation",99.996,Mole %,1976
9.397,0.1352,0.004056,None kPa,N/A,22701,['C'],A,Low temperature calorimetry set up,"origin: synthesized by others,99.996 mole % (total),estimation",99.996,Mole %,1976
9.418,0.1356,0.004068,None kPa,N/A,22701,['C'],A,Low temperature calorimetry set up,"origin: synthesized by others,99.996 mole % (total),estimation",99.996,Mole %,1976
9.537,0.1385,0.004155,None kPa,N/A,22701,['C'],A,Low temperature calorimetry set up,"origin: synthesized by others,99.996 mole % (total),estimation",99.996,Mole %,1976
9.655,0.1414,0.004242,None kPa,N/A,22701,['C'],A,Low temperature calorimetry set up,"origin: synthesized by others,99.996 mole % (total),estimation",99.996,Mole %,1976
9.805,0.1443,0.004329,None kPa,N/A,22701,['C'],A,Low temperature calorimetry set up,"origin: synthesized by others,99.996 mole % (total),estimation",99.996,Mole %,1976
9.921,0.1478,0.004434,None kPa,N/A,22701,['C'],A,Low temperature calorimetry set up,"origin: synthesized by others,99.996 mole % (total),estimation",99.996,Mole %,1976
1.0,0.010381,3.2e-05,None kPa,N/A,23757,['C'],A,Adiabatic calorimeter (non-vacuum) ,not stated,,,1980
2.0,0.021044,6.5e-05,None kPa,N/A,23757,['C'],A,Adiabatic calorimeter (non-vacuum) ,not stated,,,1980
3.0,0.03227,0.000101,None kPa,N/A,23757,['C'],A,Adiabatic calorimeter (non-vacuum) ,not stated,,,1980
4.0,0.044342,0.000147,None kPa,N/A,23757,['C'],A,Adiabatic calorimeter (non-vacuum) ,not stated,,,1980
5.0,0.057541,0.000214,None kPa,N/A,23757,['C'],A,Adiabatic calorimeter (non-vacuum) ,not stated,,,1980
6.0,0.072148,0.000312,None kPa,N/A,23757,['C'],A,Adiabatic calorimeter (non-vacuum) ,not stated,,,1980
7.0,0.088447,0.000451,None kPa,N/A,23757,['C'],A,Adiabatic calorimeter (non-vacuum) ,not stated,,,1980
8.0,0.10672,0.00064,None kPa,N/A,23757,['C'],A,Adiabatic calorimeter (non-vacuum) ,not stated,,,1980
9.0,0.12724,0.00088,None kPa,N/A,23757,['C'],A,Adiabatic calorimeter (non-vacuum) ,not stated,,,1980
10.0,0.1503,0.00118,None kPa,N/A,23757,['C'],A,Adiabatic calorimeter (non-vacuum) ,not stated,,,1980
11.0,0.17618,0.00156,None kPa,N/A,23757,['C'],A,Adiabatic calorimeter (non-vacuum) ,not stated,,,1980
12.0,0.20516,0.00201,None kPa,N/A,23757,['C'],A,Adiabatic calorimeter (non-vacuum) ,not stated,,,1980
13.0,0.23752,0.00254,None kPa,N/A,23757,['C'],A,Adiabatic calorimeter (non-vacuum) ,not stated,,,1980
14.0,0.27355,0.00316,None kPa,N/A,23757,['C'],A,Adiabatic calorimeter (non-vacuum) ,not stated,,,1980
15.0,0.31351,0.00388,None kPa,N/A,23757,['C'],A,Adiabatic calorimeter (non-vacuum) ,not stated,,,1980
16.0,0.35771,0.0047,None kPa,N/A,23757,['C'],A,Adiabatic calorimeter (non-vacuum) ,not stated,,,1980
17.0,0.40641,0.00563,None kPa,N/A,23757,['C'],A,Adiabatic calorimeter (non-vacuum) ,not stated,,,1980
18.0,0.45991,0.00668,None kPa,N/A,23757,['C'],A,Adiabatic calorimeter (non-vacuum) ,not stated,,,1980
19.0,0.51847,0.00785,None kPa,N/A,23757,['C'],A,Adiabatic calorimeter (non-vacuum) ,not stated,,,1980
20.0,0.5824,0.00915,None kPa,N/A,23757,['C'],A,Adiabatic calorimeter (non-vacuum) ,not stated,,,1980
