Repository: amr8004/PureElementPRL

# Pure Element Thermodynamic modeling with 3rd generation CALPHAD models for multiple elements

## Description
Jupyter notebook for modeling pure elements with selected models via python tools pycalphad and ESPEI

## Running Tutorial
Creating a codespace should immediately open the desired notebook. Just change the element as desired (non-case sensitive) and set what SGTE structure (FCC_A1, BCC_A2, etc.) you would like to compare against.

## Further Resources

## Citation

File: CpCSV/Sm_CP_data.csv (part 3 of 4)
Temperature: K,Heat capacity at constant pressure Cp: J/K/mol,Uncertainty,Pressure,Ref Temp,Data Set ID,State,Representation,Method,Description,Purity,Purity Units,Year
88.87,33.86,0.3386,None kPa,N/A,24869,['C'],A,Vacuum adiabatic calorimetry,"origin: commercial source,99.66 mole % (total),mass spectrometry",99.66,Mole %,1986
89.37,33.93,0.3393,None kPa,N/A,24869,['C'],A,Vacuum adiabatic calorimetry,"origin: commercial source,99.66 mole % (total),mass spectrometry",99.66,Mole %,1986
89.85,34.07,0.3407,None kPa,N/A,24869,['C'],A,Vacuum adiabatic calorimetry,"origin: commercial source,99.66 mole % (total),mass spectrometry",99.66,Mole %,1986
90.43,34.16,0.3416,None kPa,N/A,24869,['C'],A,Vacuum adiabatic calorimetry,"origin: commercial source,99.66 mole % (total),mass spectrometry",99.66,Mole %,1986
90.85,34.27,0.3427,None kPa,N/A,24869,['C'],A,Vacuum adiabatic calorimetry,"origin: commercial source,99.66 mole % (total),mass spectrometry",99.66,Mole %,1986
91.36,34.37,0.3437,None kPa,N/A,24869,['C'],A,Vacuum adiabatic calorimetry,"origin: commercial source,99.66 mole % (total),mass spectrometry",99.66,Mole %,1986
91.91,34.56,0.3456,None kPa,N/A,24869,['C'],A,Vacuum adiabatic calorimetry,"origin: commercial source,99.66 mole % (total),mass spectrometry",99.66,Mole %,1986
92.31,34.65,0.3465,None kPa,N/A,24869,['C'],A,Vacuum adiabatic calorimetry,"origin: commercial source,99.66 mole % (total),mass spectrometry",99.66,Mole %,1986
92.95,34.8,0.348,None kPa,N/A,24869,['C'],A,Vacuum adiabatic calorimetry,"origin: commercial source,99.66 mole % (total),mass spectrometry",99.66,Mole %,1986
93.61,34.94,0.3494,None kPa,N/A,24869,['C'],A,Vacuum adiabatic calorimetry,"origin: commercial source,99.66 mole % (total),mass spectrometry",99.66,Mole %,1986
94.31,35.08,0.3508,None kPa,N/A,24869,['C'],A,Vacuum adiabatic calorimetry,"origin: commercial source,99.66 mole % (total),mass spectrometry",99.66,Mole %,1986
94.77,35.23,0.3523,None kPa,N/A,24869,['C'],A,Vacuum adiabatic calorimetry,"origin: commercial source,99.66 mole % (total),mass spectrometry",99.66,Mole %,1986
95.51,35.36,0.3536,None kPa,N/A,24869,['C'],A,Vacuum adiabatic calorimetry,"origin: commercial source,99.66 mole % (total),mass spectrometry",99.66,Mole %,1986
96.05,35.3,0.353,None kPa,N/A,24869,['C'],A,Vacuum adiabatic calorimetry,"origin: commercial source,99.66 mole % (total),mass spectrometry",99.66,Mole %,1986
96.5,35.67,0.3567,None kPa,N/A,24869,['C'],A,Vacuum adiabatic calorimetry,"origin: commercial source,99.66 mole % (total),mass spectrometry",99.66,Mole %,1986
97.03,35.7,0.357,None kPa,N/A,24869,['C'],A,Vacuum adiabatic calorimetry,"origin: commercial source,99.66 mole % (total),mass spectrometry",99.66,Mole %,1986
97.44,35.76,0.3576,None kPa,N/A,24869,['C'],A,Vacuum adiabatic calorimetry,"origin: commercial source,99.66 mole % (total),mass spectrometry",99.66,Mole %,1986
97.87,35.89,0.3589,None kPa,N/A,24869,['C'],A,Vacuum adiabatic calorimetry,"origin: commercial source,99.66 mole % (total),mass spectrometry",99.66,Mole %,1986
98.41,36.01,0.3601,None kPa,N/A,24869,['C'],A,Vacuum adiabatic calorimetry,"origin: commercial source,99.66 mole % (total),mass spectrometry",99.66,Mole %,1986
99.0,36.13,0.3613,None kPa,N/A,24869,['C'],A,Vacuum adiabatic calorimetry,"origin: commercial source,99.66 mole % (total),mass spectrometry",99.66,Mole %,1986
99.29,36.2,0.362,None kPa,N/A,24869,['C'],A,Vacuum adiabatic calorimetry,"origin: commercial source,99.66 mole % (total),mass spectrometry",99.66,Mole %,1986
99.72,36.29,0.3629,None kPa,N/A,24869,['C'],A,Vacuum adiabatic calorimetry,"origin: commercial source,99.66 mole % (total),mass spectrometry",99.66,Mole %,1986
100.1,36.36,0.3636,None kPa,N/A,24869,['C'],A,Vacuum adiabatic calorimetry,"origin: commercial source,99.66 mole % (total),mass spectrometry",99.66,Mole %,1986
100.53,36.46,0.3646,None kPa,N/A,24869,['C'],A,Vacuum adiabatic calorimetry,"origin: commercial source,99.66 mole % (total),mass spectrometry",99.66,Mole %,1986
100.98,36.54,0.3654,None kPa,N/A,24869,['C'],A,Vacuum adiabatic calorimetry,"origin: commercial source,99.66 mole % (total),mass spectrometry",99.66,Mole %,1986
101.74,36.7,0.367,None kPa,N/A,24869,['C'],A,Vacuum adiabatic calorimetry,"origin: commercial source,99.66 mole % (total),mass spectrometry",99.66,Mole %,1986
102.14,36.79,0.3679,None kPa,N/A,24869,['C'],A,Vacuum adiabatic calorimetry,"origin: commercial source,99.66 mole % (total),mass spectrometry",99.66,Mole %,1986
102.72,36.89,0.3689,None kPa,N/A,24869,['C'],A,Vacuum adiabatic calorimetry,"origin: commercial source,99.66 mole % (total),mass spectrometry",99.66,Mole %,1986
103.19,37.05,0.3705,None kPa,N/A,24869,['C'],A,Vacuum adiabatic calorimetry,"origin: commercial source,99.66 mole % (total),mass spectrometry",99.66,Mole %,1986
103.74,37.18,0.3718,None kPa,N/A,24869,['C'],A,Vacuum adiabatic calorimetry,"origin: commercial source,99.66 mole % (total),mass spectrometry",99.66,Mole %,1986
104.06,37.27,0.3727,None kPa,N/A,24869,['C'],A,Vacuum adiabatic calorimetry,"origin: commercial source,99.66 mole % (total),mass spectrometry",99.66,Mole %,1986
104.54,37.4,0.374,None kPa,N/A,24869,['C'],A,Vacuum adiabatic calorimetry,"origin: commercial source,99.66 mole % (total),mass spectrometry",99.66,Mole %,1986
104.95,37.54,0.3754,None kPa,N/A,24869,['C'],A,Vacuum adiabatic calorimetry,"origin: commercial source,99.66 mole % (total),mass spectrometry",99.66,Mole %,1986
105.24,37.66,0.3766,None kPa,N/A,24869,['C'],A,Vacuum adiabatic calorimetry,"origin: commercial source,99.66 mole % (total),mass spectrometry",99.66,Mole %,1986
105.55,37.77,0.3777,None kPa,N/A,24869,['C'],A,Vacuum adiabatic calorimetry,"origin: commercial source,99.66 mole % (total),mass spectrometry",99.66,Mole %,1986
106.01,37.93,0.3793,None kPa,N/A,24869,['C'],A,Vacuum adiabatic calorimetry,"origin: commercial source,99.66 mole % (total),mass spectrometry",99.66,Mole %,1986
106.5,38.11,0.3811,None kPa,N/A,24869,['C'],A,Vacuum adiabatic calorimetry,"origin: commercial source,99.66 mole % (total),mass spectrometry",99.66,Mole %,1986
106.9,38.1,0.381,None kPa,N/A,24869,['C'],A,Vacuum adiabatic calorimetry,"origin: commercial source,99.66 mole % (total),mass spectrometry",99.66,Mole %,1986
107.16,37.77,0.3777,None kPa,N/A,24869,['C'],A,Vacuum adiabatic calorimetry,"origin: commercial source,99.66 mole % (total),mass spectrometry",99.66,Mole %,1986
107.38,36.91,0.3691,None kPa,N/A,24869,['C'],A,Vacuum adiabatic calorimetry,"origin: commercial source,99.66 mole % (total),mass spectrometry",99.66,Mole %,1986
107.66,34.5,0.345,None kPa,N/A,24869,['C'],A,Vacuum adiabatic calorimetry,"origin: commercial source,99.66 mole % (total),mass spectrometry",99.66,Mole %,1986
108.0,31.55,0.3155,None kPa,N/A,24869,['C'],A,Vacuum adiabatic calorimetry,"origin: commercial source,99.66 mole % (total),mass spectrometry",99.66,Mole %,1986
108.26,29.39,0.2939,None kPa,N/A,24869,['C'],A,Vacuum adiabatic calorimetry,"origin: commercial source,99.66 mole % (total),mass spectrometry",99.66,Mole %,1986
108.5,28.39,0.2839,None kPa,N/A,24869,['C'],A,Vacuum adiabatic calorimetry,"origin: commercial source,99.66 mole % (total),mass spectrometry",99.66,Mole %,1986
108.74,27.88,0.2788,None kPa,N/A,24869,['C'],A,Vacuum adiabatic calorimetry,"origin: commercial source,99.66 mole % (total),mass spectrometry",99.66,Mole %,1986
109.0,27.61,0.2761,None kPa,N/A,24869,['C'],A,Vacuum adiabatic calorimetry,"origin: commercial source,99.66 mole % (total),mass spectrometry",99.66,Mole %,1986
109.27,27.33,0.2733,None kPa,N/A,24869,['C'],A,Vacuum adiabatic calorimetry,"origin: commercial source,99.66 mole % (total),mass spectrometry",99.66,Mole %,1986
109.69,27.17,0.2717,None kPa,N/A,24869,['C'],A,Vacuum adiabatic calorimetry,"origin: commercial source,99.66 mole % (total),mass spectrometry",99.66,Mole %,1986
109.98,27.08,0.2708,None kPa,N/A,24869,['C'],A,Vacuum adiabatic calorimetry,"origin: commercial source,99.66 mole % (total),mass spectrometry",99.66,Mole %,1986
110.37,26.95,0.2695,None kPa,N/A,24869,['C'],A,Vacuum adiabatic calorimetry,"origin: commercial source,99.66 mole % (total),mass spectrometry",99.66,Mole %,1986
110.83,26.83,0.2683,None kPa,N/A,24869,['C'],A,Vacuum adiabatic calorimetry,"origin: commercial source,99.66 mole % (total),mass spectrometry",99.66,Mole %,1986
111.26,26.76,0.2676,None kPa,N/A,24869,['C'],A,Vacuum adiabatic calorimetry,"origin: commercial source,99.66 mole % (total),mass spectrometry",99.66,Mole %,1986
112.08,26.65,0.2665,None kPa,N/A,24869,['C'],A,Vacuum adiabatic calorimetry,"origin: commercial source,99.66 mole % (total),mass spectrometry",99.66,Mole %,1986
112.53,26.6,0.266,None kPa,N/A,24869,['C'],A,Vacuum adiabatic calorimetry,"origin: commercial source,99.66 mole % (total),mass spectrometry",99.66,Mole %,1986
113.35,26.51,0.2651,None kPa,N/A,24869,['C'],A,Vacuum adiabatic calorimetry,"origin: commercial source,99.66 mole % (total),mass spectrometry",99.66,Mole %,1986
113.83,26.48,0.2648,None kPa,N/A,24869,['C'],A,Vacuum adiabatic calorimetry,"origin: commercial source,99.66 mole % (total),mass spectrometry",99.66,Mole %,1986
114.32,26.45,0.2645,None kPa,N/A,24869,['C'],A,Vacuum adiabatic calorimetry,"origin: commercial source,99.66 mole % (total),mass spectrometry",99.66,Mole %,1986
114.85,26.4,0.264,None kPa,N/A,24869,['C'],A,Vacuum adiabatic calorimetry,"origin: commercial source,99.66 mole % (total),mass spectrometry",99.66,Mole %,1986
114.96,26.59,0.2659,None kPa,N/A,24869,['C'],A,Vacuum adiabatic calorimetry,"origin: commercial source,99.66 mole % (total),mass spectrometry",99.66,Mole %,1986
115.47,26.37,0.2637,None kPa,N/A,24869,['C'],A,Vacuum adiabatic calorimetry,"origin: commercial source,99.66 mole % (total),mass spectrometry",99.66,Mole %,1986
115.89,26.34,0.2634,None kPa,N/A,24869,['C'],A,Vacuum adiabatic calorimetry,"origin: commercial source,99.66 mole % (total),mass spectrometry",99.66,Mole %,1986
116.21,26.31,0.2631,None kPa,N/A,24869,['C'],A,Vacuum adiabatic calorimetry,"origin: commercial source,99.66 mole % (total),mass spectrometry",99.66,Mole %,1986
116.92,26.26,0.2626,None kPa,N/A,24869,['C'],A,Vacuum adiabatic calorimetry,"origin: commercial source,99.66 mole % (total),mass spectrometry",99.66,Mole %,1986
117.35,26.21,0.2621,None kPa,N/A,24869,['C'],A,Vacuum adiabatic calorimetry,"origin: commercial source,99.66 mole % (total),mass spectrometry",99.66,Mole %,1986
118.06,26.19,0.2619,None kPa,N/A,24869,['C'],A,Vacuum adiabatic calorimetry,"origin: commercial source,99.66 mole % (total),mass spectrometry",99.66,Mole %,1986
118.66,26.21,0.2621,None kPa,N/A,24869,['C'],A,Vacuum adiabatic calorimetry,"origin: commercial source,99.66 mole % (total),mass spectrometry",99.66,Mole %,1986
119.24,26.12,0.2612,None kPa,N/A,24869,['C'],A,Vacuum adiabatic calorimetry,"origin: commercial source,99.66 mole % (total),mass spectrometry",99.66,Mole %,1986
119.8,26.13,0.2613,None kPa,N/A,24869,['C'],A,Vacuum adiabatic calorimetry,"origin: commercial source,99.66 mole % (total),mass spectrometry",99.66,Mole %,1986
120.24,26.13,0.2613,None kPa,N/A,24869,['C'],A,Vacuum adiabatic calorimetry,"origin: commercial source,99.66 mole % (total),mass spectrometry",99.66,Mole %,1986
120.76,26.07,0.2607,None kPa,N/A,24869,['C'],A,Vacuum adiabatic calorimetry,"origin: commercial source,99.66 mole % (total),mass spectrometry",99.66,Mole %,1986
121.1,26.05,0.2605,None kPa,N/A,24869,['C'],A,Vacuum adiabatic calorimetry,"origin: commercial source,99.66 mole % (total),mass spectrometry",99.66,Mole %,1986
121.46,26.05,0.2605,None kPa,N/A,24869,['C'],A,Vacuum adiabatic calorimetry,"origin: commercial source,99.66 mole % (total),mass spectrometry",99.66,Mole %,1986
121.83,26.06,0.2606,None kPa,N/A,24869,['C'],A,Vacuum adiabatic calorimetry,"origin: commercial source,99.66 mole % (total),mass spectrometry",99.66,Mole %,1986
122.06,26.07,0.2607,None kPa,N/A,24869,['C'],A,Vacuum adiabatic calorimetry,"origin: commercial source,99.66 mole % (total),mass spectrometry",99.66,Mole %,1986
122.6,26.05,0.2605,None kPa,N/A,24869,['C'],A,Vacuum adiabatic calorimetry,"origin: commercial source,99.66 mole % (total),mass spectrometry",99.66,Mole %,1986
123.26,26.01,0.2601,None kPa,N/A,24869,['C'],A,Vacuum adiabatic calorimetry,"origin: commercial source,99.66 mole % (total),mass spectrometry",99.66,Mole %,1986
123.91,26.01,0.2601,None kPa,N/A,24869,['C'],A,Vacuum adiabatic calorimetry,"origin: commercial source,99.66 mole % (total),mass spectrometry",99.66,Mole %,1986
124.59,26.0,0.26,None kPa,N/A,24869,['C'],A,Vacuum adiabatic calorimetry,"origin: commercial source,99.66 mole % (total),mass spectrometry",99.66,Mole %,1986
125.13,25.99,0.2599,None kPa,N/A,24869,['C'],A,Vacuum adiabatic calorimetry,"origin: commercial source,99.66 mole % (total),mass spectrometry",99.66,Mole %,1986
125.66,25.95,0.2595,None kPa,N/A,24869,['C'],A,Vacuum adiabatic calorimetry,"origin: commercial source,99.66 mole % (total),mass spectrometry",99.66,Mole %,1986
126.08,25.95,0.2595,None kPa,N/A,24869,['C'],A,Vacuum adiabatic calorimetry,"origin: commercial source,99.66 mole % (total),mass spectrometry",99.66,Mole %,1986
126.37,26.02,0.2602,None kPa,N/A,24869,['C'],A,Vacuum adiabatic calorimetry,"origin: commercial source,99.66 mole % (total),mass spectrometry",99.66,Mole %,1986
126.98,25.97,0.2597,None kPa,N/A,24869,['C'],A,Vacuum adiabatic calorimetry,"origin: commercial source,99.66 mole % (total),mass spectrometry",99.66,Mole %,1986
127.42,25.91,0.2591,None kPa,N/A,24869,['C'],A,Vacuum adiabatic calorimetry,"origin: commercial source,99.66 mole % (total),mass spectrometry",99.66,Mole %,1986
127.59,25.9,0.259,None kPa,N/A,24869,['C'],A,Vacuum adiabatic calorimetry,"origin: commercial source,99.66 mole % (total),mass spectrometry",99.66,Mole %,1986
127.92,25.94,0.2594,None kPa,N/A,24869,['C'],A,Vacuum adiabatic calorimetry,"origin: commercial source,99.66 mole % (total),mass spectrometry",99.66,Mole %,1986
128.2,25.91,0.2591,None kPa,N/A,24869,['C'],A,Vacuum adiabatic calorimetry,"origin: commercial source,99.66 mole % (total),mass spectrometry",99.66,Mole %,1986
128.46,25.92,0.2592,None kPa,N/A,24869,['C'],A,Vacuum adiabatic calorimetry,"origin: commercial source,99.66 mole % (total),mass spectrometry",99.66,Mole %,1986
128.64,25.92,0.2592,None kPa,N/A,24869,['C'],A,Vacuum adiabatic calorimetry,"origin: commercial source,99.66 mole % (total),mass spectrometry",99.66,Mole %,1986
129.08,25.92,0.2592,None kPa,N/A,24869,['C'],A,Vacuum adiabatic calorimetry,"origin: commercial source,99.66 mole % (total),mass spectrometry",99.66,Mole %,1986
129.29,25.89,0.2589,None kPa,N/A,24869,['C'],A,Vacuum adiabatic calorimetry,"origin: commercial source,99.66 mole % (total),mass spectrometry",99.66,Mole %,1986
129.71,25.89,0.2589,None kPa,N/A,24869,['C'],A,Vacuum adiabatic calorimetry,"origin: commercial source,99.66 mole % (total),mass spectrometry",99.66,Mole %,1986
78.58,30.96,0.3096,None kPa,N/A,24870,['C'],A,Vacuum adiabatic calorimetry,"origin: commercial source,99.66 mole % (total),mass spectrometry",99.66,Mole %,1986
79.75,31.22,0.3122,None kPa,N/A,24870,['C'],A,Vacuum adiabatic calorimetry,"origin: commercial source,99.66 mole % (total),mass spectrometry",99.66,Mole %,1986
81.2,31.75,0.3175,None kPa,N/A,24870,['C'],A,Vacuum adiabatic calorimetry,"origin: commercial source,99.66 mole % (total),mass spectrometry",99.66,Mole %,1986
82.63,32.14,0.3214,None kPa,N/A,24870,['C'],A,Vacuum adiabatic calorimetry,"origin: commercial source,99.66 mole % (total),mass spectrometry",99.66,Mole %,1986
83.88,32.5,0.325,None kPa,N/A,24870,['C'],A,Vacuum adiabatic calorimetry,"origin: commercial source,99.66 mole % (total),mass spectrometry",99.66,Mole %,1986
85.6,32.96,0.3296,None kPa,N/A,24870,['C'],A,Vacuum adiabatic calorimetry,"origin: commercial source,99.66 mole % (total),mass spectrometry",99.66,Mole %,1986
87.47,33.33,0.3333,None kPa,N/A,24870,['C'],A,Vacuum adiabatic calorimetry,"origin: commercial source,99.66 mole % (total),mass spectrometry",99.66,Mole %,1986
88.62,33.79,0.3379,None kPa,N/A,24870,['C'],A,Vacuum adiabatic calorimetry,"origin: commercial source,99.66 mole % (total),mass spectrometry",99.66,Mole %,1986
90.15,33.95,0.3395,None kPa,N/A,24870,['C'],A,Vacuum adiabatic calorimetry,"origin: commercial source,99.66 mole % (total),mass spectrometry",99.66,Mole %,1986
90.79,34.24,0.3424,None kPa,N/A,24870,['C'],A,Vacuum adiabatic calorimetry,"origin: commercial source,99.66 mole % (total),mass spectrometry",99.66,Mole %,1986
91.92,34.41,0.3441,None kPa,N/A,24870,['C'],A,Vacuum adiabatic calorimetry,"origin: commercial source,99.66 mole % (total),mass spectrometry",99.66,Mole %,1986
92.9,34.75,0.3475,None kPa,N/A,24870,['C'],A,Vacuum adiabatic calorimetry,"origin: commercial source,99.66 mole % (total),mass spectrometry",99.66,Mole %,1986
95.2,35.24,0.3524,None kPa,N/A,24870,['C'],A,Vacuum adiabatic calorimetry,"origin: commercial source,99.66 mole % (total),mass spectrometry",99.66,Mole %,1986
96.71,35.67,0.3567,None kPa,N/A,24870,['C'],A,Vacuum adiabatic calorimetry,"origin: commercial source,99.66 mole % (total),mass spectrometry",99.66,Mole %,1986
97.76,35.75,0.3575,None kPa,N/A,24870,['C'],A,Vacuum adiabatic calorimetry,"origin: commercial source,99.66 mole % (total),mass spectrometry",99.66,Mole %,1986
98.72,35.93,0.3593,None kPa,N/A,24870,['C'],A,Vacuum adiabatic calorimetry,"origin: commercial source,99.66 mole % (total),mass spectrometry",99.66,Mole %,1986
102.27,36.73,0.3673,None kPa,N/A,24870,['C'],A,Vacuum adiabatic calorimetry,"origin: commercial source,99.66 mole % (total),mass spectrometry",99.66,Mole %,1986
103.29,37.1,0.371,None kPa,N/A,24870,['C'],A,Vacuum adiabatic calorimetry,"origin: commercial source,99.66 mole % (total),mass spectrometry",99.66,Mole %,1986
104.07,37.33,0.3733,None kPa,N/A,24870,['C'],A,Vacuum adiabatic calorimetry,"origin: commercial source,99.66 mole % (total),mass spectrometry",99.66,Mole %,1986
105.55,37.6,0.376,None kPa,N/A,24870,['C'],A,Vacuum adiabatic calorimetry,"origin: commercial source,99.66 mole % (total),mass spectrometry",99.66,Mole %,1986
107.38,37.86,0.3786,None kPa,N/A,24870,['C'],A,Vacuum adiabatic calorimetry,"origin: commercial source,99.66 mole % (total),mass spectrometry",99.66,Mole %,1986
107.81,36.96,0.3696,None kPa,N/A,24870,['C'],A,Vacuum adiabatic calorimetry,"origin: commercial source,99.66 mole % (total),mass spectrometry",99.66,Mole %,1986
108.06,34.57,0.3457,None kPa,N/A,24870,['C'],A,Vacuum adiabatic calorimetry,"origin: commercial source,99.66 mole % (total),mass spectrometry",99.66,Mole %,1986
108.37,31.59,0.3159,None kPa,N/A,24870,['C'],A,Vacuum adiabatic calorimetry,"origin: commercial source,99.66 mole % (total),mass spectrometry",99.66,Mole %,1986
108.74,29.38,0.2938,None kPa,N/A,24870,['C'],A,Vacuum adiabatic calorimetry,"origin: commercial source,99.66 mole % (total),mass spectrometry",99.66,Mole %,1986
108.92,28.4,0.284,None kPa,N/A,24870,['C'],A,Vacuum adiabatic calorimetry,"origin: commercial source,99.66 mole % (total),mass spectrometry",99.66,Mole %,1986
109.14,27.88,0.2788,None kPa,N/A,24870,['C'],A,Vacuum adiabatic calorimetry,"origin: commercial source,99.66 mole % (total),mass spectrometry",99.66,Mole %,1986
109.3,27.61,0.2761,None kPa,N/A,24870,['C'],A,Vacuum adiabatic calorimetry,"origin: commercial source,99.66 mole % (total),mass spectrometry",99.66,Mole %,1986
111.76,26.74,0.2674,None kPa,N/A,24870,['C'],A,Vacuum adiabatic calorimetry,"origin: commercial source,99.66 mole % (total),mass spectrometry",99.66,Mole %,1986
116.97,26.26,0.2626,None kPa,N/A,24870,['C'],A,Vacuum adiabatic calorimetry,"origin: commercial source,99.66 mole % (total),mass spectrometry",99.66,Mole %,1986
120.33,26.17,0.2617,None kPa,N/A,24870,['C'],A,Vacuum adiabatic calorimetry,"origin: commercial source,99.66 mole % (total),mass spectrometry",99.66,Mole %,1986
123.47,26.1,0.261,None kPa,N/A,24870,['C'],A,Vacuum adiabatic calorimetry,"origin: commercial source,99.66 mole % (total),mass spectrometry",99.66,Mole %,1986
125.83,25.91,0.2591,None kPa,N/A,24870,['C'],A,Vacuum adiabatic calorimetry,"origin: commercial source,99.66 mole % (total),mass spectrometry",99.66,Mole %,1986
128.51,26.0,0.26,None kPa,N/A,24870,['C'],A,Vacuum adiabatic calorimetry,"origin: commercial source,99.66 mole % (total),mass spectrometry",99.66,Mole %,1986
132.37,25.84,0.2584,None kPa,N/A,24870,['C'],A,Vacuum adiabatic calorimetry,"origin: commercial source,99.66 mole % (total),mass spectrometry",99.66,Mole %,1986
137.18,25.86,0.2586,None kPa,N/A,24870,['C'],A,Vacuum adiabatic calorimetry,"origin: commercial source,99.66 mole % (total),mass spectrometry",99.66,Mole %,1986
143.09,25.91,0.2591,None kPa,N/A,24870,['C'],A,Vacuum adiabatic calorimetry,"origin: commercial source,99.66 mole % (total),mass spectrometry",99.66,Mole %,1986
148.04,25.91,0.2591,None kPa,N/A,24870,['C'],A,Vacuum adiabatic calorimetry,"origin: commercial source,99.66 mole % (total),mass spectrometry",99.66,Mole %,1986
152.71,26.0,0.26,None kPa,N/A,24870,['C'],A,Vacuum adiabatic calorimetry,"origin: commercial source,99.66 mole % (total),mass spectrometry",99.66,Mole %,1986
157.69,26.06,0.2606,None kPa,N/A,24870,['C'],A,Vacuum adiabatic calorimetry,"origin: commercial source,99.66 mole % (total),mass spectrometry",99.66,Mole %,1986
163.47,26.15,0.2615,None kPa,N/A,24870,['C'],A,Vacuum adiabatic calorimetry,"origin: commercial source,99.66 mole % (total),mass spectrometry",99.66,Mole %,1986
169.61,26.15,0.2615,None kPa,N/A,24870,['C'],A,Vacuum adiabatic calorimetry,"origin: commercial source,99.66 mole % (total),mass spectrometry",99.66,Mole %,1986
175.55,26.31,0.2631,None kPa,N/A,24870,['C'],A,Vacuum adiabatic calorimetry,"origin: commercial source,99.66 mole % (total),mass spectrometry",99.66,Mole %,1986
180.67,26.37,0.2637,None kPa,N/A,24870,['C'],A,Vacuum adiabatic calorimetry,"origin: commercial source,99.66 mole % (total),mass spectrometry",99.66,Mole %,1986
185.87,26.49,0.2649,None kPa,N/A,24870,['C'],A,Vacuum adiabatic calorimetry,"origin: commercial source,99.66 mole % (total),mass spectrometry",99.66,Mole %,1986
191.03,26.58,0.2658,None kPa,N/A,24870,['C'],A,Vacuum adiabatic calorimetry,"origin: commercial source,99.66 mole % (total),mass spectrometry",99.66,Mole %,1986
198.04,26.69,0.2669,None kPa,N/A,24870,['C'],A,Vacuum adiabatic calorimetry,"origin: commercial source,99.66 mole % (total),mass spectrometry",99.66,Mole %,1986
203.02,26.79,0.2679,None kPa,N/A,24870,['C'],A,Vacuum adiabatic calorimetry,"origin: commercial source,99.66 mole % (total),mass spectrometry",99.66,Mole %,1986
209.14,26.9,0.269,None kPa,N/A,24870,['C'],A,Vacuum adiabatic calorimetry,"origin: commercial source,99.66 mole % (total),mass spectrometry",99.66,Mole %,1986
213.99,27.02,0.2702,None kPa,N/A,24870,['C'],A,Vacuum adiabatic calorimetry,"origin: commercial source,99.66 mole % (total),mass spectrometry",99.66,Mole %,1986
219.19,27.11,0.2711,None kPa,N/A,24870,['C'],A,Vacuum adiabatic calorimetry,"origin: commercial source,99.66 mole % (total),mass spectrometry",99.66,Mole %,1986
224.44,27.23,0.2723,None kPa,N/A,24870,['C'],A,Vacuum adiabatic calorimetry,"origin: commercial source,99.66 mole % (total),mass spectrometry",99.66,Mole %,1986
229.41,27.39,0.2739,None kPa,N/A,24870,['C'],A,Vacuum adiabatic calorimetry,"origin: commercial source,99.66 mole % (total),mass spectrometry",99.66,Mole %,1986
234.12,27.51,0.2751,None kPa,N/A,24870,['C'],A,Vacuum adiabatic calorimetry,"origin: commercial source,99.66 mole % (total),mass spectrometry",99.66,Mole %,1986
239.09,27.72,0.2772,None kPa,N/A,24870,['C'],A,Vacuum adiabatic calorimetry,"origin: commercial source,99.66 mole % (total),mass spectrometry",99.66,Mole %,1986
244.07,27.88,0.2788,None kPa,N/A,24870,['C'],A,Vacuum adiabatic calorimetry,"origin: commercial source,99.66 mole % (total),mass spectrometry",99.66,Mole %,1986
249.01,27.89,0.2789,None kPa,N/A,24870,['C'],A,Vacuum adiabatic calorimetry,"origin: commercial source,99.66 mole % (total),mass spectrometry",99.66,Mole %,1986
253.41,28.07,0.2807,None kPa,N/A,24870,['C'],A,Vacuum adiabatic calorimetry,"origin: commercial source,99.66 mole % (total),mass spectrometry",99.66,Mole %,1986
258.17,28.23,0.2823,None kPa,N/A,24870,['C'],A,Vacuum adiabatic calorimetry,"origin: commercial source,99.66 mole % (total),mass spectrometry",99.66,Mole %,1986
262.75,28.36,0.2836,None kPa,N/A,24870,['C'],A,Vacuum adiabatic calorimetry,"origin: commercial source,99.66 mole % (total),mass spectrometry",99.66,Mole %,1986
267.24,28.48,0.2848,None kPa,N/A,24870,['C'],A,Vacuum adiabatic calorimetry,"origin: commercial source,99.66 mole % (total),mass spectrometry",99.66,Mole %,1986
271.07,28.64,0.2864,None kPa,N/A,24870,['C'],A,Vacuum adiabatic calorimetry,"origin: commercial source,99.66 mole % (total),mass spectrometry",99.66,Mole %,1986
275.96,28.76,0.2876,None kPa,N/A,24870,['C'],A,Vacuum adiabatic calorimetry,"origin: commercial source,99.66 mole % (total),mass spectrometry",99.66,Mole %,1986
280.75,28.94,0.2894,None kPa,N/A,24870,['C'],A,Vacuum adiabatic calorimetry,"origin: commercial source,99.66 mole % (total),mass spectrometry",99.66,Mole %,1986
285.16,29.04,0.2904,None kPa,N/A,24870,['C'],A,Vacuum adiabatic calorimetry,"origin: commercial source,99.66 mole % (total),mass spectrometry",99.66,Mole %,1986
289.43,29.19,0.2919,None kPa,N/A,24870,['C'],A,Vacuum adiabatic calorimetry,"origin: commercial source,99.66 mole % (total),mass spectrometry",99.66,Mole %,1986
293.87,29.37,0.2937,None kPa,N/A,24870,['C'],A,Vacuum adiabatic calorimetry,"origin: commercial source,99.66 mole % (total),mass spectrometry",99.66,Mole %,1986
298.02,29.39,0.2939,None kPa,N/A,24870,['C'],A,Vacuum adiabatic calorimetry,"origin: commercial source,99.66 mole % (total),mass spectrometry",99.66,Mole %,1986
302.81,29.64,0.2964,None kPa,N/A,24870,['C'],A,Vacuum adiabatic calorimetry,"origin: commercial source,99.66 mole % (total),mass spectrometry",99.66,Mole %,1986
307.88,29.8,0.298,None kPa,N/A,24870,['C'],A,Vacuum adiabatic calorimetry,"origin: commercial source,99.66 mole % (total),mass spectrometry",99.66,Mole %,1986
312.1,29.92,0.2992,None kPa,N/A,24870,['C'],A,Vacuum adiabatic calorimetry,"origin: commercial source,99.66 mole % (total),mass spectrometry",99.66,Mole %,1986
317.16,30.14,0.3014,None kPa,N/A,24870,['C'],A,Vacuum adiabatic calorimetry,"origin: commercial source,99.66 mole % (total),mass spectrometry",99.66,Mole %,1986
321.61,30.24,0.3024,None kPa,N/A,24870,['C'],A,Vacuum adiabatic calorimetry,"origin: commercial source,99.66 mole % (total),mass spectrometry",99.66,Mole %,1986
325.75,30.37,0.3037,None kPa,N/A,24870,['C'],A,Vacuum adiabatic calorimetry,"origin: commercial source,99.66 mole % (total),mass spectrometry",99.66,Mole %,1986
330.42,30.54,0.3054,None kPa,N/A,24870,['C'],A,Vacuum adiabatic calorimetry,"origin: commercial source,99.66 mole % (total),mass spectrometry",99.66,Mole %,1986
334.78,30.61,0.3061,None kPa,N/A,24870,['C'],A,Vacuum adiabatic calorimetry,"origin: commercial source,99.66 mole % (total),mass spectrometry",99.66,Mole %,1986
343.1,30.87,0.3087,None kPa,N/A,24870,['C'],A,Vacuum adiabatic calorimetry,"origin: commercial source,99.66 mole % (total),mass spectrometry",99.66,Mole %,1986
347.37,31.03,0.3103,None kPa,N/A,24870,['C'],A,Vacuum adiabatic calorimetry,"origin: commercial source,99.66 mole % (total),mass spectrometry",99.66,Mole %,1986
351.86,31.2,0.312,None kPa,N/A,24870,['C'],A,Vacuum adiabatic calorimetry,"origin: commercial source,99.66 mole % (total),mass spectrometry",99.66,Mole %,1986
355.96,31.32,0.3132,None kPa,N/A,24870,['C'],A,Vacuum adiabatic calorimetry,"origin: commercial source,99.66 mole % (total),mass spectrometry",99.66,Mole %,1986
360.84,31.48,0.3148,None kPa,N/A,24870,['C'],A,Vacuum adiabatic calorimetry,"origin: commercial source,99.66 mole % (total),mass spectrometry",99.66,Mole %,1986
364.58,31.62,0.3162,None kPa,N/A,24870,['C'],A,Vacuum adiabatic calorimetry,"origin: commercial source,99.66 mole % (total),mass spectrometry",99.66,Mole %,1986
368.85,31.78,0.3178,None kPa,N/A,24870,['C'],A,Vacuum adiabatic calorimetry,"origin: commercial source,99.66 mole % (total),mass spectrometry",99.66,Mole %,1986
373.34,31.97,0.3197,None kPa,N/A,24870,['C'],A,Vacuum adiabatic calorimetry,"origin: commercial source,99.66 mole % (total),mass spectrometry",99.66,Mole %,1986
377.83,32.14,0.3214,None kPa,N/A,24870,['C'],A,Vacuum adiabatic calorimetry,"origin: commercial source,99.66 mole % (total),mass spectrometry",99.66,Mole %,1986
381.75,32.27,0.3227,None kPa,N/A,24870,['C'],A,Vacuum adiabatic calorimetry,"origin: commercial source,99.66 mole % (total),mass spectrometry",99.66,Mole %,1986
385.18,32.38,0.3238,None kPa,N/A,24870,['C'],A,Vacuum adiabatic calorimetry,"origin: commercial source,99.66 mole % (total),mass spectrometry",99.66,Mole %,1986
388.88,32.52,0.3252,None kPa,N/A,24870,['C'],A,Vacuum adiabatic calorimetry,"origin: commercial source,99.66 mole % (total),mass spectrometry",99.66,Mole %,1986
392.97,32.69,0.3269,None kPa,N/A,24870,['C'],A,Vacuum adiabatic calorimetry,"origin: commercial source,99.66 mole % (total),mass spectrometry",99.66,Mole %,1986
396.57,32.85,0.3285,None kPa,N/A,24870,['C'],A,Vacuum adiabatic calorimetry,"origin: commercial source,99.66 mole % (total),mass spectrometry",99.66,Mole %,1986
77.48,30.56,0.3056,None kPa,N/A,24871,['C'],A,Vacuum adiabatic calorimetry,"origin: commercial source,99.98 mole % (total),stated by supplier",99.98,Mole %,1986
78.25,30.83,0.3083,None kPa,N/A,24871,['C'],A,Vacuum adiabatic calorimetry,"origin: commercial source,99.98 mole % (total),stated by supplier",99.98,Mole %,1986
78.82,31.11,0.3111,None kPa,N/A,24871,['C'],A,Vacuum adiabatic calorimetry,"origin: commercial source,99.98 mole % (total),stated by supplier",99.98,Mole %,1986
79.75,31.3,0.313,None kPa,N/A,24871,['C'],A,Vacuum adiabatic calorimetry,"origin: commercial source,99.98 mole % (total),stated by supplier",99.98,Mole %,1986
80.41,31.43,0.3143,None kPa,N/A,24871,['C'],A,Vacuum adiabatic calorimetry,"origin: commercial source,99.98 mole % (total),stated by supplier",99.98,Mole %,1986
81.75,31.77,0.3177,None kPa,N/A,24871,['C'],A,Vacuum adiabatic calorimetry,"origin: commercial source,99.98 mole % (total),stated by supplier",99.98,Mole %,1986
82.58,31.97,0.3197,None kPa,N/A,24871,['C'],A,Vacuum adiabatic calorimetry,"origin: commercial source,99.98 mole % (total),stated by supplier",99.98,Mole %,1986
83.58,32.22,0.3222,None kPa,N/A,24871,['C'],A,Vacuum adiabatic calorimetry,"origin: commercial source,99.98 mole % (total),stated by supplier",99.98,Mole %,1986
84.82,32.47,0.3247,None kPa,N/A,24871,['C'],A,Vacuum adiabatic calorimetry,"origin: commercial source,99.98 mole % (total),stated by supplier",99.98,Mole %,1986
85.3,32.55,0.3255,None kPa,N/A,24871,['C'],A,Vacuum adiabatic calorimetry,"origin: commercial source,99.98 mole % (total),stated by supplier",99.98,Mole %,1986
85.88,32.72,0.3272,None kPa,N/A,24871,['C'],A,Vacuum adiabatic calorimetry,"origin: commercial source,99.98 mole % (total),stated by supplier",99.98,Mole %,1986
86.21,32.88,0.3288,None kPa,N/A,24871,['C'],A,Vacuum adiabatic calorimetry,"origin: commercial source,99.98 mole % (total),stated by supplier",99.98,Mole %,1986
86.77,32.97,0.3297,None kPa,N/A,24871,['C'],A,Vacuum adiabatic calorimetry,"origin: commercial source,99.98 mole % (total),stated by supplier",99.98,Mole %,1986
87.46,33.09,0.3309,None kPa,N/A,24871,['C'],A,Vacuum adiabatic calorimetry,"origin: commercial source,99.98 mole % (total),stated by supplier",99.98,Mole %,1986
88.19,33.23,0.3323,None kPa,N/A,24871,['C'],A,Vacuum adiabatic calorimetry,"origin: commercial source,99.98 mole % (total),stated by supplier",99.98,Mole %,1986
89.27,33.51,0.3351,None kPa,N/A,24871,['C'],A,Vacuum adiabatic calorimetry,"origin: commercial source,99.98 mole % (total),stated by supplier",99.98,Mole %,1986
89.4,33.36,0.3336,None kPa,N/A,24871,['C'],A,Vacuum adiabatic calorimetry,"origin: commercial source,99.98 mole % (total),stated by supplier",99.98,Mole %,1986
89.94,33.56,0.3356,None kPa,N/A,24871,['C'],A,Vacuum adiabatic calorimetry,"origin: commercial source,99.98 mole % (total),stated by supplier",99.98,Mole %,1986
90.77,33.74,0.3374,None kPa,N/A,24871,['C'],A,Vacuum adiabatic calorimetry,"origin: commercial source,99.98 mole % (total),stated by supplier",99.98,Mole %,1986
91.3,33.87,0.3387,None kPa,N/A,24871,['C'],A,Vacuum adiabatic calorimetry,"origin: commercial source,99.98 mole % (total),stated by supplier",99.98,Mole %,1986
91.37,34.1,0.341,None kPa,N/A,24871,['C'],A,Vacuum adiabatic calorimetry,"origin: commercial source,99.98 mole % (total),stated by supplier",99.98,Mole %,1986
92.08,34.05,0.3405,None kPa,N/A,24871,['C'],A,Vacuum adiabatic calorimetry,"origin: commercial source,99.98 mole % (total),stated by supplier",99.98,Mole %,1986
92.74,34.1,0.341,None kPa,N/A,24871,['C'],A,Vacuum adiabatic calorimetry,"origin: commercial source,99.98 mole % (total),stated by supplier",99.98,Mole %,1986
93.05,34.21,0.3421,None kPa,N/A,24871,['C'],A,Vacuum adiabatic calorimetry,"origin: commercial source,99.98 mole % (total),stated by supplier",99.98,Mole %,1986
93.33,34.32,0.3432,None kPa,N/A,24871,['C'],A,Vacuum adiabatic calorimetry,"origin: commercial source,99.98 mole % (total),stated by supplier",99.98,Mole %,1986
94.11,34.44,0.3444,None kPa,N/A,24871,['C'],A,Vacuum adiabatic calorimetry,"origin: commercial source,99.98 mole % (total),stated by supplier",99.98,Mole %,1986
94.55,34.59,0.3459,None kPa,N/A,24871,['C'],A,Vacuum adiabatic calorimetry,"origin: commercial source,99.98 mole % (total),stated by supplier",99.98,Mole %,1986
95.09,34.25,0.3425,None kPa,N/A,24871,['C'],A,Vacuum adiabatic calorimetry,"origin: commercial source,99.98 mole % (total),stated by supplier",99.98,Mole %,1986
95.78,34.31,0.3431,None kPa,N/A,24871,['C'],A,Vacuum adiabatic calorimetry,"origin: commercial source,99.98 mole % (total),stated by supplier",99.98,Mole %,1986
96.39,34.8,0.348,None kPa,N/A,24871,['C'],A,Vacuum adiabatic calorimetry,"origin: commercial source,99.98 mole % (total),stated by supplier",99.98,Mole %,1986
96.57,34.68,0.3468,None kPa,N/A,24871,['C'],A,Vacuum adiabatic calorimetry,"origin: commercial source,99.98 mole % (total),stated by supplier",99.98,Mole %,1986
96.86,34.9,0.349,None kPa,N/A,24871,['C'],A,Vacuum adiabatic calorimetry,"origin: commercial source,99.98 mole % (total),stated by supplier",99.98,Mole %,1986
97.42,35.06,0.3506,None kPa,N/A,24871,['C'],A,Vacuum adiabatic calorimetry,"origin: commercial source,99.98 mole % (total),stated by supplier",99.98,Mole %,1986
97.92,35.18,0.3518,None kPa,N/A,24871,['C'],A,Vacuum adiabatic calorimetry,"origin: commercial source,99.98 mole % (total),stated by supplier",99.98,Mole %,1986
98.56,35.31,0.3531,None kPa,N/A,24871,['C'],A,Vacuum adiabatic calorimetry,"origin: commercial source,99.98 mole % (total),stated by supplier",99.98,Mole %,1986
98.84,35.42,0.3542,None kPa,N/A,24871,['C'],A,Vacuum adiabatic calorimetry,"origin: commercial source,99.98 mole % (total),stated by supplier",99.98,Mole %,1986
99.23,35.52,0.3552,None kPa,N/A,24871,['C'],A,Vacuum adiabatic calorimetry,"origin: commercial source,99.98 mole % (total),stated by supplier",99.98,Mole %,1986
99.87,35.59,0.3559,None kPa,N/A,24871,['C'],A,Vacuum adiabatic calorimetry,"origin: commercial source,99.98 mole % (total),stated by supplier",99.98,Mole %,1986
100.41,35.49,0.3549,None kPa,N/A,24871,['C'],A,Vacuum adiabatic calorimetry,"origin: commercial source,99.98 mole % (total),stated by supplier",99.98,Mole %,1986
101.16,35.71,0.3571,None kPa,N/A,24871,['C'],A,Vacuum adiabatic calorimetry,"origin: commercial source,99.98 mole % (total),stated by supplier",99.98,Mole %,1986
101.9,35.64,0.3564,None kPa,N/A,24871,['C'],A,Vacuum adiabatic calorimetry,"origin: commercial source,99.98 mole % (total),stated by supplier",99.98,Mole %,1986
102.81,35.66,0.3566,None kPa,N/A,24871,['C'],A,Vacuum adiabatic calorimetry,"origin: commercial source,99.98 mole % (total),stated by supplier",99.98,Mole %,1986
103.17,35.58,0.3558,None kPa,N/A,24871,['C'],A,Vacuum adiabatic calorimetry,"origin: commercial source,99.98 mole % (total),stated by supplier",99.98,Mole %,1986
103.9,35.93,0.3593,None kPa,N/A,24871,['C'],A,Vacuum adiabatic calorimetry,"origin: commercial source,99.98 mole % (total),stated by supplier",99.98,Mole %,1986
104.13,35.68,0.3568,None kPa,N/A,24871,['C'],A,Vacuum adiabatic calorimetry,"origin: commercial source,99.98 mole % (total),stated by supplier",99.98,Mole %,1986
105.13,35.87,0.3587,None kPa,N/A,24871,['C'],A,Vacuum adiabatic calorimetry,"origin: commercial source,99.98 mole % (total),stated by supplier",99.98,Mole %,1986
105.51,35.72,0.3572,None kPa,N/A,24871,['C'],A,Vacuum adiabatic calorimetry,"origin: commercial source,99.98 mole % (total),stated by supplier",99.98,Mole %,1986
105.89,35.61,0.3561,None kPa,N/A,24871,['C'],A,Vacuum adiabatic calorimetry,"origin: commercial source,99.98 mole % (total),stated by supplier",99.98,Mole %,1986
106.21,35.51,0.3551,None kPa,N/A,24871,['C'],A,Vacuum adiabatic calorimetry,"origin: commercial source,99.98 mole % (total),stated by supplier",99.98,Mole %,1986
106.35,35.45,0.3545,None kPa,N/A,24871,['C'],A,Vacuum adiabatic calorimetry,"origin: commercial source,99.98 mole % (total),stated by supplier",99.98,Mole %,1986
106.6,35.11,0.3511,None kPa,N/A,24871,['C'],A,Vacuum adiabatic calorimetry,"origin: commercial source,99.98 mole % (total),stated by supplier",99.98,Mole %,1986
106.75,34.74,0.3474,None kPa,N/A,24871,['C'],A,Vacuum adiabatic calorimetry,"origin: commercial source,99.98 mole % (total),stated by supplier",99.98,Mole %,1986
106.9,34.43,0.3443,None kPa,N/A,24871,['C'],A,Vacuum adiabatic calorimetry,"origin: commercial source,99.98 mole % (total),stated by supplier",99.98,Mole %,1986
107.14,33.96,0.3396,None kPa,N/A,24871,['C'],A,Vacuum adiabatic calorimetry,"origin: commercial source,99.98 mole % (total),stated by supplier",99.98,Mole %,1986
107.35,33.09,0.3309,None kPa,N/A,24871,['C'],A,Vacuum adiabatic calorimetry,"origin: commercial source,99.98 mole % (total),stated by supplier",99.98,Mole %,1986
107.6,32.05,0.3205,None kPa,N/A,24871,['C'],A,Vacuum adiabatic calorimetry,"origin: commercial source,99.98 mole % (total),stated by supplier",99.98,Mole %,1986
107.95,30.37,0.3037,None kPa,N/A,24871,['C'],A,Vacuum adiabatic calorimetry,"origin: commercial source,99.98 mole % (total),stated by supplier",99.98,Mole %,1986
108.21,29.05,0.2905,None kPa,N/A,24871,['C'],A,Vacuum adiabatic calorimetry,"origin: commercial source,99.98 mole % (total),stated by supplier",99.98,Mole %,1986
108.41,28.25,0.2825,None kPa,N/A,24871,['C'],A,Vacuum adiabatic calorimetry,"origin: commercial source,99.98 mole % (total),stated by supplier",99.98,Mole %,1986
108.7,27.95,0.2795,None kPa,N/A,24871,['C'],A,Vacuum adiabatic calorimetry,"origin: commercial source,99.98 mole % (total),stated by supplier",99.98,Mole %,1986
108.89,27.6,0.276,None kPa,N/A,24871,['C'],A,Vacuum adiabatic calorimetry,"origin: commercial source,99.98 mole % (total),stated by supplier",99.98,Mole %,1986
109.08,27.49,0.2749,None kPa,N/A,24871,['C'],A,Vacuum adiabatic calorimetry,"origin: commercial source,99.98 mole % (total),stated by supplier",99.98,Mole %,1986
109.42,27.34,0.2734,None kPa,N/A,24871,['C'],A,Vacuum adiabatic calorimetry,"origin: commercial source,99.98 mole % (total),stated by supplier",99.98,Mole %,1986
109.62,27.22,0.2722,None kPa,N/A,24871,['C'],A,Vacuum adiabatic calorimetry,"origin: commercial source,99.98 mole % (total),stated by supplier",99.98,Mole %,1986
109.93,27.12,0.2712,None kPa,N/A,24871,['C'],A,Vacuum adiabatic calorimetry,"origin: commercial source,99.98 mole % (total),stated by supplier",99.98,Mole %,1986
110.77,27.01,0.2701,None kPa,N/A,24871,['C'],A,Vacuum adiabatic calorimetry,"origin: commercial source,99.98 mole % (total),stated by supplier",99.98,Mole %,1986
111.33,26.92,0.2692,None kPa,N/A,24871,['C'],A,Vacuum adiabatic calorimetry,"origin: commercial source,99.98 mole % (total),stated by supplier",99.98,Mole %,1986
