Repository: amr8004/PureElementPRL

# Pure Element Thermodynamic modeling with 3rd generation CALPHAD models for multiple elements

## Description
Jupyter notebook for modeling pure elements with selected models via python tools pycalphad and ESPEI

## Running Tutorial
Creating a codespace should immediately open the desired notebook. Just change the element as desired (non-case sensitive) and set what SGTE structure (FCC_A1, BCC_A2, etc.) you would like to compare against.

## Further Resources

## Citation

File: CpCSV/Ti_CP_data.csv (part 3 of 6)
Temperature: K,Heat capacity at constant pressure Cp: J/K/mol,Uncertainty,Pressure,Ref Temp,Data Set ID,State,Representation,Method,Description,Purity,Purity Units,Year
16.85,0.202924,0.00608772,None kPa,N/A,10069,['C'],A,N/A,"origin: commercial source,99.9 weight % (total),estimated by the compiler",99.9,Weight %,1957
17.58,0.229702,0.00689105,None kPa,N/A,10069,['C'],A,N/A,"origin: commercial source,99.9 weight % (total),estimated by the compiler",99.9,Weight %,1957
18.29,0.259408,0.00778224,None kPa,N/A,10069,['C'],A,N/A,"origin: commercial source,99.9 weight % (total),estimated by the compiler",99.9,Weight %,1957
19.0,0.289533,0.00868598,None kPa,N/A,10069,['C'],A,N/A,"origin: commercial source,99.9 weight % (total),estimated by the compiler",99.9,Weight %,1957
19.66,0.325097,0.0097529,None kPa,N/A,10069,['C'],A,N/A,"origin: commercial source,99.9 weight % (total),estimated by the compiler",99.9,Weight %,1957
20.32,0.351038,0.0105311,None kPa,N/A,10069,['C'],A,N/A,"origin: commercial source,99.9 weight % (total),estimated by the compiler",99.9,Weight %,1957
20.95,0.395388,0.0118616,None kPa,N/A,10069,['C'],A,N/A,"origin: commercial source,99.9 weight % (total),estimated by the compiler",99.9,Weight %,1957
20.0,0.25104,0.0025104,None kPa,N/A,10122,['C'],A,Vacuum adiabatic calorimetry,"not stated,99 % (total),,rod",99.0,Not Specified %,1958
21.8,0.37656,0.0037656,None kPa,N/A,10122,['C'],A,Vacuum adiabatic calorimetry,"not stated,99 % (total),,rod",99.0,Not Specified %,1958
23.0,0.58576,0.0058576,None kPa,N/A,10122,['C'],A,Vacuum adiabatic calorimetry,"not stated,99 % (total),,rod",99.0,Not Specified %,1958
24.4,0.6276,0.006276,None kPa,N/A,10122,['C'],A,Vacuum adiabatic calorimetry,"not stated,99 % (total),,rod",99.0,Not Specified %,1958
27.0,0.8368,0.008368,None kPa,N/A,10122,['C'],A,Vacuum adiabatic calorimetry,"not stated,99 % (total),,rod",99.0,Not Specified %,1958
28.5,1.046,0.01046,None kPa,N/A,10122,['C'],A,Vacuum adiabatic calorimetry,"not stated,99 % (total),,rod",99.0,Not Specified %,1958
30.9,1.33888,0.0133888,None kPa,N/A,10122,['C'],A,Vacuum adiabatic calorimetry,"not stated,99 % (total),,rod",99.0,Not Specified %,1958
32.7,1.54808,0.0154808,None kPa,N/A,10122,['C'],A,Vacuum adiabatic calorimetry,"not stated,99 % (total),,rod",99.0,Not Specified %,1958
33.8,1.6736,0.016736,None kPa,N/A,10122,['C'],A,Vacuum adiabatic calorimetry,"not stated,99 % (total),,rod",99.0,Not Specified %,1958
55.9,6.02496,0.0602496,None kPa,N/A,10122,['C'],A,Vacuum adiabatic calorimetry,"not stated,99 % (total),,rod",99.0,Not Specified %,1958
57.2,6.31784,0.0631784,None kPa,N/A,10122,['C'],A,Vacuum adiabatic calorimetry,"not stated,99 % (total),,rod",99.0,Not Specified %,1958
60.2,6.94544,0.0694544,None kPa,N/A,10122,['C'],A,Vacuum adiabatic calorimetry,"not stated,99 % (total),,rod",99.0,Not Specified %,1958
58.7,6.65256,0.0665256,None kPa,N/A,10122,['C'],A,Vacuum adiabatic calorimetry,"not stated,99 % (total),,rod",99.0,Not Specified %,1958
62.2,7.40568,0.0740568,None kPa,N/A,10122,['C'],A,Vacuum adiabatic calorimetry,"not stated,99 % (total),,rod",99.0,Not Specified %,1958
63.6,7.69856,0.0769856,None kPa,N/A,10122,['C'],A,Vacuum adiabatic calorimetry,"not stated,99 % (total),,rod",99.0,Not Specified %,1958
65.3,8.07512,0.0807512,None kPa,N/A,10122,['C'],A,Vacuum adiabatic calorimetry,"not stated,99 % (total),,rod",99.0,Not Specified %,1958
67.0,8.40984,0.0840984,None kPa,N/A,10122,['C'],A,Vacuum adiabatic calorimetry,"not stated,99 % (total),,rod",99.0,Not Specified %,1958
68.6,8.74456,0.0874456,None kPa,N/A,10122,['C'],A,Vacuum adiabatic calorimetry,"not stated,99 % (total),,rod",99.0,Not Specified %,1958
73.8,9.8324,0.098324,None kPa,N/A,10122,['C'],A,Vacuum adiabatic calorimetry,"not stated,99 % (total),,rod",99.0,Not Specified %,1958
75.2,10.1253,0.101253,None kPa,N/A,10122,['C'],A,Vacuum adiabatic calorimetry,"not stated,99 % (total),,rod",99.0,Not Specified %,1958
76.4,10.3763,0.103763,None kPa,N/A,10122,['C'],A,Vacuum adiabatic calorimetry,"not stated,99 % (total),,rod",99.0,Not Specified %,1958
77.6,10.6274,0.106274,None kPa,N/A,10122,['C'],A,Vacuum adiabatic calorimetry,"not stated,99 % (total),,rod",99.0,Not Specified %,1958
79.7,11.0458,0.110458,None kPa,N/A,10122,['C'],A,Vacuum adiabatic calorimetry,"not stated,99 % (total),,rod",99.0,Not Specified %,1958
80.8,11.2131,0.112131,None kPa,N/A,10122,['C'],A,Vacuum adiabatic calorimetry,"not stated,99 % (total),,rod",99.0,Not Specified %,1958
82.4,11.4642,0.114642,None kPa,N/A,10122,['C'],A,Vacuum adiabatic calorimetry,"not stated,99 % (total),,rod",99.0,Not Specified %,1958
83.4,11.7152,0.117152,None kPa,N/A,10122,['C'],A,Vacuum adiabatic calorimetry,"not stated,99 % (total),,rod",99.0,Not Specified %,1958
84.6,11.8826,0.118826,None kPa,N/A,10122,['C'],A,Vacuum adiabatic calorimetry,"not stated,99 % (total),,rod",99.0,Not Specified %,1958
89.1,12.8449,0.128449,None kPa,N/A,10122,['C'],A,Vacuum adiabatic calorimetry,"not stated,99 % (total),,rod",99.0,Not Specified %,1958
90.2,12.8449,0.128449,None kPa,N/A,10122,['C'],A,Vacuum adiabatic calorimetry,"not stated,99 % (total),,rod",99.0,Not Specified %,1958
91.6,13.2214,0.132214,None kPa,N/A,10122,['C'],A,Vacuum adiabatic calorimetry,"not stated,99 % (total),,rod",99.0,Not Specified %,1958
92.3,13.3888,0.133888,None kPa,N/A,10122,['C'],A,Vacuum adiabatic calorimetry,"not stated,99 % (total),,rod",99.0,Not Specified %,1958
93.8,13.598,0.13598,None kPa,N/A,10122,['C'],A,Vacuum adiabatic calorimetry,"not stated,99 % (total),,rod",99.0,Not Specified %,1958
22.5,0.497896,0.0248948,None kPa,N/A,10123,['C'],A,Vacuum adiabatic calorimetry,"not stated,99 % (total),,rod",99.0,Not Specified %,1958
25.0,0.736384,0.0368192,None kPa,N/A,10123,['C'],A,Vacuum adiabatic calorimetry,"not stated,99 % (total),,rod",99.0,Not Specified %,1958
30.0,1.27194,0.0635968,None kPa,N/A,10123,['C'],A,Vacuum adiabatic calorimetry,"not stated,99 % (total),,rod",99.0,Not Specified %,1958
35.0,1.91627,0.0958136,None kPa,N/A,10123,['C'],A,Vacuum adiabatic calorimetry,"not stated,99 % (total),,rod",99.0,Not Specified %,1958
40.0,2.7196,0.13598,None kPa,N/A,10123,['C'],A,Vacuum adiabatic calorimetry,"not stated,99 % (total),,rod",99.0,Not Specified %,1958
45.0,3.67774,0.183887,None kPa,N/A,10123,['C'],A,Vacuum adiabatic calorimetry,"not stated,99 % (total),,rod",99.0,Not Specified %,1958
50.0,4.77813,0.238906,None kPa,N/A,10123,['C'],A,Vacuum adiabatic calorimetry,"not stated,99 % (total),,rod",99.0,Not Specified %,1958
55.0,5.91199,0.2956,None kPa,N/A,10123,['C'],A,Vacuum adiabatic calorimetry,"not stated,99 % (total),,rod",99.0,Not Specified %,1958
60.0,7.00402,0.350201,None kPa,N/A,10123,['C'],A,Vacuum adiabatic calorimetry,"not stated,99 % (total),,rod",99.0,Not Specified %,1958
65.0,8.08349,0.404174,None kPa,N/A,10123,['C'],A,Vacuum adiabatic calorimetry,"not stated,99 % (total),,rod",99.0,Not Specified %,1958
70.0,9.15041,0.45752,None kPa,N/A,10123,['C'],A,Vacuum adiabatic calorimetry,"not stated,99 % (total),,rod",99.0,Not Specified %,1958
75.0,9.40563,0.470282,None kPa,N/A,10123,['C'],A,Vacuum adiabatic calorimetry,"not stated,99 % (total),,rod",99.0,Not Specified %,1958
80.0,11.1253,0.556263,None kPa,N/A,10123,['C'],A,Vacuum adiabatic calorimetry,"not stated,99 % (total),,rod",99.0,Not Specified %,1958
85.0,12.0164,0.600822,None kPa,N/A,10123,['C'],A,Vacuum adiabatic calorimetry,"not stated,99 % (total),,rod",99.0,Not Specified %,1958
90.0,12.9076,0.645382,None kPa,N/A,10123,['C'],A,Vacuum adiabatic calorimetry,"not stated,99 % (total),,rod",99.0,Not Specified %,1958
95.0,13.757,0.68785,None kPa,N/A,10123,['C'],A,Vacuum adiabatic calorimetry,"not stated,99 % (total),,rod",99.0,Not Specified %,1958
100.0,14.5436,0.727179,None kPa,N/A,10123,['C'],A,Vacuum adiabatic calorimetry,"not stated,99 % (total),,rod",99.0,Not Specified %,1958
105.0,15.2632,0.763162,None kPa,N/A,10123,['C'],A,Vacuum adiabatic calorimetry,"not stated,99 % (total),,rod",99.0,Not Specified %,1958
110.0,15.941,0.797052,None kPa,N/A,10123,['C'],A,Vacuum adiabatic calorimetry,"not stated,99 % (total),,rod",99.0,Not Specified %,1958
115.0,16.5645,0.828223,None kPa,N/A,10123,['C'],A,Vacuum adiabatic calorimetry,"not stated,99 % (total),,rod",99.0,Not Specified %,1958
120.0,17.146,0.857302,None kPa,N/A,10123,['C'],A,Vacuum adiabatic calorimetry,"not stated,99 % (total),,rod",99.0,Not Specified %,1958
125.0,17.6941,0.884707,None kPa,N/A,10123,['C'],A,Vacuum adiabatic calorimetry,"not stated,99 % (total),,rod",99.0,Not Specified %,1958
130.0,18.1837,0.909183,None kPa,N/A,10123,['C'],A,Vacuum adiabatic calorimetry,"not stated,99 % (total),,rod",99.0,Not Specified %,1958
135.0,18.6439,0.932195,None kPa,N/A,10123,['C'],A,Vacuum adiabatic calorimetry,"not stated,99 % (total),,rod",99.0,Not Specified %,1958
140.0,19.079,0.953952,None kPa,N/A,10123,['C'],A,Vacuum adiabatic calorimetry,"not stated,99 % (total),,rod",99.0,Not Specified %,1958
145.0,19.4556,0.97278,None kPa,N/A,10123,['C'],A,Vacuum adiabatic calorimetry,"not stated,99 % (total),,rod",99.0,Not Specified %,1958
150.0,19.8154,0.990771,None kPa,N/A,10123,['C'],A,Vacuum adiabatic calorimetry,"not stated,99 % (total),,rod",99.0,Not Specified %,1958
155.0,20.1376,1.00688,None kPa,N/A,10123,['C'],A,Vacuum adiabatic calorimetry,"not stated,99 % (total),,rod",99.0,Not Specified %,1958
160.0,20.443,1.02215,None kPa,N/A,10123,['C'],A,Vacuum adiabatic calorimetry,"not stated,99 % (total),,rod",99.0,Not Specified %,1958
165.0,20.715,1.03575,None kPa,N/A,10123,['C'],A,Vacuum adiabatic calorimetry,"not stated,99 % (total),,rod",99.0,Not Specified %,1958
170.0,21.0497,1.05249,None kPa,N/A,10123,['C'],A,Vacuum adiabatic calorimetry,"not stated,99 % (total),,rod",99.0,Not Specified %,1958
175.0,21.2045,1.06023,None kPa,N/A,10123,['C'],A,Vacuum adiabatic calorimetry,"not stated,99 % (total),,rod",99.0,Not Specified %,1958
180.0,21.4179,1.07089,None kPa,N/A,10123,['C'],A,Vacuum adiabatic calorimetry,"not stated,99 % (total),,rod",99.0,Not Specified %,1958
185.0,21.6145,1.08073,None kPa,N/A,10123,['C'],A,Vacuum adiabatic calorimetry,"not stated,99 % (total),,rod",99.0,Not Specified %,1958
190.0,21.8405,1.09202,None kPa,N/A,10123,['C'],A,Vacuum adiabatic calorimetry,"not stated,99 % (total),,rod",99.0,Not Specified %,1958
195.0,22.0622,1.10311,None kPa,N/A,10123,['C'],A,Vacuum adiabatic calorimetry,"not stated,99 % (total),,rod",99.0,Not Specified %,1958
200.0,22.2589,1.11294,None kPa,N/A,10123,['C'],A,Vacuum adiabatic calorimetry,"not stated,99 % (total),,rod",99.0,Not Specified %,1958
111.6,16.2339,0.811696,None kPa,N/A,10124,['C'],A,Vacuum adiabatic calorimetry,"not stated,99 % (total),,rod",99.0,Not Specified %,1958
113.2,16.3594,0.817972,None kPa,N/A,10124,['C'],A,Vacuum adiabatic calorimetry,"not stated,99 % (total),,rod",99.0,Not Specified %,1958
114.4,16.6523,0.832616,None kPa,N/A,10124,['C'],A,Vacuum adiabatic calorimetry,"not stated,99 % (total),,rod",99.0,Not Specified %,1958
115.3,16.7778,0.838892,None kPa,N/A,10124,['C'],A,Vacuum adiabatic calorimetry,"not stated,99 % (total),,rod",99.0,Not Specified %,1958
157.5,20.4598,1.02299,None kPa,N/A,10124,['C'],A,Vacuum adiabatic calorimetry,"not stated,99 % (total),,rod",99.0,Not Specified %,1958
158.6,20.2924,1.01462,None kPa,N/A,10124,['C'],A,Vacuum adiabatic calorimetry,"not stated,99 % (total),,rod",99.0,Not Specified %,1958
159.6,20.5434,1.02717,None kPa,N/A,10124,['C'],A,Vacuum adiabatic calorimetry,"not stated,99 % (total),,rod",99.0,Not Specified %,1958
180.3,21.5894,1.07947,None kPa,N/A,10124,['C'],A,Vacuum adiabatic calorimetry,"not stated,99 % (total),,rod",99.0,Not Specified %,1958
181.3,21.4639,1.0732,None kPa,N/A,10124,['C'],A,Vacuum adiabatic calorimetry,"not stated,99 % (total),,rod",99.0,Not Specified %,1958
182.4,21.715,1.08575,None kPa,N/A,10124,['C'],A,Vacuum adiabatic calorimetry,"not stated,99 % (total),,rod",99.0,Not Specified %,1958
185.3,21.4221,1.0711,None kPa,N/A,10124,['C'],A,Vacuum adiabatic calorimetry,"not stated,99 % (total),,rod",99.0,Not Specified %,1958
193.0,21.7986,1.08993,None kPa,N/A,10124,['C'],A,Vacuum adiabatic calorimetry,"not stated,99 % (total),,rod",99.0,Not Specified %,1958
194.7,22.217,1.11085,None kPa,N/A,10124,['C'],A,Vacuum adiabatic calorimetry,"not stated,99 % (total),,rod",99.0,Not Specified %,1958
195.4,22.0497,1.10248,None kPa,N/A,10124,['C'],A,Vacuum adiabatic calorimetry,"not stated,99 % (total),,rod",99.0,Not Specified %,1958
196.6,22.0497,1.10248,None kPa,N/A,10124,['C'],A,Vacuum adiabatic calorimetry,"not stated,99 % (total),,rod",99.0,Not Specified %,1958
196.3,22.4681,1.1234,None kPa,N/A,10124,['C'],A,Vacuum adiabatic calorimetry,"not stated,99 % (total),,rod",99.0,Not Specified %,1958
13.07,0.171544,0.00514632,5.33289 kPa,N/A,12558,['C'],A,Adiabatic calorimeter (non-vacuum) ,"not stated,99.5 % (total),chemical analysis",99.5,Not Specified %,1961
16.16,0.369447,0.0110834,None kPa,N/A,12558,['C'],A,Adiabatic calorimeter (non-vacuum) ,"not stated,99.5 % (total),chemical analysis",99.5,Not Specified %,1961
19.05,0.374468,0.011234,None kPa,N/A,12558,['C'],A,Adiabatic calorimeter (non-vacuum) ,"not stated,99.5 % (total),chemical analysis",99.5,Not Specified %,1961
21.37,0.545175,0.0163553,None kPa,N/A,12558,['C'],A,Adiabatic calorimeter (non-vacuum) ,"not stated,99.5 % (total),chemical analysis",99.5,Not Specified %,1961
23.88,0.810859,0.0243258,None kPa,N/A,12558,['C'],A,Adiabatic calorimeter (non-vacuum) ,"not stated,99.5 % (total),chemical analysis",99.5,Not Specified %,1961
26.73,1.0711,0.0321331,None kPa,N/A,12558,['C'],A,Adiabatic calorimeter (non-vacuum) ,"not stated,99.5 % (total),chemical analysis",99.5,Not Specified %,1961
28.78,1.26106,0.0378317,None kPa,N/A,12558,['C'],A,Adiabatic calorimeter (non-vacuum) ,"not stated,99.5 % (total),chemical analysis",99.5,Not Specified %,1961
29.56,1.5326,0.045978,None kPa,N/A,12558,['C'],A,Adiabatic calorimeter (non-vacuum) ,"not stated,99.5 % (total),chemical analysis",99.5,Not Specified %,1961
31.02,1.7008,0.0510239,None kPa,N/A,12558,['C'],A,Adiabatic calorimeter (non-vacuum) ,"not stated,99.5 % (total),chemical analysis",99.5,Not Specified %,1961
33.15,1.94472,0.0583417,None kPa,N/A,12558,['C'],A,Adiabatic calorimeter (non-vacuum) ,"not stated,99.5 % (total),chemical analysis",99.5,Not Specified %,1961
36.97,2.42212,0.0726635,None kPa,N/A,12558,['C'],A,Adiabatic calorimeter (non-vacuum) ,"not stated,99.5 % (total),chemical analysis",99.5,Not Specified %,1961
41.76,3.39908,0.101972,None kPa,N/A,12558,['C'],A,Adiabatic calorimeter (non-vacuum) ,"not stated,99.5 % (total),chemical analysis",99.5,Not Specified %,1961
47.25,4.63127,0.138938,None kPa,N/A,12558,['C'],A,Adiabatic calorimeter (non-vacuum) ,"not stated,99.5 % (total),chemical analysis",99.5,Not Specified %,1961
49.69,5.02206,0.150662,None kPa,N/A,12558,['C'],A,Adiabatic calorimeter (non-vacuum) ,"not stated,99.5 % (total),chemical analysis",99.5,Not Specified %,1961
51.39,5.69024,0.170707,None kPa,N/A,12558,['C'],A,Adiabatic calorimeter (non-vacuum) ,"not stated,99.5 % (total),chemical analysis",99.5,Not Specified %,1961
55.41,6.59106,0.197732,None kPa,N/A,12558,['C'],A,Adiabatic calorimeter (non-vacuum) ,"not stated,99.5 % (total),chemical analysis",99.5,Not Specified %,1961
55.76,6.276,0.18828,None kPa,N/A,12558,['C'],A,Adiabatic calorimeter (non-vacuum) ,"not stated,99.5 % (total),chemical analysis",99.5,Not Specified %,1961
57.23,7.00904,0.210271,None kPa,N/A,12558,['C'],A,Adiabatic calorimeter (non-vacuum) ,"not stated,99.5 % (total),chemical analysis",99.5,Not Specified %,1961
61.75,7.76885,0.233066,None kPa,N/A,12558,['C'],A,Adiabatic calorimeter (non-vacuum) ,"not stated,99.5 % (total),chemical analysis",99.5,Not Specified %,1961
63.14,8.03746,0.241124,None kPa,N/A,12558,['C'],A,Adiabatic calorimeter (non-vacuum) ,"not stated,99.5 % (total),chemical analysis",99.5,Not Specified %,1961
69.09,9.08514,0.272554,None kPa,N/A,12558,['C'],A,Adiabatic calorimeter (non-vacuum) ,"not stated,99.5 % (total),chemical analysis",99.5,Not Specified %,1961
70.95,9.34831,0.280449,None kPa,N/A,12558,['C'],A,Adiabatic calorimeter (non-vacuum) ,"not stated,99.5 % (total),chemical analysis",99.5,Not Specified %,1961
75.4,10.4203,0.312608,None kPa,N/A,12558,['C'],A,Adiabatic calorimeter (non-vacuum) ,"not stated,99.5 % (total),chemical analysis",99.5,Not Specified %,1961
76.52,10.7081,0.321243,None kPa,N/A,12558,['C'],A,Adiabatic calorimeter (non-vacuum) ,"not stated,99.5 % (total),chemical analysis",99.5,Not Specified %,1961
84.9,12.0566,0.361698,None kPa,N/A,12558,['C'],A,Adiabatic calorimeter (non-vacuum) ,"not stated,99.5 % (total),chemical analysis",99.5,Not Specified %,1961
89.35,12.7892,0.383677,None kPa,N/A,12558,['C'],A,Adiabatic calorimeter (non-vacuum) ,"not stated,99.5 % (total),chemical analysis",99.5,Not Specified %,1961
94.18,13.6089,0.408266,None kPa,N/A,12558,['C'],A,Adiabatic calorimeter (non-vacuum) ,"not stated,99.5 % (total),chemical analysis",99.5,Not Specified %,1961
96.76,14.0239,0.420718,None kPa,N/A,12558,['C'],A,Adiabatic calorimeter (non-vacuum) ,"not stated,99.5 % (total),chemical analysis",99.5,Not Specified %,1961
104.6,14.8645,0.445935,None kPa,N/A,12558,['C'],A,Adiabatic calorimeter (non-vacuum) ,"not stated,99.5 % (total),chemical analysis",99.5,Not Specified %,1961
105.65,15.0955,0.452864,None kPa,N/A,12558,['C'],A,Adiabatic calorimeter (non-vacuum) ,"not stated,99.5 % (total),chemical analysis",99.5,Not Specified %,1961
113.95,16.4737,0.49421,None kPa,N/A,12558,['C'],A,Adiabatic calorimeter (non-vacuum) ,"not stated,99.5 % (total),chemical analysis",99.5,Not Specified %,1961
115.72,16.1749,0.485248,None kPa,N/A,12558,['C'],A,Adiabatic calorimeter (non-vacuum) ,"not stated,99.5 % (total),chemical analysis",99.5,Not Specified %,1961
123.87,17.1619,0.514858,None kPa,N/A,12558,['C'],A,Adiabatic calorimeter (non-vacuum) ,"not stated,99.5 % (total),chemical analysis",99.5,Not Specified %,1961
126.46,17.7159,0.531477,None kPa,N/A,12558,['C'],A,Adiabatic calorimeter (non-vacuum) ,"not stated,99.5 % (total),chemical analysis",99.5,Not Specified %,1961
136.03,18.3849,0.551547,None kPa,N/A,12558,['C'],A,Adiabatic calorimeter (non-vacuum) ,"not stated,99.5 % (total),chemical analysis",99.5,Not Specified %,1961
137.92,18.651,0.55953,None kPa,N/A,12558,['C'],A,Adiabatic calorimeter (non-vacuum) ,"not stated,99.5 % (total),chemical analysis",99.5,Not Specified %,1961
147.77,19.4451,0.583354,None kPa,N/A,12558,['C'],A,Adiabatic calorimeter (non-vacuum) ,"not stated,99.5 % (total),chemical analysis",99.5,Not Specified %,1961
148.89,19.7681,0.593044,None kPa,N/A,12558,['C'],A,Adiabatic calorimeter (non-vacuum) ,"not stated,99.5 % (total),chemical analysis",99.5,Not Specified %,1961
158.23,20.261,0.607831,None kPa,N/A,12558,['C'],A,Adiabatic calorimeter (non-vacuum) ,"not stated,99.5 % (total),chemical analysis",99.5,Not Specified %,1961
161.58,20.4426,0.613278,None kPa,N/A,12558,['C'],A,Adiabatic calorimeter (non-vacuum) ,"not stated,99.5 % (total),chemical analysis",99.5,Not Specified %,1961
172.04,21.261,0.63783,None kPa,N/A,12558,['C'],A,Adiabatic calorimeter (non-vacuum) ,"not stated,99.5 % (total),chemical analysis",99.5,Not Specified %,1961
174.05,21.1003,0.63301,None kPa,N/A,12558,['C'],A,Adiabatic calorimeter (non-vacuum) ,"not stated,99.5 % (total),chemical analysis",99.5,Not Specified %,1961
184.35,21.8183,0.654549,None kPa,N/A,12558,['C'],A,Adiabatic calorimeter (non-vacuum) ,"not stated,99.5 % (total),chemical analysis",99.5,Not Specified %,1961
186.62,21.6254,0.648763,None kPa,N/A,12558,['C'],A,Adiabatic calorimeter (non-vacuum) ,"not stated,99.5 % (total),chemical analysis",99.5,Not Specified %,1961
199.09,22.4463,0.67339,None kPa,N/A,12558,['C'],A,Adiabatic calorimeter (non-vacuum) ,"not stated,99.5 % (total),chemical analysis",99.5,Not Specified %,1961
199.97,22.1907,0.66572,None kPa,N/A,12558,['C'],A,Adiabatic calorimeter (non-vacuum) ,"not stated,99.5 % (total),chemical analysis",99.5,Not Specified %,1961
208.77,22.6672,0.680017,None kPa,N/A,12558,['C'],A,Adiabatic calorimeter (non-vacuum) ,"not stated,99.5 % (total),chemical analysis",99.5,Not Specified %,1961
211.89,22.6856,0.680569,None kPa,N/A,12558,['C'],A,Adiabatic calorimeter (non-vacuum) ,"not stated,99.5 % (total),chemical analysis",99.5,Not Specified %,1961
212.47,22.9601,0.688804,None kPa,N/A,12558,['C'],A,Adiabatic calorimeter (non-vacuum) ,"not stated,99.5 % (total),chemical analysis",99.5,Not Specified %,1961
214.48,22.93,0.6879,None kPa,N/A,12558,['C'],A,Adiabatic calorimeter (non-vacuum) ,"not stated,99.5 % (total),chemical analysis",99.5,Not Specified %,1961
217.02,22.9455,0.688364,None kPa,N/A,12558,['C'],A,Adiabatic calorimeter (non-vacuum) ,"not stated,99.5 % (total),chemical analysis",99.5,Not Specified %,1961
221.81,23.3225,0.699674,None kPa,N/A,12558,['C'],A,Adiabatic calorimeter (non-vacuum) ,"not stated,99.5 % (total),chemical analysis",99.5,Not Specified %,1961
223.93,23.2948,0.698845,None kPa,N/A,12558,['C'],A,Adiabatic calorimeter (non-vacuum) ,"not stated,99.5 % (total),chemical analysis",99.5,Not Specified %,1961
226.48,23.3216,0.699648,None kPa,N/A,12558,['C'],A,Adiabatic calorimeter (non-vacuum) ,"not stated,99.5 % (total),chemical analysis",99.5,Not Specified %,1961
233.69,23.7224,0.711673,None kPa,N/A,12558,['C'],A,Adiabatic calorimeter (non-vacuum) ,"not stated,99.5 % (total),chemical analysis",99.5,Not Specified %,1961
235.31,23.4722,0.704167,None kPa,N/A,12558,['C'],A,Adiabatic calorimeter (non-vacuum) ,"not stated,99.5 % (total),chemical analysis",99.5,Not Specified %,1961
243.33,23.968,0.719041,None kPa,N/A,12558,['C'],A,Adiabatic calorimeter (non-vacuum) ,"not stated,99.5 % (total),chemical analysis",99.5,Not Specified %,1961
248.19,23.8722,0.716167,None kPa,N/A,12558,['C'],A,Adiabatic calorimeter (non-vacuum) ,"not stated,99.5 % (total),chemical analysis",99.5,Not Specified %,1961
253.44,24.1835,0.725506,None kPa,N/A,12558,['C'],A,Adiabatic calorimeter (non-vacuum) ,"not stated,99.5 % (total),chemical analysis",99.5,Not Specified %,1961
258.76,24.1392,0.724175,None kPa,N/A,12558,['C'],A,Adiabatic calorimeter (non-vacuum) ,"not stated,99.5 % (total),chemical analysis",99.5,Not Specified %,1961
264.08,24.353,0.730589,None kPa,N/A,12558,['C'],A,Adiabatic calorimeter (non-vacuum) ,"not stated,99.5 % (total),chemical analysis",99.5,Not Specified %,1961
271.99,24.5337,0.736012,None kPa,N/A,12558,['C'],A,Adiabatic calorimeter (non-vacuum) ,"not stated,99.5 % (total),chemical analysis",99.5,Not Specified %,1961
275.39,24.9839,0.749518,None kPa,N/A,12558,['C'],A,Adiabatic calorimeter (non-vacuum) ,"not stated,99.5 % (total),chemical analysis",99.5,Not Specified %,1961
283.95,24.768,0.743041,None kPa,N/A,12558,['C'],A,Adiabatic calorimeter (non-vacuum) ,"not stated,99.5 % (total),chemical analysis",99.5,Not Specified %,1961
285.34,25.2132,0.756396,None kPa,N/A,12558,['C'],A,Adiabatic calorimeter (non-vacuum) ,"not stated,99.5 % (total),chemical analysis",99.5,Not Specified %,1961
293.9,24.9019,0.747057,None kPa,N/A,12558,['C'],A,Adiabatic calorimeter (non-vacuum) ,"not stated,99.5 % (total),chemical analysis",99.5,Not Specified %,1961
299.49,24.9203,0.74761,None kPa,N/A,12558,['C'],A,Adiabatic calorimeter (non-vacuum) ,"not stated,99.5 % (total),chemical analysis",99.5,Not Specified %,1961
299.65,25.3032,0.759095,None kPa,N/A,12558,['C'],A,Adiabatic calorimeter (non-vacuum) ,"not stated,99.5 % (total),chemical analysis",99.5,Not Specified %,1961
306.39,25.1174,0.753522,None kPa,N/A,12558,['C'],A,Adiabatic calorimeter (non-vacuum) ,"not stated,99.5 % (total),chemical analysis",99.5,Not Specified %,1961
308.13,25.5433,0.7663,None kPa,N/A,12558,['C'],A,Adiabatic calorimeter (non-vacuum) ,"not stated,99.5 % (total),chemical analysis",99.5,Not Specified %,1961
319.36,25.6747,0.770241,None kPa,N/A,12558,['C'],A,Adiabatic calorimeter (non-vacuum) ,"not stated,99.5 % (total),chemical analysis",99.5,Not Specified %,1961
329.04,25.7764,0.773291,None kPa,N/A,12558,['C'],A,Adiabatic calorimeter (non-vacuum) ,"not stated,99.5 % (total),chemical analysis",99.5,Not Specified %,1961
337.53,26.3044,0.789132,None kPa,N/A,12558,['C'],A,Adiabatic calorimeter (non-vacuum) ,"not stated,99.5 % (total),chemical analysis",99.5,Not Specified %,1961
347.44,26.2324,0.786973,None kPa,N/A,12558,['C'],A,Adiabatic calorimeter (non-vacuum) ,"not stated,99.5 % (total),chemical analysis",99.5,Not Specified %,1961
358.66,26.4232,0.792696,None kPa,N/A,12558,['C'],A,Adiabatic calorimeter (non-vacuum) ,"not stated,99.5 % (total),chemical analysis",99.5,Not Specified %,1961
30.0,1.06692,0.0320076,5.33289 kPa,N/A,12559,['C'],A,Adiabatic calorimeter (non-vacuum) ,"not stated,99.5 % (total),chemical analysis",99.5,Not Specified %,1961
35.0,1.82422,0.0547267,None kPa,N/A,12559,['C'],A,Adiabatic calorimeter (non-vacuum) ,"not stated,99.5 % (total),chemical analysis",99.5,Not Specified %,1961
40.0,2.67776,0.0803328,None kPa,N/A,12559,['C'],A,Adiabatic calorimeter (non-vacuum) ,"not stated,99.5 % (total),chemical analysis",99.5,Not Specified %,1961
45.0,3.661,0.10983,None kPa,N/A,12559,['C'],A,Adiabatic calorimeter (non-vacuum) ,"not stated,99.5 % (total),chemical analysis",99.5,Not Specified %,1961
50.0,4.70282,0.141084,None kPa,N/A,12559,['C'],A,Adiabatic calorimeter (non-vacuum) ,"not stated,99.5 % (total),chemical analysis",99.5,Not Specified %,1961
60.0,6.86176,0.205853,None kPa,N/A,12559,['C'],A,Adiabatic calorimeter (non-vacuum) ,"not stated,99.5 % (total),chemical analysis",99.5,Not Specified %,1961
70.0,8.9956,0.269868,None kPa,N/A,12559,['C'],A,Adiabatic calorimeter (non-vacuum) ,"not stated,99.5 % (total),chemical analysis",99.5,Not Specified %,1961
80.0,11.096,0.332879,None kPa,N/A,12559,['C'],A,Adiabatic calorimeter (non-vacuum) ,"not stated,99.5 % (total),chemical analysis",99.5,Not Specified %,1961
90.0,12.9076,0.387229,None kPa,N/A,12559,['C'],A,Adiabatic calorimeter (non-vacuum) ,"not stated,99.5 % (total),chemical analysis",99.5,Not Specified %,1961
100.0,14.3846,0.431538,None kPa,N/A,12559,['C'],A,Adiabatic calorimeter (non-vacuum) ,"not stated,99.5 % (total),chemical analysis",99.5,Not Specified %,1961
110.0,15.6691,0.470072,None kPa,N/A,12559,['C'],A,Adiabatic calorimeter (non-vacuum) ,"not stated,99.5 % (total),chemical analysis",99.5,Not Specified %,1961
120.0,16.8029,0.504088,None kPa,N/A,12559,['C'],A,Adiabatic calorimeter (non-vacuum) ,"not stated,99.5 % (total),chemical analysis",99.5,Not Specified %,1961
130.0,17.8489,0.535468,None kPa,N/A,12559,['C'],A,Adiabatic calorimeter (non-vacuum) ,"not stated,99.5 % (total),chemical analysis",99.5,Not Specified %,1961
140.0,18.8071,0.564212,None kPa,N/A,12559,['C'],A,Adiabatic calorimeter (non-vacuum) ,"not stated,99.5 % (total),chemical analysis",99.5,Not Specified %,1961
150.0,19.6522,0.589567,None kPa,N/A,12559,['C'],A,Adiabatic calorimeter (non-vacuum) ,"not stated,99.5 % (total),chemical analysis",99.5,Not Specified %,1961
160.0,20.397,0.61191,None kPa,N/A,12559,['C'],A,Adiabatic calorimeter (non-vacuum) ,"not stated,99.5 % (total),chemical analysis",99.5,Not Specified %,1961
170.0,21.0455,0.631366,None kPa,N/A,12559,['C'],A,Adiabatic calorimeter (non-vacuum) ,"not stated,99.5 % (total),chemical analysis",99.5,Not Specified %,1961
180.0,21.5978,0.647934,None kPa,N/A,12559,['C'],A,Adiabatic calorimeter (non-vacuum) ,"not stated,99.5 % (total),chemical analysis",99.5,Not Specified %,1961
190.0,22.0413,0.661239,None kPa,N/A,12559,['C'],A,Adiabatic calorimeter (non-vacuum) ,"not stated,99.5 % (total),chemical analysis",99.5,Not Specified %,1961
200.0,22.4262,0.672787,None kPa,N/A,12559,['C'],A,Adiabatic calorimeter (non-vacuum) ,"not stated,99.5 % (total),chemical analysis",99.5,Not Specified %,1961
210.0,22.8112,0.684335,None kPa,N/A,12559,['C'],A,Adiabatic calorimeter (non-vacuum) ,"not stated,99.5 % (total),chemical analysis",99.5,Not Specified %,1961
220.0,23.1668,0.695004,None kPa,N/A,12559,['C'],A,Adiabatic calorimeter (non-vacuum) ,"not stated,99.5 % (total),chemical analysis",99.5,Not Specified %,1961
230.0,23.5015,0.705046,None kPa,N/A,12559,['C'],A,Adiabatic calorimeter (non-vacuum) ,"not stated,99.5 % (total),chemical analysis",99.5,Not Specified %,1961
240.0,23.7986,0.713958,None kPa,N/A,12559,['C'],A,Adiabatic calorimeter (non-vacuum) ,"not stated,99.5 % (total),chemical analysis",99.5,Not Specified %,1961
250.0,24.0454,0.721363,None kPa,N/A,12559,['C'],A,Adiabatic calorimeter (non-vacuum) ,"not stated,99.5 % (total),chemical analysis",99.5,Not Specified %,1961
260.0,24.2881,0.728644,None kPa,N/A,12559,['C'],A,Adiabatic calorimeter (non-vacuum) ,"not stated,99.5 % (total),chemical analysis",99.5,Not Specified %,1961
270.0,24.5266,0.735798,None kPa,N/A,12559,['C'],A,Adiabatic calorimeter (non-vacuum) ,"not stated,99.5 % (total),chemical analysis",99.5,Not Specified %,1961
273.16,24.5601,0.736802,None kPa,N/A,12559,['C'],A,Adiabatic calorimeter (non-vacuum) ,"not stated,99.5 % (total),chemical analysis",99.5,Not Specified %,1961
280.0,24.7609,0.742827,None kPa,N/A,12559,['C'],A,Adiabatic calorimeter (non-vacuum) ,"not stated,99.5 % (total),chemical analysis",99.5,Not Specified %,1961
290.0,24.9994,0.749982,None kPa,N/A,12559,['C'],A,Adiabatic calorimeter (non-vacuum) ,"not stated,99.5 % (total),chemical analysis",99.5,Not Specified %,1961
298.16,25.217,0.756509,None kPa,N/A,12559,['C'],A,Adiabatic calorimeter (non-vacuum) ,"not stated,99.5 % (total),chemical analysis",99.5,Not Specified %,1961
300.0,25.2295,0.756886,None kPa,N/A,12559,['C'],A,Adiabatic calorimeter (non-vacuum) ,"not stated,99.5 % (total),chemical analysis",99.5,Not Specified %,1961
310.0,25.4471,0.763413,None kPa,N/A,12559,['C'],A,Adiabatic calorimeter (non-vacuum) ,"not stated,99.5 % (total),chemical analysis",99.5,Not Specified %,1961
320.0,25.6688,0.770065,None kPa,N/A,12559,['C'],A,Adiabatic calorimeter (non-vacuum) ,"not stated,99.5 % (total),chemical analysis",99.5,Not Specified %,1961
330.0,25.8864,0.776592,None kPa,N/A,12559,['C'],A,Adiabatic calorimeter (non-vacuum) ,"not stated,99.5 % (total),chemical analysis",99.5,Not Specified %,1961
340.0,26.1082,0.783245,None kPa,N/A,12559,['C'],A,Adiabatic calorimeter (non-vacuum) ,"not stated,99.5 % (total),chemical analysis",99.5,Not Specified %,1961
350.0,26.3299,0.789897,None kPa,N/A,12559,['C'],A,Adiabatic calorimeter (non-vacuum) ,"not stated,99.5 % (total),chemical analysis",99.5,Not Specified %,1961
360.0,26.5517,0.79655,None kPa,N/A,12559,['C'],A,Adiabatic calorimeter (non-vacuum) ,"not stated,99.5 % (total),chemical analysis",99.5,Not Specified %,1961
30.0,1.27194,0.0381581,None kPa,N/A,12559,['C'],A,Adiabatic calorimeter (non-vacuum) ,"not stated,99.5 % (total),chemical analysis",99.5,Not Specified %,1961
35.0,1.91627,0.0574882,None kPa,N/A,12559,['C'],A,Adiabatic calorimeter (non-vacuum) ,"not stated,99.5 % (total),chemical analysis",99.5,Not Specified %,1961
40.0,2.7196,0.081588,None kPa,N/A,12559,['C'],A,Adiabatic calorimeter (non-vacuum) ,"not stated,99.5 % (total),chemical analysis",99.5,Not Specified %,1961
45.0,3.67774,0.110332,None kPa,N/A,12559,['C'],A,Adiabatic calorimeter (non-vacuum) ,"not stated,99.5 % (total),chemical analysis",99.5,Not Specified %,1961
50.0,4.77813,0.143344,None kPa,N/A,12559,['C'],A,Adiabatic calorimeter (non-vacuum) ,"not stated,99.5 % (total),chemical analysis",99.5,Not Specified %,1961
60.0,7.00402,0.21012,None kPa,N/A,12559,['C'],A,Adiabatic calorimeter (non-vacuum) ,"not stated,99.5 % (total),chemical analysis",99.5,Not Specified %,1961
70.0,9.15041,0.274512,None kPa,N/A,12559,['C'],A,Adiabatic calorimeter (non-vacuum) ,"not stated,99.5 % (total),chemical analysis",99.5,Not Specified %,1961
80.0,11.1253,0.333758,None kPa,N/A,12559,['C'],A,Adiabatic calorimeter (non-vacuum) ,"not stated,99.5 % (total),chemical analysis",99.5,Not Specified %,1961
90.0,12.9076,0.387229,None kPa,N/A,12559,['C'],A,Adiabatic calorimeter (non-vacuum) ,"not stated,99.5 % (total),chemical analysis",99.5,Not Specified %,1961
100.0,14.5436,0.436308,None kPa,N/A,12559,['C'],A,Adiabatic calorimeter (non-vacuum) ,"not stated,99.5 % (total),chemical analysis",99.5,Not Specified %,1961
110.0,15.941,0.478231,None kPa,N/A,12559,['C'],A,Adiabatic calorimeter (non-vacuum) ,"not stated,99.5 % (total),chemical analysis",99.5,Not Specified %,1961
120.0,17.146,0.514381,None kPa,N/A,12559,['C'],A,Adiabatic calorimeter (non-vacuum) ,"not stated,99.5 % (total),chemical analysis",99.5,Not Specified %,1961
130.0,18.1837,0.54551,None kPa,N/A,12559,['C'],A,Adiabatic calorimeter (non-vacuum) ,"not stated,99.5 % (total),chemical analysis",99.5,Not Specified %,1961
140.0,19.079,0.572371,None kPa,N/A,12559,['C'],A,Adiabatic calorimeter (non-vacuum) ,"not stated,99.5 % (total),chemical analysis",99.5,Not Specified %,1961
150.0,19.8154,0.594463,None kPa,N/A,12559,['C'],A,Adiabatic calorimeter (non-vacuum) ,"not stated,99.5 % (total),chemical analysis",99.5,Not Specified %,1961
160.0,20.443,0.613291,None kPa,N/A,12559,['C'],A,Adiabatic calorimeter (non-vacuum) ,"not stated,99.5 % (total),chemical analysis",99.5,Not Specified %,1961
170.0,21.0497,0.631491,None kPa,N/A,12559,['C'],A,Adiabatic calorimeter (non-vacuum) ,"not stated,99.5 % (total),chemical analysis",99.5,Not Specified %,1961
180.0,21.4179,0.642537,None kPa,N/A,12559,['C'],A,Adiabatic calorimeter (non-vacuum) ,"not stated,99.5 % (total),chemical analysis",99.5,Not Specified %,1961
190.0,21.8405,0.655214,None kPa,N/A,12559,['C'],A,Adiabatic calorimeter (non-vacuum) ,"not stated,99.5 % (total),chemical analysis",99.5,Not Specified %,1961
200.0,22.2589,0.667766,None kPa,N/A,12559,['C'],A,Adiabatic calorimeter (non-vacuum) ,"not stated,99.5 % (total),chemical analysis",99.5,Not Specified %,1961
50.0,4.75302,0.142591,None kPa,N/A,12559,['C'],A,Adiabatic calorimeter (non-vacuum) ,"not stated,99.5 % (total),chemical analysis",99.5,Not Specified %,1961
100.0,14.3679,0.431036,None kPa,N/A,12559,['C'],A,Adiabatic calorimeter (non-vacuum) ,"not stated,99.5 % (total),chemical analysis",99.5,Not Specified %,1961
150.0,19.5979,0.587936,None kPa,N/A,12559,['C'],A,Adiabatic calorimeter (non-vacuum) ,"not stated,99.5 % (total),chemical analysis",99.5,Not Specified %,1961
200.0,22.2631,0.667892,None kPa,N/A,12559,['C'],A,Adiabatic calorimeter (non-vacuum) ,"not stated,99.5 % (total),chemical analysis",99.5,Not Specified %,1961
250.0,23.9032,0.717096,None kPa,N/A,12559,['C'],A,Adiabatic calorimeter (non-vacuum) ,"not stated,99.5 % (total),chemical analysis",99.5,Not Specified %,1961
298.16,25.0036,0.750108,None kPa,N/A,12559,['C'],A,Adiabatic calorimeter (non-vacuum) ,"not stated,99.5 % (total),chemical analysis",99.5,Not Specified %,1961
1.18895,0.00404552,4.04552e-05,None kPa,N/A,13846,['C'],A,Vacuum adiabatic calorimetry,not stated,,,1963
1.37814,0.00469933,4.69933e-05,None kPa,N/A,13846,['C'],A,Vacuum adiabatic calorimetry,not stated,,,1963
1.55419,0.00531033,5.31033e-05,None kPa,N/A,13846,['C'],A,Vacuum adiabatic calorimetry,not stated,,,1963
1.716,0.00586814,5.86814e-05,None kPa,N/A,13846,['C'],A,Vacuum adiabatic calorimetry,not stated,,,1963
1.85467,0.00643766,6.43766e-05,None kPa,N/A,13846,['C'],A,Vacuum adiabatic calorimetry,not stated,,,1963
1.9879,0.00682166,6.82166e-05,None kPa,N/A,13846,['C'],A,Vacuum adiabatic calorimetry,not stated,,,1963
2.11812,0.00729889,7.29889e-05,None kPa,N/A,13846,['C'],A,Vacuum adiabatic calorimetry,not stated,,,1963
2.23482,0.0077274,7.7274e-05,None kPa,N/A,13846,['C'],A,Vacuum adiabatic calorimetry,not stated,,,1963
2.34855,0.00817278,8.17278e-05,None kPa,N/A,13846,['C'],A,Vacuum adiabatic calorimetry,not stated,,,1963
2.44449,0.008488,8.488e-05,None kPa,N/A,13846,['C'],A,Vacuum adiabatic calorimetry,not stated,,,1963
2.54394,0.00889569,8.89569e-05,None kPa,N/A,13846,['C'],A,Vacuum adiabatic calorimetry,not stated,,,1963
2.64712,0.00928939,9.28939e-05,None kPa,N/A,13846,['C'],A,Vacuum adiabatic calorimetry,not stated,,,1963
2.74901,0.00969599,9.69599e-05,None kPa,N/A,13846,['C'],A,Vacuum adiabatic calorimetry,not stated,,,1963
2.82933,0.01002,0.0001002,None kPa,N/A,13846,['C'],A,Vacuum adiabatic calorimetry,not stated,,,1963
2.91661,0.0103758,0.000103758,None kPa,N/A,13846,['C'],A,Vacuum adiabatic calorimetry,not stated,,,1963
2.99274,0.0106736,0.000106736,None kPa,N/A,13846,['C'],A,Vacuum adiabatic calorimetry,not stated,,,1963
3.07705,0.011021,0.00011021,None kPa,N/A,13846,['C'],A,Vacuum adiabatic calorimetry,not stated,,,1963
3.16124,0.0113783,0.000113783,None kPa,N/A,13846,['C'],A,Vacuum adiabatic calorimetry,not stated,,,1963
3.23884,0.0116892,0.000116892,None kPa,N/A,13846,['C'],A,Vacuum adiabatic calorimetry,not stated,,,1963
3.31362,0.0119736,0.000119736,None kPa,N/A,13846,['C'],A,Vacuum adiabatic calorimetry,not stated,,,1963
3.38657,0.0122879,0.000122879,None kPa,N/A,13846,['C'],A,Vacuum adiabatic calorimetry,not stated,,,1963
3.47121,0.0126528,0.000126528,None kPa,N/A,13846,['C'],A,Vacuum adiabatic calorimetry,not stated,,,1963
3.53204,0.0129198,0.000129198,None kPa,N/A,13846,['C'],A,Vacuum adiabatic calorimetry,not stated,,,1963
3.60696,0.0132318,0.000132318,None kPa,N/A,13846,['C'],A,Vacuum adiabatic calorimetry,not stated,,,1963
3.67096,0.0135271,0.000135271,None kPa,N/A,13846,['C'],A,Vacuum adiabatic calorimetry,not stated,,,1963
3.74093,0.0138287,0.000138287,None kPa,N/A,13846,['C'],A,Vacuum adiabatic calorimetry,not stated,,,1963
3.81296,0.0141425,0.000141425,None kPa,N/A,13846,['C'],A,Vacuum adiabatic calorimetry,not stated,,,1963
3.87454,0.0144375,0.000144375,None kPa,N/A,13846,['C'],A,Vacuum adiabatic calorimetry,not stated,,,1963
3.9377,0.0146888,0.000146888,None kPa,N/A,13846,['C'],A,Vacuum adiabatic calorimetry,not stated,,,1963
4.0018,0.0150177,0.000150177,None kPa,N/A,13846,['C'],A,Vacuum adiabatic calorimetry,not stated,,,1963
4.06871,0.0153025,0.000153025,None kPa,N/A,13846,['C'],A,Vacuum adiabatic calorimetry,not stated,,,1963
4.12485,0.0155623,0.000155623,None kPa,N/A,13846,['C'],A,Vacuum adiabatic calorimetry,not stated,,,1963
4.18761,0.0158874,0.000158874,None kPa,N/A,13846,['C'],A,Vacuum adiabatic calorimetry,not stated,,,1963
4.30062,0.0164022,0.000164022,None kPa,N/A,13846,['C'],A,Vacuum adiabatic calorimetry,not stated,,,1963
4.3645,0.0166882,0.000166882,None kPa,N/A,13846,['C'],A,Vacuum adiabatic calorimetry,not stated,,,1963
4.41193,0.0169809,0.000169809,None kPa,N/A,13846,['C'],A,Vacuum adiabatic calorimetry,not stated,,,1963
4.46538,0.0172271,0.000172271,None kPa,N/A,13846,['C'],A,Vacuum adiabatic calorimetry,not stated,,,1963
1.5,0.00510326,5.10326e-05,None kPa,N/A,13847,['C'],A,Vacuum adiabatic calorimetry,not stated,,,1963
1.7,0.00581086,5.81086e-05,None kPa,N/A,13847,['C'],A,Vacuum adiabatic calorimetry,not stated,,,1963
1.9,0.00652865,6.52865e-05,None kPa,N/A,13847,['C'],A,Vacuum adiabatic calorimetry,not stated,,,1963
2.1,0.00725782,7.25782e-05,None kPa,N/A,13847,['C'],A,Vacuum adiabatic calorimetry,not stated,,,1963
2.3,0.00799957,7.99957e-05,None kPa,N/A,13847,['C'],A,Vacuum adiabatic calorimetry,not stated,,,1963
2.5,0.00875511,8.75511e-05,None kPa,N/A,13847,['C'],A,Vacuum adiabatic calorimetry,not stated,,,1963
2.7,0.00952562,9.52562e-05,None kPa,N/A,13847,['C'],A,Vacuum adiabatic calorimetry,not stated,,,1963
2.9,0.0103123,0.000103123,None kPa,N/A,13847,['C'],A,Vacuum adiabatic calorimetry,not stated,,,1963
3.1,0.0111164,0.000111164,None kPa,N/A,13847,['C'],A,Vacuum adiabatic calorimetry,not stated,,,1963
3.3,0.011939,0.00011939,None kPa,N/A,13847,['C'],A,Vacuum adiabatic calorimetry,not stated,,,1963
3.5,0.0127815,0.000127815,None kPa,N/A,13847,['C'],A,Vacuum adiabatic calorimetry,not stated,,,1963
3.7,0.0136448,0.000140646,None kPa,N/A,13847,['C'],A,Vacuum adiabatic calorimetry,not stated,,,1963
3.9,0.0145304,0.00015345,None kPa,N/A,13847,['C'],A,Vacuum adiabatic calorimetry,not stated,,,1963
4.1,0.0154393,0.000167075,None kPa,N/A,13847,['C'],A,Vacuum adiabatic calorimetry,not stated,,,1963
4.3,0.0163728,0.000181564,None kPa,N/A,13847,['C'],A,Vacuum adiabatic calorimetry,not stated,,,1963
4.5,0.0173321,0.000196958,None kPa,N/A,13847,['C'],A,Vacuum adiabatic calorimetry,not stated,,,1963
