Repository: amr8004/PureElementPRL

# Pure Element Thermodynamic modeling with 3rd generation CALPHAD models for multiple elements

## Description
Jupyter notebook for modeling pure elements with selected models via python tools pycalphad and ESPEI

## Running Tutorial
Creating a codespace should immediately open the desired notebook. Just change the element as desired (non-case sensitive) and set what SGTE structure (FCC_A1, BCC_A2, etc.) you would like to compare against.

## Further Resources

## Citation

File: CpCSV/V_CP_data.csv (part 3 of 11)
Temperature: K,Heat capacity at constant pressure Cp: J/K/mol,Uncertainty,Pressure,Ref Temp,Data Set ID,State,Representation,Method,Description,Purity,Purity Units,Year
4.585,0.113566,0.00340699,None kPa,N/A,8971,['C'],A,Low temperature calorimetry set up,"origin: commercial source,99.32 weight % (total),spectroscopy,ingot",99.32,Weight %,1955
4.602,0.113085,0.00339255,None kPa,N/A,8971,['C'],A,Low temperature calorimetry set up,"origin: commercial source,99.32 weight % (total),spectroscopy,ingot",99.32,Weight %,1955
4.604,0.114851,0.00344552,None kPa,N/A,8971,['C'],A,Low temperature calorimetry set up,"origin: commercial source,99.32 weight % (total),spectroscopy,ingot",99.32,Weight %,1955
4.623,0.107705,0.00323114,None kPa,N/A,8971,['C'],A,Low temperature calorimetry set up,"origin: commercial source,99.32 weight % (total),spectroscopy,ingot",99.32,Weight %,1955
4.631,0.114771,0.00344314,None kPa,N/A,8971,['C'],A,Low temperature calorimetry set up,"origin: commercial source,99.32 weight % (total),spectroscopy,ingot",99.32,Weight %,1955
4.643,0.104985,0.00314955,None kPa,N/A,8971,['C'],A,Low temperature calorimetry set up,"origin: commercial source,99.32 weight % (total),spectroscopy,ingot",99.32,Weight %,1955
4.645,0.104236,0.00312708,None kPa,N/A,8971,['C'],A,Low temperature calorimetry set up,"origin: commercial source,99.32 weight % (total),spectroscopy,ingot",99.32,Weight %,1955
4.666,0.0984119,0.00295236,None kPa,N/A,8971,['C'],A,Low temperature calorimetry set up,"origin: commercial source,99.32 weight % (total),spectroscopy,ingot",99.32,Weight %,1955
4.674,0.0911568,0.0027347,None kPa,N/A,8971,['C'],A,Low temperature calorimetry set up,"origin: commercial source,99.32 weight % (total),spectroscopy,ingot",99.32,Weight %,1955
4.693,0.0682452,0.00204736,None kPa,N/A,8971,['C'],A,Low temperature calorimetry set up,"origin: commercial source,99.32 weight % (total),spectroscopy,ingot",99.32,Weight %,1955
4.695,0.067626,0.00202878,None kPa,N/A,8971,['C'],A,Low temperature calorimetry set up,"origin: commercial source,99.32 weight % (total),spectroscopy,ingot",99.32,Weight %,1955
4.707,0.0640863,0.00192259,None kPa,N/A,8971,['C'],A,Low temperature calorimetry set up,"origin: commercial source,99.32 weight % (total),spectroscopy,ingot",99.32,Weight %,1955
4.724,0.0546263,0.00163879,None kPa,N/A,8971,['C'],A,Low temperature calorimetry set up,"origin: commercial source,99.32 weight % (total),spectroscopy,ingot",99.32,Weight %,1955
4.731,0.0567518,0.00170255,None kPa,N/A,8971,['C'],A,Low temperature calorimetry set up,"origin: commercial source,99.32 weight % (total),spectroscopy,ingot",99.32,Weight %,1955
4.742,0.0531745,0.00159523,None kPa,N/A,8971,['C'],A,Low temperature calorimetry set up,"origin: commercial source,99.32 weight % (total),spectroscopy,ingot",99.32,Weight %,1955
4.751,0.0526598,0.00157979,None kPa,N/A,8971,['C'],A,Low temperature calorimetry set up,"origin: commercial source,99.32 weight % (total),spectroscopy,ingot",99.32,Weight %,1955
4.752,0.0555677,0.00166703,None kPa,N/A,8971,['C'],A,Low temperature calorimetry set up,"origin: commercial source,99.32 weight % (total),spectroscopy,ingot",99.32,Weight %,1955
4.77,0.0518188,0.00155457,None kPa,N/A,8971,['C'],A,Low temperature calorimetry set up,"origin: commercial source,99.32 weight % (total),spectroscopy,ingot",99.32,Weight %,1955
4.791,0.0493586,0.00148076,None kPa,N/A,8971,['C'],A,Low temperature calorimetry set up,"origin: commercial source,99.32 weight % (total),spectroscopy,ingot",99.32,Weight %,1955
4.821,0.0507645,0.00152293,None kPa,N/A,8971,['C'],A,Low temperature calorimetry set up,"origin: commercial source,99.32 weight % (total),spectroscopy,ingot",99.32,Weight %,1955
4.824,0.0524799,0.0015744,None kPa,N/A,8971,['C'],A,Low temperature calorimetry set up,"origin: commercial source,99.32 weight % (total),spectroscopy,ingot",99.32,Weight %,1955
4.847,0.0515092,0.00154528,None kPa,N/A,8971,['C'],A,Low temperature calorimetry set up,"origin: commercial source,99.32 weight % (total),spectroscopy,ingot",99.32,Weight %,1955
4.848,0.0523879,0.00157164,None kPa,N/A,8971,['C'],A,Low temperature calorimetry set up,"origin: commercial source,99.32 weight % (total),spectroscopy,ingot",99.32,Weight %,1955
4.896,0.0517561,0.00155268,None kPa,N/A,8971,['C'],A,Low temperature calorimetry set up,"origin: commercial source,99.32 weight % (total),spectroscopy,ingot",99.32,Weight %,1955
4.923,0.0527602,0.00158281,None kPa,N/A,8971,['C'],A,Low temperature calorimetry set up,"origin: commercial source,99.32 weight % (total),spectroscopy,ingot",99.32,Weight %,1955
4.95,0.0527268,0.0015818,None kPa,N/A,8971,['C'],A,Low temperature calorimetry set up,"origin: commercial source,99.32 weight % (total),spectroscopy,ingot",99.32,Weight %,1955
4.974,0.0525803,0.00157741,None kPa,N/A,8971,['C'],A,Low temperature calorimetry set up,"origin: commercial source,99.32 weight % (total),spectroscopy,ingot",99.32,Weight %,1955
1.711,0.00610027,0.000183008,None kPa,N/A,8972,['C'],A,Low temperature calorimetry set up,"origin: commercial source,99.69 weight % (total),spectroscopy,ingot",99.69,Weight %,1955
1.735,0.00647683,0.000194305,None kPa,N/A,8972,['C'],A,Low temperature calorimetry set up,"origin: commercial source,99.69 weight % (total),spectroscopy,ingot",99.69,Weight %,1955
1.752,0.00693707,0.000208112,None kPa,N/A,8972,['C'],A,Low temperature calorimetry set up,"origin: commercial source,99.69 weight % (total),spectroscopy,ingot",99.69,Weight %,1955
1.775,0.00732618,0.000219786,None kPa,N/A,8972,['C'],A,Low temperature calorimetry set up,"origin: commercial source,99.69 weight % (total),spectroscopy,ingot",99.69,Weight %,1955
1.797,0.00736802,0.000221041,None kPa,N/A,8972,['C'],A,Low temperature calorimetry set up,"origin: commercial source,99.69 weight % (total),spectroscopy,ingot",99.69,Weight %,1955
1.814,0.00784918,0.000235476,None kPa,N/A,8972,['C'],A,Low temperature calorimetry set up,"origin: commercial source,99.69 weight % (total),spectroscopy,ingot",99.69,Weight %,1955
1.833,0.0082885,0.000248655,None kPa,N/A,8972,['C'],A,Low temperature calorimetry set up,"origin: commercial source,99.69 weight % (total),spectroscopy,ingot",99.69,Weight %,1955
1.854,0.0086567,0.000259701,None kPa,N/A,8972,['C'],A,Low temperature calorimetry set up,"origin: commercial source,99.69 weight % (total),spectroscopy,ingot",99.69,Weight %,1955
1.893,0.00915459,0.000274638,None kPa,N/A,8972,['C'],A,Low temperature calorimetry set up,"origin: commercial source,99.69 weight % (total),spectroscopy,ingot",99.69,Weight %,1955
1.917,0.00976964,0.000293089,None kPa,N/A,8972,['C'],A,Low temperature calorimetry set up,"origin: commercial source,99.69 weight % (total),spectroscopy,ingot",99.69,Weight %,1955
1.943,0.0101002,0.000303005,None kPa,N/A,8972,['C'],A,Low temperature calorimetry set up,"origin: commercial source,99.69 weight % (total),spectroscopy,ingot",99.69,Weight %,1955
1.972,0.0106859,0.000320578,None kPa,N/A,8972,['C'],A,Low temperature calorimetry set up,"origin: commercial source,99.69 weight % (total),spectroscopy,ingot",99.69,Weight %,1955
2.01,0.0112424,0.000337272,None kPa,N/A,8972,['C'],A,Low temperature calorimetry set up,"origin: commercial source,99.69 weight % (total),spectroscopy,ingot",99.69,Weight %,1955
2.042,0.0118533,0.000355598,None kPa,N/A,8972,['C'],A,Low temperature calorimetry set up,"origin: commercial source,99.69 weight % (total),spectroscopy,ingot",99.69,Weight %,1955
2.064,0.0123261,0.000369782,None kPa,N/A,8972,['C'],A,Low temperature calorimetry set up,"origin: commercial source,99.69 weight % (total),spectroscopy,ingot",99.69,Weight %,1955
2.088,0.0128909,0.000386727,None kPa,N/A,8972,['C'],A,Low temperature calorimetry set up,"origin: commercial source,99.69 weight % (total),spectroscopy,ingot",99.69,Weight %,1955
2.114,0.0134055,0.000402166,None kPa,N/A,8972,['C'],A,Low temperature calorimetry set up,"origin: commercial source,99.69 weight % (total),spectroscopy,ingot",99.69,Weight %,1955
2.146,0.0142005,0.000426015,None kPa,N/A,8972,['C'],A,Low temperature calorimetry set up,"origin: commercial source,99.69 weight % (total),spectroscopy,ingot",99.69,Weight %,1955
2.166,0.0146189,0.000438567,None kPa,N/A,8972,['C'],A,Low temperature calorimetry set up,"origin: commercial source,99.69 weight % (total),spectroscopy,ingot",99.69,Weight %,1955
2.202,0.0153888,0.000461663,None kPa,N/A,8972,['C'],A,Low temperature calorimetry set up,"origin: commercial source,99.69 weight % (total),spectroscopy,ingot",99.69,Weight %,1955
2.227,0.015962,0.000478859,None kPa,N/A,8972,['C'],A,Low temperature calorimetry set up,"origin: commercial source,99.69 weight % (total),spectroscopy,ingot",99.69,Weight %,1955
2.246,0.0162883,0.000488649,None kPa,N/A,8972,['C'],A,Low temperature calorimetry set up,"origin: commercial source,99.69 weight % (total),spectroscopy,ingot",99.69,Weight %,1955
2.275,0.0171921,0.000515762,None kPa,N/A,8972,['C'],A,Low temperature calorimetry set up,"origin: commercial source,99.69 weight % (total),spectroscopy,ingot",99.69,Weight %,1955
2.298,0.01751,0.000525301,None kPa,N/A,8972,['C'],A,Low temperature calorimetry set up,"origin: commercial source,99.69 weight % (total),spectroscopy,ingot",99.69,Weight %,1955
2.329,0.0182673,0.00054802,None kPa,N/A,8972,['C'],A,Low temperature calorimetry set up,"origin: commercial source,99.69 weight % (total),spectroscopy,ingot",99.69,Weight %,1955
2.347,0.0187778,0.000563334,None kPa,N/A,8972,['C'],A,Low temperature calorimetry set up,"origin: commercial source,99.69 weight % (total),spectroscopy,ingot",99.69,Weight %,1955
2.371,0.0192924,0.000578773,None kPa,N/A,8972,['C'],A,Low temperature calorimetry set up,"origin: commercial source,99.69 weight % (total),spectroscopy,ingot",99.69,Weight %,1955
2.387,0.0198196,0.000594588,None kPa,N/A,8972,['C'],A,Low temperature calorimetry set up,"origin: commercial source,99.69 weight % (total),spectroscopy,ingot",99.69,Weight %,1955
2.405,0.0199577,0.00059873,None kPa,N/A,8972,['C'],A,Low temperature calorimetry set up,"origin: commercial source,99.69 weight % (total),spectroscopy,ingot",99.69,Weight %,1955
2.424,0.0205936,0.000617809,None kPa,N/A,8972,['C'],A,Low temperature calorimetry set up,"origin: commercial source,99.69 weight % (total),spectroscopy,ingot",99.69,Weight %,1955
2.45,0.0213049,0.000639148,None kPa,N/A,8972,['C'],A,Low temperature calorimetry set up,"origin: commercial source,99.69 weight % (total),spectroscopy,ingot",99.69,Weight %,1955
2.472,0.021807,0.00065421,None kPa,N/A,8972,['C'],A,Low temperature calorimetry set up,"origin: commercial source,99.69 weight % (total),spectroscopy,ingot",99.69,Weight %,1955
2.486,0.0222463,0.00066739,None kPa,N/A,8972,['C'],A,Low temperature calorimetry set up,"origin: commercial source,99.69 weight % (total),spectroscopy,ingot",99.69,Weight %,1955
2.503,0.022899,0.000686971,None kPa,N/A,8972,['C'],A,Low temperature calorimetry set up,"origin: commercial source,99.69 weight % (total),spectroscopy,ingot",99.69,Weight %,1955
2.516,0.0233132,0.000699397,None kPa,N/A,8972,['C'],A,Low temperature calorimetry set up,"origin: commercial source,99.69 weight % (total),spectroscopy,ingot",99.69,Weight %,1955
2.54,0.0239074,0.000717221,None kPa,N/A,8972,['C'],A,Low temperature calorimetry set up,"origin: commercial source,99.69 weight % (total),spectroscopy,ingot",99.69,Weight %,1955
2.585,0.0247233,0.000741698,None kPa,N/A,8972,['C'],A,Low temperature calorimetry set up,"origin: commercial source,99.69 weight % (total),spectroscopy,ingot",99.69,Weight %,1955
2.605,0.025468,0.00076404,None kPa,N/A,8972,['C'],A,Low temperature calorimetry set up,"origin: commercial source,99.69 weight % (total),spectroscopy,ingot",99.69,Weight %,1955
2.635,0.0266897,0.000800692,None kPa,N/A,8972,['C'],A,Low temperature calorimetry set up,"origin: commercial source,99.69 weight % (total),spectroscopy,ingot",99.69,Weight %,1955
2.675,0.027878,0.00083634,None kPa,N/A,8972,['C'],A,Low temperature calorimetry set up,"origin: commercial source,99.69 weight % (total),spectroscopy,ingot",99.69,Weight %,1955
2.716,0.0286018,0.000858055,None kPa,N/A,8972,['C'],A,Low temperature calorimetry set up,"origin: commercial source,99.69 weight % (total),spectroscopy,ingot",99.69,Weight %,1955
2.741,0.0295725,0.000887175,None kPa,N/A,8972,['C'],A,Low temperature calorimetry set up,"origin: commercial source,99.69 weight % (total),spectroscopy,ingot",99.69,Weight %,1955
2.773,0.0309239,0.000927718,None kPa,N/A,8972,['C'],A,Low temperature calorimetry set up,"origin: commercial source,99.69 weight % (total),spectroscopy,ingot",99.69,Weight %,1955
2.814,0.0318319,0.000954956,None kPa,N/A,8972,['C'],A,Low temperature calorimetry set up,"origin: commercial source,99.69 weight % (total),spectroscopy,ingot",99.69,Weight %,1955
2.852,0.0324971,0.000974914,None kPa,N/A,8972,['C'],A,Low temperature calorimetry set up,"origin: commercial source,99.69 weight % (total),spectroscopy,ingot",99.69,Weight %,1955
2.885,0.0337314,0.00101194,None kPa,N/A,8972,['C'],A,Low temperature calorimetry set up,"origin: commercial source,99.69 weight % (total),spectroscopy,ingot",99.69,Weight %,1955
2.924,0.0347565,0.00104269,None kPa,N/A,8972,['C'],A,Low temperature calorimetry set up,"origin: commercial source,99.69 weight % (total),spectroscopy,ingot",99.69,Weight %,1955
2.962,0.036292,0.00108876,None kPa,N/A,8972,['C'],A,Low temperature calorimetry set up,"origin: commercial source,99.69 weight % (total),spectroscopy,ingot",99.69,Weight %,1955
3.01,0.037861,0.00113583,None kPa,N/A,8972,['C'],A,Low temperature calorimetry set up,"origin: commercial source,99.69 weight % (total),spectroscopy,ingot",99.69,Weight %,1955
3.054,0.0394007,0.00118202,None kPa,N/A,8972,['C'],A,Low temperature calorimetry set up,"origin: commercial source,99.69 weight % (total),spectroscopy,ingot",99.69,Weight %,1955
3.119,0.0417396,0.00125219,None kPa,N/A,8972,['C'],A,Low temperature calorimetry set up,"origin: commercial source,99.69 weight % (total),spectroscopy,ingot",99.69,Weight %,1955
3.174,0.0434048,0.00130214,None kPa,N/A,8972,['C'],A,Low temperature calorimetry set up,"origin: commercial source,99.69 weight % (total),spectroscopy,ingot",99.69,Weight %,1955
3.226,0.0453462,0.00136039,None kPa,N/A,8972,['C'],A,Low temperature calorimetry set up,"origin: commercial source,99.69 weight % (total),spectroscopy,ingot",99.69,Weight %,1955
3.285,0.0475763,0.00142729,None kPa,N/A,8972,['C'],A,Low temperature calorimetry set up,"origin: commercial source,99.69 weight % (total),spectroscopy,ingot",99.69,Weight %,1955
3.325,0.0483168,0.0014495,None kPa,N/A,8972,['C'],A,Low temperature calorimetry set up,"origin: commercial source,99.69 weight % (total),spectroscopy,ingot",99.69,Weight %,1955
3.436,0.0528607,0.00158582,None kPa,N/A,8972,['C'],A,Low temperature calorimetry set up,"origin: commercial source,99.69 weight % (total),spectroscopy,ingot",99.69,Weight %,1955
3.465,0.0546138,0.00163841,None kPa,N/A,8972,['C'],A,Low temperature calorimetry set up,"origin: commercial source,99.69 weight % (total),spectroscopy,ingot",99.69,Weight %,1955
3.508,0.0564673,0.00169402,None kPa,N/A,8972,['C'],A,Low temperature calorimetry set up,"origin: commercial source,99.69 weight % (total),spectroscopy,ingot",99.69,Weight %,1955
3.544,0.057802,0.00173406,None kPa,N/A,8972,['C'],A,Low temperature calorimetry set up,"origin: commercial source,99.69 weight % (total),spectroscopy,ingot",99.69,Weight %,1955
3.595,0.0596638,0.00178992,None kPa,N/A,8972,['C'],A,Low temperature calorimetry set up,"origin: commercial source,99.69 weight % (total),spectroscopy,ingot",99.69,Weight %,1955
3.648,0.0613835,0.0018415,None kPa,N/A,8972,['C'],A,Low temperature calorimetry set up,"origin: commercial source,99.69 weight % (total),spectroscopy,ingot",99.69,Weight %,1955
3.707,0.0652244,0.00195673,None kPa,N/A,8972,['C'],A,Low temperature calorimetry set up,"origin: commercial source,99.69 weight % (total),spectroscopy,ingot",99.69,Weight %,1955
3.75,0.0664377,0.00199313,None kPa,N/A,8972,['C'],A,Low temperature calorimetry set up,"origin: commercial source,99.69 weight % (total),spectroscopy,ingot",99.69,Weight %,1955
3.811,0.0693038,0.00207911,None kPa,N/A,8972,['C'],A,Low temperature calorimetry set up,"origin: commercial source,99.69 weight % (total),spectroscopy,ingot",99.69,Weight %,1955
3.867,0.0718476,0.00215543,None kPa,N/A,8972,['C'],A,Low temperature calorimetry set up,"origin: commercial source,99.69 weight % (total),spectroscopy,ingot",99.69,Weight %,1955
3.915,0.073015,0.00219045,None kPa,N/A,8972,['C'],A,Low temperature calorimetry set up,"origin: commercial source,99.69 weight % (total),spectroscopy,ingot",99.69,Weight %,1955
3.95,0.0756132,0.0022684,None kPa,N/A,8972,['C'],A,Low temperature calorimetry set up,"origin: commercial source,99.69 weight % (total),spectroscopy,ingot",99.69,Weight %,1955
3.989,0.0776509,0.00232953,None kPa,N/A,8972,['C'],A,Low temperature calorimetry set up,"origin: commercial source,99.69 weight % (total),spectroscopy,ingot",99.69,Weight %,1955
4.021,0.0795629,0.00238689,None kPa,N/A,8972,['C'],A,Low temperature calorimetry set up,"origin: commercial source,99.69 weight % (total),spectroscopy,ingot",99.69,Weight %,1955
4.053,0.0833327,0.00249998,None kPa,N/A,8972,['C'],A,Low temperature calorimetry set up,"origin: commercial source,99.69 weight % (total),spectroscopy,ingot",99.69,Weight %,1955
4.099,0.0821445,0.00246433,None kPa,N/A,8972,['C'],A,Low temperature calorimetry set up,"origin: commercial source,99.69 weight % (total),spectroscopy,ingot",99.69,Weight %,1955
4.135,0.0849519,0.00254856,None kPa,N/A,8972,['C'],A,Low temperature calorimetry set up,"origin: commercial source,99.69 weight % (total),spectroscopy,ingot",99.69,Weight %,1955
4.183,0.0873494,0.00262048,None kPa,N/A,8972,['C'],A,Low temperature calorimetry set up,"origin: commercial source,99.69 weight % (total),spectroscopy,ingot",99.69,Weight %,1955
4.221,0.0891066,0.0026732,None kPa,N/A,8972,['C'],A,Low temperature calorimetry set up,"origin: commercial source,99.69 weight % (total),spectroscopy,ingot",99.69,Weight %,1955
4.262,0.090638,0.00271914,None kPa,N/A,8972,['C'],A,Low temperature calorimetry set up,"origin: commercial source,99.69 weight % (total),spectroscopy,ingot",99.69,Weight %,1955
4.309,0.0934078,0.00280223,None kPa,N/A,8972,['C'],A,Low temperature calorimetry set up,"origin: commercial source,99.69 weight % (total),spectroscopy,ingot",99.69,Weight %,1955
4.355,0.0960437,0.00288131,None kPa,N/A,8972,['C'],A,Low temperature calorimetry set up,"origin: commercial source,99.69 weight % (total),spectroscopy,ingot",99.69,Weight %,1955
4.4,0.0985709,0.00295713,None kPa,N/A,8972,['C'],A,Low temperature calorimetry set up,"origin: commercial source,99.69 weight % (total),spectroscopy,ingot",99.69,Weight %,1955
4.441,0.101391,0.00304173,None kPa,N/A,8972,['C'],A,Low temperature calorimetry set up,"origin: commercial source,99.69 weight % (total),spectroscopy,ingot",99.69,Weight %,1955
4.482,0.104169,0.00312507,None kPa,N/A,8972,['C'],A,Low temperature calorimetry set up,"origin: commercial source,99.69 weight % (total),spectroscopy,ingot",99.69,Weight %,1955
4.577,0.106437,0.0031931,None kPa,N/A,8972,['C'],A,Low temperature calorimetry set up,"origin: commercial source,99.69 weight % (total),spectroscopy,ingot",99.69,Weight %,1955
4.598,0.109855,0.00329565,None kPa,N/A,8972,['C'],A,Low temperature calorimetry set up,"origin: commercial source,99.69 weight % (total),spectroscopy,ingot",99.69,Weight %,1955
4.619,0.110428,0.00331285,None kPa,N/A,8972,['C'],A,Low temperature calorimetry set up,"origin: commercial source,99.69 weight % (total),spectroscopy,ingot",99.69,Weight %,1955
4.641,0.113445,0.00340335,None kPa,N/A,8972,['C'],A,Low temperature calorimetry set up,"origin: commercial source,99.69 weight % (total),spectroscopy,ingot",99.69,Weight %,1955
4.678,0.115688,0.00347063,None kPa,N/A,8972,['C'],A,Low temperature calorimetry set up,"origin: commercial source,99.69 weight % (total),spectroscopy,ingot",99.69,Weight %,1955
4.734,0.118633,0.00355899,None kPa,N/A,8972,['C'],A,Low temperature calorimetry set up,"origin: commercial source,99.69 weight % (total),spectroscopy,ingot",99.69,Weight %,1955
4.761,0.118056,0.00354167,None kPa,N/A,8972,['C'],A,Low temperature calorimetry set up,"origin: commercial source,99.69 weight % (total),spectroscopy,ingot",99.69,Weight %,1955
4.78,0.121031,0.00363092,None kPa,N/A,8972,['C'],A,Low temperature calorimetry set up,"origin: commercial source,99.69 weight % (total),spectroscopy,ingot",99.69,Weight %,1955
4.803,0.122445,0.00367334,None kPa,N/A,8972,['C'],A,Low temperature calorimetry set up,"origin: commercial source,99.69 weight % (total),spectroscopy,ingot",99.69,Weight %,1955
4.842,0.125286,0.00375857,None kPa,N/A,8972,['C'],A,Low temperature calorimetry set up,"origin: commercial source,99.69 weight % (total),spectroscopy,ingot",99.69,Weight %,1955
4.858,0.123135,0.00369405,None kPa,N/A,8972,['C'],A,Low temperature calorimetry set up,"origin: commercial source,99.69 weight % (total),spectroscopy,ingot",99.69,Weight %,1955
4.873,0.127252,0.00381757,None kPa,N/A,8972,['C'],A,Low temperature calorimetry set up,"origin: commercial source,99.69 weight % (total),spectroscopy,ingot",99.69,Weight %,1955
4.894,0.125328,0.00375983,None kPa,N/A,8972,['C'],A,Low temperature calorimetry set up,"origin: commercial source,99.69 weight % (total),spectroscopy,ingot",99.69,Weight %,1955
4.895,0.127704,0.00383112,None kPa,N/A,8972,['C'],A,Low temperature calorimetry set up,"origin: commercial source,99.69 weight % (total),spectroscopy,ingot",99.69,Weight %,1955
4.914,0.127708,0.00383125,None kPa,N/A,8972,['C'],A,Low temperature calorimetry set up,"origin: commercial source,99.69 weight % (total),spectroscopy,ingot",99.69,Weight %,1955
4.918,0.122236,0.00366707,None kPa,N/A,8972,['C'],A,Low temperature calorimetry set up,"origin: commercial source,99.69 weight % (total),spectroscopy,ingot",99.69,Weight %,1955
4.922,0.124156,0.00372468,None kPa,N/A,8972,['C'],A,Low temperature calorimetry set up,"origin: commercial source,99.69 weight % (total),spectroscopy,ingot",99.69,Weight %,1955
4.925,0.126746,0.00380238,None kPa,N/A,8972,['C'],A,Low temperature calorimetry set up,"origin: commercial source,99.69 weight % (total),spectroscopy,ingot",99.69,Weight %,1955
4.929,0.119964,0.00359891,None kPa,N/A,8972,['C'],A,Low temperature calorimetry set up,"origin: commercial source,99.69 weight % (total),spectroscopy,ingot",99.69,Weight %,1955
4.934,0.121717,0.0036515,None kPa,N/A,8972,['C'],A,Low temperature calorimetry set up,"origin: commercial source,99.69 weight % (total),spectroscopy,ingot",99.69,Weight %,1955
4.936,0.118754,0.00356263,None kPa,N/A,8972,['C'],A,Low temperature calorimetry set up,"origin: commercial source,99.69 weight % (total),spectroscopy,ingot",99.69,Weight %,1955
4.955,0.113491,0.00340473,None kPa,N/A,8972,['C'],A,Low temperature calorimetry set up,"origin: commercial source,99.69 weight % (total),spectroscopy,ingot",99.69,Weight %,1955
4.959,0.110244,0.00330733,None kPa,N/A,8972,['C'],A,Low temperature calorimetry set up,"origin: commercial source,99.69 weight % (total),spectroscopy,ingot",99.69,Weight %,1955
4.962,0.118047,0.00354142,None kPa,N/A,8972,['C'],A,Low temperature calorimetry set up,"origin: commercial source,99.69 weight % (total),spectroscopy,ingot",99.69,Weight %,1955
4.964,0.111131,0.00333394,None kPa,N/A,8972,['C'],A,Low temperature calorimetry set up,"origin: commercial source,99.69 weight % (total),spectroscopy,ingot",99.69,Weight %,1955
4.965,0.0946212,0.00283863,None kPa,N/A,8972,['C'],A,Low temperature calorimetry set up,"origin: commercial source,99.69 weight % (total),spectroscopy,ingot",99.69,Weight %,1955
4.975,0.0872866,0.0026186,None kPa,N/A,8972,['C'],A,Low temperature calorimetry set up,"origin: commercial source,99.69 weight % (total),spectroscopy,ingot",99.69,Weight %,1955
4.979,0.105466,0.00316398,None kPa,N/A,8972,['C'],A,Low temperature calorimetry set up,"origin: commercial source,99.69 weight % (total),spectroscopy,ingot",99.69,Weight %,1955
4.983,0.0923827,0.00277148,None kPa,N/A,8972,['C'],A,Low temperature calorimetry set up,"origin: commercial source,99.69 weight % (total),spectroscopy,ingot",99.69,Weight %,1955
4.984,0.0987382,0.00296215,None kPa,N/A,8972,['C'],A,Low temperature calorimetry set up,"origin: commercial source,99.69 weight % (total),spectroscopy,ingot",99.69,Weight %,1955
4.997,0.0859645,0.00257893,None kPa,N/A,8972,['C'],A,Low temperature calorimetry set up,"origin: commercial source,99.69 weight % (total),spectroscopy,ingot",99.69,Weight %,1955
4.999,0.0725296,0.00217589,None kPa,N/A,8972,['C'],A,Low temperature calorimetry set up,"origin: commercial source,99.69 weight % (total),spectroscopy,ingot",99.69,Weight %,1955
5.003,0.076086,0.00228258,None kPa,N/A,8972,['C'],A,Low temperature calorimetry set up,"origin: commercial source,99.69 weight % (total),spectroscopy,ingot",99.69,Weight %,1955
5.005,0.0816968,0.0024509,None kPa,N/A,8972,['C'],A,Low temperature calorimetry set up,"origin: commercial source,99.69 weight % (total),spectroscopy,ingot",99.69,Weight %,1955
5.008,0.0647809,0.00194343,None kPa,N/A,8972,['C'],A,Low temperature calorimetry set up,"origin: commercial source,99.69 weight % (total),spectroscopy,ingot",99.69,Weight %,1955
5.017,0.0616889,0.00185067,None kPa,N/A,8972,['C'],A,Low temperature calorimetry set up,"origin: commercial source,99.69 weight % (total),spectroscopy,ingot",99.69,Weight %,1955
5.018,0.0671072,0.00201322,None kPa,N/A,8972,['C'],A,Low temperature calorimetry set up,"origin: commercial source,99.69 weight % (total),spectroscopy,ingot",99.69,Weight %,1955
5.031,0.0587099,0.0017613,None kPa,N/A,8972,['C'],A,Low temperature calorimetry set up,"origin: commercial source,99.69 weight % (total),spectroscopy,ingot",99.69,Weight %,1955
5.032,0.0578731,0.00173619,None kPa,N/A,8972,['C'],A,Low temperature calorimetry set up,"origin: commercial source,99.69 weight % (total),spectroscopy,ingot",99.69,Weight %,1955
5.042,0.0601617,0.00180485,None kPa,N/A,8972,['C'],A,Low temperature calorimetry set up,"origin: commercial source,99.69 weight % (total),spectroscopy,ingot",99.69,Weight %,1955
5.055,0.05794,0.0017382,None kPa,N/A,8972,['C'],A,Low temperature calorimetry set up,"origin: commercial source,99.69 weight % (total),spectroscopy,ingot",99.69,Weight %,1955
5.065,0.0566514,0.00169954,None kPa,N/A,8972,['C'],A,Low temperature calorimetry set up,"origin: commercial source,99.69 weight % (total),spectroscopy,ingot",99.69,Weight %,1955
5.078,0.0587894,0.00176368,None kPa,N/A,8972,['C'],A,Low temperature calorimetry set up,"origin: commercial source,99.69 weight % (total),spectroscopy,ingot",99.69,Weight %,1955
5.104,0.057279,0.00171837,None kPa,N/A,8972,['C'],A,Low temperature calorimetry set up,"origin: commercial source,99.69 weight % (total),spectroscopy,ingot",99.69,Weight %,1955
5.108,0.0588772,0.00176632,None kPa,N/A,8972,['C'],A,Low temperature calorimetry set up,"origin: commercial source,99.69 weight % (total),spectroscopy,ingot",99.69,Weight %,1955
5.128,0.0584756,0.00175427,None kPa,N/A,8972,['C'],A,Low temperature calorimetry set up,"origin: commercial source,99.69 weight % (total),spectroscopy,ingot",99.69,Weight %,1955
1.6,0.00511285,0.000153385,None kPa,N/A,8973,['C'],A,Low temperature calorimetry set up,"origin: commercial source,99.73 weight % (total),spectroscopy,ingot",99.73,Weight %,1955
1.627,0.00538062,0.000161419,None kPa,N/A,8973,['C'],A,Low temperature calorimetry set up,"origin: commercial source,99.73 weight % (total),spectroscopy,ingot",99.73,Weight %,1955
1.653,0.00570279,0.000171084,None kPa,N/A,8973,['C'],A,Low temperature calorimetry set up,"origin: commercial source,99.73 weight % (total),spectroscopy,ingot",99.73,Weight %,1955
1.682,0.00618395,0.000185519,None kPa,N/A,8973,['C'],A,Low temperature calorimetry set up,"origin: commercial source,99.73 weight % (total),spectroscopy,ingot",99.73,Weight %,1955
1.71,0.00663582,0.000199075,None kPa,N/A,8973,['C'],A,Low temperature calorimetry set up,"origin: commercial source,99.73 weight % (total),spectroscopy,ingot",99.73,Weight %,1955
1.756,0.00730108,0.000219032,None kPa,N/A,8973,['C'],A,Low temperature calorimetry set up,"origin: commercial source,99.73 weight % (total),spectroscopy,ingot",99.73,Weight %,1955
1.779,0.0078701,0.000236103,None kPa,N/A,8973,['C'],A,Low temperature calorimetry set up,"origin: commercial source,99.73 weight % (total),spectroscopy,ingot",99.73,Weight %,1955
1.809,0.00822156,0.000246647,None kPa,N/A,8973,['C'],A,Low temperature calorimetry set up,"origin: commercial source,99.73 weight % (total),spectroscopy,ingot",99.73,Weight %,1955
1.833,0.00853954,0.000256186,None kPa,N/A,8973,['C'],A,Low temperature calorimetry set up,"origin: commercial source,99.73 weight % (total),spectroscopy,ingot",99.73,Weight %,1955
1.858,0.00896213,0.000268864,None kPa,N/A,8973,['C'],A,Low temperature calorimetry set up,"origin: commercial source,99.73 weight % (total),spectroscopy,ingot",99.73,Weight %,1955
1.883,0.00923827,0.000277148,None kPa,N/A,8973,['C'],A,Low temperature calorimetry set up,"origin: commercial source,99.73 weight % (total),spectroscopy,ingot",99.73,Weight %,1955
1.892,0.00976546,0.000292964,None kPa,N/A,8973,['C'],A,Low temperature calorimetry set up,"origin: commercial source,99.73 weight % (total),spectroscopy,ingot",99.73,Weight %,1955
1.927,0.010301,0.00030903,None kPa,N/A,8973,['C'],A,Low temperature calorimetry set up,"origin: commercial source,99.73 weight % (total),spectroscopy,ingot",99.73,Weight %,1955
1.956,0.0108784,0.000326352,None kPa,N/A,8973,['C'],A,Low temperature calorimetry set up,"origin: commercial source,99.73 weight % (total),spectroscopy,ingot",99.73,Weight %,1955
1.99,0.0114767,0.000344301,None kPa,N/A,8973,['C'],A,Low temperature calorimetry set up,"origin: commercial source,99.73 weight % (total),spectroscopy,ingot",99.73,Weight %,1955
2.013,0.0116734,0.000350201,None kPa,N/A,8973,['C'],A,Low temperature calorimetry set up,"origin: commercial source,99.73 weight % (total),spectroscopy,ingot",99.73,Weight %,1955
2.019,0.0120374,0.000361121,None kPa,N/A,8973,['C'],A,Low temperature calorimetry set up,"origin: commercial source,99.73 weight % (total),spectroscopy,ingot",99.73,Weight %,1955
2.046,0.012598,0.000377941,None kPa,N/A,8973,['C'],A,Low temperature calorimetry set up,"origin: commercial source,99.73 weight % (total),spectroscopy,ingot",99.73,Weight %,1955
2.09,0.013506,0.000405179,None kPa,N/A,8973,['C'],A,Low temperature calorimetry set up,"origin: commercial source,99.73 weight % (total),spectroscopy,ingot",99.73,Weight %,1955
2.106,0.01387,0.000416099,None kPa,N/A,8973,['C'],A,Low temperature calorimetry set up,"origin: commercial source,99.73 weight % (total),spectroscopy,ingot",99.73,Weight %,1955
2.138,0.0145812,0.000437437,None kPa,N/A,8973,['C'],A,Low temperature calorimetry set up,"origin: commercial source,99.73 weight % (total),spectroscopy,ingot",99.73,Weight %,1955
2.187,0.0157235,0.000471704,None kPa,N/A,8973,['C'],A,Low temperature calorimetry set up,"origin: commercial source,99.73 weight % (total),spectroscopy,ingot",99.73,Weight %,1955
2.215,0.0165184,0.000495553,None kPa,N/A,8973,['C'],A,Low temperature calorimetry set up,"origin: commercial source,99.73 weight % (total),spectroscopy,ingot",99.73,Weight %,1955
2.257,0.0172004,0.000516013,None kPa,N/A,8973,['C'],A,Low temperature calorimetry set up,"origin: commercial source,99.73 weight % (total),spectroscopy,ingot",99.73,Weight %,1955
2.306,0.0184012,0.000552037,None kPa,N/A,8973,['C'],A,Low temperature calorimetry set up,"origin: commercial source,99.73 weight % (total),spectroscopy,ingot",99.73,Weight %,1955
2.351,0.0194305,0.000582915,None kPa,N/A,8973,['C'],A,Low temperature calorimetry set up,"origin: commercial source,99.73 weight % (total),spectroscopy,ingot",99.73,Weight %,1955
2.401,0.0211292,0.000633876,None kPa,N/A,8973,['C'],A,Low temperature calorimetry set up,"origin: commercial source,99.73 weight % (total),spectroscopy,ingot",99.73,Weight %,1955
2.453,0.0222338,0.000667013,None kPa,N/A,8973,['C'],A,Low temperature calorimetry set up,"origin: commercial source,99.73 weight % (total),spectroscopy,ingot",99.73,Weight %,1955
2.497,0.02374,0.0007122,None kPa,N/A,8973,['C'],A,Low temperature calorimetry set up,"origin: commercial source,99.73 weight % (total),spectroscopy,ingot",99.73,Weight %,1955
2.521,0.0242714,0.000728142,None kPa,N/A,8973,['C'],A,Low temperature calorimetry set up,"origin: commercial source,99.73 weight % (total),spectroscopy,ingot",99.73,Weight %,1955
2.553,0.025217,0.000756509,None kPa,N/A,8973,['C'],A,Low temperature calorimetry set up,"origin: commercial source,99.73 weight % (total),spectroscopy,ingot",99.73,Weight %,1955
2.59,0.025945,0.00077835,None kPa,N/A,8973,['C'],A,Low temperature calorimetry set up,"origin: commercial source,99.73 weight % (total),spectroscopy,ingot",99.73,Weight %,1955
2.618,0.0269491,0.000808474,None kPa,N/A,8973,['C'],A,Low temperature calorimetry set up,"origin: commercial source,99.73 weight % (total),spectroscopy,ingot",99.73,Weight %,1955
2.665,0.0282797,0.00084839,None kPa,N/A,8973,['C'],A,Low temperature calorimetry set up,"origin: commercial source,99.73 weight % (total),spectroscopy,ingot",99.73,Weight %,1955
2.7,0.0290955,0.000872866,None kPa,N/A,8973,['C'],A,Low temperature calorimetry set up,"origin: commercial source,99.73 weight % (total),spectroscopy,ingot",99.73,Weight %,1955
2.736,0.0303256,0.000909769,None kPa,N/A,8973,['C'],A,Low temperature calorimetry set up,"origin: commercial source,99.73 weight % (total),spectroscopy,ingot",99.73,Weight %,1955
2.788,0.0320118,0.000960354,None kPa,N/A,8973,['C'],A,Low temperature calorimetry set up,"origin: commercial source,99.73 weight % (total),spectroscopy,ingot",99.73,Weight %,1955
2.827,0.0331959,0.000995876,None kPa,N/A,8973,['C'],A,Low temperature calorimetry set up,"origin: commercial source,99.73 weight % (total),spectroscopy,ingot",99.73,Weight %,1955
2.887,0.0347816,0.00104345,None kPa,N/A,8973,['C'],A,Low temperature calorimetry set up,"origin: commercial source,99.73 weight % (total),spectroscopy,ingot",99.73,Weight %,1955
2.95,0.036815,0.00110445,None kPa,N/A,8973,['C'],A,Low temperature calorimetry set up,"origin: commercial source,99.73 weight % (total),spectroscopy,ingot",99.73,Weight %,1955
3.004,0.038656,0.00115968,None kPa,N/A,8973,['C'],A,Low temperature calorimetry set up,"origin: commercial source,99.73 weight % (total),spectroscopy,ingot",99.73,Weight %,1955
3.075,0.0413881,0.00124164,None kPa,N/A,8973,['C'],A,Low temperature calorimetry set up,"origin: commercial source,99.73 weight % (total),spectroscopy,ingot",99.73,Weight %,1955
3.127,0.0432835,0.0012985,None kPa,N/A,8973,['C'],A,Low temperature calorimetry set up,"origin: commercial source,99.73 weight % (total),spectroscopy,ingot",99.73,Weight %,1955
3.202,0.0459278,0.00137783,None kPa,N/A,8973,['C'],A,Low temperature calorimetry set up,"origin: commercial source,99.73 weight % (total),spectroscopy,ingot",99.73,Weight %,1955
3.282,0.0488524,0.00146557,None kPa,N/A,8973,['C'],A,Low temperature calorimetry set up,"origin: commercial source,99.73 weight % (total),spectroscopy,ingot",99.73,Weight %,1955
3.36,0.0520531,0.00156159,None kPa,N/A,8973,['C'],A,Low temperature calorimetry set up,"origin: commercial source,99.73 weight % (total),spectroscopy,ingot",99.73,Weight %,1955
3.432,0.0546723,0.00164017,None kPa,N/A,8973,['C'],A,Low temperature calorimetry set up,"origin: commercial source,99.73 weight % (total),spectroscopy,ingot",99.73,Weight %,1955
3.482,0.0569735,0.00170921,None kPa,N/A,8973,['C'],A,Low temperature calorimetry set up,"origin: commercial source,99.73 weight % (total),spectroscopy,ingot",99.73,Weight %,1955
3.532,0.0592789,0.00177837,None kPa,N/A,8973,['C'],A,Low temperature calorimetry set up,"origin: commercial source,99.73 weight % (total),spectroscopy,ingot",99.73,Weight %,1955
3.593,0.0607057,0.00182117,None kPa,N/A,8973,['C'],A,Low temperature calorimetry set up,"origin: commercial source,99.73 weight % (total),spectroscopy,ingot",99.73,Weight %,1955
3.659,0.064216,0.00192648,None kPa,N/A,8973,['C'],A,Low temperature calorimetry set up,"origin: commercial source,99.73 weight % (total),spectroscopy,ingot",99.73,Weight %,1955
3.716,0.0657181,0.00197154,None kPa,N/A,8973,['C'],A,Low temperature calorimetry set up,"origin: commercial source,99.73 weight % (total),spectroscopy,ingot",99.73,Weight %,1955
3.777,0.0692327,0.00207698,None kPa,N/A,8973,['C'],A,Low temperature calorimetry set up,"origin: commercial source,99.73 weight % (total),spectroscopy,ingot",99.73,Weight %,1955
3.85,0.0730485,0.00219145,None kPa,N/A,8973,['C'],A,Low temperature calorimetry set up,"origin: commercial source,99.73 weight % (total),spectroscopy,ingot",99.73,Weight %,1955
4.018,0.0805295,0.00241588,None kPa,N/A,8973,['C'],A,Low temperature calorimetry set up,"origin: commercial source,99.73 weight % (total),spectroscopy,ingot",99.73,Weight %,1955
4.104,0.084726,0.00254178,None kPa,N/A,8973,['C'],A,Low temperature calorimetry set up,"origin: commercial source,99.73 weight % (total),spectroscopy,ingot",99.73,Weight %,1955
4.203,0.0899225,0.00269768,None kPa,N/A,8973,['C'],A,Low temperature calorimetry set up,"origin: commercial source,99.73 weight % (total),spectroscopy,ingot",99.73,Weight %,1955
4.251,0.093345,0.00280035,None kPa,N/A,8973,['C'],A,Low temperature calorimetry set up,"origin: commercial source,99.73 weight % (total),spectroscopy,ingot",99.73,Weight %,1955
4.287,0.094822,0.00284466,None kPa,N/A,8973,['C'],A,Low temperature calorimetry set up,"origin: commercial source,99.73 weight % (total),spectroscopy,ingot",99.73,Weight %,1955
4.288,0.0931317,0.00279395,None kPa,N/A,8973,['C'],A,Low temperature calorimetry set up,"origin: commercial source,99.73 weight % (total),spectroscopy,ingot",99.73,Weight %,1955
4.307,0.0965835,0.0028975,None kPa,N/A,8973,['C'],A,Low temperature calorimetry set up,"origin: commercial source,99.73 weight % (total),spectroscopy,ingot",99.73,Weight %,1955
4.339,0.0973198,0.0029196,None kPa,N/A,8973,['C'],A,Low temperature calorimetry set up,"origin: commercial source,99.73 weight % (total),spectroscopy,ingot",99.73,Weight %,1955
4.371,0.0999558,0.00299867,None kPa,N/A,8973,['C'],A,Low temperature calorimetry set up,"origin: commercial source,99.73 weight % (total),spectroscopy,ingot",99.73,Weight %,1955
4.404,0.1017,0.00305101,None kPa,N/A,8973,['C'],A,Low temperature calorimetry set up,"origin: commercial source,99.73 weight % (total),spectroscopy,ingot",99.73,Weight %,1955
4.404,0.100345,0.00301035,None kPa,N/A,8973,['C'],A,Low temperature calorimetry set up,"origin: commercial source,99.73 weight % (total),spectroscopy,ingot",99.73,Weight %,1955
4.439,0.105968,0.00317904,None kPa,N/A,8973,['C'],A,Low temperature calorimetry set up,"origin: commercial source,99.73 weight % (total),spectroscopy,ingot",99.73,Weight %,1955
4.46,0.103316,0.00309947,None kPa,N/A,8973,['C'],A,Low temperature calorimetry set up,"origin: commercial source,99.73 weight % (total),spectroscopy,ingot",99.73,Weight %,1955
4.474,0.106943,0.00320829,None kPa,N/A,8973,['C'],A,Low temperature calorimetry set up,"origin: commercial source,99.73 weight % (total),spectroscopy,ingot",99.73,Weight %,1955
4.504,0.107257,0.00321771,None kPa,N/A,8973,['C'],A,Low temperature calorimetry set up,"origin: commercial source,99.73 weight % (total),spectroscopy,ingot",99.73,Weight %,1955
4.52,0.109562,0.00328687,None kPa,N/A,8973,['C'],A,Low temperature calorimetry set up,"origin: commercial source,99.73 weight % (total),spectroscopy,ingot",99.73,Weight %,1955
4.533,0.110851,0.00332553,None kPa,N/A,8973,['C'],A,Low temperature calorimetry set up,"origin: commercial source,99.73 weight % (total),spectroscopy,ingot",99.73,Weight %,1955
