Repository: amr8004/PureElementPRL

# Pure Element Thermodynamic modeling with 3rd generation CALPHAD models for multiple elements

## Description
Jupyter notebook for modeling pure elements with selected models via python tools pycalphad and ESPEI

## Running Tutorial
Creating a codespace should immediately open the desired notebook. Just change the element as desired (non-case sensitive) and set what SGTE structure (FCC_A1, BCC_A2, etc.) you would like to compare against.

## Further Resources

## Citation

File: CpCSV/Zn_CP_data.csv (part 3 of 5)
Temperature: K,Heat capacity at constant pressure Cp: J/K/mol,Uncertainty,Pressure,Ref Temp,Data Set ID,State,Representation,Method,Description,Purity,Purity Units,Year
16.742,0.979056,0.0489528,None kPa,N/A,3700,['C'],A,Low temperature calorimetry set up,"not stated,99.9 weight % (total),estimated by the compiler,chunk",99.9,Weight %,1932
17.328,1.21043,0.0605216,None kPa,N/A,3700,['C'],A,Low temperature calorimetry set up,"not stated,99.9 weight % (total),estimated by the compiler,chunk",99.9,Weight %,1932
18.028,1.35227,0.0676134,None kPa,N/A,3700,['C'],A,Low temperature calorimetry set up,"not stated,99.9 weight % (total),estimated by the compiler,chunk",99.9,Weight %,1932
18.836,1.5577,0.0778852,None kPa,N/A,3700,['C'],A,Low temperature calorimetry set up,"not stated,99.9 weight % (total),estimated by the compiler,chunk",99.9,Weight %,1932
19.546,1.97945,0.0989725,None kPa,N/A,3700,['C'],A,Low temperature calorimetry set up,"not stated,99.9 weight % (total),estimated by the compiler,chunk",99.9,Weight %,1932
20.16,2.12003,0.106002,None kPa,N/A,3700,['C'],A,Low temperature calorimetry set up,"not stated,99.9 weight % (total),estimated by the compiler,chunk",99.9,Weight %,1932
20.916,2.60663,0.130332,None kPa,N/A,3700,['C'],A,Low temperature calorimetry set up,"not stated,99.9 weight % (total),estimated by the compiler,chunk",99.9,Weight %,1932
11.002,0.251709,0.0125855,None kPa,N/A,3700,['C'],A,Low temperature calorimetry set up,"not stated,99.9 weight % (total),estimated by the compiler,chunk",99.9,Weight %,1932
13.044,0.465679,0.023284,None kPa,N/A,3700,['C'],A,Low temperature calorimetry set up,"not stated,99.9 weight % (total),estimated by the compiler,chunk",99.9,Weight %,1932
14.18,0.591618,0.0295809,None kPa,N/A,3700,['C'],A,Low temperature calorimetry set up,"not stated,99.9 weight % (total),estimated by the compiler,chunk",99.9,Weight %,1932
11.27,0.262713,0.0131357,None kPa,N/A,3700,['C'],A,Low temperature calorimetry set up,"not stated,99.9 weight % (total),estimated by the compiler,chunk",99.9,Weight %,1932
12.928,0.424676,0.0212338,None kPa,N/A,3700,['C'],A,Low temperature calorimetry set up,"not stated,99.9 weight % (total),estimated by the compiler,chunk",99.9,Weight %,1932
14.4,0.634294,0.0317147,None kPa,N/A,3700,['C'],A,Low temperature calorimetry set up,"not stated,99.9 weight % (total),estimated by the compiler,chunk",99.9,Weight %,1932
16.5,1.04098,0.052049,None kPa,N/A,3700,['C'],A,Low temperature calorimetry set up,"not stated,99.9 weight % (total),estimated by the compiler,chunk",99.9,Weight %,1932
19.086,1.70665,0.0853327,None kPa,N/A,3700,['C'],A,Low temperature calorimetry set up,"not stated,99.9 weight % (total),estimated by the compiler,chunk",99.9,Weight %,1932
19.992,2.0146,0.10073,None kPa,N/A,3700,['C'],A,Low temperature calorimetry set up,"not stated,99.9 weight % (total),estimated by the compiler,chunk",99.9,Weight %,1932
20.762,2.33342,0.116671,None kPa,N/A,3700,['C'],A,Low temperature calorimetry set up,"not stated,99.9 weight % (total),estimated by the compiler,chunk",99.9,Weight %,1932
21.374,2.63843,0.131922,None kPa,N/A,3700,['C'],A,Low temperature calorimetry set up,"not stated,99.9 weight % (total),estimated by the compiler,chunk",99.9,Weight %,1932
4.61,0.0121336,0.000364008,None kPa,N/A,8866,['C'],A,Low temperature calorimetry set up,not stated,,,1955
5.06,0.0138072,0.000414216,None kPa,N/A,8866,['C'],A,Low temperature calorimetry set up,not stated,,,1955
5.47,0.0179912,0.000539736,None kPa,N/A,8866,['C'],A,Low temperature calorimetry set up,not stated,,,1955
5.87,0.0238488,0.000715464,None kPa,N/A,8866,['C'],A,Low temperature calorimetry set up,not stated,,,1955
6.22,0.0276144,0.000828432,None kPa,N/A,8866,['C'],A,Low temperature calorimetry set up,not stated,,,1955
6.63,0.0317984,0.000953952,None kPa,N/A,8866,['C'],A,Low temperature calorimetry set up,not stated,,,1955
7.11,0.04184,0.0012552,None kPa,N/A,8866,['C'],A,Low temperature calorimetry set up,not stated,,,1955
7.62,0.058576,0.00175728,None kPa,N/A,8866,['C'],A,Low temperature calorimetry set up,not stated,,,1955
8.22,0.0748936,0.00224681,None kPa,N/A,8866,['C'],A,Low temperature calorimetry set up,not stated,,,1955
8.94,0.107529,0.00322586,None kPa,N/A,8866,['C'],A,Low temperature calorimetry set up,not stated,,,1955
9.8,0.14895,0.00446851,None kPa,N/A,8866,['C'],A,Low temperature calorimetry set up,not stated,,,1955
10.21,0.171544,0.00514632,None kPa,N/A,8866,['C'],A,Low temperature calorimetry set up,not stated,,,1955
10.53,0.192464,0.00577392,None kPa,N/A,8866,['C'],A,Low temperature calorimetry set up,not stated,,,1955
10.99,0.232212,0.00696636,None kPa,N/A,8866,['C'],A,Low temperature calorimetry set up,not stated,,,1955
11.51,0.282838,0.00848515,None kPa,N/A,8866,['C'],A,Low temperature calorimetry set up,not stated,,,1955
12.17,0.338904,0.0101671,None kPa,N/A,8866,['C'],A,Low temperature calorimetry set up,not stated,,,1955
12.43,0.367355,0.0110207,None kPa,N/A,8866,['C'],A,Low temperature calorimetry set up,not stated,,,1955
13.2,0.459403,0.0137821,None kPa,N/A,8866,['C'],A,Low temperature calorimetry set up,not stated,,,1955
15.25,0.767764,0.0230329,None kPa,N/A,8866,['C'],A,Low temperature calorimetry set up,not stated,,,1955
16.79,1.04474,0.0313423,None kPa,N/A,8866,['C'],A,Low temperature calorimetry set up,not stated,,,1955
18.03,1.3916,0.041748,None kPa,N/A,8866,['C'],A,Low temperature calorimetry set up,not stated,,,1955
19.12,1.75561,0.0526682,None kPa,N/A,8866,['C'],A,Low temperature calorimetry set up,not stated,,,1955
4.61,0.01046,0.0003138,None kPa,N/A,8866,['C'],A,Low temperature calorimetry set up,not stated,,,1955
5.09,0.0138909,0.000416726,None kPa,N/A,8866,['C'],A,Low temperature calorimetry set up,not stated,,,1955
5.47,0.0176146,0.000528439,None kPa,N/A,8866,['C'],A,Low temperature calorimetry set up,not stated,,,1955
5.85,0.0223844,0.000671532,None kPa,N/A,8866,['C'],A,Low temperature calorimetry set up,not stated,,,1955
6.25,0.025899,0.000776969,None kPa,N/A,8866,['C'],A,Low temperature calorimetry set up,not stated,,,1955
6.63,0.0328026,0.000984077,None kPa,N/A,8866,['C'],A,Low temperature calorimetry set up,not stated,,,1955
7.11,0.0411287,0.00123386,None kPa,N/A,8866,['C'],A,Low temperature calorimetry set up,not stated,,,1955
7.65,0.0548941,0.00164682,None kPa,N/A,8866,['C'],A,Low temperature calorimetry set up,not stated,,,1955
8.24,0.0737221,0.00221166,None kPa,N/A,8866,['C'],A,Low temperature calorimetry set up,not stated,,,1955
8.94,0.101839,0.00305516,None kPa,N/A,8866,['C'],A,Low temperature calorimetry set up,not stated,,,1955
9.79,0.145478,0.00436433,None kPa,N/A,8866,['C'],A,Low temperature calorimetry set up,not stated,,,1955
10.24,0.166188,0.00498565,None kPa,N/A,8866,['C'],A,Low temperature calorimetry set up,not stated,,,1955
10.57,0.189995,0.00569986,None kPa,N/A,8866,['C'],A,Low temperature calorimetry set up,not stated,,,1955
10.96,0.218572,0.00655716,None kPa,N/A,8866,['C'],A,Low temperature calorimetry set up,not stated,,,1955
11.56,0.277818,0.00833453,None kPa,N/A,8866,['C'],A,Low temperature calorimetry set up,not stated,,,1955
1.48,0.00139411,4.18233e-05,None kPa,N/A,11000,['C'],A,Vacuum adiabatic calorimetry,"origin: commercial source,99.95 % (total),stated by supplier",99.95,Not Specified %,1959
1.49,0.00121838,3.65514e-05,None kPa,N/A,11000,['C'],A,Vacuum adiabatic calorimetry,"origin: commercial source,99.95 % (total),stated by supplier",99.95,Not Specified %,1959
1.5,0.00114516,3.43548e-05,None kPa,N/A,11000,['C'],A,Vacuum adiabatic calorimetry,"origin: commercial source,99.95 % (total),stated by supplier",99.95,Not Specified %,1959
1.56,0.00143428,4.30283e-05,None kPa,N/A,11000,['C'],A,Vacuum adiabatic calorimetry,"origin: commercial source,99.95 % (total),stated by supplier",99.95,Not Specified %,1959
1.56,0.00130834,3.92501e-05,None kPa,N/A,11000,['C'],A,Vacuum adiabatic calorimetry,"origin: commercial source,99.95 % (total),stated by supplier",99.95,Not Specified %,1959
1.59,0.00122633,3.67899e-05,None kPa,N/A,11000,['C'],A,Vacuum adiabatic calorimetry,"origin: commercial source,99.95 % (total),stated by supplier",99.95,Not Specified %,1959
1.63,0.00145687,4.37061e-05,None kPa,N/A,11000,['C'],A,Vacuum adiabatic calorimetry,"origin: commercial source,99.95 % (total),stated by supplier",99.95,Not Specified %,1959
1.63,0.00140541,4.21622e-05,None kPa,N/A,11000,['C'],A,Vacuum adiabatic calorimetry,"origin: commercial source,99.95 % (total),stated by supplier",99.95,Not Specified %,1959
1.64,0.00151335,4.54006e-05,None kPa,N/A,11000,['C'],A,Vacuum adiabatic calorimetry,"origin: commercial source,99.95 % (total),stated by supplier",99.95,Not Specified %,1959
1.69,0.00139913,4.19739e-05,None kPa,N/A,11000,['C'],A,Vacuum adiabatic calorimetry,"origin: commercial source,99.95 % (total),stated by supplier",99.95,Not Specified %,1959
1.7,0.0015326,4.5978e-05,None kPa,N/A,11000,['C'],A,Vacuum adiabatic calorimetry,"origin: commercial source,99.95 % (total),stated by supplier",99.95,Not Specified %,1959
1.76,0.00159034,4.77102e-05,None kPa,N/A,11000,['C'],A,Vacuum adiabatic calorimetry,"origin: commercial source,99.95 % (total),stated by supplier",99.95,Not Specified %,1959
1.78,0.00165226,4.95678e-05,None kPa,N/A,11000,['C'],A,Vacuum adiabatic calorimetry,"origin: commercial source,99.95 % (total),stated by supplier",99.95,Not Specified %,1959
1.83,0.00165603,4.96808e-05,None kPa,N/A,11000,['C'],A,Vacuum adiabatic calorimetry,"origin: commercial source,99.95 % (total),stated by supplier",99.95,Not Specified %,1959
1.85,0.00172506,5.17519e-05,None kPa,N/A,11000,['C'],A,Vacuum adiabatic calorimetry,"origin: commercial source,99.95 % (total),stated by supplier",99.95,Not Specified %,1959
1.87,0.00183761,5.51284e-05,None kPa,N/A,11000,['C'],A,Vacuum adiabatic calorimetry,"origin: commercial source,99.95 % (total),stated by supplier",99.95,Not Specified %,1959
1.91,0.00178573,5.35719e-05,None kPa,N/A,11000,['C'],A,Vacuum adiabatic calorimetry,"origin: commercial source,99.95 % (total),stated by supplier",99.95,Not Specified %,1959
1.95,0.00178615,5.35845e-05,None kPa,N/A,11000,['C'],A,Vacuum adiabatic calorimetry,"origin: commercial source,99.95 % (total),stated by supplier",99.95,Not Specified %,1959
1.97,0.00184473,5.53418e-05,None kPa,N/A,11000,['C'],A,Vacuum adiabatic calorimetry,"origin: commercial source,99.95 % (total),stated by supplier",99.95,Not Specified %,1959
1.98,0.00193594,5.80781e-05,None kPa,N/A,11000,['C'],A,Vacuum adiabatic calorimetry,"origin: commercial source,99.95 % (total),stated by supplier",99.95,Not Specified %,1959
1.99,0.00197317,5.91952e-05,None kPa,N/A,11000,['C'],A,Vacuum adiabatic calorimetry,"origin: commercial source,99.95 % (total),stated by supplier",99.95,Not Specified %,1959
2.02,0.00180749,5.42246e-05,None kPa,N/A,11000,['C'],A,Vacuum adiabatic calorimetry,"origin: commercial source,99.95 % (total),stated by supplier",99.95,Not Specified %,1959
2.03,0.00182464,5.47393e-05,None kPa,N/A,11000,['C'],A,Vacuum adiabatic calorimetry,"origin: commercial source,99.95 % (total),stated by supplier",99.95,Not Specified %,1959
2.05,0.00195602,5.86806e-05,None kPa,N/A,11000,['C'],A,Vacuum adiabatic calorimetry,"origin: commercial source,99.95 % (total),stated by supplier",99.95,Not Specified %,1959
2.12,0.00191544,5.74631e-05,None kPa,N/A,11000,['C'],A,Vacuum adiabatic calorimetry,"origin: commercial source,99.95 % (total),stated by supplier",99.95,Not Specified %,1959
2.16,0.00206355,6.19065e-05,None kPa,N/A,11000,['C'],A,Vacuum adiabatic calorimetry,"origin: commercial source,99.95 % (total),stated by supplier",99.95,Not Specified %,1959
2.27,0.00218781,6.56344e-05,None kPa,N/A,11000,['C'],A,Vacuum adiabatic calorimetry,"origin: commercial source,99.95 % (total),stated by supplier",99.95,Not Specified %,1959
2.3,0.00231417,6.94251e-05,None kPa,N/A,11000,['C'],A,Vacuum adiabatic calorimetry,"origin: commercial source,99.95 % (total),stated by supplier",99.95,Not Specified %,1959
2.34,0.00218196,6.54587e-05,None kPa,N/A,11000,['C'],A,Vacuum adiabatic calorimetry,"origin: commercial source,99.95 % (total),stated by supplier",99.95,Not Specified %,1959
2.42,0.00235685,7.07054e-05,None kPa,N/A,11000,['C'],A,Vacuum adiabatic calorimetry,"origin: commercial source,99.95 % (total),stated by supplier",99.95,Not Specified %,1959
2.42,0.00227233,6.81699e-05,None kPa,N/A,11000,['C'],A,Vacuum adiabatic calorimetry,"origin: commercial source,99.95 % (total),stated by supplier",99.95,Not Specified %,1959
2.51,0.00266437,7.99311e-05,None kPa,N/A,11000,['C'],A,Vacuum adiabatic calorimetry,"origin: commercial source,99.95 % (total),stated by supplier",99.95,Not Specified %,1959
2.53,0.00257525,7.72576e-05,None kPa,N/A,11000,['C'],A,Vacuum adiabatic calorimetry,"origin: commercial source,99.95 % (total),stated by supplier",99.95,Not Specified %,1959
2.55,0.00287985,8.63954e-05,None kPa,N/A,11000,['C'],A,Vacuum adiabatic calorimetry,"origin: commercial source,99.95 % (total),stated by supplier",99.95,Not Specified %,1959
2.64,0.00284512,8.53536e-05,None kPa,N/A,11000,['C'],A,Vacuum adiabatic calorimetry,"origin: commercial source,99.95 % (total),stated by supplier",99.95,Not Specified %,1959
2.71,0.0031129,9.33869e-05,None kPa,N/A,11000,['C'],A,Vacuum adiabatic calorimetry,"origin: commercial source,99.95 % (total),stated by supplier",99.95,Not Specified %,1959
2.73,0.00325222,9.75667e-05,None kPa,N/A,11000,['C'],A,Vacuum adiabatic calorimetry,"origin: commercial source,99.95 % (total),stated by supplier",99.95,Not Specified %,1959
2.75,0.00316645,9.49935e-05,None kPa,N/A,11000,['C'],A,Vacuum adiabatic calorimetry,"origin: commercial source,99.95 % (total),stated by supplier",99.95,Not Specified %,1959
2.82,0.0034723,0.000104169,None kPa,N/A,11000,['C'],A,Vacuum adiabatic calorimetry,"origin: commercial source,99.95 % (total),stated by supplier",99.95,Not Specified %,1959
2.84,0.00319365,9.58094e-05,None kPa,N/A,11000,['C'],A,Vacuum adiabatic calorimetry,"origin: commercial source,99.95 % (total),stated by supplier",99.95,Not Specified %,1959
2.93,0.00337272,0.000101182,None kPa,N/A,11000,['C'],A,Vacuum adiabatic calorimetry,"origin: commercial source,99.95 % (total),stated by supplier",99.95,Not Specified %,1959
2.93,0.00360493,0.000108148,None kPa,N/A,11000,['C'],A,Vacuum adiabatic calorimetry,"origin: commercial source,99.95 % (total),stated by supplier",99.95,Not Specified %,1959
2.96,0.003843,0.00011529,None kPa,N/A,11000,['C'],A,Vacuum adiabatic calorimetry,"origin: commercial source,99.95 % (total),stated by supplier",99.95,Not Specified %,1959
3.03,0.00380953,0.000114286,None kPa,N/A,11000,['C'],A,Vacuum adiabatic calorimetry,"origin: commercial source,99.95 % (total),stated by supplier",99.95,Not Specified %,1959
3.06,0.00392459,0.000117738,None kPa,N/A,11000,['C'],A,Vacuum adiabatic calorimetry,"origin: commercial source,99.95 % (total),stated by supplier",99.95,Not Specified %,1959
3.14,0.00423128,0.000126938,None kPa,N/A,11000,['C'],A,Vacuum adiabatic calorimetry,"origin: commercial source,99.95 % (total),stated by supplier",99.95,Not Specified %,1959
3.18,0.00416015,0.000124805,None kPa,N/A,11000,['C'],A,Vacuum adiabatic calorimetry,"origin: commercial source,99.95 % (total),stated by supplier",99.95,Not Specified %,1959
3.23,0.00436893,0.000131068,None kPa,N/A,11000,['C'],A,Vacuum adiabatic calorimetry,"origin: commercial source,99.95 % (total),stated by supplier",99.95,Not Specified %,1959
3.25,0.00457771,0.000137331,None kPa,N/A,11000,['C'],A,Vacuum adiabatic calorimetry,"origin: commercial source,99.95 % (total),stated by supplier",99.95,Not Specified %,1959
3.33,0.00479947,0.000143984,None kPa,N/A,11000,['C'],A,Vacuum adiabatic calorimetry,"origin: commercial source,99.95 % (total),stated by supplier",99.95,Not Specified %,1959
3.34,0.00471411,0.000141423,None kPa,N/A,11000,['C'],A,Vacuum adiabatic calorimetry,"origin: commercial source,99.95 % (total),stated by supplier",99.95,Not Specified %,1959
3.43,0.00509904,0.000152971,None kPa,N/A,11000,['C'],A,Vacuum adiabatic calorimetry,"origin: commercial source,99.95 % (total),stated by supplier",99.95,Not Specified %,1959
3.45,0.00519569,0.000155871,None kPa,N/A,11000,['C'],A,Vacuum adiabatic calorimetry,"origin: commercial source,99.95 % (total),stated by supplier",99.95,Not Specified %,1959
3.52,0.00535636,0.000160691,None kPa,N/A,11000,['C'],A,Vacuum adiabatic calorimetry,"origin: commercial source,99.95 % (total),stated by supplier",99.95,Not Specified %,1959
3.57,0.00557476,0.000167243,None kPa,N/A,11000,['C'],A,Vacuum adiabatic calorimetry,"origin: commercial source,99.95 % (total),stated by supplier",99.95,Not Specified %,1959
3.68,0.00616512,0.000184954,None kPa,N/A,11000,['C'],A,Vacuum adiabatic calorimetry,"origin: commercial source,99.95 % (total),stated by supplier",99.95,Not Specified %,1959
3.73,0.0063852,0.000191556,None kPa,N/A,11000,['C'],A,Vacuum adiabatic calorimetry,"origin: commercial source,99.95 % (total),stated by supplier",99.95,Not Specified %,1959
3.75,0.00632663,0.000189799,None kPa,N/A,11000,['C'],A,Vacuum adiabatic calorimetry,"origin: commercial source,99.95 % (total),stated by supplier",99.95,Not Specified %,1959
3.85,0.00705673,0.000211702,None kPa,N/A,11000,['C'],A,Vacuum adiabatic calorimetry,"origin: commercial source,99.95 % (total),stated by supplier",99.95,Not Specified %,1959
3.85,0.00683331,0.000204999,None kPa,N/A,11000,['C'],A,Vacuum adiabatic calorimetry,"origin: commercial source,99.95 % (total),stated by supplier",99.95,Not Specified %,1959
3.95,0.00735338,0.000220601,None kPa,N/A,11000,['C'],A,Vacuum adiabatic calorimetry,"origin: commercial source,99.95 % (total),stated by supplier",99.95,Not Specified %,1959
3.96,0.00759396,0.000227819,None kPa,N/A,11000,['C'],A,Vacuum adiabatic calorimetry,"origin: commercial source,99.95 % (total),stated by supplier",99.95,Not Specified %,1959
4.04,0.00757806,0.000227342,None kPa,N/A,11000,['C'],A,Vacuum adiabatic calorimetry,"origin: commercial source,99.95 % (total),stated by supplier",99.95,Not Specified %,1959
4.06,0.00782575,0.000234773,None kPa,N/A,11000,['C'],A,Vacuum adiabatic calorimetry,"origin: commercial source,99.95 % (total),stated by supplier",99.95,Not Specified %,1959
4.06,0.00777136,0.000233141,None kPa,N/A,11000,['C'],A,Vacuum adiabatic calorimetry,"origin: commercial source,99.95 % (total),stated by supplier",99.95,Not Specified %,1959
3.0,0.00364426,1.82213e-05,None kPa,N/A,18123,['C'],A,Vacuum adiabatic calorimetry,"not stated,99.9999 % (total),stated by supplier,rod",99.9999,Not Specified %,1968
4.0,0.0069036,3.4518e-05,None kPa,N/A,18123,['C'],A,Vacuum adiabatic calorimetry,"not stated,99.9999 % (total),stated by supplier,rod",99.9999,Not Specified %,1968
5.0,0.0125185,6.25926e-05,None kPa,N/A,18123,['C'],A,Vacuum adiabatic calorimetry,"not stated,99.9999 % (total),stated by supplier,rod",99.9999,Not Specified %,1968
6.0,0.0220371,0.000110186,None kPa,N/A,18123,['C'],A,Vacuum adiabatic calorimetry,"not stated,99.9999 % (total),stated by supplier,rod",99.9999,Not Specified %,1968
7.0,0.0376811,0.000188406,None kPa,N/A,18123,['C'],A,Vacuum adiabatic calorimetry,"not stated,99.9999 % (total),stated by supplier,rod",99.9999,Not Specified %,1968
8.0,0.0625926,0.000312963,None kPa,N/A,18123,['C'],A,Vacuum adiabatic calorimetry,"not stated,99.9999 % (total),stated by supplier,rod",99.9999,Not Specified %,1968
9.0,0.100416,0.00050208,None kPa,N/A,18123,['C'],A,Vacuum adiabatic calorimetry,"not stated,99.9999 % (total),stated by supplier,rod",99.9999,Not Specified %,1968
10.0,0.154473,0.000772366,None kPa,N/A,18123,['C'],A,Vacuum adiabatic calorimetry,"not stated,99.9999 % (total),stated by supplier,rod",99.9999,Not Specified %,1968
11.0,0.2274,0.001137,None kPa,N/A,18123,['C'],A,Vacuum adiabatic calorimetry,"not stated,99.9999 % (total),stated by supplier,rod",99.9999,Not Specified %,1968
12.0,0.321038,0.00160519,None kPa,N/A,18123,['C'],A,Vacuum adiabatic calorimetry,"not stated,99.9999 % (total),stated by supplier,rod",99.9999,Not Specified %,1968
13.0,0.432626,0.00216313,None kPa,N/A,18123,['C'],A,Vacuum adiabatic calorimetry,"not stated,99.9999 % (total),stated by supplier,rod",99.9999,Not Specified %,1968
14.0,0.573626,0.00286813,None kPa,N/A,18123,['C'],A,Vacuum adiabatic calorimetry,"not stated,99.9999 % (total),stated by supplier,rod",99.9999,Not Specified %,1968
15.0,0.733455,0.00366728,None kPa,N/A,18123,['C'],A,Vacuum adiabatic calorimetry,"not stated,99.9999 % (total),stated by supplier,rod",99.9999,Not Specified %,1968
16.0,0.915459,0.0045773,None kPa,N/A,18123,['C'],A,Vacuum adiabatic calorimetry,"not stated,99.9999 % (total),stated by supplier,rod",99.9999,Not Specified %,1968
17.0,1.11755,0.00558773,None kPa,N/A,18123,['C'],A,Vacuum adiabatic calorimetry,"not stated,99.9999 % (total),stated by supplier,rod",99.9999,Not Specified %,1968
18.0,1.33804,0.00669022,None kPa,N/A,18123,['C'],A,Vacuum adiabatic calorimetry,"not stated,99.9999 % (total),stated by supplier,rod",99.9999,Not Specified %,1968
19.0,1.57402,0.0078701,None kPa,N/A,18123,['C'],A,Vacuum adiabatic calorimetry,"not stated,99.9999 % (total),stated by supplier,rod",99.9999,Not Specified %,1968
20.0,1.82381,0.00911903,None kPa,N/A,18123,['C'],A,Vacuum adiabatic calorimetry,"not stated,99.9999 % (total),stated by supplier,rod",99.9999,Not Specified %,1968
21.0,2.08698,0.0104349,None kPa,N/A,18123,['C'],A,Vacuum adiabatic calorimetry,"not stated,99.9999 % (total),stated by supplier,rod",99.9999,Not Specified %,1968
22.0,2.3648,0.011824,None kPa,N/A,18123,['C'],A,Vacuum adiabatic calorimetry,"not stated,99.9999 % (total),stated by supplier,rod",99.9999,Not Specified %,1968
23.0,2.65558,0.0132779,None kPa,N/A,18123,['C'],A,Vacuum adiabatic calorimetry,"not stated,99.9999 % (total),stated by supplier,rod",99.9999,Not Specified %,1968
24.0,2.95432,0.0147716,None kPa,N/A,18123,['C'],A,Vacuum adiabatic calorimetry,"not stated,99.9999 % (total),stated by supplier,rod",99.9999,Not Specified %,1968
25.0,3.25766,0.0162883,None kPa,N/A,18123,['C'],A,Vacuum adiabatic calorimetry,"not stated,99.9999 % (total),stated by supplier,rod",99.9999,Not Specified %,1968
26.0,3.5677,0.0178385,None kPa,N/A,18123,['C'],A,Vacuum adiabatic calorimetry,"not stated,99.9999 % (total),stated by supplier,rod",99.9999,Not Specified %,1968
27.0,3.88861,0.019443,None kPa,N/A,18123,['C'],A,Vacuum adiabatic calorimetry,"not stated,99.9999 % (total),stated by supplier,rod",99.9999,Not Specified %,1968
28.0,4.20074,0.0210037,None kPa,N/A,18123,['C'],A,Vacuum adiabatic calorimetry,"not stated,99.9999 % (total),stated by supplier,rod",99.9999,Not Specified %,1968
29.0,4.51035,0.0225518,None kPa,N/A,18123,['C'],A,Vacuum adiabatic calorimetry,"not stated,99.9999 % (total),stated by supplier,rod",99.9999,Not Specified %,1968
3.0,0.00362753,1.81376e-05,None kPa,N/A,18123,['C'],A,Vacuum adiabatic calorimetry,"not stated,99.9999 % (total),stated by supplier,rod",99.9999,Not Specified %,1968
4.0,0.0069036,3.4518e-05,None kPa,N/A,18123,['C'],A,Vacuum adiabatic calorimetry,"not stated,99.9999 % (total),stated by supplier,rod",99.9999,Not Specified %,1968
5.0,0.0125185,6.25926e-05,None kPa,N/A,18123,['C'],A,Vacuum adiabatic calorimetry,"not stated,99.9999 % (total),stated by supplier,rod",99.9999,Not Specified %,1968
6.0,0.0219995,0.000109997,None kPa,N/A,18123,['C'],A,Vacuum adiabatic calorimetry,"not stated,99.9999 % (total),stated by supplier,rod",99.9999,Not Specified %,1968
7.0,0.0376476,0.000188238,None kPa,N/A,18123,['C'],A,Vacuum adiabatic calorimetry,"not stated,99.9999 % (total),stated by supplier,rod",99.9999,Not Specified %,1968
8.0,0.0625926,0.000312963,None kPa,N/A,18123,['C'],A,Vacuum adiabatic calorimetry,"not stated,99.9999 % (total),stated by supplier,rod",99.9999,Not Specified %,1968
9.0,0.100374,0.000501871,None kPa,N/A,18123,['C'],A,Vacuum adiabatic calorimetry,"not stated,99.9999 % (total),stated by supplier,rod",99.9999,Not Specified %,1968
10.0,0.154473,0.000772366,None kPa,N/A,18123,['C'],A,Vacuum adiabatic calorimetry,"not stated,99.9999 % (total),stated by supplier,rod",99.9999,Not Specified %,1968
11.0,0.227442,0.00113721,None kPa,N/A,18123,['C'],A,Vacuum adiabatic calorimetry,"not stated,99.9999 % (total),stated by supplier,rod",99.9999,Not Specified %,1968
12.0,0.321038,0.00160519,None kPa,N/A,18123,['C'],A,Vacuum adiabatic calorimetry,"not stated,99.9999 % (total),stated by supplier,rod",99.9999,Not Specified %,1968
13.0,0.435973,0.00217986,None kPa,N/A,18123,['C'],A,Vacuum adiabatic calorimetry,"not stated,99.9999 % (total),stated by supplier,rod",99.9999,Not Specified %,1968
14.0,0.573626,0.00286813,None kPa,N/A,18123,['C'],A,Vacuum adiabatic calorimetry,"not stated,99.9999 % (total),stated by supplier,rod",99.9999,Not Specified %,1968
15.0,0.733037,0.00366518,None kPa,N/A,18123,['C'],A,Vacuum adiabatic calorimetry,"not stated,99.9999 % (total),stated by supplier,rod",99.9999,Not Specified %,1968
16.0,0.914622,0.00457311,None kPa,N/A,18123,['C'],A,Vacuum adiabatic calorimetry,"not stated,99.9999 % (total),stated by supplier,rod",99.9999,Not Specified %,1968
17.0,1.11671,0.00558355,None kPa,N/A,18123,['C'],A,Vacuum adiabatic calorimetry,"not stated,99.9999 % (total),stated by supplier,rod",99.9999,Not Specified %,1968
18.0,1.33721,0.00668603,None kPa,N/A,18123,['C'],A,Vacuum adiabatic calorimetry,"not stated,99.9999 % (total),stated by supplier,rod",99.9999,Not Specified %,1968
19.0,1.57318,0.00786592,None kPa,N/A,18123,['C'],A,Vacuum adiabatic calorimetry,"not stated,99.9999 % (total),stated by supplier,rod",99.9999,Not Specified %,1968
20.0,1.82339,0.00911694,None kPa,N/A,18123,['C'],A,Vacuum adiabatic calorimetry,"not stated,99.9999 % (total),stated by supplier,rod",99.9999,Not Specified %,1968
21.0,2.08656,0.0104328,None kPa,N/A,18123,['C'],A,Vacuum adiabatic calorimetry,"not stated,99.9999 % (total),stated by supplier,rod",99.9999,Not Specified %,1968
22.0,2.36354,0.0118177,None kPa,N/A,18123,['C'],A,Vacuum adiabatic calorimetry,"not stated,99.9999 % (total),stated by supplier,rod",99.9999,Not Specified %,1968
23.0,2.65307,0.0132654,None kPa,N/A,18123,['C'],A,Vacuum adiabatic calorimetry,"not stated,99.9999 % (total),stated by supplier,rod",99.9999,Not Specified %,1968
24.0,2.95265,0.0147632,None kPa,N/A,18123,['C'],A,Vacuum adiabatic calorimetry,"not stated,99.9999 % (total),stated by supplier,rod",99.9999,Not Specified %,1968
25.0,3.25766,0.0162883,None kPa,N/A,18123,['C'],A,Vacuum adiabatic calorimetry,"not stated,99.9999 % (total),stated by supplier,rod",99.9999,Not Specified %,1968
26.0,3.56644,0.0178322,None kPa,N/A,18123,['C'],A,Vacuum adiabatic calorimetry,"not stated,99.9999 % (total),stated by supplier,rod",99.9999,Not Specified %,1968
27.0,3.88192,0.0194096,None kPa,N/A,18123,['C'],A,Vacuum adiabatic calorimetry,"not stated,99.9999 % (total),stated by supplier,rod",99.9999,Not Specified %,1968
28.0,4.2091,0.0210455,None kPa,N/A,18123,['C'],A,Vacuum adiabatic calorimetry,"not stated,99.9999 % (total),stated by supplier,rod",99.9999,Not Specified %,1968
29.0,4.5229,0.0226145,None kPa,N/A,18123,['C'],A,Vacuum adiabatic calorimetry,"not stated,99.9999 % (total),stated by supplier,rod",99.9999,Not Specified %,1968
30.0,4.79486,0.0239743,None kPa,N/A,18123,['C'],A,Vacuum adiabatic calorimetry,"not stated,99.9999 % (total),stated by supplier,rod",99.9999,Not Specified %,1968
3.0,0.00356477,1.78238e-05,None kPa,N/A,18123,['C'],A,Vacuum adiabatic calorimetry,"not stated,99.9999 % (total),stated by supplier,rod",99.9999,Not Specified %,1968
4.0,0.00689942,3.44971e-05,None kPa,N/A,18123,['C'],A,Vacuum adiabatic calorimetry,"not stated,99.9999 % (total),stated by supplier,rod",99.9999,Not Specified %,1968
5.0,0.0125353,6.26763e-05,None kPa,N/A,18123,['C'],A,Vacuum adiabatic calorimetry,"not stated,99.9999 % (total),stated by supplier,rod",99.9999,Not Specified %,1968
6.0,0.0220413,0.000110207,None kPa,N/A,18123,['C'],A,Vacuum adiabatic calorimetry,"not stated,99.9999 % (total),stated by supplier,rod",99.9999,Not Specified %,1968
7.0,0.0377983,0.000188991,None kPa,N/A,18123,['C'],A,Vacuum adiabatic calorimetry,"not stated,99.9999 % (total),stated by supplier,rod",99.9999,Not Specified %,1968
8.0,0.0628855,0.000314428,None kPa,N/A,18123,['C'],A,Vacuum adiabatic calorimetry,"not stated,99.9999 % (total),stated by supplier,rod",99.9999,Not Specified %,1968
9.0,0.100834,0.000504172,None kPa,N/A,18123,['C'],A,Vacuum adiabatic calorimetry,"not stated,99.9999 % (total),stated by supplier,rod",99.9999,Not Specified %,1968
10.0,0.155101,0.000775504,None kPa,N/A,18123,['C'],A,Vacuum adiabatic calorimetry,"not stated,99.9999 % (total),stated by supplier,rod",99.9999,Not Specified %,1968
11.0,0.228237,0.00114119,None kPa,N/A,18123,['C'],A,Vacuum adiabatic calorimetry,"not stated,99.9999 % (total),stated by supplier,rod",99.9999,Not Specified %,1968
12.0,0.321791,0.00160896,None kPa,N/A,18123,['C'],A,Vacuum adiabatic calorimetry,"not stated,99.9999 % (total),stated by supplier,rod",99.9999,Not Specified %,1968
13.0,0.43681,0.00218405,None kPa,N/A,18123,['C'],A,Vacuum adiabatic calorimetry,"not stated,99.9999 % (total),stated by supplier,rod",99.9999,Not Specified %,1968
14.0,0.573626,0.00286813,None kPa,N/A,18123,['C'],A,Vacuum adiabatic calorimetry,"not stated,99.9999 % (total),stated by supplier,rod",99.9999,Not Specified %,1968
15.0,0.733037,0.00366518,None kPa,N/A,18123,['C'],A,Vacuum adiabatic calorimetry,"not stated,99.9999 % (total),stated by supplier,rod",99.9999,Not Specified %,1968
16.0,0.915041,0.0045752,None kPa,N/A,18123,['C'],A,Vacuum adiabatic calorimetry,"not stated,99.9999 % (total),stated by supplier,rod",99.9999,Not Specified %,1968
17.0,1.11713,0.00558564,None kPa,N/A,18123,['C'],A,Vacuum adiabatic calorimetry,"not stated,99.9999 % (total),stated by supplier,rod",99.9999,Not Specified %,1968
18.0,1.33721,0.00668603,None kPa,N/A,18123,['C'],A,Vacuum adiabatic calorimetry,"not stated,99.9999 % (total),stated by supplier,rod",99.9999,Not Specified %,1968
19.0,1.57318,0.00786592,None kPa,N/A,18123,['C'],A,Vacuum adiabatic calorimetry,"not stated,99.9999 % (total),stated by supplier,rod",99.9999,Not Specified %,1968
20.0,1.82255,0.00911275,None kPa,N/A,18123,['C'],A,Vacuum adiabatic calorimetry,"not stated,99.9999 % (total),stated by supplier,rod",99.9999,Not Specified %,1968
21.0,2.08656,0.0104328,None kPa,N/A,18123,['C'],A,Vacuum adiabatic calorimetry,"not stated,99.9999 % (total),stated by supplier,rod",99.9999,Not Specified %,1968
22.0,2.36396,0.0118198,None kPa,N/A,18123,['C'],A,Vacuum adiabatic calorimetry,"not stated,99.9999 % (total),stated by supplier,rod",99.9999,Not Specified %,1968
23.0,2.65391,0.0132696,None kPa,N/A,18123,['C'],A,Vacuum adiabatic calorimetry,"not stated,99.9999 % (total),stated by supplier,rod",99.9999,Not Specified %,1968
24.0,2.95307,0.0147653,None kPa,N/A,18123,['C'],A,Vacuum adiabatic calorimetry,"not stated,99.9999 % (total),stated by supplier,rod",99.9999,Not Specified %,1968
25.0,3.25766,0.0162883,None kPa,N/A,18123,['C'],A,Vacuum adiabatic calorimetry,"not stated,99.9999 % (total),stated by supplier,rod",99.9999,Not Specified %,1968
26.0,3.56686,0.0178343,None kPa,N/A,18123,['C'],A,Vacuum adiabatic calorimetry,"not stated,99.9999 % (total),stated by supplier,rod",99.9999,Not Specified %,1968
27.0,3.88275,0.0194138,None kPa,N/A,18123,['C'],A,Vacuum adiabatic calorimetry,"not stated,99.9999 % (total),stated by supplier,rod",99.9999,Not Specified %,1968
28.0,4.20492,0.0210246,None kPa,N/A,18123,['C'],A,Vacuum adiabatic calorimetry,"not stated,99.9999 % (total),stated by supplier,rod",99.9999,Not Specified %,1968
29.0,4.5229,0.0226145,None kPa,N/A,18123,['C'],A,Vacuum adiabatic calorimetry,"not stated,99.9999 % (total),stated by supplier,rod",99.9999,Not Specified %,1968
30.0,4.78231,0.0239116,None kPa,N/A,18123,['C'],A,Vacuum adiabatic calorimetry,"not stated,99.9999 % (total),stated by supplier,rod",99.9999,Not Specified %,1968
0.5,0.00043932,1.31796e-05,None kPa,N/A,18124,['C'],A,Vacuum adiabatic calorimetry,"not stated,99.9999 % (total),stated by supplier,rod",99.9999,Not Specified %,1968
0.6,0.00069036,2.07108e-05,None kPa,N/A,18124,['C'],A,Vacuum adiabatic calorimetry,"not stated,99.9999 % (total),stated by supplier,rod",99.9999,Not Specified %,1968
0.7,0.000895376,2.68613e-05,None kPa,N/A,18124,['C'],A,Vacuum adiabatic calorimetry,"not stated,99.9999 % (total),stated by supplier,rod",99.9999,Not Specified %,1968
0.8,0.00087864,2.63592e-05,None kPa,N/A,18124,['C'],A,Vacuum adiabatic calorimetry,"not stated,99.9999 % (total),stated by supplier,rod",99.9999,Not Specified %,1968
0.9,0.000610864,1.83259e-05,None kPa,N/A,18124,['C'],A,Vacuum adiabatic calorimetry,"not stated,99.9999 % (total),stated by supplier,rod",99.9999,Not Specified %,1968
1.0,0.00069036,2.07108e-05,None kPa,N/A,18124,['C'],A,Vacuum adiabatic calorimetry,"not stated,99.9999 % (total),stated by supplier,rod",99.9999,Not Specified %,1968
1.1,0.000769856,2.30957e-05,None kPa,N/A,18124,['C'],A,Vacuum adiabatic calorimetry,"not stated,99.9999 % (total),stated by supplier,rod",99.9999,Not Specified %,1968
1.2,0.00085772,2.57316e-05,None kPa,N/A,18124,['C'],A,Vacuum adiabatic calorimetry,"not stated,99.9999 % (total),stated by supplier,rod",99.9999,Not Specified %,1968
1.3,0.000953952,2.86186e-05,None kPa,N/A,18124,['C'],A,Vacuum adiabatic calorimetry,"not stated,99.9999 % (total),stated by supplier,rod",99.9999,Not Specified %,1968
1.4,0.00104182,3.12545e-05,None kPa,N/A,18124,['C'],A,Vacuum adiabatic calorimetry,"not stated,99.9999 % (total),stated by supplier,rod",99.9999,Not Specified %,1968
1.5,0.00114642,3.43925e-05,None kPa,N/A,18124,['C'],A,Vacuum adiabatic calorimetry,"not stated,99.9999 % (total),stated by supplier,rod",99.9999,Not Specified %,1968
0.45,0.000338904,1.01671e-05,None kPa,N/A,18125,['C'],A,Vacuum adiabatic calorimetry,"not stated,99.9999 % (total),stated by supplier,rod",99.9999,Not Specified %,1968
0.455,0.000338904,1.01671e-05,None kPa,N/A,18125,['C'],A,Vacuum adiabatic calorimetry,"not stated,99.9999 % (total),stated by supplier,rod",99.9999,Not Specified %,1968
0.496,0.000426768,1.2803e-05,None kPa,N/A,18125,['C'],A,Vacuum adiabatic calorimetry,"not stated,99.9999 % (total),stated by supplier,rod",99.9999,Not Specified %,1968
0.502,0.000426768,1.2803e-05,None kPa,N/A,18125,['C'],A,Vacuum adiabatic calorimetry,"not stated,99.9999 % (total),stated by supplier,rod",99.9999,Not Specified %,1968
0.537,0.000523,1.569e-05,None kPa,N/A,18125,['C'],A,Vacuum adiabatic calorimetry,"not stated,99.9999 % (total),stated by supplier,rod",99.9999,Not Specified %,1968
0.538,0.000531368,1.5941e-05,None kPa,N/A,18125,['C'],A,Vacuum adiabatic calorimetry,"not stated,99.9999 % (total),stated by supplier,rod",99.9999,Not Specified %,1968
0.574,0.000602496,1.80749e-05,None kPa,N/A,18125,['C'],A,Vacuum adiabatic calorimetry,"not stated,99.9999 % (total),stated by supplier,rod",99.9999,Not Specified %,1968
0.578,0.000623416,1.87025e-05,None kPa,N/A,18125,['C'],A,Vacuum adiabatic calorimetry,"not stated,99.9999 % (total),stated by supplier,rod",99.9999,Not Specified %,1968
0.623,0.0007322,2.1966e-05,None kPa,N/A,18125,['C'],A,Vacuum adiabatic calorimetry,"not stated,99.9999 % (total),stated by supplier,rod",99.9999,Not Specified %,1968
0.634,0.000769856,2.30957e-05,None kPa,N/A,18125,['C'],A,Vacuum adiabatic calorimetry,"not stated,99.9999 % (total),stated by supplier,rod",99.9999,Not Specified %,1968
0.677,0.000849352,2.54806e-05,None kPa,N/A,18125,['C'],A,Vacuum adiabatic calorimetry,"not stated,99.9999 % (total),stated by supplier,rod",99.9999,Not Specified %,1968
0.686,0.000870272,2.61082e-05,None kPa,N/A,18125,['C'],A,Vacuum adiabatic calorimetry,"not stated,99.9999 % (total),stated by supplier,rod",99.9999,Not Specified %,1968
0.695,0.000882824,2.64847e-05,None kPa,N/A,18125,['C'],A,Vacuum adiabatic calorimetry,"not stated,99.9999 % (total),stated by supplier,rod",99.9999,Not Specified %,1968
0.727,0.000924664,2.77399e-05,None kPa,N/A,18125,['C'],A,Vacuum adiabatic calorimetry,"not stated,99.9999 % (total),stated by supplier,rod",99.9999,Not Specified %,1968
0.736,0.000928848,2.78654e-05,None kPa,N/A,18125,['C'],A,Vacuum adiabatic calorimetry,"not stated,99.9999 % (total),stated by supplier,rod",99.9999,Not Specified %,1968
0.757,0.000933032,2.7991e-05,None kPa,N/A,18125,['C'],A,Vacuum adiabatic calorimetry,"not stated,99.9999 % (total),stated by supplier,rod",99.9999,Not Specified %,1968
0.793,0.000912112,2.73634e-05,None kPa,N/A,18125,['C'],A,Vacuum adiabatic calorimetry,"not stated,99.9999 % (total),stated by supplier,rod",99.9999,Not Specified %,1968
0.798,0.000882824,2.64847e-05,None kPa,N/A,18125,['C'],A,Vacuum adiabatic calorimetry,"not stated,99.9999 % (total),stated by supplier,rod",99.9999,Not Specified %,1968
0.833,0.000694544,2.08363e-05,None kPa,N/A,18125,['C'],A,Vacuum adiabatic calorimetry,"not stated,99.9999 % (total),stated by supplier,rod",99.9999,Not Specified %,1968
0.883,0.000602496,1.80749e-05,None kPa,N/A,18125,['C'],A,Vacuum adiabatic calorimetry,"not stated,99.9999 % (total),stated by supplier,rod",99.9999,Not Specified %,1968
0.943,0.000635968,1.9079e-05,None kPa,N/A,18125,['C'],A,Vacuum adiabatic calorimetry,"not stated,99.9999 % (total),stated by supplier,rod",99.9999,Not Specified %,1968
0.956,0.000652704,1.95811e-05,None kPa,N/A,18125,['C'],A,Vacuum adiabatic calorimetry,"not stated,99.9999 % (total),stated by supplier,rod",99.9999,Not Specified %,1968
0.999,0.000677808,2.03342e-05,None kPa,N/A,18125,['C'],A,Vacuum adiabatic calorimetry,"not stated,99.9999 % (total),stated by supplier,rod",99.9999,Not Specified %,1968
1.009,0.00069036,2.07108e-05,None kPa,N/A,18125,['C'],A,Vacuum adiabatic calorimetry,"not stated,99.9999 % (total),stated by supplier,rod",99.9999,Not Specified %,1968
1.074,0.000744752,2.23426e-05,None kPa,N/A,18125,['C'],A,Vacuum adiabatic calorimetry,"not stated,99.9999 % (total),stated by supplier,rod",99.9999,Not Specified %,1968
1.152,0.000807512,2.42254e-05,None kPa,N/A,18125,['C'],A,Vacuum adiabatic calorimetry,"not stated,99.9999 % (total),stated by supplier,rod",99.9999,Not Specified %,1968
1.23,0.000882824,2.64847e-05,None kPa,N/A,18125,['C'],A,Vacuum adiabatic calorimetry,"not stated,99.9999 % (total),stated by supplier,rod",99.9999,Not Specified %,1968
1.287,0.000937216,2.81165e-05,None kPa,N/A,18125,['C'],A,Vacuum adiabatic calorimetry,"not stated,99.9999 % (total),stated by supplier,rod",99.9999,Not Specified %,1968
1.313,0.000958136,2.87441e-05,None kPa,N/A,18125,['C'],A,Vacuum adiabatic calorimetry,"not stated,99.9999 % (total),stated by supplier,rod",99.9999,Not Specified %,1968
1.391,0.00102508,3.07524e-05,None kPa,N/A,18125,['C'],A,Vacuum adiabatic calorimetry,"not stated,99.9999 % (total),stated by supplier,rod",99.9999,Not Specified %,1968
1.4,0.00103763,3.1129e-05,None kPa,N/A,18125,['C'],A,Vacuum adiabatic calorimetry,"not stated,99.9999 % (total),stated by supplier,rod",99.9999,Not Specified %,1968
1.487,0.0011255,3.37649e-05,None kPa,N/A,18125,['C'],A,Vacuum adiabatic calorimetry,"not stated,99.9999 % (total),stated by supplier,rod",99.9999,Not Specified %,1968
1.491,0.00112968,3.38904e-05,None kPa,N/A,18125,['C'],A,Vacuum adiabatic calorimetry,"not stated,99.9999 % (total),stated by supplier,rod",99.9999,Not Specified %,1968
0.453,0.000343088,1.02926e-05,None kPa,N/A,18126,['C'],A,Vacuum adiabatic calorimetry,"not stated,99.9999 % (total),stated by supplier,rod",99.9999,Not Specified %,1968
0.465,0.000347272,1.04182e-05,None kPa,N/A,18126,['C'],A,Vacuum adiabatic calorimetry,"not stated,99.9999 % (total),stated by supplier,rod",99.9999,Not Specified %,1968
0.498,0.000430952,1.29286e-05,None kPa,N/A,18126,['C'],A,Vacuum adiabatic calorimetry,"not stated,99.9999 % (total),stated by supplier,rod",99.9999,Not Specified %,1968
0.502,0.000430952,1.29286e-05,None kPa,N/A,18126,['C'],A,Vacuum adiabatic calorimetry,"not stated,99.9999 % (total),stated by supplier,rod",99.9999,Not Specified %,1968
