Repository: amr8004/PureElementPRL

# Pure Element Thermodynamic modeling with 3rd generation CALPHAD models for multiple elements

## Description
Jupyter notebook for modeling pure elements with selected models via python tools pycalphad and ESPEI

## Running Tutorial
Creating a codespace should immediately open the desired notebook. Just change the element as desired (non-case sensitive) and set what SGTE structure (FCC_A1, BCC_A2, etc.) you would like to compare against.

## Further Resources

## Citation

File: CpCSV/Ag_CP_data.csv (part 4 of 7)
Temperature: K,Heat capacity at constant pressure Cp: J/K/mol,Uncertainty,Pressure,Ref Temp,Data Set ID,State,Representation,Method,Description,Purity,Purity Units,Year
2.2,0.00325,6.5e-06,None kPa,N/A,16260,['C'],A,Vacuum adiabatic calorimetry,"origin: commercial source,99.9999 % (total),stated by supplier",99.9999,Not Specified %,1966
2.3,0.003573,7.146e-06,None kPa,N/A,16260,['C'],A,Vacuum adiabatic calorimetry,"origin: commercial source,99.9999 % (total),stated by supplier",99.9999,Not Specified %,1966
2.4,0.00392,7.84e-06,None kPa,N/A,16260,['C'],A,Vacuum adiabatic calorimetry,"origin: commercial source,99.9999 % (total),stated by supplier",99.9999,Not Specified %,1966
2.5,0.004291,8.582e-06,None kPa,N/A,16260,['C'],A,Vacuum adiabatic calorimetry,"origin: commercial source,99.9999 % (total),stated by supplier",99.9999,Not Specified %,1966
2.6,0.004688,9.376e-06,None kPa,N/A,16260,['C'],A,Vacuum adiabatic calorimetry,"origin: commercial source,99.9999 % (total),stated by supplier",99.9999,Not Specified %,1966
2.7,0.005112,1.0224e-05,None kPa,N/A,16260,['C'],A,Vacuum adiabatic calorimetry,"origin: commercial source,99.9999 % (total),stated by supplier",99.9999,Not Specified %,1966
2.8,0.005562,1.1124e-05,None kPa,N/A,16260,['C'],A,Vacuum adiabatic calorimetry,"origin: commercial source,99.9999 % (total),stated by supplier",99.9999,Not Specified %,1966
2.9,0.006041,1.2082e-05,None kPa,N/A,16260,['C'],A,Vacuum adiabatic calorimetry,"origin: commercial source,99.9999 % (total),stated by supplier",99.9999,Not Specified %,1966
3.0,0.00655,1.31e-05,None kPa,N/A,16260,['C'],A,Vacuum adiabatic calorimetry,"origin: commercial source,99.9999 % (total),stated by supplier",99.9999,Not Specified %,1966
3.1,0.007089,1.4178e-05,None kPa,N/A,16260,['C'],A,Vacuum adiabatic calorimetry,"origin: commercial source,99.9999 % (total),stated by supplier",99.9999,Not Specified %,1966
3.2,0.00766,1.532e-05,None kPa,N/A,16260,['C'],A,Vacuum adiabatic calorimetry,"origin: commercial source,99.9999 % (total),stated by supplier",99.9999,Not Specified %,1966
3.3,0.008263,1.6526e-05,None kPa,N/A,16260,['C'],A,Vacuum adiabatic calorimetry,"origin: commercial source,99.9999 % (total),stated by supplier",99.9999,Not Specified %,1966
3.4,0.0089,1.78e-05,None kPa,N/A,16260,['C'],A,Vacuum adiabatic calorimetry,"origin: commercial source,99.9999 % (total),stated by supplier",99.9999,Not Specified %,1966
3.5,0.009571,1.9142e-05,None kPa,N/A,16260,['C'],A,Vacuum adiabatic calorimetry,"origin: commercial source,99.9999 % (total),stated by supplier",99.9999,Not Specified %,1966
3.6,0.010277,2.0554e-05,None kPa,N/A,16260,['C'],A,Vacuum adiabatic calorimetry,"origin: commercial source,99.9999 % (total),stated by supplier",99.9999,Not Specified %,1966
3.7,0.01102,2.204e-05,None kPa,N/A,16260,['C'],A,Vacuum adiabatic calorimetry,"origin: commercial source,99.9999 % (total),stated by supplier",99.9999,Not Specified %,1966
3.8,0.011801,2.3602e-05,None kPa,N/A,16260,['C'],A,Vacuum adiabatic calorimetry,"origin: commercial source,99.9999 % (total),stated by supplier",99.9999,Not Specified %,1966
3.9,0.01262,2.524e-05,None kPa,N/A,16260,['C'],A,Vacuum adiabatic calorimetry,"origin: commercial source,99.9999 % (total),stated by supplier",99.9999,Not Specified %,1966
4.0,0.013478,2.6956e-05,None kPa,N/A,16260,['C'],A,Vacuum adiabatic calorimetry,"origin: commercial source,99.9999 % (total),stated by supplier",99.9999,Not Specified %,1966
2.0,0.00265,5.3e-06,None kPa,N/A,16261,['C'],A,Vacuum adiabatic calorimetry,"origin: synthesized by others,99.9999 % (total),stated by supplier",99.9999,Not Specified %,1966
2.1,0.002929,5.858e-06,None kPa,N/A,16261,['C'],A,Vacuum adiabatic calorimetry,"origin: synthesized by others,99.9999 % (total),stated by supplier",99.9999,Not Specified %,1966
2.2,0.003229,6.458e-06,None kPa,N/A,16261,['C'],A,Vacuum adiabatic calorimetry,"origin: synthesized by others,99.9999 % (total),stated by supplier",99.9999,Not Specified %,1966
2.3,0.003552,7.104e-06,None kPa,N/A,16261,['C'],A,Vacuum adiabatic calorimetry,"origin: synthesized by others,99.9999 % (total),stated by supplier",99.9999,Not Specified %,1966
2.4,0.003898,7.796e-06,None kPa,N/A,16261,['C'],A,Vacuum adiabatic calorimetry,"origin: synthesized by others,99.9999 % (total),stated by supplier",99.9999,Not Specified %,1966
2.5,0.004268,8.536e-06,None kPa,N/A,16261,['C'],A,Vacuum adiabatic calorimetry,"origin: synthesized by others,99.9999 % (total),stated by supplier",99.9999,Not Specified %,1966
2.6,0.004663,9.326e-06,None kPa,N/A,16261,['C'],A,Vacuum adiabatic calorimetry,"origin: synthesized by others,99.9999 % (total),stated by supplier",99.9999,Not Specified %,1966
2.7,0.005085,1.017e-05,None kPa,N/A,16261,['C'],A,Vacuum adiabatic calorimetry,"origin: synthesized by others,99.9999 % (total),stated by supplier",99.9999,Not Specified %,1966
2.8,0.005534,1.1068e-05,None kPa,N/A,16261,['C'],A,Vacuum adiabatic calorimetry,"origin: synthesized by others,99.9999 % (total),stated by supplier",99.9999,Not Specified %,1966
2.9,0.006012,1.2024e-05,None kPa,N/A,16261,['C'],A,Vacuum adiabatic calorimetry,"origin: synthesized by others,99.9999 % (total),stated by supplier",99.9999,Not Specified %,1966
3.0,0.006519,1.3038e-05,None kPa,N/A,16261,['C'],A,Vacuum adiabatic calorimetry,"origin: synthesized by others,99.9999 % (total),stated by supplier",99.9999,Not Specified %,1966
3.1,0.007056,1.4112e-05,None kPa,N/A,16261,['C'],A,Vacuum adiabatic calorimetry,"origin: synthesized by others,99.9999 % (total),stated by supplier",99.9999,Not Specified %,1966
3.2,0.007624,1.5248e-05,None kPa,N/A,16261,['C'],A,Vacuum adiabatic calorimetry,"origin: synthesized by others,99.9999 % (total),stated by supplier",99.9999,Not Specified %,1966
3.3,0.008225,1.645e-05,None kPa,N/A,16261,['C'],A,Vacuum adiabatic calorimetry,"origin: synthesized by others,99.9999 % (total),stated by supplier",99.9999,Not Specified %,1966
3.4,0.008859,1.7718e-05,None kPa,N/A,16261,['C'],A,Vacuum adiabatic calorimetry,"origin: synthesized by others,99.9999 % (total),stated by supplier",99.9999,Not Specified %,1966
3.5,0.009526,1.9052e-05,None kPa,N/A,16261,['C'],A,Vacuum adiabatic calorimetry,"origin: synthesized by others,99.9999 % (total),stated by supplier",99.9999,Not Specified %,1966
3.6,0.01023,2.046e-05,None kPa,N/A,16261,['C'],A,Vacuum adiabatic calorimetry,"origin: synthesized by others,99.9999 % (total),stated by supplier",99.9999,Not Specified %,1966
3.7,0.010969,2.1938e-05,None kPa,N/A,16261,['C'],A,Vacuum adiabatic calorimetry,"origin: synthesized by others,99.9999 % (total),stated by supplier",99.9999,Not Specified %,1966
3.8,0.011745,2.349e-05,None kPa,N/A,16261,['C'],A,Vacuum adiabatic calorimetry,"origin: synthesized by others,99.9999 % (total),stated by supplier",99.9999,Not Specified %,1966
3.9,0.012559,2.5118e-05,None kPa,N/A,16261,['C'],A,Vacuum adiabatic calorimetry,"origin: synthesized by others,99.9999 % (total),stated by supplier",99.9999,Not Specified %,1966
4.0,0.013412,2.6824e-05,None kPa,N/A,16261,['C'],A,Vacuum adiabatic calorimetry,"origin: synthesized by others,99.9999 % (total),stated by supplier",99.9999,Not Specified %,1966
1.98192,0.00261415,7.93e-06,None kPa,N/A,16274,['C'],A,Low temperature calorimetry set up,"origin: commercial source,99.9999 % (total),stated by supplier",99.9999,Not Specified %,1966
2.43803,0.00404226,9.75e-06,None kPa,N/A,16274,['C'],A,Low temperature calorimetry set up,"origin: commercial source,99.9999 % (total),stated by supplier",99.9999,Not Specified %,1966
2.80196,0.00555069,1.12e-05,None kPa,N/A,16274,['C'],A,Low temperature calorimetry set up,"origin: commercial source,99.9999 % (total),stated by supplier",99.9999,Not Specified %,1966
3.14197,0.00730509,1.26e-05,None kPa,N/A,16274,['C'],A,Low temperature calorimetry set up,"origin: commercial source,99.9999 % (total),stated by supplier",99.9999,Not Specified %,1966
3.43497,0.0091061,1.37e-05,None kPa,N/A,16274,['C'],A,Low temperature calorimetry set up,"origin: commercial source,99.9999 % (total),stated by supplier",99.9999,Not Specified %,1966
3.70999,0.0110669,1.48e-05,None kPa,N/A,16274,['C'],A,Low temperature calorimetry set up,"origin: commercial source,99.9999 % (total),stated by supplier",99.9999,Not Specified %,1966
3.969,0.0131414,1.59e-05,None kPa,N/A,16274,['C'],A,Low temperature calorimetry set up,"origin: commercial source,99.9999 % (total),stated by supplier",99.9999,Not Specified %,1966
3.0,0.00644754,3.22377e-05,None kPa,N/A,16406,['C'],A,Low temperature calorimetry set up,"origin: commercial source,99.999 weight % (total),spectroscopy,rod",99.999,Weight %,1966
4.0,0.0132716,6.63582e-05,None kPa,N/A,16406,['C'],A,Low temperature calorimetry set up,"origin: commercial source,99.999 weight % (total),spectroscopy,rod",99.999,Weight %,1966
5.0,0.0240998,0.000120499,None kPa,N/A,16406,['C'],A,Low temperature calorimetry set up,"origin: commercial source,99.999 weight % (total),spectroscopy,rod",99.999,Weight %,1966
6.0,0.0400367,0.000200183,None kPa,N/A,16406,['C'],A,Low temperature calorimetry set up,"origin: commercial source,99.999 weight % (total),spectroscopy,rod",99.999,Weight %,1966
7.0,0.0624253,0.000312126,None kPa,N/A,16406,['C'],A,Low temperature calorimetry set up,"origin: commercial source,99.999 weight % (total),spectroscopy,rod",99.999,Weight %,1966
8.0,0.0926338,0.000463169,None kPa,N/A,16406,['C'],A,Low temperature calorimetry set up,"origin: commercial source,99.999 weight % (total),spectroscopy,rod",99.999,Weight %,1966
9.0,0.132214,0.000661072,None kPa,N/A,16406,['C'],A,Low temperature calorimetry set up,"origin: commercial source,99.999 weight % (total),spectroscopy,rod",99.999,Weight %,1966
10.0,0.183176,0.000915878,None kPa,N/A,16406,['C'],A,Low temperature calorimetry set up,"origin: commercial source,99.999 weight % (total),spectroscopy,rod",99.999,Weight %,1966
11.0,0.246814,0.00123407,None kPa,N/A,16406,['C'],A,Low temperature calorimetry set up,"origin: commercial source,99.999 weight % (total),spectroscopy,rod",99.999,Weight %,1966
12.0,0.325348,0.00162674,None kPa,N/A,16406,['C'],A,Low temperature calorimetry set up,"origin: commercial source,99.999 weight % (total),spectroscopy,rod",99.999,Weight %,1966
13.0,0.421329,0.00210664,None kPa,N/A,16406,['C'],A,Low temperature calorimetry set up,"origin: commercial source,99.999 weight % (total),spectroscopy,rod",99.999,Weight %,1966
14.0,0.535134,0.00267567,None kPa,N/A,16406,['C'],A,Low temperature calorimetry set up,"origin: commercial source,99.999 weight % (total),spectroscopy,rod",99.999,Weight %,1966
15.0,0.669858,0.00334929,None kPa,N/A,16406,['C'],A,Low temperature calorimetry set up,"origin: commercial source,99.999 weight % (total),spectroscopy,rod",99.999,Weight %,1966
16.0,0.827595,0.00413798,None kPa,N/A,16406,['C'],A,Low temperature calorimetry set up,"origin: commercial source,99.999 weight % (total),spectroscopy,rod",99.999,Weight %,1966
17.0,1.00416,0.0050208,None kPa,N/A,16406,['C'],A,Low temperature calorimetry set up,"origin: commercial source,99.999 weight % (total),spectroscopy,rod",99.999,Weight %,1966
18.0,1.20164,0.00600822,None kPa,N/A,16406,['C'],A,Low temperature calorimetry set up,"origin: commercial source,99.999 weight % (total),spectroscopy,rod",99.999,Weight %,1966
19.0,1.41712,0.0070856,None kPa,N/A,16406,['C'],A,Low temperature calorimetry set up,"origin: commercial source,99.999 weight % (total),spectroscopy,rod",99.999,Weight %,1966
20.0,1.65268,0.0082634,None kPa,N/A,16406,['C'],A,Low temperature calorimetry set up,"origin: commercial source,99.999 weight % (total),spectroscopy,rod",99.999,Weight %,1966
21.0,1.90749,0.00953743,None kPa,N/A,16406,['C'],A,Low temperature calorimetry set up,"origin: commercial source,99.999 weight % (total),spectroscopy,rod",99.999,Weight %,1966
22.0,2.17694,0.0108847,None kPa,N/A,16406,['C'],A,Low temperature calorimetry set up,"origin: commercial source,99.999 weight % (total),spectroscopy,rod",99.999,Weight %,1966
23.0,2.46145,0.0123072,None kPa,N/A,16406,['C'],A,Low temperature calorimetry set up,"origin: commercial source,99.999 weight % (total),spectroscopy,rod",99.999,Weight %,1966
24.0,2.7627,0.0138135,None kPa,N/A,16406,['C'],A,Low temperature calorimetry set up,"origin: commercial source,99.999 weight % (total),spectroscopy,rod",99.999,Weight %,1966
25.0,3.07566,0.0153783,None kPa,N/A,16406,['C'],A,Low temperature calorimetry set up,"origin: commercial source,99.999 weight % (total),spectroscopy,rod",99.999,Weight %,1966
26.0,3.39741,0.016987,None kPa,N/A,16406,['C'],A,Low temperature calorimetry set up,"origin: commercial source,99.999 weight % (total),spectroscopy,rod",99.999,Weight %,1966
27.0,3.73004,0.0186502,None kPa,N/A,16406,['C'],A,Low temperature calorimetry set up,"origin: commercial source,99.999 weight % (total),spectroscopy,rod",99.999,Weight %,1966
28.0,4.0702,0.020351,None kPa,N/A,16406,['C'],A,Low temperature calorimetry set up,"origin: commercial source,99.999 weight % (total),spectroscopy,rod",99.999,Weight %,1966
29.0,4.4183,0.0220915,None kPa,N/A,16406,['C'],A,Low temperature calorimetry set up,"origin: commercial source,99.999 weight % (total),spectroscopy,rod",99.999,Weight %,1966
30.0,4.76976,0.0238488,None kPa,N/A,16406,['C'],A,Low temperature calorimetry set up,"origin: commercial source,99.999 weight % (total),spectroscopy,rod",99.999,Weight %,1966
1.6,0.001696,3.392e-05,None kPa,N/A,16548,['C'],A,Vacuum adiabatic calorimetry,"origin: commercial source,99.9999 % (total),",99.9999,Not Specified %,1966
1.7,0.001893,3.786e-05,None kPa,N/A,16548,['C'],A,Vacuum adiabatic calorimetry,"origin: commercial source,99.9999 % (total),",99.9999,Not Specified %,1966
1.8,0.002107,4.214e-05,None kPa,N/A,16548,['C'],A,Vacuum adiabatic calorimetry,"origin: commercial source,99.9999 % (total),",99.9999,Not Specified %,1966
1.9,0.002338,4.676e-05,None kPa,N/A,16548,['C'],A,Vacuum adiabatic calorimetry,"origin: commercial source,99.9999 % (total),",99.9999,Not Specified %,1966
2.0,0.002588,5.176e-05,None kPa,N/A,16548,['C'],A,Vacuum adiabatic calorimetry,"origin: commercial source,99.9999 % (total),",99.9999,Not Specified %,1966
2.1,0.002857,5.714e-05,None kPa,N/A,16548,['C'],A,Vacuum adiabatic calorimetry,"origin: commercial source,99.9999 % (total),",99.9999,Not Specified %,1966
2.2,0.003146,6.292e-05,None kPa,N/A,16548,['C'],A,Vacuum adiabatic calorimetry,"origin: commercial source,99.9999 % (total),",99.9999,Not Specified %,1966
2.3,0.003457,6.914e-05,None kPa,N/A,16548,['C'],A,Vacuum adiabatic calorimetry,"origin: commercial source,99.9999 % (total),",99.9999,Not Specified %,1966
2.4,0.00379,7.58e-05,None kPa,N/A,16548,['C'],A,Vacuum adiabatic calorimetry,"origin: commercial source,99.9999 % (total),",99.9999,Not Specified %,1966
2.5,0.004147,8.294e-05,None kPa,N/A,16548,['C'],A,Vacuum adiabatic calorimetry,"origin: commercial source,99.9999 % (total),",99.9999,Not Specified %,1966
2.6,0.004528,9.056e-05,None kPa,N/A,16548,['C'],A,Vacuum adiabatic calorimetry,"origin: commercial source,99.9999 % (total),",99.9999,Not Specified %,1966
2.7,0.004934,9.868e-05,None kPa,N/A,16548,['C'],A,Vacuum adiabatic calorimetry,"origin: commercial source,99.9999 % (total),",99.9999,Not Specified %,1966
2.8,0.005367,0.00010734,None kPa,N/A,16548,['C'],A,Vacuum adiabatic calorimetry,"origin: commercial source,99.9999 % (total),",99.9999,Not Specified %,1966
2.9,0.005826,0.00011652,None kPa,N/A,16548,['C'],A,Vacuum adiabatic calorimetry,"origin: commercial source,99.9999 % (total),",99.9999,Not Specified %,1966
3.0,0.006314,0.00012628,None kPa,N/A,16548,['C'],A,Vacuum adiabatic calorimetry,"origin: commercial source,99.9999 % (total),",99.9999,Not Specified %,1966
3.1,0.006832,0.00013664,None kPa,N/A,16548,['C'],A,Vacuum adiabatic calorimetry,"origin: commercial source,99.9999 % (total),",99.9999,Not Specified %,1966
3.2,0.007379,0.00014758,None kPa,N/A,16548,['C'],A,Vacuum adiabatic calorimetry,"origin: commercial source,99.9999 % (total),",99.9999,Not Specified %,1966
3.3,0.007957,0.00015914,None kPa,N/A,16548,['C'],A,Vacuum adiabatic calorimetry,"origin: commercial source,99.9999 % (total),",99.9999,Not Specified %,1966
3.4,0.008568,0.00017136,None kPa,N/A,16548,['C'],A,Vacuum adiabatic calorimetry,"origin: commercial source,99.9999 % (total),",99.9999,Not Specified %,1966
3.5,0.009212,0.00018424,None kPa,N/A,16548,['C'],A,Vacuum adiabatic calorimetry,"origin: commercial source,99.9999 % (total),",99.9999,Not Specified %,1966
3.6,0.00989,0.0001978,None kPa,N/A,16548,['C'],A,Vacuum adiabatic calorimetry,"origin: commercial source,99.9999 % (total),",99.9999,Not Specified %,1966
3.7,0.010602,0.00021204,None kPa,N/A,16548,['C'],A,Vacuum adiabatic calorimetry,"origin: commercial source,99.9999 % (total),",99.9999,Not Specified %,1966
3.8,0.011351,0.00022702,None kPa,N/A,16548,['C'],A,Vacuum adiabatic calorimetry,"origin: commercial source,99.9999 % (total),",99.9999,Not Specified %,1966
3.9,0.012137,0.00024274,None kPa,N/A,16548,['C'],A,Vacuum adiabatic calorimetry,"origin: commercial source,99.9999 % (total),",99.9999,Not Specified %,1966
4.0,0.012961,0.00025922,None kPa,N/A,16548,['C'],A,Vacuum adiabatic calorimetry,"origin: commercial source,99.9999 % (total),",99.9999,Not Specified %,1966
4.1,0.013823,0.00027646,None kPa,N/A,16548,['C'],A,Vacuum adiabatic calorimetry,"origin: commercial source,99.9999 % (total),",99.9999,Not Specified %,1966
4.2,0.014726,0.00029452,None kPa,N/A,16548,['C'],A,Vacuum adiabatic calorimetry,"origin: commercial source,99.9999 % (total),",99.9999,Not Specified %,1966
1.0,0.000813945,1.2e-05,None kPa,N/A,17106,['C'],A,Low temperature calorimetry set up,"origin: commercial source,99.9999 weight % (total),stated by supplier,rod",99.9999,Weight %,1967
2.0,0.00264756,2.4e-05,None kPa,N/A,17106,['C'],A,Low temperature calorimetry set up,"origin: commercial source,99.9999 weight % (total),stated by supplier,rod",99.9999,Weight %,1967
3.0,0.00652053,3.6e-05,None kPa,N/A,17106,['C'],A,Low temperature calorimetry set up,"origin: commercial source,99.9999 weight % (total),stated by supplier,rod",99.9999,Weight %,1967
4.0,0.0134525,4.8e-05,None kPa,N/A,17106,['C'],A,Low temperature calorimetry set up,"origin: commercial source,99.9999 weight % (total),stated by supplier,rod",99.9999,Weight %,1967
300.0,24.8,0.496,107.991 kPa,N/A,17750,['C'],A,Adiabatic High Temp Calorimetry,not stated,,,1968
344.9,24.95,0.499,None kPa,N/A,17750,['C'],A,Adiabatic High Temp Calorimetry,not stated,,,1968
388.3,25.38,0.5076,None kPa,N/A,17750,['C'],A,Adiabatic High Temp Calorimetry,not stated,,,1968
436.1,25.8,0.516,None kPa,N/A,17750,['C'],A,Adiabatic High Temp Calorimetry,not stated,,,1968
486.5,26.15,0.523,None kPa,N/A,17750,['C'],A,Adiabatic High Temp Calorimetry,not stated,,,1968
548.0,26.57,0.5314,None kPa,N/A,17750,['C'],A,Adiabatic High Temp Calorimetry,not stated,,,1968
601.7,26.95,0.539,None kPa,N/A,17750,['C'],A,Adiabatic High Temp Calorimetry,not stated,,,1968
653.8,27.34,0.5468,None kPa,N/A,17750,['C'],A,Adiabatic High Temp Calorimetry,not stated,,,1968
693.9,27.66,0.5532,None kPa,N/A,17750,['C'],A,Adiabatic High Temp Calorimetry,not stated,,,1968
742.5,28.06,0.5612,None kPa,N/A,17750,['C'],A,Adiabatic High Temp Calorimetry,not stated,,,1968
796.3,28.53,0.5706,None kPa,N/A,17750,['C'],A,Adiabatic High Temp Calorimetry,not stated,,,1968
849.2,29.02,0.5804,None kPa,N/A,17750,['C'],A,Adiabatic High Temp Calorimetry,not stated,,,1968
904.6,29.52,0.5904,None kPa,N/A,17750,['C'],A,Adiabatic High Temp Calorimetry,not stated,,,1968
958.3,30.04,0.6008,None kPa,N/A,17750,['C'],A,Adiabatic High Temp Calorimetry,not stated,,,1968
1015.0,30.59,0.6118,None kPa,N/A,17750,['C'],A,Adiabatic High Temp Calorimetry,not stated,,,1968
1065.0,31.13,0.6226,None kPa,N/A,17750,['C'],A,Adiabatic High Temp Calorimetry,not stated,,,1968
1120.0,31.71,0.6342,None kPa,N/A,17750,['C'],A,Adiabatic High Temp Calorimetry,not stated,,,1968
1178.0,32.32,0.6464,None kPa,N/A,17750,['C'],A,Adiabatic High Temp Calorimetry,not stated,,,1968
1228.0,32.79,0.6558,None kPa,N/A,17750,['C'],A,Adiabatic High Temp Calorimetry,not stated,,,1968
0.3969,0.00026289,1.55e-06,None kPa,N/A,18128,['C'],A,Low temperature calorimetry set up,"not stated,99.999 weight % (total),spectroscopy",99.999,Weight %,1968
0.4,0.00026433,1.56e-06,None kPa,N/A,18128,['C'],A,Low temperature calorimetry set up,"not stated,99.999 weight % (total),spectroscopy",99.999,Weight %,1968
0.4142,0.00027706,1.63e-06,None kPa,N/A,18128,['C'],A,Low temperature calorimetry set up,"not stated,99.999 weight % (total),spectroscopy",99.999,Weight %,1968
0.4145,0.00027757,1.63e-06,None kPa,N/A,18128,['C'],A,Low temperature calorimetry set up,"not stated,99.999 weight % (total),spectroscopy",99.999,Weight %,1968
0.4296,0.00029284,1.71e-06,None kPa,N/A,18128,['C'],A,Low temperature calorimetry set up,"not stated,99.999 weight % (total),spectroscopy",99.999,Weight %,1968
0.4334,0.00029174,1.71e-06,None kPa,N/A,18128,['C'],A,Low temperature calorimetry set up,"not stated,99.999 weight % (total),spectroscopy",99.999,Weight %,1968
0.4483,0.0003046,1.78e-06,None kPa,N/A,18128,['C'],A,Low temperature calorimetry set up,"not stated,99.999 weight % (total),spectroscopy",99.999,Weight %,1968
0.4494,0.00030502,1.79e-06,None kPa,N/A,18128,['C'],A,Low temperature calorimetry set up,"not stated,99.999 weight % (total),spectroscopy",99.999,Weight %,1968
0.4585,0.00031086,1.82e-06,None kPa,N/A,18128,['C'],A,Low temperature calorimetry set up,"not stated,99.999 weight % (total),spectroscopy",99.999,Weight %,1968
0.4622,0.00031345,1.84e-06,None kPa,N/A,18128,['C'],A,Low temperature calorimetry set up,"not stated,99.999 weight % (total),spectroscopy",99.999,Weight %,1968
0.4655,0.00031698,1.86e-06,None kPa,N/A,18128,['C'],A,Low temperature calorimetry set up,"not stated,99.999 weight % (total),spectroscopy",99.999,Weight %,1968
0.4954,0.00033866,1.98e-06,None kPa,N/A,18128,['C'],A,Low temperature calorimetry set up,"not stated,99.999 weight % (total),spectroscopy",99.999,Weight %,1968
0.4988,0.00033718,1.98e-06,None kPa,N/A,18128,['C'],A,Low temperature calorimetry set up,"not stated,99.999 weight % (total),spectroscopy",99.999,Weight %,1968
0.502,0.00034417,2.01e-06,None kPa,N/A,18128,['C'],A,Low temperature calorimetry set up,"not stated,99.999 weight % (total),spectroscopy",99.999,Weight %,1968
0.5078,0.00034632,2.03e-06,None kPa,N/A,18128,['C'],A,Low temperature calorimetry set up,"not stated,99.999 weight % (total),spectroscopy",99.999,Weight %,1968
0.529,0.00036332,2.12e-06,None kPa,N/A,18128,['C'],A,Low temperature calorimetry set up,"not stated,99.999 weight % (total),spectroscopy",99.999,Weight %,1968
0.5417,0.00037362,2.18e-06,None kPa,N/A,18128,['C'],A,Low temperature calorimetry set up,"not stated,99.999 weight % (total),spectroscopy",99.999,Weight %,1968
0.542,0.00037224,2.18e-06,None kPa,N/A,18128,['C'],A,Low temperature calorimetry set up,"not stated,99.999 weight % (total),spectroscopy",99.999,Weight %,1968
0.566,0.00039335,2.29e-06,None kPa,N/A,18128,['C'],A,Low temperature calorimetry set up,"not stated,99.999 weight % (total),spectroscopy",99.999,Weight %,1968
0.5831,0.00040537,2.37e-06,None kPa,N/A,18128,['C'],A,Low temperature calorimetry set up,"not stated,99.999 weight % (total),spectroscopy",99.999,Weight %,1968
0.5967,0.00041586,2.43e-06,None kPa,N/A,18128,['C'],A,Low temperature calorimetry set up,"not stated,99.999 weight % (total),spectroscopy",99.999,Weight %,1968
0.5984,0.00041754,2.43e-06,None kPa,N/A,18128,['C'],A,Low temperature calorimetry set up,"not stated,99.999 weight % (total),spectroscopy",99.999,Weight %,1968
0.6282,0.00044296,2.58e-06,None kPa,N/A,18128,['C'],A,Low temperature calorimetry set up,"not stated,99.999 weight % (total),spectroscopy",99.999,Weight %,1968
0.6357,0.00044883,2.61e-06,None kPa,N/A,18128,['C'],A,Low temperature calorimetry set up,"not stated,99.999 weight % (total),spectroscopy",99.999,Weight %,1968
0.647,0.00045675,2.66e-06,None kPa,N/A,18128,['C'],A,Low temperature calorimetry set up,"not stated,99.999 weight % (total),spectroscopy",99.999,Weight %,1968
0.6582,0.00046569,2.71e-06,None kPa,N/A,18128,['C'],A,Low temperature calorimetry set up,"not stated,99.999 weight % (total),spectroscopy",99.999,Weight %,1968
0.6796,0.00049127,2.84e-06,None kPa,N/A,18128,['C'],A,Low temperature calorimetry set up,"not stated,99.999 weight % (total),spectroscopy",99.999,Weight %,1968
0.6995,0.00050322,2.92e-06,None kPa,N/A,18128,['C'],A,Low temperature calorimetry set up,"not stated,99.999 weight % (total),spectroscopy",99.999,Weight %,1968
0.7088,0.00051163,2.97e-06,None kPa,N/A,18128,['C'],A,Low temperature calorimetry set up,"not stated,99.999 weight % (total),spectroscopy",99.999,Weight %,1968
0.7122,0.00051387,2.98e-06,None kPa,N/A,18128,['C'],A,Low temperature calorimetry set up,"not stated,99.999 weight % (total),spectroscopy",99.999,Weight %,1968
0.7371,0.00053666,3.11e-06,None kPa,N/A,18128,['C'],A,Low temperature calorimetry set up,"not stated,99.999 weight % (total),spectroscopy",99.999,Weight %,1968
0.7646,0.0005629,3.26e-06,None kPa,N/A,18128,['C'],A,Low temperature calorimetry set up,"not stated,99.999 weight % (total),spectroscopy",99.999,Weight %,1968
0.7906,0.00058674,3.39e-06,None kPa,N/A,18128,['C'],A,Low temperature calorimetry set up,"not stated,99.999 weight % (total),spectroscopy",99.999,Weight %,1968
0.7922,0.00058842,3.4e-06,None kPa,N/A,18128,['C'],A,Low temperature calorimetry set up,"not stated,99.999 weight % (total),spectroscopy",99.999,Weight %,1968
0.8272,0.00062121,3.59e-06,None kPa,N/A,18128,['C'],A,Low temperature calorimetry set up,"not stated,99.999 weight % (total),spectroscopy",99.999,Weight %,1968
0.839,0.00063315,3.66e-06,None kPa,N/A,18128,['C'],A,Low temperature calorimetry set up,"not stated,99.999 weight % (total),spectroscopy",99.999,Weight %,1968
0.8761,0.00067249,3.88e-06,None kPa,N/A,18128,['C'],A,Low temperature calorimetry set up,"not stated,99.999 weight % (total),spectroscopy",99.999,Weight %,1968
0.8825,0.00067936,3.91e-06,None kPa,N/A,18128,['C'],A,Low temperature calorimetry set up,"not stated,99.999 weight % (total),spectroscopy",99.999,Weight %,1968
0.9186,0.00071887,4.14e-06,None kPa,N/A,18128,['C'],A,Low temperature calorimetry set up,"not stated,99.999 weight % (total),spectroscopy",99.999,Weight %,1968
0.9508,0.00075305,4.33e-06,None kPa,N/A,18128,['C'],A,Low temperature calorimetry set up,"not stated,99.999 weight % (total),spectroscopy",99.999,Weight %,1968
0.9674,0.00077036,4.43e-06,None kPa,N/A,18128,['C'],A,Low temperature calorimetry set up,"not stated,99.999 weight % (total),spectroscopy",99.999,Weight %,1968
0.9736,0.00077528,4.47e-06,None kPa,N/A,18128,['C'],A,Low temperature calorimetry set up,"not stated,99.999 weight % (total),spectroscopy",99.999,Weight %,1968
1.033,0.00084607,4.87e-06,None kPa,N/A,18128,['C'],A,Low temperature calorimetry set up,"not stated,99.999 weight % (total),spectroscopy",99.999,Weight %,1968
1.058,0.00087483,5.04e-06,None kPa,N/A,18128,['C'],A,Low temperature calorimetry set up,"not stated,99.999 weight % (total),spectroscopy",99.999,Weight %,1968
1.069,0.00088842,5.12e-06,None kPa,N/A,18128,['C'],A,Low temperature calorimetry set up,"not stated,99.999 weight % (total),spectroscopy",99.999,Weight %,1968
1.091,0.00091708,5.28e-06,None kPa,N/A,18128,['C'],A,Low temperature calorimetry set up,"not stated,99.999 weight % (total),spectroscopy",99.999,Weight %,1968
1.155,0.00099969,5.77e-06,None kPa,N/A,18128,['C'],A,Low temperature calorimetry set up,"not stated,99.999 weight % (total),spectroscopy",99.999,Weight %,1968
1.155,0.00099187,5.74e-06,None kPa,N/A,18128,['C'],A,Low temperature calorimetry set up,"not stated,99.999 weight % (total),spectroscopy",99.999,Weight %,1968
1.189,0.0010403,6.02e-06,None kPa,N/A,18128,['C'],A,Low temperature calorimetry set up,"not stated,99.999 weight % (total),spectroscopy",99.999,Weight %,1968
1.237,0.0011105,6.43e-06,None kPa,N/A,18128,['C'],A,Low temperature calorimetry set up,"not stated,99.999 weight % (total),spectroscopy",99.999,Weight %,1968
1.252,0.0011338,6.57e-06,None kPa,N/A,18128,['C'],A,Low temperature calorimetry set up,"not stated,99.999 weight % (total),spectroscopy",99.999,Weight %,1968
1.254,0.0011332,6.57e-06,None kPa,N/A,18128,['C'],A,Low temperature calorimetry set up,"not stated,99.999 weight % (total),spectroscopy",99.999,Weight %,1968
1.323,0.0012332,7.18e-06,None kPa,N/A,18128,['C'],A,Low temperature calorimetry set up,"not stated,99.999 weight % (total),spectroscopy",99.999,Weight %,1968
1.336,0.0012543,7.31e-06,None kPa,N/A,18128,['C'],A,Low temperature calorimetry set up,"not stated,99.999 weight % (total),spectroscopy",99.999,Weight %,1968
1.354,0.0012802,7.47e-06,None kPa,N/A,18128,['C'],A,Low temperature calorimetry set up,"not stated,99.999 weight % (total),spectroscopy",99.999,Weight %,1968
1.37,0.0013092,7.65e-06,None kPa,N/A,18128,['C'],A,Low temperature calorimetry set up,"not stated,99.999 weight % (total),spectroscopy",99.999,Weight %,1968
1.439,0.001413,8.31e-06,None kPa,N/A,18128,['C'],A,Low temperature calorimetry set up,"not stated,99.999 weight % (total),spectroscopy",99.999,Weight %,1968
1.452,0.0014423,8.48e-06,None kPa,N/A,18128,['C'],A,Low temperature calorimetry set up,"not stated,99.999 weight % (total),spectroscopy",99.999,Weight %,1968
1.477,0.0014861,8.76e-06,None kPa,N/A,18128,['C'],A,Low temperature calorimetry set up,"not stated,99.999 weight % (total),spectroscopy",99.999,Weight %,1968
1.567,0.0016416,9.76e-06,None kPa,N/A,18128,['C'],A,Low temperature calorimetry set up,"not stated,99.999 weight % (total),spectroscopy",99.999,Weight %,1968
1.604,0.0017171,1.02e-05,None kPa,N/A,18128,['C'],A,Low temperature calorimetry set up,"not stated,99.999 weight % (total),spectroscopy",99.999,Weight %,1968
1.617,0.0017508,1.04e-05,None kPa,N/A,18128,['C'],A,Low temperature calorimetry set up,"not stated,99.999 weight % (total),spectroscopy",99.999,Weight %,1968
1.63,0.0017642,1.06e-05,None kPa,N/A,18128,['C'],A,Low temperature calorimetry set up,"not stated,99.999 weight % (total),spectroscopy",99.999,Weight %,1968
1.728,0.0019615,1.19e-05,None kPa,N/A,18128,['C'],A,Low temperature calorimetry set up,"not stated,99.999 weight % (total),spectroscopy",99.999,Weight %,1968
1.839,0.0022003,1.35e-05,None kPa,N/A,18128,['C'],A,Low temperature calorimetry set up,"not stated,99.999 weight % (total),spectroscopy",99.999,Weight %,1968
1.847,0.002221,1.36e-05,None kPa,N/A,18128,['C'],A,Low temperature calorimetry set up,"not stated,99.999 weight % (total),spectroscopy",99.999,Weight %,1968
1.854,0.0022445,1.38e-05,None kPa,N/A,18128,['C'],A,Low temperature calorimetry set up,"not stated,99.999 weight % (total),spectroscopy",99.999,Weight %,1968
1.904,0.0023603,1.46e-05,None kPa,N/A,18128,['C'],A,Low temperature calorimetry set up,"not stated,99.999 weight % (total),spectroscopy",99.999,Weight %,1968
2.058,0.002762,1.73e-05,None kPa,N/A,18128,['C'],A,Low temperature calorimetry set up,"not stated,99.999 weight % (total),spectroscopy",99.999,Weight %,1968
2.059,0.0027658,1.73e-05,None kPa,N/A,18128,['C'],A,Low temperature calorimetry set up,"not stated,99.999 weight % (total),spectroscopy",99.999,Weight %,1968
2.099,0.0028561,1.8e-05,None kPa,N/A,18128,['C'],A,Low temperature calorimetry set up,"not stated,99.999 weight % (total),spectroscopy",99.999,Weight %,1968
2.136,0.0029755,1.88e-05,None kPa,N/A,18128,['C'],A,Low temperature calorimetry set up,"not stated,99.999 weight % (total),spectroscopy",99.999,Weight %,1968
2.272,0.0033912,2.18e-05,None kPa,N/A,18128,['C'],A,Low temperature calorimetry set up,"not stated,99.999 weight % (total),spectroscopy",99.999,Weight %,1968
2.279,0.0034296,2.2e-05,None kPa,N/A,18128,['C'],A,Low temperature calorimetry set up,"not stated,99.999 weight % (total),spectroscopy",99.999,Weight %,1968
2.372,0.0037171,2.41e-05,None kPa,N/A,18128,['C'],A,Low temperature calorimetry set up,"not stated,99.999 weight % (total),spectroscopy",99.999,Weight %,1968
2.409,0.0038567,2.51e-05,None kPa,N/A,18128,['C'],A,Low temperature calorimetry set up,"not stated,99.999 weight % (total),spectroscopy",99.999,Weight %,1968
2.45,0.0039967,2.61e-05,None kPa,N/A,18128,['C'],A,Low temperature calorimetry set up,"not stated,99.999 weight % (total),spectroscopy",99.999,Weight %,1968
2.514,0.0042573,2.79e-05,None kPa,N/A,18128,['C'],A,Low temperature calorimetry set up,"not stated,99.999 weight % (total),spectroscopy",99.999,Weight %,1968
2.531,0.0043416,2.85e-05,None kPa,N/A,18128,['C'],A,Low temperature calorimetry set up,"not stated,99.999 weight % (total),spectroscopy",99.999,Weight %,1968
2.598,0.0045047,3e-05,None kPa,N/A,18128,['C'],A,Low temperature calorimetry set up,"not stated,99.999 weight % (total),spectroscopy",99.999,Weight %,1968
2.688,0.0049458,3.29e-05,None kPa,N/A,18128,['C'],A,Low temperature calorimetry set up,"not stated,99.999 weight % (total),spectroscopy",99.999,Weight %,1968
2.732,0.0051125,3.43e-05,None kPa,N/A,18128,['C'],A,Low temperature calorimetry set up,"not stated,99.999 weight % (total),spectroscopy",99.999,Weight %,1968
2.745,0.0051812,3.47e-05,None kPa,N/A,18128,['C'],A,Low temperature calorimetry set up,"not stated,99.999 weight % (total),spectroscopy",99.999,Weight %,1968
300.0,24.8,0.496,107.991 kPa,N/A,18292,['C'],A,Adiabatic calorimeter (non-vacuum) ,"not stated,99.97 weight % (total),",99.97,Weight %,1968
350.0,25.2,0.504,None kPa,N/A,18292,['C'],A,Adiabatic calorimeter (non-vacuum) ,"not stated,99.97 weight % (total),",99.97,Weight %,1968
400.0,25.6,0.512,None kPa,N/A,18292,['C'],A,Adiabatic calorimeter (non-vacuum) ,"not stated,99.97 weight % (total),",99.97,Weight %,1968
450.0,25.9,0.518,None kPa,N/A,18292,['C'],A,Adiabatic calorimeter (non-vacuum) ,"not stated,99.97 weight % (total),",99.97,Weight %,1968
500.0,26.2,0.524,None kPa,N/A,18292,['C'],A,Adiabatic calorimeter (non-vacuum) ,"not stated,99.97 weight % (total),",99.97,Weight %,1968
550.0,26.5,0.53,None kPa,N/A,18292,['C'],A,Adiabatic calorimeter (non-vacuum) ,"not stated,99.97 weight % (total),",99.97,Weight %,1968
600.0,26.8,0.536,None kPa,N/A,18292,['C'],A,Adiabatic calorimeter (non-vacuum) ,"not stated,99.97 weight % (total),",99.97,Weight %,1968
650.0,27.2,0.544,None kPa,N/A,18292,['C'],A,Adiabatic calorimeter (non-vacuum) ,"not stated,99.97 weight % (total),",99.97,Weight %,1968
700.0,27.6,0.552,None kPa,N/A,18292,['C'],A,Adiabatic calorimeter (non-vacuum) ,"not stated,99.97 weight % (total),",99.97,Weight %,1968
750.0,28.0,0.56,None kPa,N/A,18292,['C'],A,Adiabatic calorimeter (non-vacuum) ,"not stated,99.97 weight % (total),",99.97,Weight %,1968
800.0,28.5,0.57,None kPa,N/A,18292,['C'],A,Adiabatic calorimeter (non-vacuum) ,"not stated,99.97 weight % (total),",99.97,Weight %,1968
850.0,29.0,0.58,None kPa,N/A,18292,['C'],A,Adiabatic calorimeter (non-vacuum) ,"not stated,99.97 weight % (total),",99.97,Weight %,1968
900.0,29.5,0.59,None kPa,N/A,18292,['C'],A,Adiabatic calorimeter (non-vacuum) ,"not stated,99.97 weight % (total),",99.97,Weight %,1968
950.0,30.0,0.6,None kPa,N/A,18292,['C'],A,Adiabatic calorimeter (non-vacuum) ,"not stated,99.97 weight % (total),",99.97,Weight %,1968
1000.0,30.5,0.61,None kPa,N/A,18292,['C'],A,Adiabatic calorimeter (non-vacuum) ,"not stated,99.97 weight % (total),",99.97,Weight %,1968
1050.0,31.0,0.62,None kPa,N/A,18292,['C'],A,Adiabatic calorimeter (non-vacuum) ,"not stated,99.97 weight % (total),",99.97,Weight %,1968
1100.0,31.5,0.63,None kPa,N/A,18292,['C'],A,Adiabatic calorimeter (non-vacuum) ,"not stated,99.97 weight % (total),",99.97,Weight %,1968
1150.0,32.0,0.64,None kPa,N/A,18292,['C'],A,Adiabatic calorimeter (non-vacuum) ,"not stated,99.97 weight % (total),",99.97,Weight %,1968
1200.0,32.5,0.65,None kPa,N/A,18292,['C'],A,Adiabatic calorimeter (non-vacuum) ,"not stated,99.97 weight % (total),",99.97,Weight %,1968
1234.0,32.8,0.656,None kPa,N/A,18292,['C'],A,Adiabatic calorimeter (non-vacuum) ,"not stated,99.97 weight % (total),",99.97,Weight %,1968
1.2,0.0010666,7.33e-06,101.325 kPa,N/A,15237,['C'],A,Low temperature calorimetry set up,19032,99.97,Weight %,1965
1.3,0.0012101,8e-06,None kPa,N/A,15237,['C'],A,Low temperature calorimetry set up,19032,99.97,Weight %,1965
1.4,0.0013666,8.69e-06,None kPa,N/A,15237,['C'],A,Low temperature calorimetry set up,19032,99.97,Weight %,1965
1.5,0.0015373,9.43e-06,None kPa,N/A,15237,['C'],A,Low temperature calorimetry set up,19032,99.97,Weight %,1965
1.6,0.0017231,1.02e-05,None kPa,N/A,15237,['C'],A,Low temperature calorimetry set up,19032,99.97,Weight %,1965
1.7,0.001925,1.1e-05,None kPa,N/A,15237,['C'],A,Low temperature calorimetry set up,19032,99.97,Weight %,1965
1.8,0.002144,1.19e-05,None kPa,N/A,15237,['C'],A,Low temperature calorimetry set up,19032,99.97,Weight %,1965
1.9,0.0023812,1.28e-05,None kPa,N/A,15237,['C'],A,Low temperature calorimetry set up,19032,99.97,Weight %,1965
2.0,0.0026375,1.38e-05,None kPa,N/A,15237,['C'],A,Low temperature calorimetry set up,19032,99.97,Weight %,1965
2.1,0.002914,1.48e-05,None kPa,N/A,15237,['C'],A,Low temperature calorimetry set up,19032,99.97,Weight %,1965
2.2,0.0032116,1.59e-05,None kPa,N/A,15237,['C'],A,Low temperature calorimetry set up,19032,99.97,Weight %,1965
2.3,0.0035314,1.7e-05,None kPa,N/A,15237,['C'],A,Low temperature calorimetry set up,19032,99.97,Weight %,1965
2.4,0.0038743,1.82e-05,None kPa,N/A,15237,['C'],A,Low temperature calorimetry set up,19032,99.97,Weight %,1965
2.5,0.0042415,1.95e-05,None kPa,N/A,15237,['C'],A,Low temperature calorimetry set up,19032,99.97,Weight %,1965
2.6,0.0046338,2.08e-05,None kPa,N/A,15237,['C'],A,Low temperature calorimetry set up,19032,99.97,Weight %,1965
2.7,0.0050524,2.22e-05,None kPa,N/A,15237,['C'],A,Low temperature calorimetry set up,19032,99.97,Weight %,1965
2.8,0.0054981,2.36e-05,None kPa,N/A,15237,['C'],A,Low temperature calorimetry set up,19032,99.97,Weight %,1965
2.9,0.0059721,2.52e-05,None kPa,N/A,15237,['C'],A,Low temperature calorimetry set up,19032,99.97,Weight %,1965
3.0,0.0064753,2.68e-05,None kPa,N/A,15237,['C'],A,Low temperature calorimetry set up,19032,99.97,Weight %,1965
3.1,0.0070087,2.85e-05,None kPa,N/A,15237,['C'],A,Low temperature calorimetry set up,19032,99.97,Weight %,1965
3.2,0.0075733,3.03e-05,None kPa,N/A,15237,['C'],A,Low temperature calorimetry set up,19032,99.97,Weight %,1965
3.3,0.0081702,3.21e-05,None kPa,N/A,15237,['C'],A,Low temperature calorimetry set up,19032,99.97,Weight %,1965
3.4,0.0088003,3.41e-05,None kPa,N/A,15237,['C'],A,Low temperature calorimetry set up,19032,99.97,Weight %,1965
3.5,0.0094647,3.61e-05,None kPa,N/A,15237,['C'],A,Low temperature calorimetry set up,19032,99.97,Weight %,1965
3.6,0.0101644,3.83e-05,None kPa,N/A,15237,['C'],A,Low temperature calorimetry set up,19032,99.97,Weight %,1965
3.7,0.0109003,4.05e-05,None kPa,N/A,15237,['C'],A,Low temperature calorimetry set up,19032,99.97,Weight %,1965
3.8,0.0116736,4.28e-05,None kPa,N/A,15237,['C'],A,Low temperature calorimetry set up,19032,99.97,Weight %,1965
3.9,0.0124851,4.52e-05,None kPa,N/A,15237,['C'],A,Low temperature calorimetry set up,19032,99.97,Weight %,1965
4.0,0.0133359,4.78e-05,None kPa,N/A,15237,['C'],A,Low temperature calorimetry set up,19032,99.97,Weight %,1965
4.1,0.014227,5.04e-05,None kPa,N/A,15237,['C'],A,Low temperature calorimetry set up,19032,99.97,Weight %,1965
4.2,0.0151594,5.32e-05,None kPa,N/A,15237,['C'],A,Low temperature calorimetry set up,19032,99.97,Weight %,1965
4.3,0.0161342,5.6e-05,None kPa,N/A,15237,['C'],A,Low temperature calorimetry set up,19032,99.97,Weight %,1965
4.4,0.0171522,5.9e-05,None kPa,N/A,15237,['C'],A,Low temperature calorimetry set up,19032,99.97,Weight %,1965
4.5,0.0182146,6.21e-05,None kPa,N/A,15237,['C'],A,Low temperature calorimetry set up,19032,99.97,Weight %,1965
1.2,0.0010726,1.12e-05,101.325 kPa,N/A,15238,['C'],A,Low temperature calorimetry set up,19032,99.97,Weight %,1965
1.3,0.0012164,1.22e-05,None kPa,N/A,15238,['C'],A,Low temperature calorimetry set up,19032,99.97,Weight %,1965
1.4,0.0013732,1.32e-05,None kPa,N/A,15238,['C'],A,Low temperature calorimetry set up,19032,99.97,Weight %,1965
