Repository: amr8004/PureElementPRL

# Pure Element Thermodynamic modeling with 3rd generation CALPHAD models for multiple elements

## Description
Jupyter notebook for modeling pure elements with selected models via python tools pycalphad and ESPEI

## Running Tutorial
Creating a codespace should immediately open the desired notebook. Just change the element as desired (non-case sensitive) and set what SGTE structure (FCC_A1, BCC_A2, etc.) you would like to compare against.

## Further Resources

## Citation

File: CpCSV/Al_CP_data.csv (part 4 of 5)
Temperature: K,Heat capacity at constant pressure Cp: J/K/mol,Uncertainty,Pressure,Ref Temp,Data Set ID,State,Representation,Method,Description,Purity,Purity Units,Year
300.21,24.0245,0.120123,6.66612 kPa,N/A,18058,['C'],A,Vacuum adiabatic calorimetry,"origin: commercial source,99.995 % (total),stated by supplier,rod",99.995,Not Specified %,1968
314.11,24.2798,0.121399,None kPa,N/A,18058,['C'],A,Vacuum adiabatic calorimetry,"origin: commercial source,99.995 % (total),stated by supplier,rod",99.995,Not Specified %,1968
327.9,24.5057,0.122528,None kPa,N/A,18058,['C'],A,Vacuum adiabatic calorimetry,"origin: commercial source,99.995 % (total),stated by supplier,rod",99.995,Not Specified %,1968
350.22,24.853,0.124265,None kPa,N/A,18058,['C'],A,Vacuum adiabatic calorimetry,"origin: commercial source,99.995 % (total),stated by supplier,rod",99.995,Not Specified %,1968
363.59,25.0371,0.125185,None kPa,N/A,18058,['C'],A,Vacuum adiabatic calorimetry,"origin: commercial source,99.995 % (total),stated by supplier,rod",99.995,Not Specified %,1968
375.97,25.2295,0.126148,None kPa,N/A,18058,['C'],A,Vacuum adiabatic calorimetry,"origin: commercial source,99.995 % (total),stated by supplier,rod",99.995,Not Specified %,1968
389.54,25.3843,0.126922,None kPa,N/A,18058,['C'],A,Vacuum adiabatic calorimetry,"origin: commercial source,99.995 % (total),stated by supplier,rod",99.995,Not Specified %,1968
402.71,25.535,0.127675,None kPa,N/A,18058,['C'],A,Vacuum adiabatic calorimetry,"origin: commercial source,99.995 % (total),stated by supplier,rod",99.995,Not Specified %,1968
415.84,25.6898,0.128449,None kPa,N/A,18058,['C'],A,Vacuum adiabatic calorimetry,"origin: commercial source,99.995 % (total),stated by supplier,rod",99.995,Not Specified %,1968
485.24,26.4178,0.132089,None kPa,N/A,18058,['C'],A,Vacuum adiabatic calorimetry,"origin: commercial source,99.995 % (total),stated by supplier,rod",99.995,Not Specified %,1968
496.98,26.5893,0.132947,None kPa,N/A,18058,['C'],A,Vacuum adiabatic calorimetry,"origin: commercial source,99.995 % (total),stated by supplier,rod",99.995,Not Specified %,1968
508.63,26.7274,0.133637,None kPa,N/A,18058,['C'],A,Vacuum adiabatic calorimetry,"origin: commercial source,99.995 % (total),stated by supplier,rod",99.995,Not Specified %,1968
518.52,26.7734,0.133867,None kPa,N/A,18058,['C'],A,Vacuum adiabatic calorimetry,"origin: commercial source,99.995 % (total),stated by supplier,rod",99.995,Not Specified %,1968
527.63,26.9073,0.134537,None kPa,N/A,18058,['C'],A,Vacuum adiabatic calorimetry,"origin: commercial source,99.995 % (total),stated by supplier,rod",99.995,Not Specified %,1968
539.98,27.0328,0.135164,None kPa,N/A,18058,['C'],A,Vacuum adiabatic calorimetry,"origin: commercial source,99.995 % (total),stated by supplier,rod",99.995,Not Specified %,1968
552.26,27.1583,0.135792,None kPa,N/A,18058,['C'],A,Vacuum adiabatic calorimetry,"origin: commercial source,99.995 % (total),stated by supplier,rod",99.995,Not Specified %,1968
592.92,27.6646,0.138323,None kPa,N/A,18058,['C'],A,Vacuum adiabatic calorimetry,"origin: commercial source,99.995 % (total),stated by supplier,rod",99.995,Not Specified %,1968
604.78,27.765,0.138825,None kPa,N/A,18058,['C'],A,Vacuum adiabatic calorimetry,"origin: commercial source,99.995 % (total),stated by supplier,rod",99.995,Not Specified %,1968
616.6,27.9073,0.139536,None kPa,N/A,18058,['C'],A,Vacuum adiabatic calorimetry,"origin: commercial source,99.995 % (total),stated by supplier,rod",99.995,Not Specified %,1968
632.62,28.037,0.140185,None kPa,N/A,18058,['C'],A,Vacuum adiabatic calorimetry,"origin: commercial source,99.995 % (total),stated by supplier,rod",99.995,Not Specified %,1968
644.44,28.1834,0.140917,None kPa,N/A,18058,['C'],A,Vacuum adiabatic calorimetry,"origin: commercial source,99.995 % (total),stated by supplier,rod",99.995,Not Specified %,1968
656.21,28.3299,0.141649,None kPa,N/A,18058,['C'],A,Vacuum adiabatic calorimetry,"origin: commercial source,99.995 % (total),stated by supplier,rod",99.995,Not Specified %,1968
667.91,28.4679,0.14234,None kPa,N/A,18058,['C'],A,Vacuum adiabatic calorimetry,"origin: commercial source,99.995 % (total),stated by supplier,rod",99.995,Not Specified %,1968
679.8,28.6018,0.143009,None kPa,N/A,18058,['C'],A,Vacuum adiabatic calorimetry,"origin: commercial source,99.995 % (total),stated by supplier,rod",99.995,Not Specified %,1968
691.38,28.6813,0.143407,None kPa,N/A,18058,['C'],A,Vacuum adiabatic calorimetry,"origin: commercial source,99.995 % (total),stated by supplier,rod",99.995,Not Specified %,1968
692.09,28.6478,0.143239,None kPa,N/A,18058,['C'],A,Vacuum adiabatic calorimetry,"origin: commercial source,99.995 % (total),stated by supplier,rod",99.995,Not Specified %,1968
703.49,28.8194,0.144097,None kPa,N/A,18058,['C'],A,Vacuum adiabatic calorimetry,"origin: commercial source,99.995 % (total),stated by supplier,rod",99.995,Not Specified %,1968
714.86,28.8529,0.144264,None kPa,N/A,18058,['C'],A,Vacuum adiabatic calorimetry,"origin: commercial source,99.995 % (total),stated by supplier,rod",99.995,Not Specified %,1968
726.18,28.9658,0.144829,None kPa,N/A,18058,['C'],A,Vacuum adiabatic calorimetry,"origin: commercial source,99.995 % (total),stated by supplier,rod",99.995,Not Specified %,1968
737.45,29.0872,0.145436,None kPa,N/A,18058,['C'],A,Vacuum adiabatic calorimetry,"origin: commercial source,99.995 % (total),stated by supplier,rod",99.995,Not Specified %,1968
750.02,29.2211,0.146105,None kPa,N/A,18058,['C'],A,Vacuum adiabatic calorimetry,"origin: commercial source,99.995 % (total),stated by supplier,rod",99.995,Not Specified %,1968
761.2,29.4093,0.147047,None kPa,N/A,18058,['C'],A,Vacuum adiabatic calorimetry,"origin: commercial source,99.995 % (total),stated by supplier,rod",99.995,Not Specified %,1968
772.36,29.4805,0.147402,None kPa,N/A,18058,['C'],A,Vacuum adiabatic calorimetry,"origin: commercial source,99.995 % (total),stated by supplier,rod",99.995,Not Specified %,1968
0.3054,8.56e-05,4.28e-06,None kPa,N/A,19247,['C'],A,Relaxation calorimetry,not stated,,,1970
0.3519,0.0001465,7.325e-06,None kPa,N/A,19247,['C'],A,Relaxation calorimetry,not stated,,,1970
0.3825,0.0002038,1.019e-05,None kPa,N/A,19247,['C'],A,Relaxation calorimetry,not stated,,,1970
0.3871,0.000265,1.325e-05,None kPa,N/A,19247,['C'],A,Relaxation calorimetry,not stated,,,1970
0.4342,0.0003375,1.6875e-05,None kPa,N/A,19247,['C'],A,Relaxation calorimetry,not stated,,,1970
0.4606,0.0003901,1.9505e-05,None kPa,N/A,19247,['C'],A,Relaxation calorimetry,not stated,,,1970
0.5013,0.0004952,2.476e-05,None kPa,N/A,19247,['C'],A,Relaxation calorimetry,not stated,,,1970
0.5417,0.000641,3.205e-05,None kPa,N/A,19247,['C'],A,Relaxation calorimetry,not stated,,,1970
0.5922,0.0008488,4.244e-05,None kPa,N/A,19247,['C'],A,Relaxation calorimetry,not stated,,,1970
0.6425,0.0010627,5.3135e-05,None kPa,N/A,19247,['C'],A,Relaxation calorimetry,not stated,,,1970
0.7139,0.0013096,6.548e-05,None kPa,N/A,19247,['C'],A,Relaxation calorimetry,not stated,,,1970
0.7635,0.0015764,7.882e-05,None kPa,N/A,19247,['C'],A,Relaxation calorimetry,not stated,,,1970
0.7871,0.0016779,8.3895e-05,None kPa,N/A,19247,['C'],A,Relaxation calorimetry,not stated,,,1970
0.8516,0.0019894,9.947e-05,None kPa,N/A,19247,['C'],A,Relaxation calorimetry,not stated,,,1970
0.8909,0.0021387,0.000106935,None kPa,N/A,19247,['C'],A,Relaxation calorimetry,not stated,,,1970
0.9738,0.0027138,0.00013569,None kPa,N/A,19247,['C'],A,Relaxation calorimetry,not stated,,,1970
1.0277,0.0030556,0.00015278,None kPa,N/A,19247,['C'],A,Relaxation calorimetry,not stated,,,1970
1.0997,0.0034851,0.000174255,None kPa,N/A,19247,['C'],A,Relaxation calorimetry,not stated,,,1970
1.1439,0.0034904,0.00017452,None kPa,N/A,19247,['C'],A,Relaxation calorimetry,not stated,,,1970
1.1488,0.004165,0.00020825,None kPa,N/A,19247,['C'],A,Relaxation calorimetry,not stated,,,1970
1.15,0.0032689,0.000163445,None kPa,N/A,19247,['C'],A,Relaxation calorimetry,not stated,,,1970
1.1547,0.0021301,0.000106505,None kPa,N/A,19247,['C'],A,Relaxation calorimetry,not stated,,,1970
1.1566,0.0016854,8.427e-05,None kPa,N/A,19247,['C'],A,Relaxation calorimetry,not stated,,,1970
1.287,0.0018137,9.0685e-05,None kPa,N/A,19247,['C'],A,Relaxation calorimetry,not stated,,,1970
1.3357,0.0018733,9.3665e-05,None kPa,N/A,19247,['C'],A,Relaxation calorimetry,not stated,,,1970
1.3867,0.0019532,9.766e-05,None kPa,N/A,19247,['C'],A,Relaxation calorimetry,not stated,,,1970
1.4657,0.0020701,0.000103505,None kPa,N/A,19247,['C'],A,Relaxation calorimetry,not stated,,,1970
1.536,0.0021965,0.000109825,None kPa,N/A,19247,['C'],A,Relaxation calorimetry,not stated,,,1970
1.5883,0.0022873,0.000114365,None kPa,N/A,19247,['C'],A,Relaxation calorimetry,not stated,,,1970
1.6541,0.0023777,0.000118885,None kPa,N/A,19247,['C'],A,Relaxation calorimetry,not stated,,,1970
1.7246,0.0024786,0.00012393,None kPa,N/A,19247,['C'],A,Relaxation calorimetry,not stated,,,1970
1.777,0.0025477,0.000127385,None kPa,N/A,19247,['C'],A,Relaxation calorimetry,not stated,,,1970
1.8318,0.0026463,0.000132315,None kPa,N/A,19247,['C'],A,Relaxation calorimetry,not stated,,,1970
1.8929,0.0027306,0.00013653,None kPa,N/A,19247,['C'],A,Relaxation calorimetry,not stated,,,1970
1.9397,0.0028366,0.00014183,None kPa,N/A,19247,['C'],A,Relaxation calorimetry,not stated,,,1970
1.9896,0.0029078,0.00014539,None kPa,N/A,19247,['C'],A,Relaxation calorimetry,not stated,,,1970
2.0319,0.002999,0.00014995,None kPa,N/A,19247,['C'],A,Relaxation calorimetry,not stated,,,1970
2.0854,0.0030699,0.000153495,None kPa,N/A,19247,['C'],A,Relaxation calorimetry,not stated,,,1970
2.1338,0.0031576,0.00015788,None kPa,N/A,19247,['C'],A,Relaxation calorimetry,not stated,,,1970
2.1539,0.003205,0.00016025,None kPa,N/A,19247,['C'],A,Relaxation calorimetry,not stated,,,1970
2.2471,0.0033232,0.00016616,None kPa,N/A,19247,['C'],A,Relaxation calorimetry,not stated,,,1970
2.3137,0.0034587,0.000172935,None kPa,N/A,19247,['C'],A,Relaxation calorimetry,not stated,,,1970
2.6361,0.0040473,0.000202365,None kPa,N/A,19247,['C'],A,Relaxation calorimetry,not stated,,,1970
2.9848,0.0047435,0.000237175,None kPa,N/A,19247,['C'],A,Relaxation calorimetry,not stated,,,1970
3.5249,0.0058366,0.00029183,None kPa,N/A,19247,['C'],A,Relaxation calorimetry,not stated,,,1970
300.0,23.4,0.468,101 kPa,N/A,19571,['C'],A,Vacuum adiabatic calorimetry,23776,99.99,Weight %,1970
350.0,24.3,0.486,None kPa,N/A,19571,['C'],A,Vacuum adiabatic calorimetry,23776,99.99,Weight %,1970
400.0,25.0,0.5,None kPa,N/A,19571,['C'],A,Vacuum adiabatic calorimetry,23776,99.99,Weight %,1970
450.0,25.7,0.514,None kPa,N/A,19571,['C'],A,Vacuum adiabatic calorimetry,23776,99.99,Weight %,1970
500.0,26.2,0.524,None kPa,N/A,19571,['C'],A,Vacuum adiabatic calorimetry,23776,99.99,Weight %,1970
550.0,26.7,0.534,None kPa,N/A,19571,['C'],A,Vacuum adiabatic calorimetry,23776,99.99,Weight %,1970
600.0,27.2,0.544,None kPa,N/A,19571,['C'],A,Vacuum adiabatic calorimetry,23776,99.99,Weight %,1970
650.0,27.8,0.556,None kPa,N/A,19571,['C'],A,Vacuum adiabatic calorimetry,23776,99.99,Weight %,1970
700.0,28.4,0.568,None kPa,N/A,19571,['C'],A,Vacuum adiabatic calorimetry,23776,99.99,Weight %,1970
750.0,29.0,0.58,None kPa,N/A,19571,['C'],A,Vacuum adiabatic calorimetry,23776,99.99,Weight %,1970
800.0,29.7,0.594,None kPa,N/A,19571,['C'],A,Vacuum adiabatic calorimetry,23776,99.99,Weight %,1970
850.0,30.6,0.612,None kPa,N/A,19571,['C'],A,Vacuum adiabatic calorimetry,23776,99.99,Weight %,1970
900.0,31.8,0.636,None kPa,N/A,19571,['C'],A,Vacuum adiabatic calorimetry,23776,99.99,Weight %,1970
300.0,23.4,0.468,None kPa,N/A,19571,['C'],A,Vacuum adiabatic calorimetry,23776,99.99,Weight %,1970
350.0,24.3,0.486,None kPa,N/A,19571,['C'],A,Vacuum adiabatic calorimetry,23776,99.99,Weight %,1970
400.0,25.0,0.5,None kPa,N/A,19571,['C'],A,Vacuum adiabatic calorimetry,23776,99.99,Weight %,1970
450.0,25.7,0.514,None kPa,N/A,19571,['C'],A,Vacuum adiabatic calorimetry,23776,99.99,Weight %,1970
500.0,26.2,0.524,None kPa,N/A,19571,['C'],A,Vacuum adiabatic calorimetry,23776,99.99,Weight %,1970
550.0,26.7,0.534,None kPa,N/A,19571,['C'],A,Vacuum adiabatic calorimetry,23776,99.99,Weight %,1970
600.0,27.2,0.544,None kPa,N/A,19571,['C'],A,Vacuum adiabatic calorimetry,23776,99.99,Weight %,1970
650.0,27.8,0.556,None kPa,N/A,19571,['C'],A,Vacuum adiabatic calorimetry,23776,99.99,Weight %,1970
700.0,28.4,0.568,None kPa,N/A,19571,['C'],A,Vacuum adiabatic calorimetry,23776,99.99,Weight %,1970
750.0,29.0,0.58,None kPa,N/A,19571,['C'],A,Vacuum adiabatic calorimetry,23776,99.99,Weight %,1970
800.0,29.7,0.594,None kPa,N/A,19571,['C'],A,Vacuum adiabatic calorimetry,23776,99.99,Weight %,1970
850.0,30.6,0.612,None kPa,N/A,19571,['C'],A,Vacuum adiabatic calorimetry,23776,99.99,Weight %,1970
900.0,31.8,0.636,None kPa,N/A,19571,['C'],A,Vacuum adiabatic calorimetry,23776,99.99,Weight %,1970
933.25,33.4,0.668,None kPa,N/A,19571,['C'],A,Vacuum adiabatic calorimetry,23776,99.99,Weight %,1970
324.636,24.7412,0.19793,None kPa,N/A,20593,['C'],A,Vacuum adiabatic calorimetry,"origin: commercial source,99.999 weight % (total),stated by supplier",99.999,Weight %,1972
331.148,24.7969,0.198375,None kPa,N/A,20593,['C'],A,Vacuum adiabatic calorimetry,"origin: commercial source,99.999 weight % (total),stated by supplier",99.999,Weight %,1972
336.55,24.8609,0.198887,None kPa,N/A,20593,['C'],A,Vacuum adiabatic calorimetry,"origin: commercial source,99.999 weight % (total),stated by supplier",99.999,Weight %,1972
342.508,24.9696,0.199757,None kPa,N/A,20593,['C'],A,Vacuum adiabatic calorimetry,"origin: commercial source,99.999 weight % (total),stated by supplier",99.999,Weight %,1972
346.802,25.0921,0.200737,None kPa,N/A,20593,['C'],A,Vacuum adiabatic calorimetry,"origin: commercial source,99.999 weight % (total),stated by supplier",99.999,Weight %,1972
353.867,25.1533,0.201226,None kPa,N/A,20593,['C'],A,Vacuum adiabatic calorimetry,"origin: commercial source,99.999 weight % (total),stated by supplier",99.999,Weight %,1972
360.794,25.2119,0.201695,None kPa,N/A,20593,['C'],A,Vacuum adiabatic calorimetry,"origin: commercial source,99.999 weight % (total),stated by supplier",99.999,Weight %,1972
370.353,25.4262,0.20341,None kPa,N/A,20593,['C'],A,Vacuum adiabatic calorimetry,"origin: commercial source,99.999 weight % (total),stated by supplier",99.999,Weight %,1972
375.756,25.4959,0.203967,None kPa,N/A,20593,['C'],A,Vacuum adiabatic calorimetry,"origin: commercial source,99.999 weight % (total),stated by supplier",99.999,Weight %,1972
380.605,25.5516,0.204413,None kPa,N/A,20593,['C'],A,Vacuum adiabatic calorimetry,"origin: commercial source,99.999 weight % (total),stated by supplier",99.999,Weight %,1972
386.562,25.6769,0.205415,None kPa,N/A,20593,['C'],A,Vacuum adiabatic calorimetry,"origin: commercial source,99.999 weight % (total),stated by supplier",99.999,Weight %,1972
391.549,25.7269,0.205815,None kPa,N/A,20593,['C'],A,Vacuum adiabatic calorimetry,"origin: commercial source,99.999 weight % (total),stated by supplier",99.999,Weight %,1972
396.26,25.7799,0.206239,None kPa,N/A,20593,['C'],A,Vacuum adiabatic calorimetry,"origin: commercial source,99.999 weight % (total),stated by supplier",99.999,Weight %,1972
402.078,25.8272,0.206618,None kPa,N/A,20593,['C'],A,Vacuum adiabatic calorimetry,"origin: commercial source,99.999 weight % (total),stated by supplier",99.999,Weight %,1972
406.927,25.8996,0.207197,None kPa,N/A,20593,['C'],A,Vacuum adiabatic calorimetry,"origin: commercial source,99.999 weight % (total),stated by supplier",99.999,Weight %,1972
413.299,25.9637,0.20771,None kPa,N/A,20593,['C'],A,Vacuum adiabatic calorimetry,"origin: commercial source,99.999 weight % (total),stated by supplier",99.999,Weight %,1972
423.551,26.0862,0.20869,None kPa,N/A,20593,['C'],A,Vacuum adiabatic calorimetry,"origin: commercial source,99.999 weight % (total),stated by supplier",99.999,Weight %,1972
428.954,26.1614,0.209291,None kPa,N/A,20593,['C'],A,Vacuum adiabatic calorimetry,"origin: commercial source,99.999 weight % (total),stated by supplier",99.999,Weight %,1972
436.296,26.1837,0.20947,None kPa,N/A,20593,['C'],A,Vacuum adiabatic calorimetry,"origin: commercial source,99.999 weight % (total),stated by supplier",99.999,Weight %,1972
442.808,26.1726,0.209381,None kPa,N/A,20593,['C'],A,Vacuum adiabatic calorimetry,"origin: commercial source,99.999 weight % (total),stated by supplier",99.999,Weight %,1972
444.747,26.3146,0.210517,None kPa,N/A,20593,['C'],A,Vacuum adiabatic calorimetry,"origin: commercial source,99.999 weight % (total),stated by supplier",99.999,Weight %,1972
451.674,26.3731,0.210985,None kPa,N/A,20593,['C'],A,Vacuum adiabatic calorimetry,"origin: commercial source,99.999 weight % (total),stated by supplier",99.999,Weight %,1972
455.969,26.4454,0.211563,None kPa,N/A,20593,['C'],A,Vacuum adiabatic calorimetry,"origin: commercial source,99.999 weight % (total),stated by supplier",99.999,Weight %,1972
461.926,26.4928,0.211942,None kPa,N/A,20593,['C'],A,Vacuum adiabatic calorimetry,"origin: commercial source,99.999 weight % (total),stated by supplier",99.999,Weight %,1972
468.852,26.5791,0.212633,None kPa,N/A,20593,['C'],A,Vacuum adiabatic calorimetry,"origin: commercial source,99.999 weight % (total),stated by supplier",99.999,Weight %,1972
476.749,26.6265,0.213012,None kPa,N/A,20593,['C'],A,Vacuum adiabatic calorimetry,"origin: commercial source,99.999 weight % (total),stated by supplier",99.999,Weight %,1972
482.013,26.7156,0.213725,None kPa,N/A,20593,['C'],A,Vacuum adiabatic calorimetry,"origin: commercial source,99.999 weight % (total),stated by supplier",99.999,Weight %,1972
489.91,26.7518,0.214014,None kPa,N/A,20593,['C'],A,Vacuum adiabatic calorimetry,"origin: commercial source,99.999 weight % (total),stated by supplier",99.999,Weight %,1972
496.144,26.8131,0.214505,None kPa,N/A,20593,['C'],A,Vacuum adiabatic calorimetry,"origin: commercial source,99.999 weight % (total),stated by supplier",99.999,Weight %,1972
502.101,26.866,0.214928,None kPa,N/A,20593,['C'],A,Vacuum adiabatic calorimetry,"origin: commercial source,99.999 weight % (total),stated by supplier",99.999,Weight %,1972
505.01,26.9774,0.215819,None kPa,N/A,20593,['C'],A,Vacuum adiabatic calorimetry,"origin: commercial source,99.999 weight % (total),stated by supplier",99.999,Weight %,1972
509.305,27.072,0.216576,None kPa,N/A,20593,['C'],A,Vacuum adiabatic calorimetry,"origin: commercial source,99.999 weight % (total),stated by supplier",99.999,Weight %,1972
516.232,26.958,0.215664,None kPa,N/A,20593,['C'],A,Vacuum adiabatic calorimetry,"origin: commercial source,99.999 weight % (total),stated by supplier",99.999,Weight %,1972
522.604,27.1194,0.216955,None kPa,N/A,20593,['C'],A,Vacuum adiabatic calorimetry,"origin: commercial source,99.999 weight % (total),stated by supplier",99.999,Weight %,1972
532.718,27.2224,0.217779,None kPa,N/A,20593,['C'],A,Vacuum adiabatic calorimetry,"origin: commercial source,99.999 weight % (total),stated by supplier",99.999,Weight %,1972
538.398,27.2921,0.218337,None kPa,N/A,20593,['C'],A,Vacuum adiabatic calorimetry,"origin: commercial source,99.999 weight % (total),stated by supplier",99.999,Weight %,1972
545.186,27.3171,0.218537,None kPa,N/A,20593,['C'],A,Vacuum adiabatic calorimetry,"origin: commercial source,99.999 weight % (total),stated by supplier",99.999,Weight %,1972
549.48,27.3367,0.218694,None kPa,N/A,20593,['C'],A,Vacuum adiabatic calorimetry,"origin: commercial source,99.999 weight % (total),stated by supplier",99.999,Weight %,1972
555.715,27.4369,0.219495,None kPa,N/A,20593,['C'],A,Vacuum adiabatic calorimetry,"origin: commercial source,99.999 weight % (total),stated by supplier",99.999,Weight %,1972
561.949,27.4731,0.219785,None kPa,N/A,20593,['C'],A,Vacuum adiabatic calorimetry,"origin: commercial source,99.999 weight % (total),stated by supplier",99.999,Weight %,1972
566.936,27.5567,0.220454,None kPa,N/A,20593,['C'],A,Vacuum adiabatic calorimetry,"origin: commercial source,99.999 weight % (total),stated by supplier",99.999,Weight %,1972
572.477,27.6096,0.220877,None kPa,N/A,20593,['C'],A,Vacuum adiabatic calorimetry,"origin: commercial source,99.999 weight % (total),stated by supplier",99.999,Weight %,1972
578.157,27.6458,0.221166,None kPa,N/A,20593,['C'],A,Vacuum adiabatic calorimetry,"origin: commercial source,99.999 weight % (total),stated by supplier",99.999,Weight %,1972
588.686,27.7099,0.221679,None kPa,N/A,20593,['C'],A,Vacuum adiabatic calorimetry,"origin: commercial source,99.999 weight % (total),stated by supplier",99.999,Weight %,1972
593.535,27.7795,0.222236,None kPa,N/A,20593,['C'],A,Vacuum adiabatic calorimetry,"origin: commercial source,99.999 weight % (total),stated by supplier",99.999,Weight %,1972
604.895,27.877,0.223016,None kPa,N/A,20593,['C'],A,Vacuum adiabatic calorimetry,"origin: commercial source,99.999 weight % (total),stated by supplier",99.999,Weight %,1972
609.882,27.9549,0.223639,None kPa,N/A,20593,['C'],A,Vacuum adiabatic calorimetry,"origin: commercial source,99.999 weight % (total),stated by supplier",99.999,Weight %,1972
616.393,28.0273,0.224218,None kPa,N/A,20593,['C'],A,Vacuum adiabatic calorimetry,"origin: commercial source,99.999 weight % (total),stated by supplier",99.999,Weight %,1972
624.151,28.0803,0.224642,None kPa,N/A,20593,['C'],A,Vacuum adiabatic calorimetry,"origin: commercial source,99.999 weight % (total),stated by supplier",99.999,Weight %,1972
629.416,28.161,0.225288,None kPa,N/A,20593,['C'],A,Vacuum adiabatic calorimetry,"origin: commercial source,99.999 weight % (total),stated by supplier",99.999,Weight %,1972
633.433,28.2111,0.225689,None kPa,N/A,20593,['C'],A,Vacuum adiabatic calorimetry,"origin: commercial source,99.999 weight % (total),stated by supplier",99.999,Weight %,1972
644.101,28.342,0.226736,None kPa,N/A,20593,['C'],A,Vacuum adiabatic calorimetry,"origin: commercial source,99.999 weight % (total),stated by supplier",99.999,Weight %,1972
651.582,28.395,0.22716,None kPa,N/A,20593,['C'],A,Vacuum adiabatic calorimetry,"origin: commercial source,99.999 weight % (total),stated by supplier",99.999,Weight %,1972
656.846,28.4201,0.227361,None kPa,N/A,20593,['C'],A,Vacuum adiabatic calorimetry,"origin: commercial source,99.999 weight % (total),stated by supplier",99.999,Weight %,1972
675.548,28.6066,0.228853,None kPa,N/A,20593,['C'],A,Vacuum adiabatic calorimetry,"origin: commercial source,99.999 weight % (total),stated by supplier",99.999,Weight %,1972
682.752,28.6735,0.229388,None kPa,N/A,20593,['C'],A,Vacuum adiabatic calorimetry,"origin: commercial source,99.999 weight % (total),stated by supplier",99.999,Weight %,1972
689.125,28.7264,0.229811,None kPa,N/A,20593,['C'],A,Vacuum adiabatic calorimetry,"origin: commercial source,99.999 weight % (total),stated by supplier",99.999,Weight %,1972
691.896,28.8795,0.231036,None kPa,N/A,20593,['C'],A,Vacuum adiabatic calorimetry,"origin: commercial source,99.999 weight % (total),stated by supplier",99.999,Weight %,1972
703.81,28.9019,0.231215,None kPa,N/A,20593,['C'],A,Vacuum adiabatic calorimetry,"origin: commercial source,99.999 weight % (total),stated by supplier",99.999,Weight %,1972
711.568,28.9743,0.231794,None kPa,N/A,20593,['C'],A,Vacuum adiabatic calorimetry,"origin: commercial source,99.999 weight % (total),stated by supplier",99.999,Weight %,1972
717.109,29.0884,0.232707,None kPa,N/A,20593,['C'],A,Vacuum adiabatic calorimetry,"origin: commercial source,99.999 weight % (total),stated by supplier",99.999,Weight %,1972
724.175,29.0746,0.232597,None kPa,N/A,20593,['C'],A,Vacuum adiabatic calorimetry,"origin: commercial source,99.999 weight % (total),stated by supplier",99.999,Weight %,1972
727.222,29.158,0.233264,None kPa,N/A,20593,['C'],A,Vacuum adiabatic calorimetry,"origin: commercial source,99.999 weight % (total),stated by supplier",99.999,Weight %,1972
733.456,29.211,0.233688,None kPa,N/A,20593,['C'],A,Vacuum adiabatic calorimetry,"origin: commercial source,99.999 weight % (total),stated by supplier",99.999,Weight %,1972
739.829,29.2527,0.234022,None kPa,N/A,20593,['C'],A,Vacuum adiabatic calorimetry,"origin: commercial source,99.999 weight % (total),stated by supplier",99.999,Weight %,1972
746.894,29.3363,0.23469,None kPa,N/A,20593,['C'],A,Vacuum adiabatic calorimetry,"origin: commercial source,99.999 weight % (total),stated by supplier",99.999,Weight %,1972
753.544,29.4171,0.235337,None kPa,N/A,20593,['C'],A,Vacuum adiabatic calorimetry,"origin: commercial source,99.999 weight % (total),stated by supplier",99.999,Weight %,1972
764.073,29.5368,0.236294,None kPa,N/A,20593,['C'],A,Vacuum adiabatic calorimetry,"origin: commercial source,99.999 weight % (total),stated by supplier",99.999,Weight %,1972
770.723,29.6259,0.237007,None kPa,N/A,20593,['C'],A,Vacuum adiabatic calorimetry,"origin: commercial source,99.999 weight % (total),stated by supplier",99.999,Weight %,1972
777.095,29.6844,0.237475,None kPa,N/A,20593,['C'],A,Vacuum adiabatic calorimetry,"origin: commercial source,99.999 weight % (total),stated by supplier",99.999,Weight %,1972
784.022,29.7541,0.238033,None kPa,N/A,20593,['C'],A,Vacuum adiabatic calorimetry,"origin: commercial source,99.999 weight % (total),stated by supplier",99.999,Weight %,1972
792.196,29.8014,0.238411,None kPa,N/A,20593,['C'],A,Vacuum adiabatic calorimetry,"origin: commercial source,99.999 weight % (total),stated by supplier",99.999,Weight %,1972
795.244,29.9573,0.239658,None kPa,N/A,20593,['C'],A,Vacuum adiabatic calorimetry,"origin: commercial source,99.999 weight % (total),stated by supplier",99.999,Weight %,1972
804.387,30.013,0.240104,None kPa,N/A,20593,['C'],A,Vacuum adiabatic calorimetry,"origin: commercial source,99.999 weight % (total),stated by supplier",99.999,Weight %,1972
806.881,30.1884,0.241507,None kPa,N/A,20593,['C'],A,Vacuum adiabatic calorimetry,"origin: commercial source,99.999 weight % (total),stated by supplier",99.999,Weight %,1972
813.253,30.2664,0.242131,None kPa,N/A,20593,['C'],A,Vacuum adiabatic calorimetry,"origin: commercial source,99.999 weight % (total),stated by supplier",99.999,Weight %,1972
825.86,30.4028,0.243222,None kPa,N/A,20593,['C'],A,Vacuum adiabatic calorimetry,"origin: commercial source,99.999 weight % (total),stated by supplier",99.999,Weight %,1972
833.064,30.5838,0.24467,None kPa,N/A,20593,['C'],A,Vacuum adiabatic calorimetry,"origin: commercial source,99.999 weight % (total),stated by supplier",99.999,Weight %,1972
837.22,30.7063,0.24565,None kPa,N/A,20593,['C'],A,Vacuum adiabatic calorimetry,"origin: commercial source,99.999 weight % (total),stated by supplier",99.999,Weight %,1972
843.593,30.8177,0.246542,None kPa,N/A,20593,['C'],A,Vacuum adiabatic calorimetry,"origin: commercial source,99.999 weight % (total),stated by supplier",99.999,Weight %,1972
848.303,30.9568,0.247654,None kPa,N/A,20593,['C'],A,Vacuum adiabatic calorimetry,"origin: commercial source,99.999 weight % (total),stated by supplier",99.999,Weight %,1972
855.784,30.9904,0.247923,None kPa,N/A,20593,['C'],A,Vacuum adiabatic calorimetry,"origin: commercial source,99.999 weight % (total),stated by supplier",99.999,Weight %,1972
862.849,31.1295,0.249036,None kPa,N/A,20593,['C'],A,Vacuum adiabatic calorimetry,"origin: commercial source,99.999 weight % (total),stated by supplier",99.999,Weight %,1972
868.391,31.2854,0.250283,None kPa,N/A,20593,['C'],A,Vacuum adiabatic calorimetry,"origin: commercial source,99.999 weight % (total),stated by supplier",99.999,Weight %,1972
875.872,31.4553,0.251642,None kPa,N/A,20593,['C'],A,Vacuum adiabatic calorimetry,"origin: commercial source,99.999 weight % (total),stated by supplier",99.999,Weight %,1972
889.31,31.7922,0.254338,None kPa,N/A,20593,['C'],A,Vacuum adiabatic calorimetry,"origin: commercial source,99.999 weight % (total),stated by supplier",99.999,Weight %,1972
897.068,31.9314,0.255451,None kPa,N/A,20593,['C'],A,Vacuum adiabatic calorimetry,"origin: commercial source,99.999 weight % (total),stated by supplier",99.999,Weight %,1972
902.609,32.0929,0.256743,None kPa,N/A,20593,['C'],A,Vacuum adiabatic calorimetry,"origin: commercial source,99.999 weight % (total),stated by supplier",99.999,Weight %,1972
910.506,32.2349,0.257879,None kPa,N/A,20593,['C'],A,Vacuum adiabatic calorimetry,"origin: commercial source,99.999 weight % (total),stated by supplier",99.999,Weight %,1972
914.8,32.3574,0.258859,None kPa,N/A,20593,['C'],A,Vacuum adiabatic calorimetry,"origin: commercial source,99.999 weight % (total),stated by supplier",99.999,Weight %,1972
922.42,32.6358,0.261086,None kPa,N/A,20593,['C'],A,Vacuum adiabatic calorimetry,"origin: commercial source,99.999 weight % (total),stated by supplier",99.999,Weight %,1972
927.13,32.9588,0.26367,None kPa,N/A,20593,['C'],A,Vacuum adiabatic calorimetry,"origin: commercial source,99.999 weight % (total),stated by supplier",99.999,Weight %,1972
81.49,10.12,0.2024,5.5e-08 kPa,N/A,25441,['C'],A,Levitation methods,"origin: commercial source,99.999 weight % (total),stated by supplier,plate",99.999,Weight %,1989
85.62,10.83,0.2166,None kPa,N/A,25441,['C'],A,Levitation methods,"origin: commercial source,99.999 weight % (total),stated by supplier,plate",99.999,Weight %,1989
89.53,11.45,0.229,None kPa,N/A,25441,['C'],A,Levitation methods,"origin: commercial source,99.999 weight % (total),stated by supplier,plate",99.999,Weight %,1989
93.42,12.05,0.241,None kPa,N/A,25441,['C'],A,Levitation methods,"origin: commercial source,99.999 weight % (total),stated by supplier,plate",99.999,Weight %,1989
97.03,12.67,0.2534,None kPa,N/A,25441,['C'],A,Levitation methods,"origin: commercial source,99.999 weight % (total),stated by supplier,plate",99.999,Weight %,1989
100.61,13.17,0.2634,None kPa,N/A,25441,['C'],A,Levitation methods,"origin: commercial source,99.999 weight % (total),stated by supplier,plate",99.999,Weight %,1989
103.95,13.63,0.2726,None kPa,N/A,25441,['C'],A,Levitation methods,"origin: commercial source,99.999 weight % (total),stated by supplier,plate",99.999,Weight %,1989
110.22,14.44,0.2888,None kPa,N/A,25441,['C'],A,Levitation methods,"origin: commercial source,99.999 weight % (total),stated by supplier,plate",99.999,Weight %,1989
113.2,14.84,0.2968,None kPa,N/A,25441,['C'],A,Levitation methods,"origin: commercial source,99.999 weight % (total),stated by supplier,plate",99.999,Weight %,1989
116.08,15.24,0.3048,None kPa,N/A,25441,['C'],A,Levitation methods,"origin: commercial source,99.999 weight % (total),stated by supplier,plate",99.999,Weight %,1989
118.85,15.53,0.3106,None kPa,N/A,25441,['C'],A,Levitation methods,"origin: commercial source,99.999 weight % (total),stated by supplier,plate",99.999,Weight %,1989
121.52,15.92,0.3184,None kPa,N/A,25441,['C'],A,Levitation methods,"origin: commercial source,99.999 weight % (total),stated by supplier,plate",99.999,Weight %,1989
124.11,16.17,0.3234,None kPa,N/A,25441,['C'],A,Levitation methods,"origin: commercial source,99.999 weight % (total),stated by supplier,plate",99.999,Weight %,1989
126.62,16.36,0.3272,None kPa,N/A,25441,['C'],A,Levitation methods,"origin: commercial source,99.999 weight % (total),stated by supplier,plate",99.999,Weight %,1989
129.05,16.62,0.3324,None kPa,N/A,25441,['C'],A,Levitation methods,"origin: commercial source,99.999 weight % (total),stated by supplier,plate",99.999,Weight %,1989
131.41,16.93,0.3386,None kPa,N/A,25441,['C'],A,Levitation methods,"origin: commercial source,99.999 weight % (total),stated by supplier,plate",99.999,Weight %,1989
133.71,17.1,0.342,None kPa,N/A,25441,['C'],A,Levitation methods,"origin: commercial source,99.999 weight % (total),stated by supplier,plate",99.999,Weight %,1989
135.92,17.22,0.3444,None kPa,N/A,25441,['C'],A,Levitation methods,"origin: commercial source,99.999 weight % (total),stated by supplier,plate",99.999,Weight %,1989
138.07,17.45,0.349,None kPa,N/A,25441,['C'],A,Levitation methods,"origin: commercial source,99.999 weight % (total),stated by supplier,plate",99.999,Weight %,1989
140.24,17.63,0.3526,None kPa,N/A,25441,['C'],A,Levitation methods,"origin: commercial source,99.999 weight % (total),stated by supplier,plate",99.999,Weight %,1989
142.54,17.86,0.3572,None kPa,N/A,25441,['C'],A,Levitation methods,"origin: commercial source,99.999 weight % (total),stated by supplier,plate",99.999,Weight %,1989
144.61,18.14,0.3628,None kPa,N/A,25441,['C'],A,Levitation methods,"origin: commercial source,99.999 weight % (total),stated by supplier,plate",99.999,Weight %,1989
146.75,18.16,0.3632,None kPa,N/A,25441,['C'],A,Levitation methods,"origin: commercial source,99.999 weight % (total),stated by supplier,plate",99.999,Weight %,1989
148.92,18.33,0.3666,None kPa,N/A,25441,['C'],A,Levitation methods,"origin: commercial source,99.999 weight % (total),stated by supplier,plate",99.999,Weight %,1989
151.06,18.65,0.373,None kPa,N/A,25441,['C'],A,Levitation methods,"origin: commercial source,99.999 weight % (total),stated by supplier,plate",99.999,Weight %,1989
153.16,18.69,0.3738,None kPa,N/A,25441,['C'],A,Levitation methods,"origin: commercial source,99.999 weight % (total),stated by supplier,plate",99.999,Weight %,1989
155.27,18.91,0.3782,None kPa,N/A,25441,['C'],A,Levitation methods,"origin: commercial source,99.999 weight % (total),stated by supplier,plate",99.999,Weight %,1989
157.34,18.94,0.3788,None kPa,N/A,25441,['C'],A,Levitation methods,"origin: commercial source,99.999 weight % (total),stated by supplier,plate",99.999,Weight %,1989
159.4,19.15,0.383,None kPa,N/A,25441,['C'],A,Levitation methods,"origin: commercial source,99.999 weight % (total),stated by supplier,plate",99.999,Weight %,1989
161.43,19.29,0.3858,None kPa,N/A,25441,['C'],A,Levitation methods,"origin: commercial source,99.999 weight % (total),stated by supplier,plate",99.999,Weight %,1989
163.45,19.39,0.3878,None kPa,N/A,25441,['C'],A,Levitation methods,"origin: commercial source,99.999 weight % (total),stated by supplier,plate",99.999,Weight %,1989
165.45,19.5,0.39,None kPa,N/A,25441,['C'],A,Levitation methods,"origin: commercial source,99.999 weight % (total),stated by supplier,plate",99.999,Weight %,1989
167.42,19.75,0.395,None kPa,N/A,25441,['C'],A,Levitation methods,"origin: commercial source,99.999 weight % (total),stated by supplier,plate",99.999,Weight %,1989
169.38,19.85,0.397,None kPa,N/A,25441,['C'],A,Levitation methods,"origin: commercial source,99.999 weight % (total),stated by supplier,plate",99.999,Weight %,1989
171.32,19.9,0.398,None kPa,N/A,25441,['C'],A,Levitation methods,"origin: commercial source,99.999 weight % (total),stated by supplier,plate",99.999,Weight %,1989
175.13,20.2,0.404,None kPa,N/A,25441,['C'],A,Levitation methods,"origin: commercial source,99.999 weight % (total),stated by supplier,plate",99.999,Weight %,1989
177.08,20.19,0.4038,None kPa,N/A,25441,['C'],A,Levitation methods,"origin: commercial source,99.999 weight % (total),stated by supplier,plate",99.999,Weight %,1989
179.04,20.37,0.4074,None kPa,N/A,25441,['C'],A,Levitation methods,"origin: commercial source,99.999 weight % (total),stated by supplier,plate",99.999,Weight %,1989
180.99,20.34,0.4068,None kPa,N/A,25441,['C'],A,Levitation methods,"origin: commercial source,99.999 weight % (total),stated by supplier,plate",99.999,Weight %,1989
182.91,20.57,0.4114,None kPa,N/A,25441,['C'],A,Levitation methods,"origin: commercial source,99.999 weight % (total),stated by supplier,plate",99.999,Weight %,1989
184.83,20.62,0.4124,None kPa,N/A,25441,['C'],A,Levitation methods,"origin: commercial source,99.999 weight % (total),stated by supplier,plate",99.999,Weight %,1989
186.71,20.75,0.415,None kPa,N/A,25441,['C'],A,Levitation methods,"origin: commercial source,99.999 weight % (total),stated by supplier,plate",99.999,Weight %,1989
188.59,20.76,0.4152,None kPa,N/A,25441,['C'],A,Levitation methods,"origin: commercial source,99.999 weight % (total),stated by supplier,plate",99.999,Weight %,1989
190.06,20.94,0.4188,None kPa,N/A,25441,['C'],A,Levitation methods,"origin: commercial source,99.999 weight % (total),stated by supplier,plate",99.999,Weight %,1989
192.3,21.01,0.4202,None kPa,N/A,25441,['C'],A,Levitation methods,"origin: commercial source,99.999 weight % (total),stated by supplier,plate",99.999,Weight %,1989
194.15,21.0,0.42,None kPa,N/A,25441,['C'],A,Levitation methods,"origin: commercial source,99.999 weight % (total),stated by supplier,plate",99.999,Weight %,1989
195.98,21.13,0.4226,None kPa,N/A,25441,['C'],A,Levitation methods,"origin: commercial source,99.999 weight % (total),stated by supplier,plate",99.999,Weight %,1989
197.88,21.2,0.424,None kPa,N/A,25441,['C'],A,Levitation methods,"origin: commercial source,99.999 weight % (total),stated by supplier,plate",99.999,Weight %,1989
199.76,21.38,0.4276,None kPa,N/A,25441,['C'],A,Levitation methods,"origin: commercial source,99.999 weight % (total),stated by supplier,plate",99.999,Weight %,1989
201.61,21.39,0.4278,None kPa,N/A,25441,['C'],A,Levitation methods,"origin: commercial source,99.999 weight % (total),stated by supplier,plate",99.999,Weight %,1989
203.44,21.43,0.4286,None kPa,N/A,25441,['C'],A,Levitation methods,"origin: commercial source,99.999 weight % (total),stated by supplier,plate",99.999,Weight %,1989
205.26,21.62,0.4324,None kPa,N/A,25441,['C'],A,Levitation methods,"origin: commercial source,99.999 weight % (total),stated by supplier,plate",99.999,Weight %,1989
207.04,21.69,0.4338,None kPa,N/A,25441,['C'],A,Levitation methods,"origin: commercial source,99.999 weight % (total),stated by supplier,plate",99.999,Weight %,1989
208.8,21.67,0.4334,None kPa,N/A,25441,['C'],A,Levitation methods,"origin: commercial source,99.999 weight % (total),stated by supplier,plate",99.999,Weight %,1989
210.54,21.72,0.4344,None kPa,N/A,25441,['C'],A,Levitation methods,"origin: commercial source,99.999 weight % (total),stated by supplier,plate",99.999,Weight %,1989
212.26,21.9,0.438,None kPa,N/A,25441,['C'],A,Levitation methods,"origin: commercial source,99.999 weight % (total),stated by supplier,plate",99.999,Weight %,1989
214.0,21.87,0.4374,None kPa,N/A,25441,['C'],A,Levitation methods,"origin: commercial source,99.999 weight % (total),stated by supplier,plate",99.999,Weight %,1989
215.76,21.99,0.4398,None kPa,N/A,25441,['C'],A,Levitation methods,"origin: commercial source,99.999 weight % (total),stated by supplier,plate",99.999,Weight %,1989
217.49,22.03,0.4406,None kPa,N/A,25441,['C'],A,Levitation methods,"origin: commercial source,99.999 weight % (total),stated by supplier,plate",99.999,Weight %,1989
220.94,22.14,0.4428,None kPa,N/A,25441,['C'],A,Levitation methods,"origin: commercial source,99.999 weight % (total),stated by supplier,plate",99.999,Weight %,1989
222.66,22.18,0.4436,None kPa,N/A,25441,['C'],A,Levitation methods,"origin: commercial source,99.999 weight % (total),stated by supplier,plate",99.999,Weight %,1989
224.38,22.31,0.4462,None kPa,N/A,25441,['C'],A,Levitation methods,"origin: commercial source,99.999 weight % (total),stated by supplier,plate",99.999,Weight %,1989
226.09,22.44,0.4488,None kPa,N/A,25441,['C'],A,Levitation methods,"origin: commercial source,99.999 weight % (total),stated by supplier,plate",99.999,Weight %,1989
227.81,22.4,0.448,None kPa,N/A,25441,['C'],A,Levitation methods,"origin: commercial source,99.999 weight % (total),stated by supplier,plate",99.999,Weight %,1989
229.55,22.34,0.4468,None kPa,N/A,25441,['C'],A,Levitation methods,"origin: commercial source,99.999 weight % (total),stated by supplier,plate",99.999,Weight %,1989
231.3,22.43,0.4486,None kPa,N/A,25441,['C'],A,Levitation methods,"origin: commercial source,99.999 weight % (total),stated by supplier,plate",99.999,Weight %,1989
232.99,22.65,0.453,None kPa,N/A,25441,['C'],A,Levitation methods,"origin: commercial source,99.999 weight % (total),stated by supplier,plate",99.999,Weight %,1989
234.72,22.53,0.4506,None kPa,N/A,25441,['C'],A,Levitation methods,"origin: commercial source,99.999 weight % (total),stated by supplier,plate",99.999,Weight %,1989
236.54,22.67,0.4534,None kPa,N/A,25441,['C'],A,Levitation methods,"origin: commercial source,99.999 weight % (total),stated by supplier,plate",99.999,Weight %,1989
