Repository: amr8004/PureElementPRL

# Pure Element Thermodynamic modeling with 3rd generation CALPHAD models for multiple elements

## Description
Jupyter notebook for modeling pure elements with selected models via python tools pycalphad and ESPEI

## Running Tutorial
Creating a codespace should immediately open the desired notebook. Just change the element as desired (non-case sensitive) and set what SGTE structure (FCC_A1, BCC_A2, etc.) you would like to compare against.

## Further Resources

## Citation

File: CpCSV/Au_CP_data.csv (part 4 of 9)
Temperature: K,Heat capacity at constant pressure Cp: J/K/mol,Uncertainty,Pressure,Ref Temp,Data Set ID,State,Representation,Method,Description,Purity,Purity Units,Year
2.35,0.00737,0.0003685,None kPa,N/A,16037,['C'],A,Vacuum adiabatic calorimetry,"not stated,99.999 mole % (total),spectroscopy",99.999,Mole %,1966
2.4,0.00778,0.000389,None kPa,N/A,16037,['C'],A,Vacuum adiabatic calorimetry,"not stated,99.999 mole % (total),spectroscopy",99.999,Mole %,1966
2.45,0.00834,0.000417,None kPa,N/A,16037,['C'],A,Vacuum adiabatic calorimetry,"not stated,99.999 mole % (total),spectroscopy",99.999,Mole %,1966
2.51,0.00881,0.0004405,None kPa,N/A,16037,['C'],A,Vacuum adiabatic calorimetry,"not stated,99.999 mole % (total),spectroscopy",99.999,Mole %,1966
2.57,0.00923,0.0004615,None kPa,N/A,16037,['C'],A,Vacuum adiabatic calorimetry,"not stated,99.999 mole % (total),spectroscopy",99.999,Mole %,1966
2.64,0.00987,0.0004935,None kPa,N/A,16037,['C'],A,Vacuum adiabatic calorimetry,"not stated,99.999 mole % (total),spectroscopy",99.999,Mole %,1966
2.69,0.0106,0.00053,None kPa,N/A,16037,['C'],A,Vacuum adiabatic calorimetry,"not stated,99.999 mole % (total),spectroscopy",99.999,Mole %,1966
2.77,0.0113,0.000565,None kPa,N/A,16037,['C'],A,Vacuum adiabatic calorimetry,"not stated,99.999 mole % (total),spectroscopy",99.999,Mole %,1966
2.84,0.0121,0.000605,None kPa,N/A,16037,['C'],A,Vacuum adiabatic calorimetry,"not stated,99.999 mole % (total),spectroscopy",99.999,Mole %,1966
2.91,0.0128,0.00064,None kPa,N/A,16037,['C'],A,Vacuum adiabatic calorimetry,"not stated,99.999 mole % (total),spectroscopy",99.999,Mole %,1966
2.99,0.0138,0.00069,None kPa,N/A,16037,['C'],A,Vacuum adiabatic calorimetry,"not stated,99.999 mole % (total),spectroscopy",99.999,Mole %,1966
3.06,0.0148,0.00074,None kPa,N/A,16037,['C'],A,Vacuum adiabatic calorimetry,"not stated,99.999 mole % (total),spectroscopy",99.999,Mole %,1966
3.14,0.0158,0.00079,None kPa,N/A,16037,['C'],A,Vacuum adiabatic calorimetry,"not stated,99.999 mole % (total),spectroscopy",99.999,Mole %,1966
3.22,0.0169,0.000845,None kPa,N/A,16037,['C'],A,Vacuum adiabatic calorimetry,"not stated,99.999 mole % (total),spectroscopy",99.999,Mole %,1966
3.3,0.0181,0.000905,None kPa,N/A,16037,['C'],A,Vacuum adiabatic calorimetry,"not stated,99.999 mole % (total),spectroscopy",99.999,Mole %,1966
3.38,0.0192,0.00096,None kPa,N/A,16037,['C'],A,Vacuum adiabatic calorimetry,"not stated,99.999 mole % (total),spectroscopy",99.999,Mole %,1966
3.47,0.0206,0.00103,None kPa,N/A,16037,['C'],A,Vacuum adiabatic calorimetry,"not stated,99.999 mole % (total),spectroscopy",99.999,Mole %,1966
3.56,0.0224,0.00112,None kPa,N/A,16037,['C'],A,Vacuum adiabatic calorimetry,"not stated,99.999 mole % (total),spectroscopy",99.999,Mole %,1966
3.66,0.024,0.0012,None kPa,N/A,16037,['C'],A,Vacuum adiabatic calorimetry,"not stated,99.999 mole % (total),spectroscopy",99.999,Mole %,1966
3.76,0.0259,0.001295,None kPa,N/A,16037,['C'],A,Vacuum adiabatic calorimetry,"not stated,99.999 mole % (total),spectroscopy",99.999,Mole %,1966
3.86,0.028,0.0014,None kPa,N/A,16037,['C'],A,Vacuum adiabatic calorimetry,"not stated,99.999 mole % (total),spectroscopy",99.999,Mole %,1966
3.97,0.0304,0.00152,None kPa,N/A,16037,['C'],A,Vacuum adiabatic calorimetry,"not stated,99.999 mole % (total),spectroscopy",99.999,Mole %,1966
4.08,0.0326,0.00163,None kPa,N/A,16037,['C'],A,Vacuum adiabatic calorimetry,"not stated,99.999 mole % (total),spectroscopy",99.999,Mole %,1966
4.19,0.0355,0.001775,None kPa,N/A,16037,['C'],A,Vacuum adiabatic calorimetry,"not stated,99.999 mole % (total),spectroscopy",99.999,Mole %,1966
4.31,0.0378,0.00189,None kPa,N/A,16037,['C'],A,Vacuum adiabatic calorimetry,"not stated,99.999 mole % (total),spectroscopy",99.999,Mole %,1966
4.43,0.0411,0.002055,None kPa,N/A,16037,['C'],A,Vacuum adiabatic calorimetry,"not stated,99.999 mole % (total),spectroscopy",99.999,Mole %,1966
4.69,0.0484,0.00242,None kPa,N/A,16037,['C'],A,Vacuum adiabatic calorimetry,"not stated,99.999 mole % (total),spectroscopy",99.999,Mole %,1966
4.81,0.0519,0.002595,None kPa,N/A,16037,['C'],A,Vacuum adiabatic calorimetry,"not stated,99.999 mole % (total),spectroscopy",99.999,Mole %,1966
4.94,0.0562,0.00281,None kPa,N/A,16037,['C'],A,Vacuum adiabatic calorimetry,"not stated,99.999 mole % (total),spectroscopy",99.999,Mole %,1966
5.08,0.0609,0.003045,None kPa,N/A,16037,['C'],A,Vacuum adiabatic calorimetry,"not stated,99.999 mole % (total),spectroscopy",99.999,Mole %,1966
5.23,0.066,0.0033,None kPa,N/A,16037,['C'],A,Vacuum adiabatic calorimetry,"not stated,99.999 mole % (total),spectroscopy",99.999,Mole %,1966
1.35,0.00219,0.0001095,None kPa,N/A,16037,['C'],A,Vacuum adiabatic calorimetry,"not stated,99.999 mole % (total),spectroscopy",99.999,Mole %,1966
1.41,0.00235,0.0001175,None kPa,N/A,16037,['C'],A,Vacuum adiabatic calorimetry,"not stated,99.999 mole % (total),spectroscopy",99.999,Mole %,1966
1.47,0.00238,0.000119,None kPa,N/A,16037,['C'],A,Vacuum adiabatic calorimetry,"not stated,99.999 mole % (total),spectroscopy",99.999,Mole %,1966
1.52,0.00263,0.0001315,None kPa,N/A,16037,['C'],A,Vacuum adiabatic calorimetry,"not stated,99.999 mole % (total),spectroscopy",99.999,Mole %,1966
1.57,0.0029,0.000145,None kPa,N/A,16037,['C'],A,Vacuum adiabatic calorimetry,"not stated,99.999 mole % (total),spectroscopy",99.999,Mole %,1966
1.61,0.00318,0.000159,None kPa,N/A,16037,['C'],A,Vacuum adiabatic calorimetry,"not stated,99.999 mole % (total),spectroscopy",99.999,Mole %,1966
1.66,0.00335,0.0001675,None kPa,N/A,16037,['C'],A,Vacuum adiabatic calorimetry,"not stated,99.999 mole % (total),spectroscopy",99.999,Mole %,1966
1.71,0.00343,0.0001715,None kPa,N/A,16037,['C'],A,Vacuum adiabatic calorimetry,"not stated,99.999 mole % (total),spectroscopy",99.999,Mole %,1966
1.76,0.0037,0.000185,None kPa,N/A,16037,['C'],A,Vacuum adiabatic calorimetry,"not stated,99.999 mole % (total),spectroscopy",99.999,Mole %,1966
1.79,0.00392,0.000196,None kPa,N/A,16037,['C'],A,Vacuum adiabatic calorimetry,"not stated,99.999 mole % (total),spectroscopy",99.999,Mole %,1966
1.82,0.00406,0.000203,None kPa,N/A,16037,['C'],A,Vacuum adiabatic calorimetry,"not stated,99.999 mole % (total),spectroscopy",99.999,Mole %,1966
1.88,0.00439,0.0002195,None kPa,N/A,16037,['C'],A,Vacuum adiabatic calorimetry,"not stated,99.999 mole % (total),spectroscopy",99.999,Mole %,1966
1.92,0.00464,0.000232,None kPa,N/A,16037,['C'],A,Vacuum adiabatic calorimetry,"not stated,99.999 mole % (total),spectroscopy",99.999,Mole %,1966
1.97,0.00494,0.000247,None kPa,N/A,16037,['C'],A,Vacuum adiabatic calorimetry,"not stated,99.999 mole % (total),spectroscopy",99.999,Mole %,1966
2.0,0.00511,0.0002555,None kPa,N/A,16037,['C'],A,Vacuum adiabatic calorimetry,"not stated,99.999 mole % (total),spectroscopy",99.999,Mole %,1966
2.05,0.00549,0.0002745,None kPa,N/A,16037,['C'],A,Vacuum adiabatic calorimetry,"not stated,99.999 mole % (total),spectroscopy",99.999,Mole %,1966
2.08,0.00583,0.0002915,None kPa,N/A,16037,['C'],A,Vacuum adiabatic calorimetry,"not stated,99.999 mole % (total),spectroscopy",99.999,Mole %,1966
2.11,0.00567,0.0002835,None kPa,N/A,16037,['C'],A,Vacuum adiabatic calorimetry,"not stated,99.999 mole % (total),spectroscopy",99.999,Mole %,1966
2.12,0.00598,0.000299,None kPa,N/A,16037,['C'],A,Vacuum adiabatic calorimetry,"not stated,99.999 mole % (total),spectroscopy",99.999,Mole %,1966
2.17,0.00629,0.0003145,None kPa,N/A,16037,['C'],A,Vacuum adiabatic calorimetry,"not stated,99.999 mole % (total),spectroscopy",99.999,Mole %,1966
2.2,0.00656,0.000328,None kPa,N/A,16037,['C'],A,Vacuum adiabatic calorimetry,"not stated,99.999 mole % (total),spectroscopy",99.999,Mole %,1966
2.24,0.00686,0.000343,None kPa,N/A,16037,['C'],A,Vacuum adiabatic calorimetry,"not stated,99.999 mole % (total),spectroscopy",99.999,Mole %,1966
2.27,0.00709,0.0003545,None kPa,N/A,16037,['C'],A,Vacuum adiabatic calorimetry,"not stated,99.999 mole % (total),spectroscopy",99.999,Mole %,1966
2.29,0.00729,0.0003645,None kPa,N/A,16037,['C'],A,Vacuum adiabatic calorimetry,"not stated,99.999 mole % (total),spectroscopy",99.999,Mole %,1966
2.33,0.00751,0.0003755,None kPa,N/A,16037,['C'],A,Vacuum adiabatic calorimetry,"not stated,99.999 mole % (total),spectroscopy",99.999,Mole %,1966
2.36,0.00786,0.000393,None kPa,N/A,16037,['C'],A,Vacuum adiabatic calorimetry,"not stated,99.999 mole % (total),spectroscopy",99.999,Mole %,1966
2.42,0.00835,0.0004175,None kPa,N/A,16037,['C'],A,Vacuum adiabatic calorimetry,"not stated,99.999 mole % (total),spectroscopy",99.999,Mole %,1966
2.51,0.00889,0.0004445,None kPa,N/A,16037,['C'],A,Vacuum adiabatic calorimetry,"not stated,99.999 mole % (total),spectroscopy",99.999,Mole %,1966
2.56,0.00966,0.000483,None kPa,N/A,16037,['C'],A,Vacuum adiabatic calorimetry,"not stated,99.999 mole % (total),spectroscopy",99.999,Mole %,1966
2.63,0.0103,0.000515,None kPa,N/A,16037,['C'],A,Vacuum adiabatic calorimetry,"not stated,99.999 mole % (total),spectroscopy",99.999,Mole %,1966
2.7,0.011,0.00055,None kPa,N/A,16037,['C'],A,Vacuum adiabatic calorimetry,"not stated,99.999 mole % (total),spectroscopy",99.999,Mole %,1966
2.76,0.0116,0.00058,None kPa,N/A,16037,['C'],A,Vacuum adiabatic calorimetry,"not stated,99.999 mole % (total),spectroscopy",99.999,Mole %,1966
2.83,0.0123,0.000615,None kPa,N/A,16037,['C'],A,Vacuum adiabatic calorimetry,"not stated,99.999 mole % (total),spectroscopy",99.999,Mole %,1966
2.91,0.0131,0.000655,None kPa,N/A,16037,['C'],A,Vacuum adiabatic calorimetry,"not stated,99.999 mole % (total),spectroscopy",99.999,Mole %,1966
2.99,0.0143,0.000715,None kPa,N/A,16037,['C'],A,Vacuum adiabatic calorimetry,"not stated,99.999 mole % (total),spectroscopy",99.999,Mole %,1966
3.07,0.0153,0.000765,None kPa,N/A,16037,['C'],A,Vacuum adiabatic calorimetry,"not stated,99.999 mole % (total),spectroscopy",99.999,Mole %,1966
3.18,0.0168,0.00084,None kPa,N/A,16037,['C'],A,Vacuum adiabatic calorimetry,"not stated,99.999 mole % (total),spectroscopy",99.999,Mole %,1966
3.3,0.018,0.0009,None kPa,N/A,16037,['C'],A,Vacuum adiabatic calorimetry,"not stated,99.999 mole % (total),spectroscopy",99.999,Mole %,1966
3.39,0.0193,0.000965,None kPa,N/A,16037,['C'],A,Vacuum adiabatic calorimetry,"not stated,99.999 mole % (total),spectroscopy",99.999,Mole %,1966
3.48,0.021,0.00105,None kPa,N/A,16037,['C'],A,Vacuum adiabatic calorimetry,"not stated,99.999 mole % (total),spectroscopy",99.999,Mole %,1966
3.59,0.0228,0.00114,None kPa,N/A,16037,['C'],A,Vacuum adiabatic calorimetry,"not stated,99.999 mole % (total),spectroscopy",99.999,Mole %,1966
3.7,0.0242,0.00121,None kPa,N/A,16037,['C'],A,Vacuum adiabatic calorimetry,"not stated,99.999 mole % (total),spectroscopy",99.999,Mole %,1966
3.82,0.027,0.00135,None kPa,N/A,16037,['C'],A,Vacuum adiabatic calorimetry,"not stated,99.999 mole % (total),spectroscopy",99.999,Mole %,1966
3.93,0.0295,0.001475,None kPa,N/A,16037,['C'],A,Vacuum adiabatic calorimetry,"not stated,99.999 mole % (total),spectroscopy",99.999,Mole %,1966
4.06,0.0319,0.001595,None kPa,N/A,16037,['C'],A,Vacuum adiabatic calorimetry,"not stated,99.999 mole % (total),spectroscopy",99.999,Mole %,1966
4.18,0.0348,0.00174,None kPa,N/A,16037,['C'],A,Vacuum adiabatic calorimetry,"not stated,99.999 mole % (total),spectroscopy",99.999,Mole %,1966
4.3,0.0377,0.001885,None kPa,N/A,16037,['C'],A,Vacuum adiabatic calorimetry,"not stated,99.999 mole % (total),spectroscopy",99.999,Mole %,1966
4.45,0.0414,0.00207,None kPa,N/A,16037,['C'],A,Vacuum adiabatic calorimetry,"not stated,99.999 mole % (total),spectroscopy",99.999,Mole %,1966
4.6,0.046,0.0023,None kPa,N/A,16037,['C'],A,Vacuum adiabatic calorimetry,"not stated,99.999 mole % (total),spectroscopy",99.999,Mole %,1966
4.76,0.05,0.0025,None kPa,N/A,16037,['C'],A,Vacuum adiabatic calorimetry,"not stated,99.999 mole % (total),spectroscopy",99.999,Mole %,1966
4.91,0.055,0.00275,None kPa,N/A,16037,['C'],A,Vacuum adiabatic calorimetry,"not stated,99.999 mole % (total),spectroscopy",99.999,Mole %,1966
5.08,0.06,0.003,None kPa,N/A,16037,['C'],A,Vacuum adiabatic calorimetry,"not stated,99.999 mole % (total),spectroscopy",99.999,Mole %,1966
5.24,0.0653,0.003265,None kPa,N/A,16037,['C'],A,Vacuum adiabatic calorimetry,"not stated,99.999 mole % (total),spectroscopy",99.999,Mole %,1966
1.13,0.00141,7.05e-05,None kPa,N/A,16037,['C'],A,Vacuum adiabatic calorimetry,"not stated,99.999 mole % (total),spectroscopy",99.999,Mole %,1966
1.18,0.00178,8.9e-05,None kPa,N/A,16037,['C'],A,Vacuum adiabatic calorimetry,"not stated,99.999 mole % (total),spectroscopy",99.999,Mole %,1966
1.27,0.00172,8.6e-05,None kPa,N/A,16037,['C'],A,Vacuum adiabatic calorimetry,"not stated,99.999 mole % (total),spectroscopy",99.999,Mole %,1966
1.3,0.002,0.0001,None kPa,N/A,16037,['C'],A,Vacuum adiabatic calorimetry,"not stated,99.999 mole % (total),spectroscopy",99.999,Mole %,1966
1.41,0.00237,0.0001185,None kPa,N/A,16037,['C'],A,Vacuum adiabatic calorimetry,"not stated,99.999 mole % (total),spectroscopy",99.999,Mole %,1966
1.57,0.00297,0.0001485,None kPa,N/A,16037,['C'],A,Vacuum adiabatic calorimetry,"not stated,99.999 mole % (total),spectroscopy",99.999,Mole %,1966
1.71,0.00344,0.000172,None kPa,N/A,16037,['C'],A,Vacuum adiabatic calorimetry,"not stated,99.999 mole % (total),spectroscopy",99.999,Mole %,1966
1.83,0.00404,0.000202,None kPa,N/A,16037,['C'],A,Vacuum adiabatic calorimetry,"not stated,99.999 mole % (total),spectroscopy",99.999,Mole %,1966
1.9,0.00449,0.0002245,None kPa,N/A,16037,['C'],A,Vacuum adiabatic calorimetry,"not stated,99.999 mole % (total),spectroscopy",99.999,Mole %,1966
1.99,0.00491,0.0002455,None kPa,N/A,16037,['C'],A,Vacuum adiabatic calorimetry,"not stated,99.999 mole % (total),spectroscopy",99.999,Mole %,1966
2.1,0.00577,0.0002885,None kPa,N/A,16037,['C'],A,Vacuum adiabatic calorimetry,"not stated,99.999 mole % (total),spectroscopy",99.999,Mole %,1966
2.18,0.00627,0.0003135,None kPa,N/A,16037,['C'],A,Vacuum adiabatic calorimetry,"not stated,99.999 mole % (total),spectroscopy",99.999,Mole %,1966
2.29,0.00711,0.0003555,None kPa,N/A,16037,['C'],A,Vacuum adiabatic calorimetry,"not stated,99.999 mole % (total),spectroscopy",99.999,Mole %,1966
2.36,0.00719,0.0003595,None kPa,N/A,16037,['C'],A,Vacuum adiabatic calorimetry,"not stated,99.999 mole % (total),spectroscopy",99.999,Mole %,1966
2.5,0.00864,0.000432,None kPa,N/A,16037,['C'],A,Vacuum adiabatic calorimetry,"not stated,99.999 mole % (total),spectroscopy",99.999,Mole %,1966
2.61,0.00982,0.000491,None kPa,N/A,16037,['C'],A,Vacuum adiabatic calorimetry,"not stated,99.999 mole % (total),spectroscopy",99.999,Mole %,1966
2.67,0.0104,0.00052,None kPa,N/A,16037,['C'],A,Vacuum adiabatic calorimetry,"not stated,99.999 mole % (total),spectroscopy",99.999,Mole %,1966
2.76,0.0117,0.000585,None kPa,N/A,16037,['C'],A,Vacuum adiabatic calorimetry,"not stated,99.999 mole % (total),spectroscopy",99.999,Mole %,1966
2.87,0.013,0.00065,None kPa,N/A,16037,['C'],A,Vacuum adiabatic calorimetry,"not stated,99.999 mole % (total),spectroscopy",99.999,Mole %,1966
2.97,0.0138,0.00069,None kPa,N/A,16037,['C'],A,Vacuum adiabatic calorimetry,"not stated,99.999 mole % (total),spectroscopy",99.999,Mole %,1966
3.08,0.0152,0.00076,None kPa,N/A,16037,['C'],A,Vacuum adiabatic calorimetry,"not stated,99.999 mole % (total),spectroscopy",99.999,Mole %,1966
3.17,0.0166,0.00083,None kPa,N/A,16037,['C'],A,Vacuum adiabatic calorimetry,"not stated,99.999 mole % (total),spectroscopy",99.999,Mole %,1966
3.3,0.018,0.0009,None kPa,N/A,16037,['C'],A,Vacuum adiabatic calorimetry,"not stated,99.999 mole % (total),spectroscopy",99.999,Mole %,1966
3.38,0.0198,0.00099,None kPa,N/A,16037,['C'],A,Vacuum adiabatic calorimetry,"not stated,99.999 mole % (total),spectroscopy",99.999,Mole %,1966
3.46,0.021,0.00105,None kPa,N/A,16037,['C'],A,Vacuum adiabatic calorimetry,"not stated,99.999 mole % (total),spectroscopy",99.999,Mole %,1966
3.57,0.0227,0.001135,None kPa,N/A,16037,['C'],A,Vacuum adiabatic calorimetry,"not stated,99.999 mole % (total),spectroscopy",99.999,Mole %,1966
3.69,0.0249,0.001245,None kPa,N/A,16037,['C'],A,Vacuum adiabatic calorimetry,"not stated,99.999 mole % (total),spectroscopy",99.999,Mole %,1966
3.77,0.0264,0.00132,None kPa,N/A,16037,['C'],A,Vacuum adiabatic calorimetry,"not stated,99.999 mole % (total),spectroscopy",99.999,Mole %,1966
3.88,0.0293,0.001465,None kPa,N/A,16037,['C'],A,Vacuum adiabatic calorimetry,"not stated,99.999 mole % (total),spectroscopy",99.999,Mole %,1966
3.99,0.0312,0.00156,None kPa,N/A,16037,['C'],A,Vacuum adiabatic calorimetry,"not stated,99.999 mole % (total),spectroscopy",99.999,Mole %,1966
4.1,0.0337,0.001685,None kPa,N/A,16037,['C'],A,Vacuum adiabatic calorimetry,"not stated,99.999 mole % (total),spectroscopy",99.999,Mole %,1966
4.16,0.0352,0.00176,None kPa,N/A,16037,['C'],A,Vacuum adiabatic calorimetry,"not stated,99.999 mole % (total),spectroscopy",99.999,Mole %,1966
4.28,0.038,0.0019,None kPa,N/A,16037,['C'],A,Vacuum adiabatic calorimetry,"not stated,99.999 mole % (total),spectroscopy",99.999,Mole %,1966
4.36,0.0398,0.00199,None kPa,N/A,16037,['C'],A,Vacuum adiabatic calorimetry,"not stated,99.999 mole % (total),spectroscopy",99.999,Mole %,1966
4.46,0.042,0.0021,None kPa,N/A,16037,['C'],A,Vacuum adiabatic calorimetry,"not stated,99.999 mole % (total),spectroscopy",99.999,Mole %,1966
4.54,0.0449,0.002245,None kPa,N/A,16037,['C'],A,Vacuum adiabatic calorimetry,"not stated,99.999 mole % (total),spectroscopy",99.999,Mole %,1966
4.66,0.0469,0.002345,None kPa,N/A,16037,['C'],A,Vacuum adiabatic calorimetry,"not stated,99.999 mole % (total),spectroscopy",99.999,Mole %,1966
4.82,0.0521,0.002605,None kPa,N/A,16037,['C'],A,Vacuum adiabatic calorimetry,"not stated,99.999 mole % (total),spectroscopy",99.999,Mole %,1966
4.91,0.0545,0.002725,None kPa,N/A,16037,['C'],A,Vacuum adiabatic calorimetry,"not stated,99.999 mole % (total),spectroscopy",99.999,Mole %,1966
1.0,0.00117,5.85e-05,None kPa,N/A,16038,['C'],A,Vacuum adiabatic calorimetry,"not stated,99.999 mole % (total),spectroscopy",99.999,Mole %,1966
1.5,0.00256,0.000128,None kPa,N/A,16038,['C'],A,Vacuum adiabatic calorimetry,"not stated,99.999 mole % (total),spectroscopy",99.999,Mole %,1966
2.0,0.00492,0.000246,None kPa,N/A,16038,['C'],A,Vacuum adiabatic calorimetry,"not stated,99.999 mole % (total),spectroscopy",99.999,Mole %,1966
2.5,0.00858,0.000429,None kPa,N/A,16038,['C'],A,Vacuum adiabatic calorimetry,"not stated,99.999 mole % (total),spectroscopy",99.999,Mole %,1966
3.0,0.01386,0.000693,None kPa,N/A,16038,['C'],A,Vacuum adiabatic calorimetry,"not stated,99.999 mole % (total),spectroscopy",99.999,Mole %,1966
3.5,0.02107,0.0010535,None kPa,N/A,16038,['C'],A,Vacuum adiabatic calorimetry,"not stated,99.999 mole % (total),spectroscopy",99.999,Mole %,1966
4.0,0.0305,0.001525,None kPa,N/A,16038,['C'],A,Vacuum adiabatic calorimetry,"not stated,99.999 mole % (total),spectroscopy",99.999,Mole %,1966
4.5,0.0426,0.00213,None kPa,N/A,16038,['C'],A,Vacuum adiabatic calorimetry,"not stated,99.999 mole % (total),spectroscopy",99.999,Mole %,1966
5.0,0.0576,0.00288,None kPa,N/A,16038,['C'],A,Vacuum adiabatic calorimetry,"not stated,99.999 mole % (total),spectroscopy",99.999,Mole %,1966
6.0,0.0975,0.004875,None kPa,N/A,16038,['C'],A,Vacuum adiabatic calorimetry,"not stated,99.999 mole % (total),spectroscopy",99.999,Mole %,1966
7.0,0.153,0.00765,None kPa,N/A,16038,['C'],A,Vacuum adiabatic calorimetry,"not stated,99.999 mole % (total),spectroscopy",99.999,Mole %,1966
8.0,0.2265,0.011325,None kPa,N/A,16038,['C'],A,Vacuum adiabatic calorimetry,"not stated,99.999 mole % (total),spectroscopy",99.999,Mole %,1966
9.0,0.3207,0.016035,None kPa,N/A,16038,['C'],A,Vacuum adiabatic calorimetry,"not stated,99.999 mole % (total),spectroscopy",99.999,Mole %,1966
10.0,0.438,0.0219,None kPa,N/A,16038,['C'],A,Vacuum adiabatic calorimetry,"not stated,99.999 mole % (total),spectroscopy",99.999,Mole %,1966
11.0,0.582,0.0291,None kPa,N/A,16038,['C'],A,Vacuum adiabatic calorimetry,"not stated,99.999 mole % (total),spectroscopy",99.999,Mole %,1966
12.0,0.753,0.03765,None kPa,N/A,16038,['C'],A,Vacuum adiabatic calorimetry,"not stated,99.999 mole % (total),spectroscopy",99.999,Mole %,1966
13.0,0.955,0.04775,None kPa,N/A,16038,['C'],A,Vacuum adiabatic calorimetry,"not stated,99.999 mole % (total),spectroscopy",99.999,Mole %,1966
14.0,1.187,0.05935,None kPa,N/A,16038,['C'],A,Vacuum adiabatic calorimetry,"not stated,99.999 mole % (total),spectroscopy",99.999,Mole %,1966
15.0,1.448,0.0724,None kPa,N/A,16038,['C'],A,Vacuum adiabatic calorimetry,"not stated,99.999 mole % (total),spectroscopy",99.999,Mole %,1966
16.0,1.733,0.08665,None kPa,N/A,16038,['C'],A,Vacuum adiabatic calorimetry,"not stated,99.999 mole % (total),spectroscopy",99.999,Mole %,1966
17.0,2.04,0.102,None kPa,N/A,16038,['C'],A,Vacuum adiabatic calorimetry,"not stated,99.999 mole % (total),spectroscopy",99.999,Mole %,1966
18.0,2.37,0.1185,None kPa,N/A,16038,['C'],A,Vacuum adiabatic calorimetry,"not stated,99.999 mole % (total),spectroscopy",99.999,Mole %,1966
19.0,2.72,0.136,None kPa,N/A,16038,['C'],A,Vacuum adiabatic calorimetry,"not stated,99.999 mole % (total),spectroscopy",99.999,Mole %,1966
20.0,3.1,0.155,None kPa,N/A,16038,['C'],A,Vacuum adiabatic calorimetry,"not stated,99.999 mole % (total),spectroscopy",99.999,Mole %,1966
21.0,3.49,0.1745,None kPa,N/A,16038,['C'],A,Vacuum adiabatic calorimetry,"not stated,99.999 mole % (total),spectroscopy",99.999,Mole %,1966
22.0,3.9,0.195,None kPa,N/A,16038,['C'],A,Vacuum adiabatic calorimetry,"not stated,99.999 mole % (total),spectroscopy",99.999,Mole %,1966
23.0,4.33,0.2165,None kPa,N/A,16038,['C'],A,Vacuum adiabatic calorimetry,"not stated,99.999 mole % (total),spectroscopy",99.999,Mole %,1966
24.0,4.77,0.2385,None kPa,N/A,16038,['C'],A,Vacuum adiabatic calorimetry,"not stated,99.999 mole % (total),spectroscopy",99.999,Mole %,1966
25.0,5.21,0.2605,None kPa,N/A,16038,['C'],A,Vacuum adiabatic calorimetry,"not stated,99.999 mole % (total),spectroscopy",99.999,Mole %,1966
26.0,5.66,0.283,None kPa,N/A,16038,['C'],A,Vacuum adiabatic calorimetry,"not stated,99.999 mole % (total),spectroscopy",99.999,Mole %,1966
27.0,6.11,0.3055,None kPa,N/A,16038,['C'],A,Vacuum adiabatic calorimetry,"not stated,99.999 mole % (total),spectroscopy",99.999,Mole %,1966
28.0,6.56,0.328,None kPa,N/A,16038,['C'],A,Vacuum adiabatic calorimetry,"not stated,99.999 mole % (total),spectroscopy",99.999,Mole %,1966
29.0,7.0,0.35,None kPa,N/A,16038,['C'],A,Vacuum adiabatic calorimetry,"not stated,99.999 mole % (total),spectroscopy",99.999,Mole %,1966
30.0,7.43,0.3715,None kPa,N/A,16038,['C'],A,Vacuum adiabatic calorimetry,"not stated,99.999 mole % (total),spectroscopy",99.999,Mole %,1966
300.0,24.7,0.494,107.991 kPa,N/A,17753,['C'],A,Adiabatic High Temp Calorimetry,not stated,,,1968
364.5,25.0,0.5,None kPa,N/A,17753,['C'],A,Adiabatic High Temp Calorimetry,not stated,,,1968
427.5,25.3,0.506,None kPa,N/A,17753,['C'],A,Adiabatic High Temp Calorimetry,not stated,,,1968
482.9,25.51,0.5102,None kPa,N/A,17753,['C'],A,Adiabatic High Temp Calorimetry,not stated,,,1968
550.1,25.81,0.5162,None kPa,N/A,17753,['C'],A,Adiabatic High Temp Calorimetry,not stated,,,1968
619.9,26.17,0.5234,None kPa,N/A,17753,['C'],A,Adiabatic High Temp Calorimetry,not stated,,,1968
678.5,26.5,0.53,None kPa,N/A,17753,['C'],A,Adiabatic High Temp Calorimetry,not stated,,,1968
732.9,26.84,0.5368,None kPa,N/A,17753,['C'],A,Adiabatic High Temp Calorimetry,not stated,,,1968
784.8,27.18,0.5436,None kPa,N/A,17753,['C'],A,Adiabatic High Temp Calorimetry,not stated,,,1968
846.8,27.6,0.552,None kPa,N/A,17753,['C'],A,Adiabatic High Temp Calorimetry,not stated,,,1968
902.9,28.02,0.5604,None kPa,N/A,17753,['C'],A,Adiabatic High Temp Calorimetry,not stated,,,1968
957.3,28.41,0.5682,None kPa,N/A,17753,['C'],A,Adiabatic High Temp Calorimetry,not stated,,,1968
1013.0,28.79,0.5758,None kPa,N/A,17753,['C'],A,Adiabatic High Temp Calorimetry,not stated,,,1968
1063.0,29.16,0.5832,None kPa,N/A,17753,['C'],A,Adiabatic High Temp Calorimetry,not stated,,,1968
1115.0,29.53,0.5906,None kPa,N/A,17753,['C'],A,Adiabatic High Temp Calorimetry,not stated,,,1968
1165.0,29.9,0.598,None kPa,N/A,17753,['C'],A,Adiabatic High Temp Calorimetry,not stated,,,1968
1213.0,30.26,0.6052,None kPa,N/A,17753,['C'],A,Adiabatic High Temp Calorimetry,not stated,,,1968
1265.0,30.63,0.6126,None kPa,N/A,17753,['C'],A,Adiabatic High Temp Calorimetry,not stated,,,1968
1328.0,31.06,0.6212,None kPa,N/A,17753,['C'],A,Adiabatic High Temp Calorimetry,not stated,,,1968
300.0,24.7,0.494,107.991 kPa,N/A,18289,['C'],A,Adiabatic calorimeter (non-vacuum) ,"not stated,99.96 weight % (total),",99.96,Weight %,1968
350.0,24.9,0.498,None kPa,N/A,18289,['C'],A,Adiabatic calorimeter (non-vacuum) ,"not stated,99.96 weight % (total),",99.96,Weight %,1968
400.0,25.1,0.502,None kPa,N/A,18289,['C'],A,Adiabatic calorimeter (non-vacuum) ,"not stated,99.96 weight % (total),",99.96,Weight %,1968
450.0,25.4,0.508,None kPa,N/A,18289,['C'],A,Adiabatic calorimeter (non-vacuum) ,"not stated,99.96 weight % (total),",99.96,Weight %,1968
500.0,25.6,0.512,None kPa,N/A,18289,['C'],A,Adiabatic calorimeter (non-vacuum) ,"not stated,99.96 weight % (total),",99.96,Weight %,1968
550.0,25.8,0.516,None kPa,N/A,18289,['C'],A,Adiabatic calorimeter (non-vacuum) ,"not stated,99.96 weight % (total),",99.96,Weight %,1968
600.0,26.0,0.52,None kPa,N/A,18289,['C'],A,Adiabatic calorimeter (non-vacuum) ,"not stated,99.96 weight % (total),",99.96,Weight %,1968
650.0,26.3,0.526,None kPa,N/A,18289,['C'],A,Adiabatic calorimeter (non-vacuum) ,"not stated,99.96 weight % (total),",99.96,Weight %,1968
700.0,26.6,0.532,None kPa,N/A,18289,['C'],A,Adiabatic calorimeter (non-vacuum) ,"not stated,99.96 weight % (total),",99.96,Weight %,1968
750.0,26.9,0.538,None kPa,N/A,18289,['C'],A,Adiabatic calorimeter (non-vacuum) ,"not stated,99.96 weight % (total),",99.96,Weight %,1968
800.0,27.3,0.546,None kPa,N/A,18289,['C'],A,Adiabatic calorimeter (non-vacuum) ,"not stated,99.96 weight % (total),",99.96,Weight %,1968
850.0,27.6,0.552,None kPa,N/A,18289,['C'],A,Adiabatic calorimeter (non-vacuum) ,"not stated,99.96 weight % (total),",99.96,Weight %,1968
900.0,28.0,0.56,None kPa,N/A,18289,['C'],A,Adiabatic calorimeter (non-vacuum) ,"not stated,99.96 weight % (total),",99.96,Weight %,1968
950.0,28.3,0.566,None kPa,N/A,18289,['C'],A,Adiabatic calorimeter (non-vacuum) ,"not stated,99.96 weight % (total),",99.96,Weight %,1968
1000.0,28.7,0.574,None kPa,N/A,18289,['C'],A,Adiabatic calorimeter (non-vacuum) ,"not stated,99.96 weight % (total),",99.96,Weight %,1968
1050.0,29.1,0.582,None kPa,N/A,18289,['C'],A,Adiabatic calorimeter (non-vacuum) ,"not stated,99.96 weight % (total),",99.96,Weight %,1968
1100.0,29.4,0.588,None kPa,N/A,18289,['C'],A,Adiabatic calorimeter (non-vacuum) ,"not stated,99.96 weight % (total),",99.96,Weight %,1968
1150.0,29.8,0.596,None kPa,N/A,18289,['C'],A,Adiabatic calorimeter (non-vacuum) ,"not stated,99.96 weight % (total),",99.96,Weight %,1968
1200.0,30.1,0.602,None kPa,N/A,18289,['C'],A,Adiabatic calorimeter (non-vacuum) ,"not stated,99.96 weight % (total),",99.96,Weight %,1968
1250.0,30.5,0.61,None kPa,N/A,18289,['C'],A,Adiabatic calorimeter (non-vacuum) ,"not stated,99.96 weight % (total),",99.96,Weight %,1968
1300.0,30.8,0.616,None kPa,N/A,18289,['C'],A,Adiabatic calorimeter (non-vacuum) ,"not stated,99.96 weight % (total),",99.96,Weight %,1968
1336.0,31.1,0.622,None kPa,N/A,18289,['C'],A,Adiabatic calorimeter (non-vacuum) ,"not stated,99.96 weight % (total),",99.96,Weight %,1968
320.19,25.1363,0.502726,None kPa,N/A,19878,['C'],A,Adiabatic calorimeter (non-vacuum) ,"origin: commercial source,99.998 weight % (total),stated by supplier",99.998,Weight %,1971
322.13,25.0478,0.500956,None kPa,N/A,19878,['C'],A,Adiabatic calorimeter (non-vacuum) ,"origin: commercial source,99.998 weight % (total),stated by supplier",99.998,Weight %,1971
328.28,25.15,0.503,None kPa,N/A,19878,['C'],A,Adiabatic calorimeter (non-vacuum) ,"origin: commercial source,99.998 weight % (total),stated by supplier",99.998,Weight %,1971
329.83,25.2276,0.504552,None kPa,N/A,19878,['C'],A,Adiabatic calorimeter (non-vacuum) ,"origin: commercial source,99.998 weight % (total),stated by supplier",99.998,Weight %,1971
339.03,25.3482,0.506964,None kPa,N/A,19878,['C'],A,Adiabatic calorimeter (non-vacuum) ,"origin: commercial source,99.998 weight % (total),stated by supplier",99.998,Weight %,1971
348.24,25.5648,0.511296,None kPa,N/A,19878,['C'],A,Adiabatic calorimeter (non-vacuum) ,"origin: commercial source,99.998 weight % (total),stated by supplier",99.998,Weight %,1971
349.4,25.3866,0.507732,None kPa,N/A,19878,['C'],A,Adiabatic calorimeter (non-vacuum) ,"origin: commercial source,99.998 weight % (total),stated by supplier",99.998,Weight %,1971
351.49,25.5049,0.510098,None kPa,N/A,19878,['C'],A,Adiabatic calorimeter (non-vacuum) ,"origin: commercial source,99.998 weight % (total),stated by supplier",99.998,Weight %,1971
357.3,25.9407,0.518814,None kPa,N/A,19878,['C'],A,Adiabatic calorimeter (non-vacuum) ,"origin: commercial source,99.998 weight % (total),stated by supplier",99.998,Weight %,1971
357.52,25.6122,0.512244,None kPa,N/A,19878,['C'],A,Adiabatic calorimeter (non-vacuum) ,"origin: commercial source,99.998 weight % (total),stated by supplier",99.998,Weight %,1971
358.3,25.714,0.51428,None kPa,N/A,19878,['C'],A,Adiabatic calorimeter (non-vacuum) ,"origin: commercial source,99.998 weight % (total),stated by supplier",99.998,Weight %,1971
369.79,25.9573,0.519146,None kPa,N/A,19878,['C'],A,Adiabatic calorimeter (non-vacuum) ,"origin: commercial source,99.998 weight % (total),stated by supplier",99.998,Weight %,1971
372.14,25.8923,0.517846,None kPa,N/A,19878,['C'],A,Adiabatic calorimeter (non-vacuum) ,"origin: commercial source,99.998 weight % (total),stated by supplier",99.998,Weight %,1971
381.12,26.1606,0.523212,None kPa,N/A,19878,['C'],A,Adiabatic calorimeter (non-vacuum) ,"origin: commercial source,99.998 weight % (total),stated by supplier",99.998,Weight %,1971
381.76,26.0561,0.521122,None kPa,N/A,19878,['C'],A,Adiabatic calorimeter (non-vacuum) ,"origin: commercial source,99.998 weight % (total),stated by supplier",99.998,Weight %,1971
387.25,26.3201,0.526402,None kPa,N/A,19878,['C'],A,Adiabatic calorimeter (non-vacuum) ,"origin: commercial source,99.998 weight % (total),stated by supplier",99.998,Weight %,1971
391.07,26.2429,0.524858,None kPa,N/A,19878,['C'],A,Adiabatic calorimeter (non-vacuum) ,"origin: commercial source,99.998 weight % (total),stated by supplier",99.998,Weight %,1971
400.18,26.401,0.52802,None kPa,N/A,19878,['C'],A,Adiabatic calorimeter (non-vacuum) ,"origin: commercial source,99.998 weight % (total),stated by supplier",99.998,Weight %,1971
408.19,26.388,0.52776,None kPa,N/A,19878,['C'],A,Adiabatic calorimeter (non-vacuum) ,"origin: commercial source,99.998 weight % (total),stated by supplier",99.998,Weight %,1971
408.86,26.5229,0.530458,None kPa,N/A,19878,['C'],A,Adiabatic calorimeter (non-vacuum) ,"origin: commercial source,99.998 weight % (total),stated by supplier",99.998,Weight %,1971
411.66,26.4591,0.529182,None kPa,N/A,19878,['C'],A,Adiabatic calorimeter (non-vacuum) ,"origin: commercial source,99.998 weight % (total),stated by supplier",99.998,Weight %,1971
416.53,26.394,0.52788,None kPa,N/A,19878,['C'],A,Adiabatic calorimeter (non-vacuum) ,"origin: commercial source,99.998 weight % (total),stated by supplier",99.998,Weight %,1971
420.24,26.5173,0.530346,None kPa,N/A,19878,['C'],A,Adiabatic calorimeter (non-vacuum) ,"origin: commercial source,99.998 weight % (total),stated by supplier",99.998,Weight %,1971
423.37,26.6426,0.532852,None kPa,N/A,19878,['C'],A,Adiabatic calorimeter (non-vacuum) ,"origin: commercial source,99.998 weight % (total),stated by supplier",99.998,Weight %,1971
430.47,26.6213,0.532426,None kPa,N/A,19878,['C'],A,Adiabatic calorimeter (non-vacuum) ,"origin: commercial source,99.998 weight % (total),stated by supplier",99.998,Weight %,1971
432.95,26.7459,0.534918,None kPa,N/A,19878,['C'],A,Adiabatic calorimeter (non-vacuum) ,"origin: commercial source,99.998 weight % (total),stated by supplier",99.998,Weight %,1971
439.59,26.6203,0.532406,None kPa,N/A,19878,['C'],A,Adiabatic calorimeter (non-vacuum) ,"origin: commercial source,99.998 weight % (total),stated by supplier",99.998,Weight %,1971
444.01,26.7423,0.534846,None kPa,N/A,19878,['C'],A,Adiabatic calorimeter (non-vacuum) ,"origin: commercial source,99.998 weight % (total),stated by supplier",99.998,Weight %,1971
444.03,26.8651,0.537302,None kPa,N/A,19878,['C'],A,Adiabatic calorimeter (non-vacuum) ,"origin: commercial source,99.998 weight % (total),stated by supplier",99.998,Weight %,1971
451.76,26.9208,0.538416,None kPa,N/A,19878,['C'],A,Adiabatic calorimeter (non-vacuum) ,"origin: commercial source,99.998 weight % (total),stated by supplier",99.998,Weight %,1971
452.4,26.7184,0.534368,None kPa,N/A,19878,['C'],A,Adiabatic calorimeter (non-vacuum) ,"origin: commercial source,99.998 weight % (total),stated by supplier",99.998,Weight %,1971
455.12,26.8239,0.536478,None kPa,N/A,19878,['C'],A,Adiabatic calorimeter (non-vacuum) ,"origin: commercial source,99.998 weight % (total),stated by supplier",99.998,Weight %,1971
460.53,26.8759,0.537518,None kPa,N/A,19878,['C'],A,Adiabatic calorimeter (non-vacuum) ,"origin: commercial source,99.998 weight % (total),stated by supplier",99.998,Weight %,1971
461.85,27.007,0.54014,None kPa,N/A,19878,['C'],A,Adiabatic calorimeter (non-vacuum) ,"origin: commercial source,99.998 weight % (total),stated by supplier",99.998,Weight %,1971
463.17,26.7663,0.535326,None kPa,N/A,19878,['C'],A,Adiabatic calorimeter (non-vacuum) ,"origin: commercial source,99.998 weight % (total),stated by supplier",99.998,Weight %,1971
466.73,26.9635,0.53927,None kPa,N/A,19878,['C'],A,Adiabatic calorimeter (non-vacuum) ,"origin: commercial source,99.998 weight % (total),stated by supplier",99.998,Weight %,1971
473.42,27.0918,0.541836,None kPa,N/A,19878,['C'],A,Adiabatic calorimeter (non-vacuum) ,"origin: commercial source,99.998 weight % (total),stated by supplier",99.998,Weight %,1971
474.05,26.7913,0.535826,None kPa,N/A,19878,['C'],A,Adiabatic calorimeter (non-vacuum) ,"origin: commercial source,99.998 weight % (total),stated by supplier",99.998,Weight %,1971
474.78,26.9154,0.538308,None kPa,N/A,19878,['C'],A,Adiabatic calorimeter (non-vacuum) ,"origin: commercial source,99.998 weight % (total),stated by supplier",99.998,Weight %,1971
481.38,26.9158,0.538316,None kPa,N/A,19878,['C'],A,Adiabatic calorimeter (non-vacuum) ,"origin: commercial source,99.998 weight % (total),stated by supplier",99.998,Weight %,1971
481.67,27.0444,0.540888,None kPa,N/A,19878,['C'],A,Adiabatic calorimeter (non-vacuum) ,"origin: commercial source,99.998 weight % (total),stated by supplier",99.998,Weight %,1971
483.74,27.1436,0.542872,None kPa,N/A,19878,['C'],A,Adiabatic calorimeter (non-vacuum) ,"origin: commercial source,99.998 weight % (total),stated by supplier",99.998,Weight %,1971
488.05,26.8302,0.536604,None kPa,N/A,19878,['C'],A,Adiabatic calorimeter (non-vacuum) ,"origin: commercial source,99.998 weight % (total),stated by supplier",99.998,Weight %,1971
489.02,27.0211,0.540422,None kPa,N/A,19878,['C'],A,Adiabatic calorimeter (non-vacuum) ,"origin: commercial source,99.998 weight % (total),stated by supplier",99.998,Weight %,1971
496.08,27.0342,0.540684,None kPa,N/A,19878,['C'],A,Adiabatic calorimeter (non-vacuum) ,"origin: commercial source,99.998 weight % (total),stated by supplier",99.998,Weight %,1971
497.41,26.8941,0.537882,None kPa,N/A,19878,['C'],A,Adiabatic calorimeter (non-vacuum) ,"origin: commercial source,99.998 weight % (total),stated by supplier",99.998,Weight %,1971
500.71,27.1747,0.543494,None kPa,N/A,19878,['C'],A,Adiabatic calorimeter (non-vacuum) ,"origin: commercial source,99.998 weight % (total),stated by supplier",99.998,Weight %,1971
500.96,27.2581,0.545162,None kPa,N/A,19878,['C'],A,Adiabatic calorimeter (non-vacuum) ,"origin: commercial source,99.998 weight % (total),stated by supplier",99.998,Weight %,1971
503.69,27.0925,0.54185,None kPa,N/A,19878,['C'],A,Adiabatic calorimeter (non-vacuum) ,"origin: commercial source,99.998 weight % (total),stated by supplier",99.998,Weight %,1971
509.45,27.0031,0.540062,None kPa,N/A,19878,['C'],A,Adiabatic calorimeter (non-vacuum) ,"origin: commercial source,99.998 weight % (total),stated by supplier",99.998,Weight %,1971
512.96,27.3111,0.546222,None kPa,N/A,19878,['C'],A,Adiabatic calorimeter (non-vacuum) ,"origin: commercial source,99.998 weight % (total),stated by supplier",99.998,Weight %,1971
515.65,27.1785,0.54357,None kPa,N/A,19878,['C'],A,Adiabatic calorimeter (non-vacuum) ,"origin: commercial source,99.998 weight % (total),stated by supplier",99.998,Weight %,1971
520.24,27.0822,0.541644,None kPa,N/A,19878,['C'],A,Adiabatic calorimeter (non-vacuum) ,"origin: commercial source,99.998 weight % (total),stated by supplier",99.998,Weight %,1971
522.27,27.2152,0.544304,None kPa,N/A,19878,['C'],A,Adiabatic calorimeter (non-vacuum) ,"origin: commercial source,99.998 weight % (total),stated by supplier",99.998,Weight %,1971
522.4,27.3966,0.547932,None kPa,N/A,19878,['C'],A,Adiabatic calorimeter (non-vacuum) ,"origin: commercial source,99.998 weight % (total),stated by supplier",99.998,Weight %,1971
522.64,27.2718,0.545436,None kPa,N/A,19878,['C'],A,Adiabatic calorimeter (non-vacuum) ,"origin: commercial source,99.998 weight % (total),stated by supplier",99.998,Weight %,1971
527.26,27.3117,0.546234,None kPa,N/A,19878,['C'],A,Adiabatic calorimeter (non-vacuum) ,"origin: commercial source,99.998 weight % (total),stated by supplier",99.998,Weight %,1971
528.52,27.1716,0.543432,None kPa,N/A,19878,['C'],A,Adiabatic calorimeter (non-vacuum) ,"origin: commercial source,99.998 weight % (total),stated by supplier",99.998,Weight %,1971
529.24,27.0927,0.541854,None kPa,N/A,19878,['C'],A,Adiabatic calorimeter (non-vacuum) ,"origin: commercial source,99.998 weight % (total),stated by supplier",99.998,Weight %,1971
533.0,27.3026,0.546052,None kPa,N/A,19878,['C'],A,Adiabatic calorimeter (non-vacuum) ,"origin: commercial source,99.998 weight % (total),stated by supplier",99.998,Weight %,1971
533.05,27.4522,0.549044,None kPa,N/A,19878,['C'],A,Adiabatic calorimeter (non-vacuum) ,"origin: commercial source,99.998 weight % (total),stated by supplier",99.998,Weight %,1971
534.36,27.2077,0.544154,None kPa,N/A,19878,['C'],A,Adiabatic calorimeter (non-vacuum) ,"origin: commercial source,99.998 weight % (total),stated by supplier",99.998,Weight %,1971
535.71,27.1064,0.542128,None kPa,N/A,19878,['C'],A,Adiabatic calorimeter (non-vacuum) ,"origin: commercial source,99.998 weight % (total),stated by supplier",99.998,Weight %,1971
539.35,27.2259,0.544518,None kPa,N/A,19878,['C'],A,Adiabatic calorimeter (non-vacuum) ,"origin: commercial source,99.998 weight % (total),stated by supplier",99.998,Weight %,1971
542.01,27.1424,0.542848,None kPa,N/A,19878,['C'],A,Adiabatic calorimeter (non-vacuum) ,"origin: commercial source,99.998 weight % (total),stated by supplier",99.998,Weight %,1971
542.65,27.3136,0.546272,None kPa,N/A,19878,['C'],A,Adiabatic calorimeter (non-vacuum) ,"origin: commercial source,99.998 weight % (total),stated by supplier",99.998,Weight %,1971
543.11,27.2341,0.544682,None kPa,N/A,19878,['C'],A,Adiabatic calorimeter (non-vacuum) ,"origin: commercial source,99.998 weight % (total),stated by supplier",99.998,Weight %,1971
549.75,27.1154,0.542308,None kPa,N/A,19878,['C'],A,Adiabatic calorimeter (non-vacuum) ,"origin: commercial source,99.998 weight % (total),stated by supplier",99.998,Weight %,1971
551.8,27.361,0.54722,None kPa,N/A,19878,['C'],A,Adiabatic calorimeter (non-vacuum) ,"origin: commercial source,99.998 weight % (total),stated by supplier",99.998,Weight %,1971
553.01,27.2336,0.544672,None kPa,N/A,19878,['C'],A,Adiabatic calorimeter (non-vacuum) ,"origin: commercial source,99.998 weight % (total),stated by supplier",99.998,Weight %,1971
