Repository: amr8004/PureElementPRL

# Pure Element Thermodynamic modeling with 3rd generation CALPHAD models for multiple elements

## Description
Jupyter notebook for modeling pure elements with selected models via python tools pycalphad and ESPEI

## Running Tutorial
Creating a codespace should immediately open the desired notebook. Just change the element as desired (non-case sensitive) and set what SGTE structure (FCC_A1, BCC_A2, etc.) you would like to compare against.

## Further Resources

## Citation

File: CpCSV/Co_CP_data.csv (part 4 of 5)
Temperature: K,Heat capacity at constant pressure Cp: J/K/mol,Uncertainty,Pressure,Ref Temp,Data Set ID,State,Representation,Method,Description,Purity,Purity Units,Year
1105.17,38.9007,0.778014,None kPa,N/A,14263,['C'],A,Adiabatic calorimeter (non-vacuum) ,"not stated,99.0 weight % (total),",99.0,Weight %,1964
1112.08,38.8831,0.777662,None kPa,N/A,14263,['C'],A,Adiabatic calorimeter (non-vacuum) ,"not stated,99.0 weight % (total),",99.0,Weight %,1964
1115.56,39.3364,0.786728,None kPa,N/A,14263,['C'],A,Adiabatic calorimeter (non-vacuum) ,"not stated,99.0 weight % (total),",99.0,Weight %,1964
1129.42,40.5568,0.811136,None kPa,N/A,14263,['C'],A,Adiabatic calorimeter (non-vacuum) ,"not stated,99.0 weight % (total),",99.0,Weight %,1964
1138.06,39.9462,0.798924,None kPa,N/A,14263,['C'],A,Adiabatic calorimeter (non-vacuum) ,"not stated,99.0 weight % (total),",99.0,Weight %,1964
1153.65,41.0096,0.820192,None kPa,N/A,14263,['C'],A,Adiabatic calorimeter (non-vacuum) ,"not stated,99.0 weight % (total),",99.0,Weight %,1964
1179.19,41.8983,0.837966,None kPa,N/A,14263,['C'],A,Adiabatic calorimeter (non-vacuum) ,"not stated,99.0 weight % (total),",99.0,Weight %,1964
1186.95,41.1787,0.823574,None kPa,N/A,14263,['C'],A,Adiabatic calorimeter (non-vacuum) ,"not stated,99.0 weight % (total),",99.0,Weight %,1964
1197.78,42.0373,0.840746,None kPa,N/A,14263,['C'],A,Adiabatic calorimeter (non-vacuum) ,"not stated,99.0 weight % (total),",99.0,Weight %,1964
1216.83,42.8129,0.856258,None kPa,N/A,14263,['C'],A,Adiabatic calorimeter (non-vacuum) ,"not stated,99.0 weight % (total),",99.0,Weight %,1964
1219.87,43.3447,0.866894,None kPa,N/A,14263,['C'],A,Adiabatic calorimeter (non-vacuum) ,"not stated,99.0 weight % (total),",99.0,Weight %,1964
1230.71,44.3298,0.886596,None kPa,N/A,14263,['C'],A,Adiabatic calorimeter (non-vacuum) ,"not stated,99.0 weight % (total),",99.0,Weight %,1964
1248.88,44.8001,0.896002,None kPa,N/A,14263,['C'],A,Adiabatic calorimeter (non-vacuum) ,"not stated,99.0 weight % (total),",99.0,Weight %,1964
1266.2,45.8373,0.916746,None kPa,N/A,14263,['C'],A,Adiabatic calorimeter (non-vacuum) ,"not stated,99.0 weight % (total),",99.0,Weight %,1964
1273.11,45.4796,0.909592,None kPa,N/A,14263,['C'],A,Adiabatic calorimeter (non-vacuum) ,"not stated,99.0 weight % (total),",99.0,Weight %,1964
1279.63,46.5782,0.931564,None kPa,N/A,14263,['C'],A,Adiabatic calorimeter (non-vacuum) ,"not stated,99.0 weight % (total),",99.0,Weight %,1964
1286.96,46.0635,0.92127,None kPa,N/A,14263,['C'],A,Adiabatic calorimeter (non-vacuum) ,"not stated,99.0 weight % (total),",99.0,Weight %,1964
1295.2,46.726,0.93452,None kPa,N/A,14263,['C'],A,Adiabatic calorimeter (non-vacuum) ,"not stated,99.0 weight % (total),",99.0,Weight %,1964
1303.45,48.2605,0.96521,None kPa,N/A,14263,['C'],A,Adiabatic calorimeter (non-vacuum) ,"not stated,99.0 weight % (total),",99.0,Weight %,1964
1308.2,47.9639,0.959278,None kPa,N/A,14263,['C'],A,Adiabatic calorimeter (non-vacuum) ,"not stated,99.0 weight % (total),",99.0,Weight %,1964
1317.29,48.2514,0.965028,None kPa,N/A,14263,['C'],A,Adiabatic calorimeter (non-vacuum) ,"not stated,99.0 weight % (total),",99.0,Weight %,1964
1324.21,48.5215,0.97043,None kPa,N/A,14263,['C'],A,Adiabatic calorimeter (non-vacuum) ,"not stated,99.0 weight % (total),",99.0,Weight %,1964
1324.24,49.3063,0.986126,None kPa,N/A,14263,['C'],A,Adiabatic calorimeter (non-vacuum) ,"not stated,99.0 weight % (total),",99.0,Weight %,1964
1331.58,49.123,0.98246,None kPa,N/A,14263,['C'],A,Adiabatic calorimeter (non-vacuum) ,"not stated,99.0 weight % (total),",99.0,Weight %,1964
1336.37,50.239,1.00478,None kPa,N/A,14263,['C'],A,Adiabatic calorimeter (non-vacuum) ,"not stated,99.0 weight % (total),",99.0,Weight %,1964
1346.35,51.5729,1.03146,None kPa,N/A,14263,['C'],A,Adiabatic calorimeter (non-vacuum) ,"not stated,99.0 weight % (total),",99.0,Weight %,1964
1353.69,51.1977,1.02395,None kPa,N/A,14263,['C'],A,Adiabatic calorimeter (non-vacuum) ,"not stated,99.0 weight % (total),",99.0,Weight %,1964
1360.22,52.8718,1.05744,None kPa,N/A,14263,['C'],A,Adiabatic calorimeter (non-vacuum) ,"not stated,99.0 weight % (total),",99.0,Weight %,1964
1366.3,54.0401,1.0808,None kPa,N/A,14263,['C'],A,Adiabatic calorimeter (non-vacuum) ,"not stated,99.0 weight % (total),",99.0,Weight %,1964
1366.31,54.4674,1.08935,None kPa,N/A,14263,['C'],A,Adiabatic calorimeter (non-vacuum) ,"not stated,99.0 weight % (total),",99.0,Weight %,1964
1376.29,55.5484,1.11097,None kPa,N/A,14263,['C'],A,Adiabatic calorimeter (non-vacuum) ,"not stated,99.0 weight % (total),",99.0,Weight %,1964
1380.57,53.813,1.07626,None kPa,N/A,14263,['C'],A,Adiabatic calorimeter (non-vacuum) ,"not stated,99.0 weight % (total),",99.0,Weight %,1964
1384.73,47.7088,0.954176,None kPa,N/A,14263,['C'],A,Adiabatic calorimeter (non-vacuum) ,"not stated,99.0 weight % (total),",99.0,Weight %,1964
1386.97,50.6125,1.01225,None kPa,N/A,14263,['C'],A,Adiabatic calorimeter (non-vacuum) ,"not stated,99.0 weight % (total),",99.0,Weight %,1964
1389.62,44.4822,0.889644,None kPa,N/A,14263,['C'],A,Adiabatic calorimeter (non-vacuum) ,"not stated,99.0 weight % (total),",99.0,Weight %,1964
1390.75,46.3483,0.926966,None kPa,N/A,14263,['C'],A,Adiabatic calorimeter (non-vacuum) ,"not stated,99.0 weight % (total),",99.0,Weight %,1964
1398.24,43.6143,0.872286,None kPa,N/A,14263,['C'],A,Adiabatic calorimeter (non-vacuum) ,"not stated,99.0 weight % (total),",99.0,Weight %,1964
1398.92,44.8264,0.896528,None kPa,N/A,14263,['C'],A,Adiabatic calorimeter (non-vacuum) ,"not stated,99.0 weight % (total),",99.0,Weight %,1964
1401.91,43.3613,0.867226,None kPa,N/A,14263,['C'],A,Adiabatic calorimeter (non-vacuum) ,"not stated,99.0 weight % (total),",99.0,Weight %,1964
1437.77,42.1264,0.842528,None kPa,N/A,14263,['C'],A,Adiabatic calorimeter (non-vacuum) ,"not stated,99.0 weight % (total),",99.0,Weight %,1964
1461.96,41.1752,0.823504,None kPa,N/A,14263,['C'],A,Adiabatic calorimeter (non-vacuum) ,"not stated,99.0 weight % (total),",99.0,Weight %,1964
1475.76,39.797,0.79594,None kPa,N/A,14263,['C'],A,Adiabatic calorimeter (non-vacuum) ,"not stated,99.0 weight % (total),",99.0,Weight %,1964
1481.81,39.6399,0.792798,None kPa,N/A,14263,['C'],A,Adiabatic calorimeter (non-vacuum) ,"not stated,99.0 weight % (total),",99.0,Weight %,1964
1484.87,40.9217,0.818434,None kPa,N/A,14263,['C'],A,Adiabatic calorimeter (non-vacuum) ,"not stated,99.0 weight % (total),",99.0,Weight %,1964
1512.53,40.1274,0.802548,None kPa,N/A,14263,['C'],A,Adiabatic calorimeter (non-vacuum) ,"not stated,99.0 weight % (total),",99.0,Weight %,1964
1530.25,40.0745,0.80149,None kPa,N/A,14263,['C'],A,Adiabatic calorimeter (non-vacuum) ,"not stated,99.0 weight % (total),",99.0,Weight %,1964
1567.87,39.838,0.79676,None kPa,N/A,14263,['C'],A,Adiabatic calorimeter (non-vacuum) ,"not stated,99.0 weight % (total),",99.0,Weight %,1964
1587.74,39.2096,0.784192,None kPa,N/A,14263,['C'],A,Adiabatic calorimeter (non-vacuum) ,"not stated,99.0 weight % (total),",99.0,Weight %,1964
1621.47,39.1389,0.782778,None kPa,N/A,14263,['C'],A,Adiabatic calorimeter (non-vacuum) ,"not stated,99.0 weight % (total),",99.0,Weight %,1964
1662.12,39.2598,0.785196,None kPa,N/A,14263,['C'],A,Adiabatic calorimeter (non-vacuum) ,"not stated,99.0 weight % (total),",99.0,Weight %,1964
1701.03,39.2151,0.784302,None kPa,N/A,14263,['C'],A,Adiabatic calorimeter (non-vacuum) ,"not stated,99.0 weight % (total),",99.0,Weight %,1964
1724.82,39.3191,0.786382,None kPa,N/A,14263,['C'],A,Adiabatic calorimeter (non-vacuum) ,"not stated,99.0 weight % (total),",99.0,Weight %,1964
300.0,24.9,0.498,None kPa,N/A,14268,['C'],A,Adiabatic calorimeter (non-vacuum) ,"not stated,99.5 weight % (total),",99.5,Weight %,1964
350.0,25.9,0.518,None kPa,N/A,14268,['C'],A,Adiabatic calorimeter (non-vacuum) ,"not stated,99.5 weight % (total),",99.5,Weight %,1964
400.0,26.8,0.536,None kPa,N/A,14268,['C'],A,Adiabatic calorimeter (non-vacuum) ,"not stated,99.5 weight % (total),",99.5,Weight %,1964
450.0,27.6,0.552,None kPa,N/A,14268,['C'],A,Adiabatic calorimeter (non-vacuum) ,"not stated,99.5 weight % (total),",99.5,Weight %,1964
500.0,28.3,0.566,None kPa,N/A,14268,['C'],A,Adiabatic calorimeter (non-vacuum) ,"not stated,99.5 weight % (total),",99.5,Weight %,1964
550.0,28.9,0.578,None kPa,N/A,14268,['C'],A,Adiabatic calorimeter (non-vacuum) ,"not stated,99.5 weight % (total),",99.5,Weight %,1964
600.0,29.6,0.592,None kPa,N/A,14268,['C'],A,Adiabatic calorimeter (non-vacuum) ,"not stated,99.5 weight % (total),",99.5,Weight %,1964
650.0,30.1,0.602,None kPa,N/A,14268,['C'],A,Adiabatic calorimeter (non-vacuum) ,"not stated,99.5 weight % (total),",99.5,Weight %,1964
700.0,30.7,0.614,None kPa,N/A,14268,['C'],A,Adiabatic calorimeter (non-vacuum) ,"not stated,99.5 weight % (total),",99.5,Weight %,1964
750.0,31.4,0.628,None kPa,N/A,14268,['C'],A,Adiabatic calorimeter (non-vacuum) ,"not stated,99.5 weight % (total),",99.5,Weight %,1964
800.0,32.4,0.648,None kPa,N/A,14268,['C'],A,Adiabatic calorimeter (non-vacuum) ,"not stated,99.5 weight % (total),",99.5,Weight %,1964
850.0,33.5,0.67,None kPa,N/A,14268,['C'],A,Adiabatic calorimeter (non-vacuum) ,"not stated,99.5 weight % (total),",99.5,Weight %,1964
900.0,34.5,0.69,None kPa,N/A,14268,['C'],A,Adiabatic calorimeter (non-vacuum) ,"not stated,99.5 weight % (total),",99.5,Weight %,1964
950.0,35.5,0.71,None kPa,N/A,14268,['C'],A,Adiabatic calorimeter (non-vacuum) ,"not stated,99.5 weight % (total),",99.5,Weight %,1964
1000.0,36.6,0.732,None kPa,N/A,14268,['C'],A,Adiabatic calorimeter (non-vacuum) ,"not stated,99.5 weight % (total),",99.5,Weight %,1964
1050.0,37.8,0.756,None kPa,N/A,14268,['C'],A,Adiabatic calorimeter (non-vacuum) ,"not stated,99.5 weight % (total),",99.5,Weight %,1964
1100.0,39.1,0.782,None kPa,N/A,14268,['C'],A,Adiabatic calorimeter (non-vacuum) ,"not stated,99.5 weight % (total),",99.5,Weight %,1964
1150.0,40.6,0.812,None kPa,N/A,14268,['C'],A,Adiabatic calorimeter (non-vacuum) ,"not stated,99.5 weight % (total),",99.5,Weight %,1964
1200.0,42.3,0.846,None kPa,N/A,14268,['C'],A,Adiabatic calorimeter (non-vacuum) ,"not stated,99.5 weight % (total),",99.5,Weight %,1964
1250.0,44.3,0.886,None kPa,N/A,14268,['C'],A,Adiabatic calorimeter (non-vacuum) ,"not stated,99.5 weight % (total),",99.5,Weight %,1964
1300.0,47.0,0.94,None kPa,N/A,14268,['C'],A,Adiabatic calorimeter (non-vacuum) ,"not stated,99.5 weight % (total),",99.5,Weight %,1964
1320.0,48.3,0.966,None kPa,N/A,14268,['C'],A,Adiabatic calorimeter (non-vacuum) ,"not stated,99.5 weight % (total),",99.5,Weight %,1964
1340.0,50.0,1.0,None kPa,N/A,14268,['C'],A,Adiabatic calorimeter (non-vacuum) ,"not stated,99.5 weight % (total),",99.5,Weight %,1964
1360.0,52.8,1.056,None kPa,N/A,14268,['C'],A,Adiabatic calorimeter (non-vacuum) ,"not stated,99.5 weight % (total),",99.5,Weight %,1964
1370.0,55.0,1.1,None kPa,N/A,14268,['C'],A,Adiabatic calorimeter (non-vacuum) ,"not stated,99.5 weight % (total),",99.5,Weight %,1964
1377.0,57.0,1.14,None kPa,N/A,14268,['C'],A,Adiabatic calorimeter (non-vacuum) ,"not stated,99.5 weight % (total),",99.5,Weight %,1964
1380.0,48.0,0.96,None kPa,N/A,14268,['C'],A,Adiabatic calorimeter (non-vacuum) ,"not stated,99.5 weight % (total),",99.5,Weight %,1964
1390.0,45.0,0.9,None kPa,N/A,14268,['C'],A,Adiabatic calorimeter (non-vacuum) ,"not stated,99.5 weight % (total),",99.5,Weight %,1964
1400.0,43.6,0.872,None kPa,N/A,14268,['C'],A,Adiabatic calorimeter (non-vacuum) ,"not stated,99.5 weight % (total),",99.5,Weight %,1964
1420.0,41.9,0.838,None kPa,N/A,14268,['C'],A,Adiabatic calorimeter (non-vacuum) ,"not stated,99.5 weight % (total),",99.5,Weight %,1964
1440.0,40.9,0.818,None kPa,N/A,14268,['C'],A,Adiabatic calorimeter (non-vacuum) ,"not stated,99.5 weight % (total),",99.5,Weight %,1964
1460.0,40.4,0.808,None kPa,N/A,14268,['C'],A,Adiabatic calorimeter (non-vacuum) ,"not stated,99.5 weight % (total),",99.5,Weight %,1964
1480.0,40.0,0.8,None kPa,N/A,14268,['C'],A,Adiabatic calorimeter (non-vacuum) ,"not stated,99.5 weight % (total),",99.5,Weight %,1964
1500.0,39.7,0.794,None kPa,N/A,14268,['C'],A,Adiabatic calorimeter (non-vacuum) ,"not stated,99.5 weight % (total),",99.5,Weight %,1964
1550.0,39.3,0.786,None kPa,N/A,14268,['C'],A,Adiabatic calorimeter (non-vacuum) ,"not stated,99.5 weight % (total),",99.5,Weight %,1964
1600.0,39.2,0.784,None kPa,N/A,14268,['C'],A,Adiabatic calorimeter (non-vacuum) ,"not stated,99.5 weight % (total),",99.5,Weight %,1964
1700.0,39.5,0.79,None kPa,N/A,14268,['C'],A,Adiabatic calorimeter (non-vacuum) ,"not stated,99.5 weight % (total),",99.5,Weight %,1964
300.0,24.9,0.498,None kPa,N/A,14269,['C'],A,Adiabatic calorimeter (non-vacuum) ,"not stated,99.0 weight % (total),",99.0,Weight %,1964
350.0,25.9,0.518,None kPa,N/A,14269,['C'],A,Adiabatic calorimeter (non-vacuum) ,"not stated,99.0 weight % (total),",99.0,Weight %,1964
400.0,26.8,0.536,None kPa,N/A,14269,['C'],A,Adiabatic calorimeter (non-vacuum) ,"not stated,99.0 weight % (total),",99.0,Weight %,1964
450.0,27.6,0.552,None kPa,N/A,14269,['C'],A,Adiabatic calorimeter (non-vacuum) ,"not stated,99.0 weight % (total),",99.0,Weight %,1964
500.0,28.3,0.566,None kPa,N/A,14269,['C'],A,Adiabatic calorimeter (non-vacuum) ,"not stated,99.0 weight % (total),",99.0,Weight %,1964
550.0,28.9,0.578,None kPa,N/A,14269,['C'],A,Adiabatic calorimeter (non-vacuum) ,"not stated,99.0 weight % (total),",99.0,Weight %,1964
600.0,29.6,0.592,None kPa,N/A,14269,['C'],A,Adiabatic calorimeter (non-vacuum) ,"not stated,99.0 weight % (total),",99.0,Weight %,1964
650.0,30.1,0.602,None kPa,N/A,14269,['C'],A,Adiabatic calorimeter (non-vacuum) ,"not stated,99.0 weight % (total),",99.0,Weight %,1964
700.0,30.7,0.614,None kPa,N/A,14269,['C'],A,Adiabatic calorimeter (non-vacuum) ,"not stated,99.0 weight % (total),",99.0,Weight %,1964
750.0,31.4,0.628,None kPa,N/A,14269,['C'],A,Adiabatic calorimeter (non-vacuum) ,"not stated,99.0 weight % (total),",99.0,Weight %,1964
800.0,32.4,0.648,None kPa,N/A,14269,['C'],A,Adiabatic calorimeter (non-vacuum) ,"not stated,99.0 weight % (total),",99.0,Weight %,1964
850.0,33.5,0.67,None kPa,N/A,14269,['C'],A,Adiabatic calorimeter (non-vacuum) ,"not stated,99.0 weight % (total),",99.0,Weight %,1964
900.0,34.5,0.69,None kPa,N/A,14269,['C'],A,Adiabatic calorimeter (non-vacuum) ,"not stated,99.0 weight % (total),",99.0,Weight %,1964
950.0,35.5,0.71,None kPa,N/A,14269,['C'],A,Adiabatic calorimeter (non-vacuum) ,"not stated,99.0 weight % (total),",99.0,Weight %,1964
1000.0,36.6,0.732,None kPa,N/A,14269,['C'],A,Adiabatic calorimeter (non-vacuum) ,"not stated,99.0 weight % (total),",99.0,Weight %,1964
1050.0,37.8,0.756,None kPa,N/A,14269,['C'],A,Adiabatic calorimeter (non-vacuum) ,"not stated,99.0 weight % (total),",99.0,Weight %,1964
1100.0,39.1,0.782,None kPa,N/A,14269,['C'],A,Adiabatic calorimeter (non-vacuum) ,"not stated,99.0 weight % (total),",99.0,Weight %,1964
1150.0,40.6,0.812,None kPa,N/A,14269,['C'],A,Adiabatic calorimeter (non-vacuum) ,"not stated,99.0 weight % (total),",99.0,Weight %,1964
1200.0,42.3,0.846,None kPa,N/A,14269,['C'],A,Adiabatic calorimeter (non-vacuum) ,"not stated,99.0 weight % (total),",99.0,Weight %,1964
1250.0,44.3,0.886,None kPa,N/A,14269,['C'],A,Adiabatic calorimeter (non-vacuum) ,"not stated,99.0 weight % (total),",99.0,Weight %,1964
1300.0,47.0,0.94,None kPa,N/A,14269,['C'],A,Adiabatic calorimeter (non-vacuum) ,"not stated,99.0 weight % (total),",99.0,Weight %,1964
1320.0,48.3,0.966,None kPa,N/A,14269,['C'],A,Adiabatic calorimeter (non-vacuum) ,"not stated,99.0 weight % (total),",99.0,Weight %,1964
1340.0,50.0,1.0,None kPa,N/A,14269,['C'],A,Adiabatic calorimeter (non-vacuum) ,"not stated,99.0 weight % (total),",99.0,Weight %,1964
1360.0,52.8,1.056,None kPa,N/A,14269,['C'],A,Adiabatic calorimeter (non-vacuum) ,"not stated,99.0 weight % (total),",99.0,Weight %,1964
1370.0,55.0,1.1,None kPa,N/A,14269,['C'],A,Adiabatic calorimeter (non-vacuum) ,"not stated,99.0 weight % (total),",99.0,Weight %,1964
1377.0,57.0,1.14,None kPa,N/A,14269,['C'],A,Adiabatic calorimeter (non-vacuum) ,"not stated,99.0 weight % (total),",99.0,Weight %,1964
1380.0,48.0,0.96,None kPa,N/A,14269,['C'],A,Adiabatic calorimeter (non-vacuum) ,"not stated,99.0 weight % (total),",99.0,Weight %,1964
1390.0,45.0,0.9,None kPa,N/A,14269,['C'],A,Adiabatic calorimeter (non-vacuum) ,"not stated,99.0 weight % (total),",99.0,Weight %,1964
1400.0,44.0,0.88,None kPa,N/A,14269,['C'],A,Adiabatic calorimeter (non-vacuum) ,"not stated,99.0 weight % (total),",99.0,Weight %,1964
1420.0,42.7,0.854,None kPa,N/A,14269,['C'],A,Adiabatic calorimeter (non-vacuum) ,"not stated,99.0 weight % (total),",99.0,Weight %,1964
1440.0,41.9,0.838,None kPa,N/A,14269,['C'],A,Adiabatic calorimeter (non-vacuum) ,"not stated,99.0 weight % (total),",99.0,Weight %,1964
1460.0,41.3,0.826,None kPa,N/A,14269,['C'],A,Adiabatic calorimeter (non-vacuum) ,"not stated,99.0 weight % (total),",99.0,Weight %,1964
1480.0,40.7,0.814,None kPa,N/A,14269,['C'],A,Adiabatic calorimeter (non-vacuum) ,"not stated,99.0 weight % (total),",99.0,Weight %,1964
1500.0,40.4,0.808,None kPa,N/A,14269,['C'],A,Adiabatic calorimeter (non-vacuum) ,"not stated,99.0 weight % (total),",99.0,Weight %,1964
1550.0,39.8,0.796,None kPa,N/A,14269,['C'],A,Adiabatic calorimeter (non-vacuum) ,"not stated,99.0 weight % (total),",99.0,Weight %,1964
1600.0,39.5,0.79,None kPa,N/A,14269,['C'],A,Adiabatic calorimeter (non-vacuum) ,"not stated,99.0 weight % (total),",99.0,Weight %,1964
1700.0,39.5,0.79,None kPa,N/A,14269,['C'],A,Adiabatic calorimeter (non-vacuum) ,"not stated,99.0 weight % (total),",99.0,Weight %,1964
1.2,0.008756,4.4e-05,101.325 kPa,N/A,15246,['C'],A,low temp calorimetry,"not stated,99 % (total),estimated by the compiler,chunk",99.0,Not Specified %,1965
1.3,0.00869,3.9e-05,None kPa,N/A,15246,['C'],A,low temp calorimetry,"not stated,99 % (total),estimated by the compiler,chunk",99.0,Not Specified %,1965
1.4,0.008733,3.6e-05,None kPa,N/A,15246,['C'],A,low temp calorimetry,"not stated,99 % (total),estimated by the compiler,chunk",99.0,Not Specified %,1965
1.5,0.008855,3.5e-05,None kPa,N/A,15246,['C'],A,low temp calorimetry,"not stated,99 % (total),estimated by the compiler,chunk",99.0,Not Specified %,1965
1.6,0.009039,3.5e-05,None kPa,N/A,15246,['C'],A,low temp calorimetry,"not stated,99 % (total),estimated by the compiler,chunk",99.0,Not Specified %,1965
1.7,0.009271,3.5e-05,None kPa,N/A,15246,['C'],A,low temp calorimetry,"not stated,99 % (total),estimated by the compiler,chunk",99.0,Not Specified %,1965
1.8,0.00954,3.6e-05,None kPa,N/A,15246,['C'],A,low temp calorimetry,"not stated,99 % (total),estimated by the compiler,chunk",99.0,Not Specified %,1965
1.9,0.009841,3.8e-05,None kPa,N/A,15246,['C'],A,low temp calorimetry,"not stated,99 % (total),estimated by the compiler,chunk",99.0,Not Specified %,1965
2.0,0.010167,4e-05,None kPa,N/A,15246,['C'],A,low temp calorimetry,"not stated,99 % (total),estimated by the compiler,chunk",99.0,Not Specified %,1965
2.1,0.010514,4.2e-05,None kPa,N/A,15246,['C'],A,low temp calorimetry,"not stated,99 % (total),estimated by the compiler,chunk",99.0,Not Specified %,1965
2.2,0.010879,4.5e-05,None kPa,N/A,15246,['C'],A,low temp calorimetry,"not stated,99 % (total),estimated by the compiler,chunk",99.0,Not Specified %,1965
2.3,0.01126,4.8e-05,None kPa,N/A,15246,['C'],A,low temp calorimetry,"not stated,99 % (total),estimated by the compiler,chunk",99.0,Not Specified %,1965
2.4,0.011654,5.1e-05,None kPa,N/A,15246,['C'],A,low temp calorimetry,"not stated,99 % (total),estimated by the compiler,chunk",99.0,Not Specified %,1965
2.5,0.01206,5.5e-05,None kPa,N/A,15246,['C'],A,low temp calorimetry,"not stated,99 % (total),estimated by the compiler,chunk",99.0,Not Specified %,1965
2.6,0.012476,5.8e-05,None kPa,N/A,15246,['C'],A,low temp calorimetry,"not stated,99 % (total),estimated by the compiler,chunk",99.0,Not Specified %,1965
2.7,0.012903,6.2e-05,None kPa,N/A,15246,['C'],A,low temp calorimetry,"not stated,99 % (total),estimated by the compiler,chunk",99.0,Not Specified %,1965
2.8,0.013338,6.6e-05,None kPa,N/A,15246,['C'],A,low temp calorimetry,"not stated,99 % (total),estimated by the compiler,chunk",99.0,Not Specified %,1965
2.9,0.013781,7e-05,None kPa,N/A,15246,['C'],A,low temp calorimetry,"not stated,99 % (total),estimated by the compiler,chunk",99.0,Not Specified %,1965
3.0,0.014233,7.4e-05,None kPa,N/A,15246,['C'],A,low temp calorimetry,"not stated,99 % (total),estimated by the compiler,chunk",99.0,Not Specified %,1965
3.1,0.014691,7.9e-05,None kPa,N/A,15246,['C'],A,low temp calorimetry,"not stated,99 % (total),estimated by the compiler,chunk",99.0,Not Specified %,1965
3.2,0.015156,8.4e-05,None kPa,N/A,15246,['C'],A,low temp calorimetry,"not stated,99 % (total),estimated by the compiler,chunk",99.0,Not Specified %,1965
3.3,0.015628,8.8e-05,None kPa,N/A,15246,['C'],A,low temp calorimetry,"not stated,99 % (total),estimated by the compiler,chunk",99.0,Not Specified %,1965
3.4,0.016107,9.4e-05,None kPa,N/A,15246,['C'],A,low temp calorimetry,"not stated,99 % (total),estimated by the compiler,chunk",99.0,Not Specified %,1965
3.5,0.016592,9.9e-05,None kPa,N/A,15246,['C'],A,low temp calorimetry,"not stated,99 % (total),estimated by the compiler,chunk",99.0,Not Specified %,1965
3.6,0.017083,0.000104,None kPa,N/A,15246,['C'],A,low temp calorimetry,"not stated,99 % (total),estimated by the compiler,chunk",99.0,Not Specified %,1965
3.7,0.01758,0.00011,None kPa,N/A,15246,['C'],A,low temp calorimetry,"not stated,99 % (total),estimated by the compiler,chunk",99.0,Not Specified %,1965
3.8,0.018083,0.000116,None kPa,N/A,15246,['C'],A,low temp calorimetry,"not stated,99 % (total),estimated by the compiler,chunk",99.0,Not Specified %,1965
3.9,0.018592,0.000122,None kPa,N/A,15246,['C'],A,low temp calorimetry,"not stated,99 % (total),estimated by the compiler,chunk",99.0,Not Specified %,1965
4.0,0.019107,0.000129,None kPa,N/A,15246,['C'],A,low temp calorimetry,"not stated,99 % (total),estimated by the compiler,chunk",99.0,Not Specified %,1965
4.1,0.019628,0.000136,None kPa,N/A,15246,['C'],A,low temp calorimetry,"not stated,99 % (total),estimated by the compiler,chunk",99.0,Not Specified %,1965
4.2,0.020155,0.000143,None kPa,N/A,15246,['C'],A,low temp calorimetry,"not stated,99 % (total),estimated by the compiler,chunk",99.0,Not Specified %,1965
4.3,0.020688,0.00015,None kPa,N/A,15246,['C'],A,low temp calorimetry,"not stated,99 % (total),estimated by the compiler,chunk",99.0,Not Specified %,1965
4.4,0.021227,0.000157,None kPa,N/A,15246,['C'],A,low temp calorimetry,"not stated,99 % (total),estimated by the compiler,chunk",99.0,Not Specified %,1965
4.5,0.021773,0.000165,None kPa,N/A,15246,['C'],A,low temp calorimetry,"not stated,99 % (total),estimated by the compiler,chunk",99.0,Not Specified %,1965
1600.0,39.2,1.176,101.325 kPa,N/A,16633,['C'],A,Vacuum adiabatic calorimetry,"origin: commercial source,99.999 weight % (total),stated by supplier,chunk",99.999,Weight %,1966
1700.0,39.5,1.185,None kPa,N/A,16633,['C'],A,Vacuum adiabatic calorimetry,"origin: commercial source,99.999 weight % (total),stated by supplier,chunk",99.999,Weight %,1966
1600.0,39.2,1.176,101.325 kPa,N/A,16636,['C'],A,Vacuum adiabatic calorimetry,"origin: commercial source,99.4 weight % (total),stated by supplier,chunk",99.4,Weight %,1966
1700.0,39.5,1.185,None kPa,N/A,16636,['C'],A,Vacuum adiabatic calorimetry,"origin: commercial source,99.4 weight % (total),stated by supplier,chunk",99.4,Weight %,1966
400.0,28.4512,1.42256,None kPa,N/A,16680,['C'],A,Resistive pulse heating - millisecond,not stated,,,1967
500.0,30.5432,1.52716,None kPa,N/A,16680,['C'],A,Resistive pulse heating - millisecond,not stated,,,1967
600.0,31.5892,1.57946,None kPa,N/A,16680,['C'],A,Resistive pulse heating - millisecond,not stated,,,1967
700.0,32.6352,1.63176,None kPa,N/A,16680,['C'],A,Resistive pulse heating - millisecond,not stated,,,1967
800.0,33.6812,1.68406,None kPa,N/A,16680,['C'],A,Resistive pulse heating - millisecond,not stated,,,1967
900.0,35.564,1.7782,None kPa,N/A,16680,['C'],A,Resistive pulse heating - millisecond,not stated,,,1967
1000.0,38.4928,1.92464,None kPa,N/A,16680,['C'],A,Resistive pulse heating - millisecond,not stated,,,1967
1100.0,41.0032,2.05016,None kPa,N/A,16680,['C'],A,Resistive pulse heating - millisecond,not stated,,,1967
1200.0,44.3504,2.21752,None kPa,N/A,16680,['C'],A,Resistive pulse heating - millisecond,not stated,,,1967
1300.0,48.5344,2.42672,None kPa,N/A,16680,['C'],A,Resistive pulse heating - millisecond,not stated,,,1967
1400.0,54.392,2.7196,None kPa,N/A,16680,['C'],A,Resistive pulse heating - millisecond,not stated,,,1967
1500.0,41.4216,2.07108,None kPa,N/A,16680,['C'],A,Resistive pulse heating - millisecond,not stated,,,1967
1600.0,42.6768,2.13384,None kPa,N/A,16680,['C'],A,Resistive pulse heating - millisecond,not stated,,,1967
1700.0,43.932,2.1966,None kPa,N/A,16680,['C'],A,Resistive pulse heating - millisecond,not stated,,,1967
304.4,24.83,0.4966,107.991 kPa,N/A,17766,['C'],A,High Temp Adiabatic Calorimetry,not stated,,,1968
327.5,25.37,0.5074,None kPa,N/A,17766,['C'],A,High Temp Adiabatic Calorimetry,not stated,,,1968
347.3,25.85,0.517,None kPa,N/A,17766,['C'],A,High Temp Adiabatic Calorimetry,not stated,,,1968
369.1,26.29,0.5258,None kPa,N/A,17766,['C'],A,High Temp Adiabatic Calorimetry,not stated,,,1968
393.4,26.75,0.535,None kPa,N/A,17766,['C'],A,High Temp Adiabatic Calorimetry,not stated,,,1968
418.4,27.18,0.5436,None kPa,N/A,17766,['C'],A,High Temp Adiabatic Calorimetry,not stated,,,1968
447.9,27.61,0.5522,None kPa,N/A,17766,['C'],A,High Temp Adiabatic Calorimetry,not stated,,,1968
476.8,28.01,0.5602,None kPa,N/A,17766,['C'],A,High Temp Adiabatic Calorimetry,not stated,,,1968
506.9,28.38,0.5676,None kPa,N/A,17766,['C'],A,High Temp Adiabatic Calorimetry,not stated,,,1968
534.5,28.7,0.574,None kPa,N/A,17766,['C'],A,High Temp Adiabatic Calorimetry,not stated,,,1968
563.4,29.02,0.5804,None kPa,N/A,17766,['C'],A,High Temp Adiabatic Calorimetry,not stated,,,1968
591.6,29.33,0.5866,None kPa,N/A,17766,['C'],A,High Temp Adiabatic Calorimetry,not stated,,,1968
620.5,29.66,0.5932,None kPa,N/A,17766,['C'],A,High Temp Adiabatic Calorimetry,not stated,,,1968
644.9,29.97,0.5994,None kPa,N/A,17766,['C'],A,High Temp Adiabatic Calorimetry,not stated,,,1968
670.6,30.31,0.6062,None kPa,N/A,17766,['C'],A,High Temp Adiabatic Calorimetry,not stated,,,1968
695.6,30.66,0.6132,None kPa,N/A,17766,['C'],A,High Temp Adiabatic Calorimetry,not stated,,,1968
704.5,30.78,0.6156,107.991 kPa,N/A,17767,['C'],A,High Temp Adiabatic Calorimetry,not stated,,,1968
730.2,31.18,0.6236,None kPa,N/A,17767,['C'],A,High Temp Adiabatic Calorimetry,not stated,,,1968
754.5,31.58,0.6316,None kPa,N/A,17767,['C'],A,High Temp Adiabatic Calorimetry,not stated,,,1968
782.1,32.08,0.6416,None kPa,N/A,17767,['C'],A,High Temp Adiabatic Calorimetry,not stated,,,1968
807.1,32.53,0.6506,None kPa,N/A,17767,['C'],A,High Temp Adiabatic Calorimetry,not stated,,,1968
832.1,33.0,0.66,None kPa,N/A,17767,['C'],A,High Temp Adiabatic Calorimetry,not stated,,,1968
855.8,33.47,0.6694,None kPa,N/A,17767,['C'],A,High Temp Adiabatic Calorimetry,not stated,,,1968
881.4,34.0,0.68,None kPa,N/A,17767,['C'],A,High Temp Adiabatic Calorimetry,not stated,,,1968
909.6,34.57,0.6914,None kPa,N/A,17767,['C'],A,High Temp Adiabatic Calorimetry,not stated,,,1968
935.8,35.12,0.7024,None kPa,N/A,17767,['C'],A,High Temp Adiabatic Calorimetry,not stated,,,1968
964.6,35.77,0.7154,None kPa,N/A,17767,['C'],A,High Temp Adiabatic Calorimetry,not stated,,,1968
990.2,36.34,0.7268,None kPa,N/A,17767,['C'],A,High Temp Adiabatic Calorimetry,not stated,,,1968
1017.0,36.97,0.7394,None kPa,N/A,17767,['C'],A,High Temp Adiabatic Calorimetry,not stated,,,1968
1042.0,37.57,0.7514,None kPa,N/A,17767,['C'],A,High Temp Adiabatic Calorimetry,not stated,,,1968
1067.0,38.23,0.7646,None kPa,N/A,17767,['C'],A,High Temp Adiabatic Calorimetry,not stated,,,1968
1093.0,38.93,0.7786,None kPa,N/A,17767,['C'],A,High Temp Adiabatic Calorimetry,not stated,,,1968
1116.0,39.6,0.792,None kPa,N/A,17767,['C'],A,High Temp Adiabatic Calorimetry,not stated,,,1968
1137.0,40.25,0.805,None kPa,N/A,17767,['C'],A,High Temp Adiabatic Calorimetry,not stated,,,1968
1157.0,40.9,0.818,None kPa,N/A,17767,['C'],A,High Temp Adiabatic Calorimetry,not stated,,,1968
1180.0,41.61,0.8322,None kPa,N/A,17767,['C'],A,High Temp Adiabatic Calorimetry,not stated,,,1968
1200.0,42.32,0.8464,None kPa,N/A,17767,['C'],A,High Temp Adiabatic Calorimetry,not stated,,,1968
1220.0,43.11,0.8622,None kPa,N/A,17767,['C'],A,High Temp Adiabatic Calorimetry,not stated,,,1968
1240.0,43.97,0.8794,None kPa,N/A,17767,['C'],A,High Temp Adiabatic Calorimetry,not stated,,,1968
1256.0,44.7,0.894,None kPa,N/A,17767,['C'],A,High Temp Adiabatic Calorimetry,not stated,,,1968
1271.0,45.48,0.9096,None kPa,N/A,17767,['C'],A,High Temp Adiabatic Calorimetry,not stated,,,1968
1287.0,46.41,0.9282,None kPa,N/A,17767,['C'],A,High Temp Adiabatic Calorimetry,not stated,,,1968
1300.0,47.17,0.9434,None kPa,N/A,17767,['C'],A,High Temp Adiabatic Calorimetry,not stated,,,1968
1313.0,48.08,0.9616,None kPa,N/A,17767,['C'],A,High Temp Adiabatic Calorimetry,not stated,,,1968
1324.0,49.03,0.9806,None kPa,N/A,17767,['C'],A,High Temp Adiabatic Calorimetry,not stated,,,1968
1334.0,50.03,1.0006,None kPa,N/A,17767,['C'],A,High Temp Adiabatic Calorimetry,not stated,,,1968
1342.0,50.96,1.0192,None kPa,N/A,17767,['C'],A,High Temp Adiabatic Calorimetry,not stated,,,1968
1349.0,51.89,1.0378,None kPa,N/A,17767,['C'],A,High Temp Adiabatic Calorimetry,not stated,,,1968
1355.0,52.88,1.0576,None kPa,N/A,17767,['C'],A,High Temp Adiabatic Calorimetry,not stated,,,1968
1361.0,53.9,1.078,None kPa,N/A,17767,['C'],A,High Temp Adiabatic Calorimetry,not stated,,,1968
1365.0,54.92,1.0984,None kPa,N/A,17767,['C'],A,High Temp Adiabatic Calorimetry,not stated,,,1968
1368.0,55.88,1.1176,None kPa,N/A,17767,['C'],A,High Temp Adiabatic Calorimetry,not stated,,,1968
1372.0,56.93,1.1386,None kPa,N/A,17767,['C'],A,High Temp Adiabatic Calorimetry,not stated,,,1968
1374.0,56.1,1.122,None kPa,N/A,17767,['C'],A,High Temp Adiabatic Calorimetry,not stated,,,1968
1375.0,55.14,1.1028,None kPa,N/A,17767,['C'],A,High Temp Adiabatic Calorimetry,not stated,,,1968
1376.0,54.24,1.0848,None kPa,N/A,17767,['C'],A,High Temp Adiabatic Calorimetry,not stated,,,1968
1377.0,53.3,1.066,None kPa,N/A,17767,['C'],A,High Temp Adiabatic Calorimetry,not stated,,,1968
1379.0,52.31,1.0462,None kPa,N/A,17767,['C'],A,High Temp Adiabatic Calorimetry,not stated,,,1968
1380.0,51.43,1.0286,None kPa,N/A,17767,['C'],A,High Temp Adiabatic Calorimetry,not stated,,,1968
1381.0,50.29,1.0058,None kPa,N/A,17767,['C'],A,High Temp Adiabatic Calorimetry,not stated,,,1968
1382.0,49.42,0.9884,None kPa,N/A,17767,['C'],A,High Temp Adiabatic Calorimetry,not stated,,,1968
1383.0,48.45,0.969,None kPa,N/A,17767,['C'],A,High Temp Adiabatic Calorimetry,not stated,,,1968
1384.0,47.55,0.951,None kPa,N/A,17767,['C'],A,High Temp Adiabatic Calorimetry,not stated,,,1968
1385.0,46.45,0.929,None kPa,N/A,17767,['C'],A,High Temp Adiabatic Calorimetry,not stated,,,1968
1389.0,45.42,0.9084,None kPa,N/A,17767,['C'],A,High Temp Adiabatic Calorimetry,not stated,,,1968
1394.0,44.48,0.8896,None kPa,N/A,17767,['C'],A,High Temp Adiabatic Calorimetry,not stated,,,1968
1403.0,43.5,0.87,None kPa,N/A,17767,['C'],A,High Temp Adiabatic Calorimetry,not stated,,,1968
1415.0,42.51,0.8502,None kPa,N/A,17767,['C'],A,High Temp Adiabatic Calorimetry,not stated,,,1968
1434.0,41.49,0.8298,None kPa,N/A,17767,['C'],A,High Temp Adiabatic Calorimetry,not stated,,,1968
1456.0,40.63,0.8126,None kPa,N/A,17767,['C'],A,High Temp Adiabatic Calorimetry,not stated,,,1968
1479.0,40.03,0.8006,None kPa,N/A,17767,['C'],A,High Temp Adiabatic Calorimetry,not stated,,,1968
1508.0,39.58,0.7916,None kPa,N/A,17767,['C'],A,High Temp Adiabatic Calorimetry,not stated,,,1968
1549.0,39.25,0.785,None kPa,N/A,17767,['C'],A,High Temp Adiabatic Calorimetry,not stated,,,1968
1598.0,39.09,0.7818,None kPa,N/A,17767,['C'],A,High Temp Adiabatic Calorimetry,not stated,,,1968
1642.0,39.13,0.7826,None kPa,N/A,17767,['C'],A,High Temp Adiabatic Calorimetry,not stated,,,1968
1682.0,39.28,0.7856,None kPa,N/A,17767,['C'],A,High Temp Adiabatic Calorimetry,not stated,,,1968
1722.0,39.57,0.7914,None kPa,N/A,17767,['C'],A,High Temp Adiabatic Calorimetry,not stated,,,1968
1763.0,39.92,0.7984,None kPa,N/A,17767,['C'],A,High Temp Adiabatic Calorimetry,not stated,,,1968
700.0,30.5,0.915,None kPa,N/A,22173,['C'],A,Adiabatic calorimeter (non-vacuum) ,"origin: commercial source,99.996 % (total),stated by supplier",99.996,Not Specified %,1975
707.0,30.5,0.915,None kPa,N/A,22173,['C'],A,Adiabatic calorimeter (non-vacuum) ,"origin: commercial source,99.996 % (total),stated by supplier",99.996,Not Specified %,1975
707.0,32.0,0.96,None kPa,N/A,22173,['C'],A,Adiabatic calorimeter (non-vacuum) ,"origin: commercial source,99.996 % (total),stated by supplier",99.996,Not Specified %,1975
800.0,34.6,1.038,None kPa,N/A,22173,['C'],A,Adiabatic calorimeter (non-vacuum) ,"origin: commercial source,99.996 % (total),stated by supplier",99.996,Not Specified %,1975
900.0,36.1,1.083,None kPa,N/A,22173,['C'],A,Adiabatic calorimeter (non-vacuum) ,"origin: commercial source,99.996 % (total),stated by supplier",99.996,Not Specified %,1975
1000.0,38.0,1.14,None kPa,N/A,22173,['C'],A,Adiabatic calorimeter (non-vacuum) ,"origin: commercial source,99.996 % (total),stated by supplier",99.996,Not Specified %,1975
1100.0,39.8,1.194,None kPa,N/A,22173,['C'],A,Adiabatic calorimeter (non-vacuum) ,"origin: commercial source,99.996 % (total),stated by supplier",99.996,Not Specified %,1975
1200.0,42.1,1.263,None kPa,N/A,22173,['C'],A,Adiabatic calorimeter (non-vacuum) ,"origin: commercial source,99.996 % (total),stated by supplier",99.996,Not Specified %,1975
1300.0,48.0,1.44,None kPa,N/A,22173,['C'],A,Adiabatic calorimeter (non-vacuum) ,"origin: commercial source,99.996 % (total),stated by supplier",99.996,Not Specified %,1975
1364.0,60.9,1.827,None kPa,N/A,22173,['C'],A,Adiabatic calorimeter (non-vacuum) ,"origin: commercial source,99.996 % (total),stated by supplier",99.996,Not Specified %,1975
1370.0,60.5,1.815,None kPa,N/A,22173,['C'],A,Adiabatic calorimeter (non-vacuum) ,"origin: commercial source,99.996 % (total),stated by supplier",99.996,Not Specified %,1975
1400.0,40.2,1.206,None kPa,N/A,22173,['C'],A,Adiabatic calorimeter (non-vacuum) ,"origin: commercial source,99.996 % (total),stated by supplier",99.996,Not Specified %,1975
1500.0,39.8,1.194,None kPa,N/A,22173,['C'],A,Adiabatic calorimeter (non-vacuum) ,"origin: commercial source,99.996 % (total),stated by supplier",99.996,Not Specified %,1975
1600.0,40.1,1.203,None kPa,N/A,22173,['C'],A,Adiabatic calorimeter (non-vacuum) ,"origin: commercial source,99.996 % (total),stated by supplier",99.996,Not Specified %,1975
624.8,30.07,0.9021,None kPa,N/A,22175,['C'],A,Adiabatic calorimeter (non-vacuum) ,"origin: commercial source,99.996 % (total),stated by supplier",99.996,Not Specified %,1975
637.0,28.52,0.8556,None kPa,N/A,22175,['C'],A,Adiabatic calorimeter (non-vacuum) ,"origin: commercial source,99.996 % (total),stated by supplier",99.996,Not Specified %,1975
647.9,30.09,0.9027,None kPa,N/A,22175,['C'],A,Adiabatic calorimeter (non-vacuum) ,"origin: commercial source,99.996 % (total),stated by supplier",99.996,Not Specified %,1975
653.7,30.05,0.9015,None kPa,N/A,22175,['C'],A,Adiabatic calorimeter (non-vacuum) ,"origin: commercial source,99.996 % (total),stated by supplier",99.996,Not Specified %,1975
662.7,30.03,0.9009,None kPa,N/A,22175,['C'],A,Adiabatic calorimeter (non-vacuum) ,"origin: commercial source,99.996 % (total),stated by supplier",99.996,Not Specified %,1975
668.9,30.01,0.9003,None kPa,N/A,22175,['C'],A,Adiabatic calorimeter (non-vacuum) ,"origin: commercial source,99.996 % (total),stated by supplier",99.996,Not Specified %,1975
685.5,30.24,0.9072,None kPa,N/A,22175,['C'],A,Adiabatic calorimeter (non-vacuum) ,"origin: commercial source,99.996 % (total),stated by supplier",99.996,Not Specified %,1975
706.0,30.49,0.9147,None kPa,N/A,22175,['C'],A,Adiabatic calorimeter (non-vacuum) ,"origin: commercial source,99.996 % (total),stated by supplier",99.996,Not Specified %,1975
724.7,31.94,0.9582,None kPa,N/A,22175,['C'],A,Adiabatic calorimeter (non-vacuum) ,"origin: commercial source,99.996 % (total),stated by supplier",99.996,Not Specified %,1975
740.1,32.43,0.9729,None kPa,N/A,22175,['C'],A,Adiabatic calorimeter (non-vacuum) ,"origin: commercial source,99.996 % (total),stated by supplier",99.996,Not Specified %,1975
775.1,33.0,0.99,None kPa,N/A,22175,['C'],A,Adiabatic calorimeter (non-vacuum) ,"origin: commercial source,99.996 % (total),stated by supplier",99.996,Not Specified %,1975
780.0,34.61,1.0383,None kPa,N/A,22175,['C'],A,Adiabatic calorimeter (non-vacuum) ,"origin: commercial source,99.996 % (total),stated by supplier",99.996,Not Specified %,1975
794.7,34.44,1.0332,None kPa,N/A,22175,['C'],A,Adiabatic calorimeter (non-vacuum) ,"origin: commercial source,99.996 % (total),stated by supplier",99.996,Not Specified %,1975
799.7,35.45,1.0635,None kPa,N/A,22175,['C'],A,Adiabatic calorimeter (non-vacuum) ,"origin: commercial source,99.996 % (total),stated by supplier",99.996,Not Specified %,1975
816.7,33.88,1.0164,None kPa,N/A,22175,['C'],A,Adiabatic calorimeter (non-vacuum) ,"origin: commercial source,99.996 % (total),stated by supplier",99.996,Not Specified %,1975
834.1,36.42,1.0926,None kPa,N/A,22175,['C'],A,Adiabatic calorimeter (non-vacuum) ,"origin: commercial source,99.996 % (total),stated by supplier",99.996,Not Specified %,1975
849.8,36.72,1.1016,None kPa,N/A,22175,['C'],A,Adiabatic calorimeter (non-vacuum) ,"origin: commercial source,99.996 % (total),stated by supplier",99.996,Not Specified %,1975
853.0,35.02,1.0506,None kPa,N/A,22175,['C'],A,Adiabatic calorimeter (non-vacuum) ,"origin: commercial source,99.996 % (total),stated by supplier",99.996,Not Specified %,1975
870.3,35.24,1.0572,None kPa,N/A,22175,['C'],A,Adiabatic calorimeter (non-vacuum) ,"origin: commercial source,99.996 % (total),stated by supplier",99.996,Not Specified %,1975
884.1,36.68,1.1004,None kPa,N/A,22175,['C'],A,Adiabatic calorimeter (non-vacuum) ,"origin: commercial source,99.996 % (total),stated by supplier",99.996,Not Specified %,1975
892.3,35.68,1.0704,None kPa,N/A,22175,['C'],A,Adiabatic calorimeter (non-vacuum) ,"origin: commercial source,99.996 % (total),stated by supplier",99.996,Not Specified %,1975
899.1,37.96,1.1388,None kPa,N/A,22175,['C'],A,Adiabatic calorimeter (non-vacuum) ,"origin: commercial source,99.996 % (total),stated by supplier",99.996,Not Specified %,1975
899.2,37.5,1.125,None kPa,N/A,22175,['C'],A,Adiabatic calorimeter (non-vacuum) ,"origin: commercial source,99.996 % (total),stated by supplier",99.996,Not Specified %,1975
909.2,36.41,1.0923,None kPa,N/A,22175,['C'],A,Adiabatic calorimeter (non-vacuum) ,"origin: commercial source,99.996 % (total),stated by supplier",99.996,Not Specified %,1975
920.4,36.0,1.08,None kPa,N/A,22175,['C'],A,Adiabatic calorimeter (non-vacuum) ,"origin: commercial source,99.996 % (total),stated by supplier",99.996,Not Specified %,1975
937.4,36.86,1.1058,None kPa,N/A,22175,['C'],A,Adiabatic calorimeter (non-vacuum) ,"origin: commercial source,99.996 % (total),stated by supplier",99.996,Not Specified %,1975
948.7,38.16,1.1448,None kPa,N/A,22175,['C'],A,Adiabatic calorimeter (non-vacuum) ,"origin: commercial source,99.996 % (total),stated by supplier",99.996,Not Specified %,1975
960.2,38.12,1.1436,None kPa,N/A,22175,['C'],A,Adiabatic calorimeter (non-vacuum) ,"origin: commercial source,99.996 % (total),stated by supplier",99.996,Not Specified %,1975
965.8,37.6,1.128,None kPa,N/A,22175,['C'],A,Adiabatic calorimeter (non-vacuum) ,"origin: commercial source,99.996 % (total),stated by supplier",99.996,Not Specified %,1975
966.1,35.93,1.0779,None kPa,N/A,22175,['C'],A,Adiabatic calorimeter (non-vacuum) ,"origin: commercial source,99.996 % (total),stated by supplier",99.996,Not Specified %,1975
