Repository: amr8004/PureElementPRL

# Pure Element Thermodynamic modeling with 3rd generation CALPHAD models for multiple elements

## Description
Jupyter notebook for modeling pure elements with selected models via python tools pycalphad and ESPEI

## Running Tutorial
Creating a codespace should immediately open the desired notebook. Just change the element as desired (non-case sensitive) and set what SGTE structure (FCC_A1, BCC_A2, etc.) you would like to compare against.

## Further Resources

## Citation

File: CpCSV/Cr_CP_data.csv (part 4 of 5)
Temperature: K,Heat capacity at constant pressure Cp: J/K/mol,Uncertainty,Pressure,Ref Temp,Data Set ID,State,Representation,Method,Description,Purity,Purity Units,Year
1.526,0.002068,6.204e-05,None kPa,N/A,23742,['C'],A,Vacuum adiabatic calorimetry,"origin: commercial source,99.999 % (total),",99.999,Not Specified %,1980
1.538,0.002071,6.213e-05,None kPa,N/A,23742,['C'],A,Vacuum adiabatic calorimetry,"origin: commercial source,99.999 % (total),",99.999,Not Specified %,1980
1.571,0.002124,6.372e-05,None kPa,N/A,23742,['C'],A,Vacuum adiabatic calorimetry,"origin: commercial source,99.999 % (total),",99.999,Not Specified %,1980
1.6,0.002219,6.657e-05,None kPa,N/A,23742,['C'],A,Vacuum adiabatic calorimetry,"origin: commercial source,99.999 % (total),",99.999,Not Specified %,1980
1.606,0.002247,6.741e-05,None kPa,N/A,23742,['C'],A,Vacuum adiabatic calorimetry,"origin: commercial source,99.999 % (total),",99.999,Not Specified %,1980
1.709,0.002361,7.083e-05,None kPa,N/A,23742,['C'],A,Vacuum adiabatic calorimetry,"origin: commercial source,99.999 % (total),",99.999,Not Specified %,1980
1.714,0.002355,7.065e-05,None kPa,N/A,23742,['C'],A,Vacuum adiabatic calorimetry,"origin: commercial source,99.999 % (total),",99.999,Not Specified %,1980
1.748,0.002423,7.269e-05,None kPa,N/A,23742,['C'],A,Vacuum adiabatic calorimetry,"origin: commercial source,99.999 % (total),",99.999,Not Specified %,1980
1.772,0.002444,7.332e-05,None kPa,N/A,23742,['C'],A,Vacuum adiabatic calorimetry,"origin: commercial source,99.999 % (total),",99.999,Not Specified %,1980
1.841,0.002557,7.671e-05,None kPa,N/A,23742,['C'],A,Vacuum adiabatic calorimetry,"origin: commercial source,99.999 % (total),",99.999,Not Specified %,1980
1.883,0.00261,7.83e-05,None kPa,N/A,23742,['C'],A,Vacuum adiabatic calorimetry,"origin: commercial source,99.999 % (total),",99.999,Not Specified %,1980
1.916,0.002666,7.998e-05,None kPa,N/A,23742,['C'],A,Vacuum adiabatic calorimetry,"origin: commercial source,99.999 % (total),",99.999,Not Specified %,1980
1.959,0.002773,8.319e-05,None kPa,N/A,23742,['C'],A,Vacuum adiabatic calorimetry,"origin: commercial source,99.999 % (total),",99.999,Not Specified %,1980
2.025,0.002867,8.601e-05,None kPa,N/A,23742,['C'],A,Vacuum adiabatic calorimetry,"origin: commercial source,99.999 % (total),",99.999,Not Specified %,1980
2.082,0.002941,8.823e-05,None kPa,N/A,23742,['C'],A,Vacuum adiabatic calorimetry,"origin: commercial source,99.999 % (total),",99.999,Not Specified %,1980
2.135,0.00302,9.06e-05,None kPa,N/A,23742,['C'],A,Vacuum adiabatic calorimetry,"origin: commercial source,99.999 % (total),",99.999,Not Specified %,1980
2.186,0.003078,9.234e-05,None kPa,N/A,23742,['C'],A,Vacuum adiabatic calorimetry,"origin: commercial source,99.999 % (total),",99.999,Not Specified %,1980
2.241,0.003164,9.492e-05,None kPa,N/A,23742,['C'],A,Vacuum adiabatic calorimetry,"origin: commercial source,99.999 % (total),",99.999,Not Specified %,1980
2.296,0.00325,9.75e-05,None kPa,N/A,23742,['C'],A,Vacuum adiabatic calorimetry,"origin: commercial source,99.999 % (total),",99.999,Not Specified %,1980
2.365,0.003353,0.00010059,None kPa,N/A,23742,['C'],A,Vacuum adiabatic calorimetry,"origin: commercial source,99.999 % (total),",99.999,Not Specified %,1980
2.45,0.003502,0.00010506,None kPa,N/A,23742,['C'],A,Vacuum adiabatic calorimetry,"origin: commercial source,99.999 % (total),",99.999,Not Specified %,1980
2.525,0.003603,0.00010809,None kPa,N/A,23742,['C'],A,Vacuum adiabatic calorimetry,"origin: commercial source,99.999 % (total),",99.999,Not Specified %,1980
2.591,0.003698,0.00011094,None kPa,N/A,23742,['C'],A,Vacuum adiabatic calorimetry,"origin: commercial source,99.999 % (total),",99.999,Not Specified %,1980
2.653,0.003809,0.00011427,None kPa,N/A,23742,['C'],A,Vacuum adiabatic calorimetry,"origin: commercial source,99.999 % (total),",99.999,Not Specified %,1980
2.739,0.003947,0.00011841,None kPa,N/A,23742,['C'],A,Vacuum adiabatic calorimetry,"origin: commercial source,99.999 % (total),",99.999,Not Specified %,1980
2.813,0.004067,0.00012201,None kPa,N/A,23742,['C'],A,Vacuum adiabatic calorimetry,"origin: commercial source,99.999 % (total),",99.999,Not Specified %,1980
2.884,0.00419,0.0001257,None kPa,N/A,23742,['C'],A,Vacuum adiabatic calorimetry,"origin: commercial source,99.999 % (total),",99.999,Not Specified %,1980
2.971,0.004337,0.00013011,None kPa,N/A,23742,['C'],A,Vacuum adiabatic calorimetry,"origin: commercial source,99.999 % (total),",99.999,Not Specified %,1980
3.052,0.004444,0.00013332,None kPa,N/A,23742,['C'],A,Vacuum adiabatic calorimetry,"origin: commercial source,99.999 % (total),",99.999,Not Specified %,1980
3.141,0.004612,0.00013836,None kPa,N/A,23742,['C'],A,Vacuum adiabatic calorimetry,"origin: commercial source,99.999 % (total),",99.999,Not Specified %,1980
3.233,0.004795,0.00014385,None kPa,N/A,23742,['C'],A,Vacuum adiabatic calorimetry,"origin: commercial source,99.999 % (total),",99.999,Not Specified %,1980
3.311,0.00493,0.0001479,None kPa,N/A,23742,['C'],A,Vacuum adiabatic calorimetry,"origin: commercial source,99.999 % (total),",99.999,Not Specified %,1980
3.377,0.005027,0.00015081,None kPa,N/A,23742,['C'],A,Vacuum adiabatic calorimetry,"origin: commercial source,99.999 % (total),",99.999,Not Specified %,1980
3.509,0.00526,0.0001578,None kPa,N/A,23742,['C'],A,Vacuum adiabatic calorimetry,"origin: commercial source,99.999 % (total),",99.999,Not Specified %,1980
3.564,0.005439,0.00016317,None kPa,N/A,23742,['C'],A,Vacuum adiabatic calorimetry,"origin: commercial source,99.999 % (total),",99.999,Not Specified %,1980
3.617,0.005491,0.00016473,None kPa,N/A,23742,['C'],A,Vacuum adiabatic calorimetry,"origin: commercial source,99.999 % (total),",99.999,Not Specified %,1980
3.681,0.005654,0.00016962,None kPa,N/A,23742,['C'],A,Vacuum adiabatic calorimetry,"origin: commercial source,99.999 % (total),",99.999,Not Specified %,1980
3.713,0.005671,0.00017013,None kPa,N/A,23742,['C'],A,Vacuum adiabatic calorimetry,"origin: commercial source,99.999 % (total),",99.999,Not Specified %,1980
3.772,0.005778,0.00017334,None kPa,N/A,23742,['C'],A,Vacuum adiabatic calorimetry,"origin: commercial source,99.999 % (total),",99.999,Not Specified %,1980
3.82,0.005895,0.00017685,None kPa,N/A,23742,['C'],A,Vacuum adiabatic calorimetry,"origin: commercial source,99.999 % (total),",99.999,Not Specified %,1980
3.883,0.005998,0.00017994,None kPa,N/A,23742,['C'],A,Vacuum adiabatic calorimetry,"origin: commercial source,99.999 % (total),",99.999,Not Specified %,1980
3.997,0.00622,0.0001866,None kPa,N/A,23742,['C'],A,Vacuum adiabatic calorimetry,"origin: commercial source,99.999 % (total),",99.999,Not Specified %,1980
4.058,0.006399,0.00019197,None kPa,N/A,23742,['C'],A,Vacuum adiabatic calorimetry,"origin: commercial source,99.999 % (total),",99.999,Not Specified %,1980
4.135,0.006571,0.00019713,None kPa,N/A,23742,['C'],A,Vacuum adiabatic calorimetry,"origin: commercial source,99.999 % (total),",99.999,Not Specified %,1980
4.204,0.006662,0.00019986,None kPa,N/A,23742,['C'],A,Vacuum adiabatic calorimetry,"origin: commercial source,99.999 % (total),",99.999,Not Specified %,1980
4.285,0.006839,0.00020517,None kPa,N/A,23742,['C'],A,Vacuum adiabatic calorimetry,"origin: commercial source,99.999 % (total),",99.999,Not Specified %,1980
4.363,0.006968,0.00020904,None kPa,N/A,23742,['C'],A,Vacuum adiabatic calorimetry,"origin: commercial source,99.999 % (total),",99.999,Not Specified %,1980
4.426,0.007208,0.00021624,None kPa,N/A,23742,['C'],A,Vacuum adiabatic calorimetry,"origin: commercial source,99.999 % (total),",99.999,Not Specified %,1980
4.486,0.007271,0.00021813,None kPa,N/A,23742,['C'],A,Vacuum adiabatic calorimetry,"origin: commercial source,99.999 % (total),",99.999,Not Specified %,1980
4.549,0.007376,0.00022128,None kPa,N/A,23742,['C'],A,Vacuum adiabatic calorimetry,"origin: commercial source,99.999 % (total),",99.999,Not Specified %,1980
4.61,0.007508,0.00022524,None kPa,N/A,23742,['C'],A,Vacuum adiabatic calorimetry,"origin: commercial source,99.999 % (total),",99.999,Not Specified %,1980
4.685,0.007673,0.00023019,None kPa,N/A,23742,['C'],A,Vacuum adiabatic calorimetry,"origin: commercial source,99.999 % (total),",99.999,Not Specified %,1980
4.742,0.007796,0.00023388,None kPa,N/A,23742,['C'],A,Vacuum adiabatic calorimetry,"origin: commercial source,99.999 % (total),",99.999,Not Specified %,1980
332.4,23.16,0.6948,101.325 kPa,N/A,23994,['C'],A,Vacuum adiabatic calorimetry,28662,99.999,Not Specified %,1982
349.1,23.55,0.7065,None kPa,N/A,23994,['C'],A,Vacuum adiabatic calorimetry,28662,99.999,Not Specified %,1982
362.2,24.14,0.7242,None kPa,N/A,23994,['C'],A,Vacuum adiabatic calorimetry,28662,99.999,Not Specified %,1982
376.2,24.23,0.7269,None kPa,N/A,23994,['C'],A,Vacuum adiabatic calorimetry,28662,99.999,Not Specified %,1982
391.1,24.43,0.7329,None kPa,N/A,23994,['C'],A,Vacuum adiabatic calorimetry,28662,99.999,Not Specified %,1982
402.4,24.73,0.7419,None kPa,N/A,23994,['C'],A,Vacuum adiabatic calorimetry,28662,99.999,Not Specified %,1982
415.5,25.09,0.7527,None kPa,N/A,23994,['C'],A,Vacuum adiabatic calorimetry,28662,99.999,Not Specified %,1982
427.3,25.54,0.7662,None kPa,N/A,23994,['C'],A,Vacuum adiabatic calorimetry,28662,99.999,Not Specified %,1982
442.7,25.61,0.7683,None kPa,N/A,23994,['C'],A,Vacuum adiabatic calorimetry,28662,99.999,Not Specified %,1982
450.8,26.08,0.7824,None kPa,N/A,23994,['C'],A,Vacuum adiabatic calorimetry,28662,99.999,Not Specified %,1982
464.8,26.24,0.7872,None kPa,N/A,23994,['C'],A,Vacuum adiabatic calorimetry,28662,99.999,Not Specified %,1982
474.8,25.98,0.7794,None kPa,N/A,23994,['C'],A,Vacuum adiabatic calorimetry,28662,99.999,Not Specified %,1982
488.3,26.43,0.7929,None kPa,N/A,23994,['C'],A,Vacuum adiabatic calorimetry,28662,99.999,Not Specified %,1982
500.5,26.29,0.7887,None kPa,N/A,23994,['C'],A,Vacuum adiabatic calorimetry,28662,99.999,Not Specified %,1982
509.6,26.72,0.8016,None kPa,N/A,23994,['C'],A,Vacuum adiabatic calorimetry,28662,99.999,Not Specified %,1982
521.4,26.34,0.7902,None kPa,N/A,23994,['C'],A,Vacuum adiabatic calorimetry,28662,99.999,Not Specified %,1982
533.6,26.61,0.7983,None kPa,N/A,23994,['C'],A,Vacuum adiabatic calorimetry,28662,99.999,Not Specified %,1982
543.5,26.86,0.8058,None kPa,N/A,23994,['C'],A,Vacuum adiabatic calorimetry,28662,99.999,Not Specified %,1982
555.3,26.46,0.7938,None kPa,N/A,23994,['C'],A,Vacuum adiabatic calorimetry,28662,99.999,Not Specified %,1982
564.3,27.05,0.8115,None kPa,N/A,23994,['C'],A,Vacuum adiabatic calorimetry,28662,99.999,Not Specified %,1982
577.9,27.12,0.8136,None kPa,N/A,23994,['C'],A,Vacuum adiabatic calorimetry,28662,99.999,Not Specified %,1982
587.9,26.78,0.8034,None kPa,N/A,23994,['C'],A,Vacuum adiabatic calorimetry,28662,99.999,Not Specified %,1982
599.2,27.05,0.8115,None kPa,N/A,23994,['C'],A,Vacuum adiabatic calorimetry,28662,99.999,Not Specified %,1982
609.6,27.12,0.8136,None kPa,N/A,23994,['C'],A,Vacuum adiabatic calorimetry,28662,99.999,Not Specified %,1982
619.1,27.51,0.8253,None kPa,N/A,23994,['C'],A,Vacuum adiabatic calorimetry,28662,99.999,Not Specified %,1982
627.6,27.57,0.8271,None kPa,N/A,23994,['C'],A,Vacuum adiabatic calorimetry,28662,99.999,Not Specified %,1982
640.8,27.44,0.8232,None kPa,N/A,23994,['C'],A,Vacuum adiabatic calorimetry,28662,99.999,Not Specified %,1982
654.8,27.69,0.8307,None kPa,N/A,23994,['C'],A,Vacuum adiabatic calorimetry,28662,99.999,Not Specified %,1982
663.9,27.63,0.8289,None kPa,N/A,23994,['C'],A,Vacuum adiabatic calorimetry,28662,99.999,Not Specified %,1982
672.9,27.12,0.8136,None kPa,N/A,23994,['C'],A,Vacuum adiabatic calorimetry,28662,99.999,Not Specified %,1982
683.8,27.72,0.8316,None kPa,N/A,23994,['C'],A,Vacuum adiabatic calorimetry,28662,99.999,Not Specified %,1982
695.5,27.82,0.8346,None kPa,N/A,23994,['C'],A,Vacuum adiabatic calorimetry,28662,99.999,Not Specified %,1982
705.5,28.11,0.8433,None kPa,N/A,23994,['C'],A,Vacuum adiabatic calorimetry,28662,99.999,Not Specified %,1982
715.4,27.91,0.8373,None kPa,N/A,23994,['C'],A,Vacuum adiabatic calorimetry,28662,99.999,Not Specified %,1982
724.5,28.29,0.8487,None kPa,N/A,23994,['C'],A,Vacuum adiabatic calorimetry,28662,99.999,Not Specified %,1982
733.5,28.05,0.8415,None kPa,N/A,23994,['C'],A,Vacuum adiabatic calorimetry,28662,99.999,Not Specified %,1982
743.5,28.09,0.8427,None kPa,N/A,23994,['C'],A,Vacuum adiabatic calorimetry,28662,99.999,Not Specified %,1982
755.2,28.17,0.8451,None kPa,N/A,23994,['C'],A,Vacuum adiabatic calorimetry,28662,99.999,Not Specified %,1982
765.2,28.05,0.8415,None kPa,N/A,23994,['C'],A,Vacuum adiabatic calorimetry,28662,99.999,Not Specified %,1982
777.4,28.5,0.855,None kPa,N/A,23994,['C'],A,Vacuum adiabatic calorimetry,28662,99.999,Not Specified %,1982
788.3,28.44,0.8532,None kPa,N/A,23994,['C'],A,Vacuum adiabatic calorimetry,28662,99.999,Not Specified %,1982
796.9,28.24,0.8472,None kPa,N/A,23994,['C'],A,Vacuum adiabatic calorimetry,28662,99.999,Not Specified %,1982
806.8,28.63,0.8589,None kPa,N/A,23994,['C'],A,Vacuum adiabatic calorimetry,28662,99.999,Not Specified %,1982
816.8,28.24,0.8472,None kPa,N/A,23994,['C'],A,Vacuum adiabatic calorimetry,28662,99.999,Not Specified %,1982
817.7,29.05,0.8715,None kPa,N/A,23994,['C'],A,Vacuum adiabatic calorimetry,28662,99.999,Not Specified %,1982
823.1,28.63,0.8589,None kPa,N/A,23994,['C'],A,Vacuum adiabatic calorimetry,28662,99.999,Not Specified %,1982
833.1,28.68,0.8604,None kPa,N/A,23994,['C'],A,Vacuum adiabatic calorimetry,28662,99.999,Not Specified %,1982
843.9,28.9,0.867,None kPa,N/A,23994,['C'],A,Vacuum adiabatic calorimetry,28662,99.999,Not Specified %,1982
853.0,28.84,0.8652,None kPa,N/A,23994,['C'],A,Vacuum adiabatic calorimetry,28662,99.999,Not Specified %,1982
872.9,29.22,0.8766,None kPa,N/A,23994,['C'],A,Vacuum adiabatic calorimetry,28662,99.999,Not Specified %,1982
882.8,29.34,0.8802,None kPa,N/A,23994,['C'],A,Vacuum adiabatic calorimetry,28662,99.999,Not Specified %,1982
894.6,29.54,0.8862,None kPa,N/A,23994,['C'],A,Vacuum adiabatic calorimetry,28662,99.999,Not Specified %,1982
903.6,29.38,0.8814,None kPa,N/A,23994,['C'],A,Vacuum adiabatic calorimetry,28662,99.999,Not Specified %,1982
914.5,29.92,0.8976,None kPa,N/A,23994,['C'],A,Vacuum adiabatic calorimetry,28662,99.999,Not Specified %,1982
933.0,29.93,0.8979,None kPa,N/A,23994,['C'],A,Vacuum adiabatic calorimetry,28662,99.999,Not Specified %,1982
938.5,29.53,0.8859,None kPa,N/A,23994,['C'],A,Vacuum adiabatic calorimetry,28662,99.999,Not Specified %,1982
953.9,29.67,0.8901,None kPa,N/A,23994,['C'],A,Vacuum adiabatic calorimetry,28662,99.999,Not Specified %,1982
962.4,29.82,0.8946,None kPa,N/A,23994,['C'],A,Vacuum adiabatic calorimetry,28662,99.999,Not Specified %,1982
973.3,30.03,0.9009,None kPa,N/A,23994,['C'],A,Vacuum adiabatic calorimetry,28662,99.999,Not Specified %,1982
980.6,29.78,0.8934,None kPa,N/A,23994,['C'],A,Vacuum adiabatic calorimetry,28662,99.999,Not Specified %,1982
992.3,29.63,0.8889,None kPa,N/A,23994,['C'],A,Vacuum adiabatic calorimetry,28662,99.999,Not Specified %,1982
1000.0,30.08,0.9024,None kPa,N/A,23994,['C'],A,Vacuum adiabatic calorimetry,28662,99.999,Not Specified %,1982
1010.0,29.77,0.8931,None kPa,N/A,23994,['C'],A,Vacuum adiabatic calorimetry,28662,99.999,Not Specified %,1982
1018.0,30.01,0.9003,None kPa,N/A,23994,['C'],A,Vacuum adiabatic calorimetry,28662,99.999,Not Specified %,1982
1029.0,29.66,0.8898,None kPa,N/A,23994,['C'],A,Vacuum adiabatic calorimetry,28662,99.999,Not Specified %,1982
1038.0,29.97,0.8991,None kPa,N/A,23994,['C'],A,Vacuum adiabatic calorimetry,28662,99.999,Not Specified %,1982
1055.0,30.11,0.9033,None kPa,N/A,23994,['C'],A,Vacuum adiabatic calorimetry,28662,99.999,Not Specified %,1982
1064.0,30.0,0.9,None kPa,N/A,23994,['C'],A,Vacuum adiabatic calorimetry,28662,99.999,Not Specified %,1982
1072.0,30.57,0.9171,None kPa,N/A,23994,['C'],A,Vacuum adiabatic calorimetry,28662,99.999,Not Specified %,1982
1082.0,30.3,0.909,None kPa,N/A,23994,['C'],A,Vacuum adiabatic calorimetry,28662,99.999,Not Specified %,1982
1091.0,30.91,0.9273,None kPa,N/A,23994,['C'],A,Vacuum adiabatic calorimetry,28662,99.999,Not Specified %,1982
1100.0,30.39,0.9117,None kPa,N/A,23994,['C'],A,Vacuum adiabatic calorimetry,28662,99.999,Not Specified %,1982
1107.0,30.69,0.9207,None kPa,N/A,23994,['C'],A,Vacuum adiabatic calorimetry,28662,99.999,Not Specified %,1982
1108.0,31.36,0.9408,None kPa,N/A,23994,['C'],A,Vacuum adiabatic calorimetry,28662,99.999,Not Specified %,1982
1119.0,30.76,0.9228,None kPa,N/A,23994,['C'],A,Vacuum adiabatic calorimetry,28662,99.999,Not Specified %,1982
1128.0,30.89,0.9267,None kPa,N/A,23994,['C'],A,Vacuum adiabatic calorimetry,28662,99.999,Not Specified %,1982
1129.0,31.25,0.9375,None kPa,N/A,23994,['C'],A,Vacuum adiabatic calorimetry,28662,99.999,Not Specified %,1982
1138.0,31.39,0.9417,None kPa,N/A,23994,['C'],A,Vacuum adiabatic calorimetry,28662,99.999,Not Specified %,1982
1146.0,31.21,0.9363,None kPa,N/A,23994,['C'],A,Vacuum adiabatic calorimetry,28662,99.999,Not Specified %,1982
1150.0,31.61,0.9483,None kPa,N/A,23994,['C'],A,Vacuum adiabatic calorimetry,28662,99.999,Not Specified %,1982
1155.0,31.16,0.9348,None kPa,N/A,23994,['C'],A,Vacuum adiabatic calorimetry,28662,99.999,Not Specified %,1982
1163.0,31.39,0.9417,None kPa,N/A,23994,['C'],A,Vacuum adiabatic calorimetry,28662,99.999,Not Specified %,1982
1164.0,31.75,0.9525,None kPa,N/A,23994,['C'],A,Vacuum adiabatic calorimetry,28662,99.999,Not Specified %,1982
1165.0,32.31,0.9693,None kPa,N/A,23994,['C'],A,Vacuum adiabatic calorimetry,28662,99.999,Not Specified %,1982
1172.0,31.51,0.9453,None kPa,N/A,23994,['C'],A,Vacuum adiabatic calorimetry,28662,99.999,Not Specified %,1982
1182.0,32.23,0.9669,None kPa,N/A,23994,['C'],A,Vacuum adiabatic calorimetry,28662,99.999,Not Specified %,1982
1191.0,32.02,0.9606,None kPa,N/A,23994,['C'],A,Vacuum adiabatic calorimetry,28662,99.999,Not Specified %,1982
1199.0,32.27,0.9681,None kPa,N/A,23994,['C'],A,Vacuum adiabatic calorimetry,28662,99.999,Not Specified %,1982
1209.0,31.78,0.9534,None kPa,N/A,23994,['C'],A,Vacuum adiabatic calorimetry,28662,99.999,Not Specified %,1982
1221.0,32.17,0.9651,None kPa,N/A,23994,['C'],A,Vacuum adiabatic calorimetry,28662,99.999,Not Specified %,1982
1227.0,32.77,0.9831,None kPa,N/A,23994,['C'],A,Vacuum adiabatic calorimetry,28662,99.999,Not Specified %,1982
1228.0,33.38,1.0014,None kPa,N/A,23994,['C'],A,Vacuum adiabatic calorimetry,28662,99.999,Not Specified %,1982
1235.0,32.46,0.9738,None kPa,N/A,23994,['C'],A,Vacuum adiabatic calorimetry,28662,99.999,Not Specified %,1982
1241.0,32.39,0.9717,None kPa,N/A,23994,['C'],A,Vacuum adiabatic calorimetry,28662,99.999,Not Specified %,1982
1243.0,32.69,0.9807,None kPa,N/A,23994,['C'],A,Vacuum adiabatic calorimetry,28662,99.999,Not Specified %,1982
1252.0,33.56,1.0068,None kPa,N/A,23994,['C'],A,Vacuum adiabatic calorimetry,28662,99.999,Not Specified %,1982
1263.0,34.17,1.0251,None kPa,N/A,23994,['C'],A,Vacuum adiabatic calorimetry,28662,99.999,Not Specified %,1982
1265.0,33.77,1.0131,None kPa,N/A,23994,['C'],A,Vacuum adiabatic calorimetry,28662,99.999,Not Specified %,1982
1278.0,33.3,0.999,None kPa,N/A,23994,['C'],A,Vacuum adiabatic calorimetry,28662,99.999,Not Specified %,1982
1286.0,33.82,1.0146,None kPa,N/A,23994,['C'],A,Vacuum adiabatic calorimetry,28662,99.999,Not Specified %,1982
1295.0,34.22,1.0266,None kPa,N/A,23994,['C'],A,Vacuum adiabatic calorimetry,28662,99.999,Not Specified %,1982
1304.0,33.8,1.014,None kPa,N/A,23994,['C'],A,Vacuum adiabatic calorimetry,28662,99.999,Not Specified %,1982
1307.0,34.56,1.0368,None kPa,N/A,23994,['C'],A,Vacuum adiabatic calorimetry,28662,99.999,Not Specified %,1982
1315.0,35.43,1.0629,None kPa,N/A,23994,['C'],A,Vacuum adiabatic calorimetry,28662,99.999,Not Specified %,1982
1315.0,34.83,1.0449,None kPa,N/A,23994,['C'],A,Vacuum adiabatic calorimetry,28662,99.999,Not Specified %,1982
1317.0,35.1,1.053,None kPa,N/A,23994,['C'],A,Vacuum adiabatic calorimetry,28662,99.999,Not Specified %,1982
1323.0,35.32,1.0596,None kPa,N/A,23994,['C'],A,Vacuum adiabatic calorimetry,28662,99.999,Not Specified %,1982
1329.0,34.72,1.0416,None kPa,N/A,23994,['C'],A,Vacuum adiabatic calorimetry,28662,99.999,Not Specified %,1982
1338.0,35.3,1.059,None kPa,N/A,23994,['C'],A,Vacuum adiabatic calorimetry,28662,99.999,Not Specified %,1982
1345.0,35.76,1.0728,None kPa,N/A,23994,['C'],A,Vacuum adiabatic calorimetry,28662,99.999,Not Specified %,1982
1354.0,35.47,1.0641,None kPa,N/A,23994,['C'],A,Vacuum adiabatic calorimetry,28662,99.999,Not Specified %,1982
1363.0,36.41,1.0923,None kPa,N/A,23994,['C'],A,Vacuum adiabatic calorimetry,28662,99.999,Not Specified %,1982
1370.0,35.51,1.0653,None kPa,N/A,23994,['C'],A,Vacuum adiabatic calorimetry,28662,99.999,Not Specified %,1982
1378.0,36.17,1.0851,None kPa,N/A,23994,['C'],A,Vacuum adiabatic calorimetry,28662,99.999,Not Specified %,1982
1388.0,36.05,1.0815,None kPa,N/A,23994,['C'],A,Vacuum adiabatic calorimetry,28662,99.999,Not Specified %,1982
1397.0,36.48,1.0944,None kPa,N/A,23994,['C'],A,Vacuum adiabatic calorimetry,28662,99.999,Not Specified %,1982
1404.0,36.21,1.0863,None kPa,N/A,23994,['C'],A,Vacuum adiabatic calorimetry,28662,99.999,Not Specified %,1982
1418.0,36.17,1.0851,None kPa,N/A,23994,['C'],A,Vacuum adiabatic calorimetry,28662,99.999,Not Specified %,1982
1423.0,36.6,1.098,None kPa,N/A,23994,['C'],A,Vacuum adiabatic calorimetry,28662,99.999,Not Specified %,1982
1430.0,37.27,1.1181,None kPa,N/A,23994,['C'],A,Vacuum adiabatic calorimetry,28662,99.999,Not Specified %,1982
1440.0,36.49,1.0947,None kPa,N/A,23994,['C'],A,Vacuum adiabatic calorimetry,28662,99.999,Not Specified %,1982
1447.0,36.72,1.1016,None kPa,N/A,23994,['C'],A,Vacuum adiabatic calorimetry,28662,99.999,Not Specified %,1982
1454.0,37.12,1.1136,None kPa,N/A,23994,['C'],A,Vacuum adiabatic calorimetry,28662,99.999,Not Specified %,1982
1464.0,36.59,1.0977,None kPa,N/A,23994,['C'],A,Vacuum adiabatic calorimetry,28662,99.999,Not Specified %,1982
1473.0,36.77,1.1031,None kPa,N/A,23994,['C'],A,Vacuum adiabatic calorimetry,28662,99.999,Not Specified %,1982
1480.0,36.99,1.1097,None kPa,N/A,23994,['C'],A,Vacuum adiabatic calorimetry,28662,99.999,Not Specified %,1982
1488.0,37.47,1.1241,None kPa,N/A,23994,['C'],A,Vacuum adiabatic calorimetry,28662,99.999,Not Specified %,1982
1516.0,36.62,1.0986,None kPa,N/A,23994,['C'],A,Vacuum adiabatic calorimetry,28662,99.999,Not Specified %,1982
1530.0,36.89,1.1067,None kPa,N/A,23994,['C'],A,Vacuum adiabatic calorimetry,28662,99.999,Not Specified %,1982
1538.0,37.28,1.1184,None kPa,N/A,23994,['C'],A,Vacuum adiabatic calorimetry,28662,99.999,Not Specified %,1982
1547.0,37.68,1.1304,None kPa,N/A,23994,['C'],A,Vacuum adiabatic calorimetry,28662,99.999,Not Specified %,1982
1558.0,37.26,1.1178,None kPa,N/A,23994,['C'],A,Vacuum adiabatic calorimetry,28662,99.999,Not Specified %,1982
1563.0,37.69,1.1307,None kPa,N/A,23994,['C'],A,Vacuum adiabatic calorimetry,28662,99.999,Not Specified %,1982
1596.0,37.27,1.1181,None kPa,N/A,23994,['C'],A,Vacuum adiabatic calorimetry,28662,99.999,Not Specified %,1982
1613.0,37.56,1.1268,None kPa,N/A,23994,['C'],A,Vacuum adiabatic calorimetry,28662,99.999,Not Specified %,1982
1631.0,38.03,1.1409,None kPa,N/A,23994,['C'],A,Vacuum adiabatic calorimetry,28662,99.999,Not Specified %,1982
1649.0,37.79,1.1337,None kPa,N/A,23994,['C'],A,Vacuum adiabatic calorimetry,28662,99.999,Not Specified %,1982
1666.0,37.78,1.1334,None kPa,N/A,23994,['C'],A,Vacuum adiabatic calorimetry,28662,99.999,Not Specified %,1982
0.07039,0.0001018,3.054e-06,None kPa,N/A,34804,['C'],A,Adiabatic calorimeter (non-vacuum) ,not stated,,,1965
0.08358,0.0001197,3.591e-06,None kPa,N/A,34804,['C'],A,Adiabatic calorimeter (non-vacuum) ,not stated,,,1965
0.09019,0.0001301,3.903e-06,None kPa,N/A,34804,['C'],A,Adiabatic calorimeter (non-vacuum) ,not stated,,,1965
0.09785,0.0001417,4.251e-06,None kPa,N/A,34804,['C'],A,Adiabatic calorimeter (non-vacuum) ,not stated,,,1965
0.1054,0.0001526,4.578e-06,None kPa,N/A,34804,['C'],A,Adiabatic calorimeter (non-vacuum) ,not stated,,,1965
0.1139,0.0001662,4.986e-06,None kPa,N/A,34804,['C'],A,Adiabatic calorimeter (non-vacuum) ,not stated,,,1965
0.1217,0.0001771,5.313e-06,None kPa,N/A,34804,['C'],A,Adiabatic calorimeter (non-vacuum) ,not stated,,,1965
0.1319,0.0001926,5.778e-06,None kPa,N/A,34804,['C'],A,Adiabatic calorimeter (non-vacuum) ,not stated,,,1965
0.06965,0.0001011,3.033e-06,None kPa,N/A,34804,['C'],A,Adiabatic calorimeter (non-vacuum) ,not stated,,,1965
0.0903,0.0001312,3.936e-06,None kPa,N/A,34804,['C'],A,Adiabatic calorimeter (non-vacuum) ,not stated,,,1965
0.09821,0.0001412,4.236e-06,None kPa,N/A,34804,['C'],A,Adiabatic calorimeter (non-vacuum) ,not stated,,,1965
0.1064,0.000153,4.59e-06,None kPa,N/A,34804,['C'],A,Adiabatic calorimeter (non-vacuum) ,not stated,,,1965
0.1142,0.0001667,5.001e-06,None kPa,N/A,34804,['C'],A,Adiabatic calorimeter (non-vacuum) ,not stated,,,1965
0.1227,0.0001778,5.334e-06,None kPa,N/A,34804,['C'],A,Adiabatic calorimeter (non-vacuum) ,not stated,,,1965
0.1322,0.0001921,5.763e-06,None kPa,N/A,34804,['C'],A,Adiabatic calorimeter (non-vacuum) ,not stated,,,1965
0.1435,0.0002086,6.258e-06,None kPa,N/A,34804,['C'],A,Adiabatic calorimeter (non-vacuum) ,not stated,,,1965
0.1545,0.0002258,6.774e-06,None kPa,N/A,34804,['C'],A,Adiabatic calorimeter (non-vacuum) ,not stated,,,1965
0.1651,0.0002379,7.137e-06,None kPa,N/A,34804,['C'],A,Adiabatic calorimeter (non-vacuum) ,not stated,,,1965
0.177,0.0002585,7.755e-06,None kPa,N/A,34804,['C'],A,Adiabatic calorimeter (non-vacuum) ,not stated,,,1965
0.1896,0.0002732,8.196e-06,None kPa,N/A,34804,['C'],A,Adiabatic calorimeter (non-vacuum) ,not stated,,,1965
0.2184,0.0003147,9.441e-06,None kPa,N/A,34804,['C'],A,Adiabatic calorimeter (non-vacuum) ,not stated,,,1965
0.2354,0.0003448,1.0344e-05,None kPa,N/A,34804,['C'],A,Adiabatic calorimeter (non-vacuum) ,not stated,,,1965
0.2543,0.0003712,1.1136e-05,None kPa,N/A,34804,['C'],A,Adiabatic calorimeter (non-vacuum) ,not stated,,,1965
0.12,0.0001725,5.175e-06,None kPa,N/A,34804,['C'],A,Adiabatic calorimeter (non-vacuum) ,not stated,,,1965
0.1284,0.0001875,5.625e-06,None kPa,N/A,34804,['C'],A,Adiabatic calorimeter (non-vacuum) ,not stated,,,1965
0.1574,0.0002304,6.912e-06,None kPa,N/A,34804,['C'],A,Adiabatic calorimeter (non-vacuum) ,not stated,,,1965
0.1712,0.0002464,7.392e-06,None kPa,N/A,34804,['C'],A,Adiabatic calorimeter (non-vacuum) ,not stated,,,1965
0.1866,0.0002752,8.256e-06,None kPa,N/A,34804,['C'],A,Adiabatic calorimeter (non-vacuum) ,not stated,,,1965
0.2056,0.0003011,9.033e-06,None kPa,N/A,34804,['C'],A,Adiabatic calorimeter (non-vacuum) ,not stated,,,1965
0.2258,0.0003257,9.771e-06,None kPa,N/A,34804,['C'],A,Adiabatic calorimeter (non-vacuum) ,not stated,,,1965
0.2427,0.0003519,1.0557e-05,None kPa,N/A,34804,['C'],A,Adiabatic calorimeter (non-vacuum) ,not stated,,,1965
0.2585,0.0003778,1.1334e-05,None kPa,N/A,34804,['C'],A,Adiabatic calorimeter (non-vacuum) ,not stated,,,1965
0.2905,0.0004241,1.2723e-05,None kPa,N/A,34804,['C'],A,Adiabatic calorimeter (non-vacuum) ,not stated,,,1965
0.3084,0.0004462,1.3386e-05,None kPa,N/A,34804,['C'],A,Adiabatic calorimeter (non-vacuum) ,not stated,,,1965
0.3289,0.0004775,1.4325e-05,None kPa,N/A,34804,['C'],A,Adiabatic calorimeter (non-vacuum) ,not stated,,,1965
0.3841,0.0005572,1.6716e-05,None kPa,N/A,34804,['C'],A,Adiabatic calorimeter (non-vacuum) ,not stated,,,1965
0.4172,0.0006077,1.8231e-05,None kPa,N/A,34804,['C'],A,Adiabatic calorimeter (non-vacuum) ,not stated,,,1965
0.2771,0.0004015,1.2045e-05,None kPa,N/A,34804,['C'],A,Adiabatic calorimeter (non-vacuum) ,not stated,,,1965
0.2965,0.0004305,1.2915e-05,None kPa,N/A,34804,['C'],A,Adiabatic calorimeter (non-vacuum) ,not stated,,,1965
0.319,0.0004625,1.3875e-05,None kPa,N/A,34804,['C'],A,Adiabatic calorimeter (non-vacuum) ,not stated,,,1965
0.3432,0.0004931,1.4793e-05,None kPa,N/A,34804,['C'],A,Adiabatic calorimeter (non-vacuum) ,not stated,,,1965
0.3729,0.0005427,1.6281e-05,None kPa,N/A,34804,['C'],A,Adiabatic calorimeter (non-vacuum) ,not stated,,,1965
0.4052,0.0005869,1.7607e-05,None kPa,N/A,34804,['C'],A,Adiabatic calorimeter (non-vacuum) ,not stated,,,1965
0.4398,0.0006376,1.9128e-05,None kPa,N/A,34804,['C'],A,Adiabatic calorimeter (non-vacuum) ,not stated,,,1965
0.4777,0.0006981,2.0943e-05,None kPa,N/A,34804,['C'],A,Adiabatic calorimeter (non-vacuum) ,not stated,,,1965
0.517,0.0007528,2.2584e-05,None kPa,N/A,34804,['C'],A,Adiabatic calorimeter (non-vacuum) ,not stated,,,1965
0.5564,0.0008078,2.4234e-05,None kPa,N/A,34804,['C'],A,Adiabatic calorimeter (non-vacuum) ,not stated,,,1965
0.6368,0.0009231,2.7693e-05,None kPa,N/A,34804,['C'],A,Adiabatic calorimeter (non-vacuum) ,not stated,,,1965
0.681,0.0009987,2.9961e-05,None kPa,N/A,34804,['C'],A,Adiabatic calorimeter (non-vacuum) ,not stated,,,1965
0.7316,0.00107,3.21e-05,None kPa,N/A,34804,['C'],A,Adiabatic calorimeter (non-vacuum) ,not stated,,,1965
0.7912,0.001157,3.471e-05,None kPa,N/A,34804,['C'],A,Adiabatic calorimeter (non-vacuum) ,not stated,,,1965
0.947,0.001388,4.164e-05,None kPa,N/A,34804,['C'],A,Adiabatic calorimeter (non-vacuum) ,not stated,,,1965
1.058,0.001535,4.605e-05,None kPa,N/A,34804,['C'],A,Adiabatic calorimeter (non-vacuum) ,not stated,,,1965
1.157,0.001683,5.049e-05,None kPa,N/A,34804,['C'],A,Adiabatic calorimeter (non-vacuum) ,not stated,,,1965
0.4472,0.0006511,1.9533e-05,None kPa,N/A,34804,['C'],A,Adiabatic calorimeter (non-vacuum) ,not stated,,,1965
0.4908,0.0007125,2.1375e-05,None kPa,N/A,34804,['C'],A,Adiabatic calorimeter (non-vacuum) ,not stated,,,1965
0.5414,0.0007893,2.3679e-05,None kPa,N/A,34804,['C'],A,Adiabatic calorimeter (non-vacuum) ,not stated,,,1965
0.5921,0.0008661,2.5983e-05,None kPa,N/A,34804,['C'],A,Adiabatic calorimeter (non-vacuum) ,not stated,,,1965
0.7003,0.001021,3.063e-05,None kPa,N/A,34804,['C'],A,Adiabatic calorimeter (non-vacuum) ,not stated,,,1965
0.8041,0.00117,3.51e-05,None kPa,N/A,34804,['C'],A,Adiabatic calorimeter (non-vacuum) ,not stated,,,1965
0.8616,0.001257,3.771e-05,None kPa,N/A,34804,['C'],A,Adiabatic calorimeter (non-vacuum) ,not stated,,,1965
0.9365,0.001367,4.101e-05,None kPa,N/A,34804,['C'],A,Adiabatic calorimeter (non-vacuum) ,not stated,,,1965
1.029,0.001493,4.479e-05,None kPa,N/A,34804,['C'],A,Adiabatic calorimeter (non-vacuum) ,not stated,,,1965
1.134,0.001662,4.986e-05,None kPa,N/A,34804,['C'],A,Adiabatic calorimeter (non-vacuum) ,not stated,,,1965
0.05929,8.47e-05,2.541e-06,None kPa,N/A,34805,['C'],A,Adiabatic calorimeter (non-vacuum) ,not stated,,,1965
0.07175,0.0001049,3.147e-06,None kPa,N/A,34805,['C'],A,Adiabatic calorimeter (non-vacuum) ,not stated,,,1965
0.06214,9.09e-05,2.727e-06,None kPa,N/A,34805,['C'],A,Adiabatic calorimeter (non-vacuum) ,not stated,,,1965
0.08478,0.0001242,3.726e-06,None kPa,N/A,34805,['C'],A,Adiabatic calorimeter (non-vacuum) ,not stated,,,1965
0.07091,0.0001041,3.123e-06,None kPa,N/A,34805,['C'],A,Adiabatic calorimeter (non-vacuum) ,not stated,,,1965
0.08904,0.0001286,3.858e-06,None kPa,N/A,34805,['C'],A,Adiabatic calorimeter (non-vacuum) ,not stated,,,1965
0.09762,0.00014,4.2e-06,None kPa,N/A,34805,['C'],A,Adiabatic calorimeter (non-vacuum) ,not stated,,,1965
0.1082,0.0001556,4.668e-06,None kPa,N/A,34805,['C'],A,Adiabatic calorimeter (non-vacuum) ,not stated,,,1965
0.1185,0.0001693,5.079e-06,None kPa,N/A,34805,['C'],A,Adiabatic calorimeter (non-vacuum) ,not stated,,,1965
0.07357,0.0001072,3.216e-06,None kPa,N/A,34805,['C'],A,Adiabatic calorimeter (non-vacuum) ,not stated,,,1965
0.08585,0.0001252,3.756e-06,None kPa,N/A,34805,['C'],A,Adiabatic calorimeter (non-vacuum) ,not stated,,,1965
0.1116,0.0001595,4.785e-06,None kPa,N/A,34805,['C'],A,Adiabatic calorimeter (non-vacuum) ,not stated,,,1965
0.1228,0.0001786,5.358e-06,None kPa,N/A,34805,['C'],A,Adiabatic calorimeter (non-vacuum) ,not stated,,,1965
0.1371,0.0001978,5.934e-06,None kPa,N/A,34805,['C'],A,Adiabatic calorimeter (non-vacuum) ,not stated,,,1965
0.1507,0.0002165,6.495e-06,None kPa,N/A,34805,['C'],A,Adiabatic calorimeter (non-vacuum) ,not stated,,,1965
0.165,0.0002368,7.104e-06,None kPa,N/A,34805,['C'],A,Adiabatic calorimeter (non-vacuum) ,not stated,,,1965
0.1796,0.0002595,7.785e-06,None kPa,N/A,34805,['C'],A,Adiabatic calorimeter (non-vacuum) ,not stated,,,1965
0.1996,0.0002864,8.592e-06,None kPa,N/A,34805,['C'],A,Adiabatic calorimeter (non-vacuum) ,not stated,,,1965
0.2206,0.0003201,9.603e-06,None kPa,N/A,34805,['C'],A,Adiabatic calorimeter (non-vacuum) ,not stated,,,1965
0.2477,0.0003562,1.0686e-05,None kPa,N/A,34805,['C'],A,Adiabatic calorimeter (non-vacuum) ,not stated,,,1965
0.2809,0.0004099,1.2297e-05,None kPa,N/A,34805,['C'],A,Adiabatic calorimeter (non-vacuum) ,not stated,,,1965
0.3102,0.0004496,1.3488e-05,None kPa,N/A,34805,['C'],A,Adiabatic calorimeter (non-vacuum) ,not stated,,,1965
0.3403,0.0004906,1.4718e-05,None kPa,N/A,34805,['C'],A,Adiabatic calorimeter (non-vacuum) ,not stated,,,1965
0.5915,0.0008533,2.5599e-05,None kPa,N/A,34805,['C'],A,Adiabatic calorimeter (non-vacuum) ,not stated,,,1965
0.6498,0.0009397,2.8191e-05,None kPa,N/A,34805,['C'],A,Adiabatic calorimeter (non-vacuum) ,not stated,,,1965
0.7126,0.001039,3.117e-05,None kPa,N/A,34805,['C'],A,Adiabatic calorimeter (non-vacuum) ,not stated,,,1965
0.3743,0.0005387,1.6161e-05,None kPa,N/A,34805,['C'],A,Adiabatic calorimeter (non-vacuum) ,not stated,,,1965
0.4185,0.0006089,1.8267e-05,None kPa,N/A,34805,['C'],A,Adiabatic calorimeter (non-vacuum) ,not stated,,,1965
0.4655,0.0006771,2.0313e-05,None kPa,N/A,34805,['C'],A,Adiabatic calorimeter (non-vacuum) ,not stated,,,1965
0.5135,0.0007463,2.2389e-05,None kPa,N/A,34805,['C'],A,Adiabatic calorimeter (non-vacuum) ,not stated,,,1965
0.5649,0.0008213,2.4639e-05,None kPa,N/A,34805,['C'],A,Adiabatic calorimeter (non-vacuum) ,not stated,,,1965
0.623,0.0009018,2.7054e-05,None kPa,N/A,34805,['C'],A,Adiabatic calorimeter (non-vacuum) ,not stated,,,1965
0.69,0.001009,3.027e-05,None kPa,N/A,34805,['C'],A,Adiabatic calorimeter (non-vacuum) ,not stated,,,1965
0.767,0.001107,3.321e-05,None kPa,N/A,34805,['C'],A,Adiabatic calorimeter (non-vacuum) ,not stated,,,1965
0.8612,0.001244,3.732e-05,None kPa,N/A,34805,['C'],A,Adiabatic calorimeter (non-vacuum) ,not stated,,,1965
0.9561,0.001391,4.173e-05,None kPa,N/A,34805,['C'],A,Adiabatic calorimeter (non-vacuum) ,not stated,,,1965
1.043,0.001523,4.569e-05,None kPa,N/A,34805,['C'],A,Adiabatic calorimeter (non-vacuum) ,not stated,,,1965
1.143,0.001658,4.974e-05,None kPa,N/A,34805,['C'],A,Adiabatic calorimeter (non-vacuum) ,not stated,,,1965
0.09385,0.0001362,4.086e-06,None kPa,N/A,34805,['C'],A,Adiabatic calorimeter (non-vacuum) ,not stated,,,1965
0.1052,0.0001511,4.533e-06,None kPa,N/A,34805,['C'],A,Adiabatic calorimeter (non-vacuum) ,not stated,,,1965
0.1161,0.0001689,5.067e-06,None kPa,N/A,34805,['C'],A,Adiabatic calorimeter (non-vacuum) ,not stated,,,1965
0.1258,0.0001835,5.505e-06,None kPa,N/A,34805,['C'],A,Adiabatic calorimeter (non-vacuum) ,not stated,,,1965
0.1358,0.0001957,5.871e-06,None kPa,N/A,34805,['C'],A,Adiabatic calorimeter (non-vacuum) ,not stated,,,1965
0.1477,0.0002128,6.384e-06,None kPa,N/A,34805,['C'],A,Adiabatic calorimeter (non-vacuum) ,not stated,,,1965
0.1598,0.0002333,6.999e-06,None kPa,N/A,34805,['C'],A,Adiabatic calorimeter (non-vacuum) ,not stated,,,1965
0.1745,0.0002511,7.533e-06,None kPa,N/A,34805,['C'],A,Adiabatic calorimeter (non-vacuum) ,not stated,,,1965
0.1921,0.000281,8.43e-06,None kPa,N/A,34805,['C'],A,Adiabatic calorimeter (non-vacuum) ,not stated,,,1965
0.214,0.0003081,9.243e-06,None kPa,N/A,34805,['C'],A,Adiabatic calorimeter (non-vacuum) ,not stated,,,1965
0.2409,0.0003493,1.0479e-05,None kPa,N/A,34805,['C'],A,Adiabatic calorimeter (non-vacuum) ,not stated,,,1965
0.271,0.000396,1.188e-05,None kPa,N/A,34805,['C'],A,Adiabatic calorimeter (non-vacuum) ,not stated,,,1965
0.2983,0.0004355,1.3065e-05,None kPa,N/A,34805,['C'],A,Adiabatic calorimeter (non-vacuum) ,not stated,,,1965
0.3259,0.0004702,1.4106e-05,None kPa,N/A,34805,['C'],A,Adiabatic calorimeter (non-vacuum) ,not stated,,,1965
0.3741,0.0005457,1.6371e-05,None kPa,N/A,34805,['C'],A,Adiabatic calorimeter (non-vacuum) ,not stated,,,1965
0.4363,0.0006339,1.9017e-05,None kPa,N/A,34805,['C'],A,Adiabatic calorimeter (non-vacuum) ,not stated,,,1965
0.488,0.0007078,2.1234e-05,None kPa,N/A,34805,['C'],A,Adiabatic calorimeter (non-vacuum) ,not stated,,,1965
0.5381,0.0007852,2.3556e-05,None kPa,N/A,34805,['C'],A,Adiabatic calorimeter (non-vacuum) ,not stated,,,1965
0.9119,0.001319,3.957e-05,None kPa,N/A,34805,['C'],A,Adiabatic calorimeter (non-vacuum) ,not stated,,,1965
0.9852,0.001446,4.338e-05,None kPa,N/A,34805,['C'],A,Adiabatic calorimeter (non-vacuum) ,not stated,,,1965
1.076,0.001572,4.716e-05,None kPa,N/A,34805,['C'],A,Adiabatic calorimeter (non-vacuum) ,not stated,,,1965
0.7794,0.001127,3.381e-05,None kPa,N/A,34805,['C'],A,Adiabatic calorimeter (non-vacuum) ,not stated,,,1965
0.847,0.001241,3.723e-05,None kPa,N/A,34805,['C'],A,Adiabatic calorimeter (non-vacuum) ,not stated,,,1965
1.184,0.001733,5.199e-05,None kPa,N/A,34805,['C'],A,Adiabatic calorimeter (non-vacuum) ,not stated,,,1965
308.532,24.2422,0.0484845,None kPa,N/A,23561,['C'],A,Adiabatic calorimeter (non-vacuum) ,"origin: commercial source,99.95 % (total),,rod",99.95,Not Specified %,1979
310.003,24.4519,0.0489038,None kPa,N/A,23561,['C'],A,Adiabatic calorimeter (non-vacuum) ,"origin: commercial source,99.95 % (total),,rod",99.95,Not Specified %,1979
310.798,25.6792,0.0513585,None kPa,N/A,23561,['C'],A,Adiabatic calorimeter (non-vacuum) ,"origin: commercial source,99.95 % (total),,rod",99.95,Not Specified %,1979
310.879,26.545,0.05309,None kPa,N/A,23561,['C'],A,Adiabatic calorimeter (non-vacuum) ,"origin: commercial source,99.95 % (total),,rod",99.95,Not Specified %,1979
311.077,26.8485,0.0536969,None kPa,N/A,23561,['C'],A,Adiabatic calorimeter (non-vacuum) ,"origin: commercial source,99.95 % (total),,rod",99.95,Not Specified %,1979
311.296,25.7565,0.0515129,None kPa,N/A,23561,['C'],A,Adiabatic calorimeter (non-vacuum) ,"origin: commercial source,99.95 % (total),,rod",99.95,Not Specified %,1979
311.308,25.3281,0.0506563,None kPa,N/A,23561,['C'],A,Adiabatic calorimeter (non-vacuum) ,"origin: commercial source,99.95 % (total),,rod",99.95,Not Specified %,1979
311.317,26.1975,0.0523949,None kPa,N/A,23561,['C'],A,Adiabatic calorimeter (non-vacuum) ,"origin: commercial source,99.95 % (total),,rod",99.95,Not Specified %,1979
311.66,24.0763,0.0481526,None kPa,N/A,23561,['C'],A,Adiabatic calorimeter (non-vacuum) ,"origin: commercial source,99.95 % (total),,rod",99.95,Not Specified %,1979
312.256,23.8228,0.0476456,None kPa,N/A,23561,['C'],A,Adiabatic calorimeter (non-vacuum) ,"origin: commercial source,99.95 % (total),,rod",99.95,Not Specified %,1979
313.012,23.6119,0.0472239,None kPa,N/A,23561,['C'],A,Adiabatic calorimeter (non-vacuum) ,"origin: commercial source,99.95 % (total),,rod",99.95,Not Specified %,1979
314.885,23.6268,0.0472537,None kPa,N/A,23561,['C'],A,Adiabatic calorimeter (non-vacuum) ,"origin: commercial source,99.95 % (total),,rod",99.95,Not Specified %,1979
283.435,23.1913,0.0463825,None kPa,N/A,23561,['C'],A,Adiabatic calorimeter (non-vacuum) ,"origin: commercial source,99.95 % (total),,rod",99.95,Not Specified %,1979
283.744,23.1974,0.0463948,None kPa,N/A,23561,['C'],A,Adiabatic calorimeter (non-vacuum) ,"origin: commercial source,99.95 % (total),,rod",99.95,Not Specified %,1979
284.384,23.2141,0.0464281,None kPa,N/A,23561,['C'],A,Adiabatic calorimeter (non-vacuum) ,"origin: commercial source,99.95 % (total),,rod",99.95,Not Specified %,1979
284.735,23.2461,0.0464921,None kPa,N/A,23561,['C'],A,Adiabatic calorimeter (non-vacuum) ,"origin: commercial source,99.95 % (total),,rod",99.95,Not Specified %,1979
285.437,23.2141,0.0464282,None kPa,N/A,23561,['C'],A,Adiabatic calorimeter (non-vacuum) ,"origin: commercial source,99.95 % (total),,rod",99.95,Not Specified %,1979
285.887,23.2678,0.0465356,None kPa,N/A,23561,['C'],A,Adiabatic calorimeter (non-vacuum) ,"origin: commercial source,99.95 % (total),,rod",99.95,Not Specified %,1979
