Repository: amr8004/PureElementPRL

# Pure Element Thermodynamic modeling with 3rd generation CALPHAD models for multiple elements

## Description
Jupyter notebook for modeling pure elements with selected models via python tools pycalphad and ESPEI

## Running Tutorial
Creating a codespace should immediately open the desired notebook. Just change the element as desired (non-case sensitive) and set what SGTE structure (FCC_A1, BCC_A2, etc.) you would like to compare against.

## Further Resources

## Citation

File: CpCSV/Cu_CP_data.csv (part 4 of 16)
Temperature: K,Heat capacity at constant pressure Cp: J/K/mol,Uncertainty,Pressure,Ref Temp,Data Set ID,State,Representation,Method,Description,Purity,Purity Units,Year
0.47173,0.000339406,3.39406e-06,None kPa,N/A,12041,['C'],A,Low temperature calorimetry set up,"origin: commercial source,99.999 % (total),stated by supplier",99.999,Not Specified %,1961
0.4914,0.000351933,3.51933e-06,None kPa,N/A,12041,['C'],A,Low temperature calorimetry set up,"origin: commercial source,99.999 % (total),stated by supplier",99.999,Not Specified %,1961
0.49489,0.000409697,4.09697e-06,None kPa,N/A,12041,['C'],A,Low temperature calorimetry set up,"origin: commercial source,99.999 % (total),stated by supplier",99.999,Not Specified %,1961
0.4962,0.000358996,3.58996e-06,None kPa,N/A,12041,['C'],A,Low temperature calorimetry set up,"origin: commercial source,99.999 % (total),stated by supplier",99.999,Not Specified %,1961
0.501,0.000352255,3.52255e-06,None kPa,N/A,12041,['C'],A,Low temperature calorimetry set up,"origin: commercial source,99.999 % (total),stated by supplier",99.999,Not Specified %,1961
0.51873,0.000365422,3.65422e-06,None kPa,N/A,12041,['C'],A,Low temperature calorimetry set up,"origin: commercial source,99.999 % (total),stated by supplier",99.999,Not Specified %,1961
0.52392,0.000363498,3.63498e-06,None kPa,N/A,12041,['C'],A,Low temperature calorimetry set up,"origin: commercial source,99.999 % (total),stated by supplier",99.999,Not Specified %,1961
0.52461,0.000348736,3.48736e-06,None kPa,N/A,12041,['C'],A,Low temperature calorimetry set up,"origin: commercial source,99.999 % (total),stated by supplier",99.999,Not Specified %,1961
0.53042,0.000377941,3.77941e-06,None kPa,N/A,12041,['C'],A,Low temperature calorimetry set up,"origin: commercial source,99.999 % (total),stated by supplier",99.999,Not Specified %,1961
0.54923,0.000385652,3.85652e-06,None kPa,N/A,12041,['C'],A,Low temperature calorimetry set up,"origin: commercial source,99.999 % (total),stated by supplier",99.999,Not Specified %,1961
0.55164,0.000415818,4.15818e-06,None kPa,N/A,12041,['C'],A,Low temperature calorimetry set up,"origin: commercial source,99.999 % (total),stated by supplier",99.999,Not Specified %,1961
0.55217,0.000368004,3.68004e-06,None kPa,N/A,12041,['C'],A,Low temperature calorimetry set up,"origin: commercial source,99.999 % (total),stated by supplier",99.999,Not Specified %,1961
0.56054,0.000398815,3.98815e-06,None kPa,N/A,12041,['C'],A,Low temperature calorimetry set up,"origin: commercial source,99.999 % (total),stated by supplier",99.999,Not Specified %,1961
0.57873,0.000404919,4.04919e-06,None kPa,N/A,12041,['C'],A,Low temperature calorimetry set up,"origin: commercial source,99.999 % (total),stated by supplier",99.999,Not Specified %,1961
0.58392,0.000433483,4.33483e-06,None kPa,N/A,12041,['C'],A,Low temperature calorimetry set up,"origin: commercial source,99.999 % (total),stated by supplier",99.999,Not Specified %,1961
0.58423,0.000415513,4.15513e-06,None kPa,N/A,12041,['C'],A,Low temperature calorimetry set up,"origin: commercial source,99.999 % (total),stated by supplier",99.999,Not Specified %,1961
0.60382,0.000434776,4.34776e-06,None kPa,N/A,12041,['C'],A,Low temperature calorimetry set up,"origin: commercial source,99.999 % (total),stated by supplier",99.999,Not Specified %,1961
0.60746,0.000448897,4.48897e-06,None kPa,N/A,12041,['C'],A,Low temperature calorimetry set up,"origin: commercial source,99.999 % (total),stated by supplier",99.999,Not Specified %,1961
0.62348,0.00043414,4.3414e-06,None kPa,N/A,12041,['C'],A,Low temperature calorimetry set up,"origin: commercial source,99.999 % (total),stated by supplier",99.999,Not Specified %,1961
0.6258,0.000454361,4.54361e-06,None kPa,N/A,12041,['C'],A,Low temperature calorimetry set up,"origin: commercial source,99.999 % (total),stated by supplier",99.999,Not Specified %,1961
0.6464,0.000476189,4.76189e-06,None kPa,N/A,12041,['C'],A,Low temperature calorimetry set up,"origin: commercial source,99.999 % (total),stated by supplier",99.999,Not Specified %,1961
0.6529,0.0004425,4.425e-06,None kPa,N/A,12041,['C'],A,Low temperature calorimetry set up,"origin: commercial source,99.999 % (total),stated by supplier",99.999,Not Specified %,1961
0.66033,0.000467855,4.67855e-06,None kPa,N/A,12041,['C'],A,Low temperature calorimetry set up,"origin: commercial source,99.999 % (total),stated by supplier",99.999,Not Specified %,1961
0.67078,0.000460478,4.60478e-06,None kPa,N/A,12041,['C'],A,Low temperature calorimetry set up,"origin: commercial source,99.999 % (total),stated by supplier",99.999,Not Specified %,1961
0.69246,0.000494825,4.94825e-06,None kPa,N/A,12041,['C'],A,Low temperature calorimetry set up,"origin: commercial source,99.999 % (total),stated by supplier",99.999,Not Specified %,1961
0.69634,0.000496432,4.96432e-06,None kPa,N/A,12041,['C'],A,Low temperature calorimetry set up,"origin: commercial source,99.999 % (total),stated by supplier",99.999,Not Specified %,1961
0.7009,0.000503172,5.03172e-06,None kPa,N/A,12041,['C'],A,Low temperature calorimetry set up,"origin: commercial source,99.999 % (total),stated by supplier",99.999,Not Specified %,1961
0.71043,0.000499967,4.99967e-06,None kPa,N/A,12041,['C'],A,Low temperature calorimetry set up,"origin: commercial source,99.999 % (total),stated by supplier",99.999,Not Specified %,1961
0.73435,0.000521159,5.21159e-06,None kPa,N/A,12041,['C'],A,Low temperature calorimetry set up,"origin: commercial source,99.999 % (total),stated by supplier",99.999,Not Specified %,1961
0.74264,0.000538167,5.38167e-06,None kPa,N/A,12041,['C'],A,Low temperature calorimetry set up,"origin: commercial source,99.999 % (total),stated by supplier",99.999,Not Specified %,1961
0.75602,0.000506724,5.06724e-06,None kPa,N/A,12041,['C'],A,Low temperature calorimetry set up,"origin: commercial source,99.999 % (total),stated by supplier",99.999,Not Specified %,1961
0.76462,0.000542029,5.42029e-06,None kPa,N/A,12041,['C'],A,Low temperature calorimetry set up,"origin: commercial source,99.999 % (total),stated by supplier",99.999,Not Specified %,1961
0.77832,0.000532728,5.32728e-06,None kPa,N/A,12041,['C'],A,Low temperature calorimetry set up,"origin: commercial source,99.999 % (total),stated by supplier",99.999,Not Specified %,1961
0.78491,0.000573488,5.73488e-06,None kPa,N/A,12041,['C'],A,Low temperature calorimetry set up,"origin: commercial source,99.999 % (total),stated by supplier",99.999,Not Specified %,1961
0.81324,0.000573819,5.73819e-06,None kPa,N/A,12041,['C'],A,Low temperature calorimetry set up,"origin: commercial source,99.999 % (total),stated by supplier",99.999,Not Specified %,1961
0.82989,0.000594367,5.94366e-06,None kPa,N/A,12041,['C'],A,Low temperature calorimetry set up,"origin: commercial source,99.999 % (total),stated by supplier",99.999,Not Specified %,1961
0.83817,0.000593408,5.93408e-06,None kPa,N/A,12041,['C'],A,Low temperature calorimetry set up,"origin: commercial source,99.999 % (total),stated by supplier",99.999,Not Specified %,1961
0.84855,0.000589241,5.89241e-06,None kPa,N/A,12041,['C'],A,Low temperature calorimetry set up,"origin: commercial source,99.999 % (total),stated by supplier",99.999,Not Specified %,1961
0.8813,0.000652152,6.52152e-06,None kPa,N/A,12041,['C'],A,Low temperature calorimetry set up,"origin: commercial source,99.999 % (total),stated by supplier",99.999,Not Specified %,1961
0.89407,0.000648951,6.48951e-06,None kPa,N/A,12041,['C'],A,Low temperature calorimetry set up,"origin: commercial source,99.999 % (total),stated by supplier",99.999,Not Specified %,1961
0.89856,0.000651198,6.51198e-06,None kPa,N/A,12041,['C'],A,Low temperature calorimetry set up,"origin: commercial source,99.999 % (total),stated by supplier",99.999,Not Specified %,1961
0.93015,0.000655382,6.55382e-06,None kPa,N/A,12041,['C'],A,Low temperature calorimetry set up,"origin: commercial source,99.999 % (total),stated by supplier",99.999,Not Specified %,1961
0.94773,0.000675607,6.75607e-06,None kPa,N/A,12041,['C'],A,Low temperature calorimetry set up,"origin: commercial source,99.999 % (total),stated by supplier",99.999,Not Specified %,1961
0.95934,0.000674649,6.74649e-06,None kPa,N/A,12041,['C'],A,Low temperature calorimetry set up,"origin: commercial source,99.999 % (total),stated by supplier",99.999,Not Specified %,1961
0.97753,0.000689101,6.89101e-06,None kPa,N/A,12041,['C'],A,Low temperature calorimetry set up,"origin: commercial source,99.999 % (total),stated by supplier",99.999,Not Specified %,1961
0.99565,0.00069777,6.9777e-06,None kPa,N/A,12041,['C'],A,Low temperature calorimetry set up,"origin: commercial source,99.999 % (total),stated by supplier",99.999,Not Specified %,1961
1.02337,0.000731798,7.31798e-06,None kPa,N/A,12041,['C'],A,Low temperature calorimetry set up,"origin: commercial source,99.999 % (total),stated by supplier",99.999,Not Specified %,1961
1.04613,0.000754275,7.54275e-06,None kPa,N/A,12041,['C'],A,Low temperature calorimetry set up,"origin: commercial source,99.999 % (total),stated by supplier",99.999,Not Specified %,1961
1.05008,0.000750743,7.50743e-06,None kPa,N/A,12041,['C'],A,Low temperature calorimetry set up,"origin: commercial source,99.999 % (total),stated by supplier",99.999,Not Specified %,1961
1.09731,0.000789918,7.89918e-06,None kPa,N/A,12041,['C'],A,Low temperature calorimetry set up,"origin: commercial source,99.999 % (total),stated by supplier",99.999,Not Specified %,1961
1.10025,0.000811098,8.11098e-06,None kPa,N/A,12041,['C'],A,Low temperature calorimetry set up,"origin: commercial source,99.999 % (total),stated by supplier",99.999,Not Specified %,1961
1.11427,0.000842875,8.42875e-06,None kPa,N/A,12041,['C'],A,Low temperature calorimetry set up,"origin: commercial source,99.999 % (total),stated by supplier",99.999,Not Specified %,1961
1.15111,0.000826202,8.26202e-06,None kPa,N/A,12041,['C'],A,Low temperature calorimetry set up,"origin: commercial source,99.999 % (total),stated by supplier",99.999,Not Specified %,1961
1.19811,0.000872435,8.72435e-06,None kPa,N/A,12041,['C'],A,Low temperature calorimetry set up,"origin: commercial source,99.999 % (total),stated by supplier",99.999,Not Specified %,1961
1.21902,0.000910313,9.10313e-06,None kPa,N/A,12041,['C'],A,Low temperature calorimetry set up,"origin: commercial source,99.999 % (total),stated by supplier",99.999,Not Specified %,1961
1.22506,0.000928928,9.28928e-06,None kPa,N/A,12041,['C'],A,Low temperature calorimetry set up,"origin: commercial source,99.999 % (total),stated by supplier",99.999,Not Specified %,1961
1.23783,0.000915133,9.15133e-06,None kPa,N/A,12041,['C'],A,Low temperature calorimetry set up,"origin: commercial source,99.999 % (total),stated by supplier",99.999,Not Specified %,1961
1.28213,0.00105956,1.05956e-05,None kPa,N/A,12041,['C'],A,Low temperature calorimetry set up,"origin: commercial source,99.999 % (total),stated by supplier",99.999,Not Specified %,1961
1.31859,0.00108012,1.08012e-05,None kPa,N/A,12041,['C'],A,Low temperature calorimetry set up,"origin: commercial source,99.999 % (total),stated by supplier",99.999,Not Specified %,1961
1.34143,0.0010843,1.0843e-05,None kPa,N/A,12041,['C'],A,Low temperature calorimetry set up,"origin: commercial source,99.999 % (total),stated by supplier",99.999,Not Specified %,1961
1.35234,0.00103713,1.03713e-05,None kPa,N/A,12041,['C'],A,Low temperature calorimetry set up,"origin: commercial source,99.999 % (total),stated by supplier",99.999,Not Specified %,1961
1.37248,0.00107982,1.07982e-05,None kPa,N/A,12041,['C'],A,Low temperature calorimetry set up,"origin: commercial source,99.999 % (total),stated by supplier",99.999,Not Specified %,1961
1.45564,0.00124609,1.24609e-05,None kPa,N/A,12041,['C'],A,Low temperature calorimetry set up,"origin: commercial source,99.999 % (total),stated by supplier",99.999,Not Specified %,1961
1.46315,0.00122748,1.22748e-05,None kPa,N/A,12041,['C'],A,Low temperature calorimetry set up,"origin: commercial source,99.999 % (total),stated by supplier",99.999,Not Specified %,1961
1.46555,0.00123615,1.23615e-05,None kPa,N/A,12041,['C'],A,Low temperature calorimetry set up,"origin: commercial source,99.999 % (total),stated by supplier",99.999,Not Specified %,1961
1.49094,0.00125252,1.25252e-05,None kPa,N/A,12041,['C'],A,Low temperature calorimetry set up,"origin: commercial source,99.999 % (total),stated by supplier",99.999,Not Specified %,1961
3.0,0.00335975,3.35975e-05,None kPa,N/A,12042,['C'],A,Adiabatic calorimeter (non-vacuum) ,"origin: commercial source,99.999 % (total),stated by supplier",99.999,Not Specified %,1961
4.0,0.00581994,5.81994e-05,None kPa,N/A,12042,['C'],A,Adiabatic calorimeter (non-vacuum) ,"origin: commercial source,99.999 % (total),stated by supplier",99.999,Not Specified %,1961
5.0,0.0094391,9.4391e-05,None kPa,N/A,12042,['C'],A,Adiabatic calorimeter (non-vacuum) ,"origin: commercial source,99.999 % (total),stated by supplier",99.999,Not Specified %,1961
6.0,0.0145268,0.000145268,None kPa,N/A,12042,['C'],A,Adiabatic calorimeter (non-vacuum) ,"origin: commercial source,99.999 % (total),stated by supplier",99.999,Not Specified %,1961
7.0,0.0213761,0.000213761,None kPa,N/A,12042,['C'],A,Adiabatic calorimeter (non-vacuum) ,"origin: commercial source,99.999 % (total),stated by supplier",99.999,Not Specified %,1961
8.0,0.0303214,0.000303214,None kPa,N/A,12042,['C'],A,Adiabatic calorimeter (non-vacuum) ,"origin: commercial source,99.999 % (total),stated by supplier",99.999,Not Specified %,1961
9.0,0.0417145,0.000417145,None kPa,N/A,12042,['C'],A,Adiabatic calorimeter (non-vacuum) ,"origin: commercial source,99.999 % (total),stated by supplier",99.999,Not Specified %,1961
10.0,0.0558982,0.000558982,None kPa,N/A,12042,['C'],A,Adiabatic calorimeter (non-vacuum) ,"origin: commercial source,99.999 % (total),stated by supplier",99.999,Not Specified %,1961
12.0,0.0943074,0.000943074,None kPa,N/A,12042,['C'],A,Adiabatic calorimeter (non-vacuum) ,"origin: commercial source,99.999 % (total),stated by supplier",99.999,Not Specified %,1961
14.0,0.149243,0.00149243,None kPa,N/A,12042,['C'],A,Adiabatic calorimeter (non-vacuum) ,"origin: commercial source,99.999 % (total),stated by supplier",99.999,Not Specified %,1961
16.0,0.225183,0.00225183,None kPa,N/A,12042,['C'],A,Adiabatic calorimeter (non-vacuum) ,"origin: commercial source,99.999 % (total),stated by supplier",99.999,Not Specified %,1961
18.0,0.327524,0.00327524,None kPa,N/A,12042,['C'],A,Adiabatic calorimeter (non-vacuum) ,"origin: commercial source,99.999 % (total),stated by supplier",99.999,Not Specified %,1961
20.0,0.461914,0.00461914,None kPa,N/A,12042,['C'],A,Adiabatic calorimeter (non-vacuum) ,"origin: commercial source,99.999 % (total),stated by supplier",99.999,Not Specified %,1961
22.0,0.633876,0.00633876,None kPa,N/A,12042,['C'],A,Adiabatic calorimeter (non-vacuum) ,"origin: commercial source,99.999 % (total),stated by supplier",99.999,Not Specified %,1961
24.0,0.844331,0.00844331,None kPa,N/A,12042,['C'],A,Adiabatic calorimeter (non-vacuum) ,"origin: commercial source,99.999 % (total),stated by supplier",99.999,Not Specified %,1961
26.0,1.08993,0.0108993,None kPa,N/A,12042,['C'],A,Adiabatic calorimeter (non-vacuum) ,"origin: commercial source,99.999 % (total),stated by supplier",99.999,Not Specified %,1961
28.0,1.369,0.01369,None kPa,N/A,12042,['C'],A,Adiabatic calorimeter (non-vacuum) ,"origin: commercial source,99.999 % (total),stated by supplier",99.999,Not Specified %,1961
30.0,1.68155,0.0168155,None kPa,N/A,12042,['C'],A,Adiabatic calorimeter (non-vacuum) ,"origin: commercial source,99.999 % (total),stated by supplier",99.999,Not Specified %,1961
4.85,0.00761488,7.61488e-05,None kPa,N/A,3709,['C'],A,Vacuum adiabatic calorimetry,none used,,,1932
5.23,0.00945584,9.45584e-05,None kPa,N/A,3709,['C'],A,Vacuum adiabatic calorimetry,none used,,,1932
5.37,0.0098324,9.8324e-05,None kPa,N/A,3709,['C'],A,Vacuum adiabatic calorimetry,none used,,,1932
5.75,0.0121336,0.000121336,None kPa,N/A,3709,['C'],A,Vacuum adiabatic calorimetry,none used,,,1932
5.96,0.0137654,0.000137654,None kPa,N/A,3709,['C'],A,Vacuum adiabatic calorimetry,none used,,,1932
6.07,0.0138909,0.000138909,None kPa,N/A,3709,['C'],A,Vacuum adiabatic calorimetry,none used,,,1932
6.76,0.0191209,0.000191209,None kPa,N/A,3709,['C'],A,Vacuum adiabatic calorimetry,none used,,,1932
7.24,0.0246438,0.000246438,None kPa,N/A,3709,['C'],A,Vacuum adiabatic calorimetry,none used,,,1932
8.27,0.0344343,0.000344343,None kPa,N/A,3709,['C'],A,Vacuum adiabatic calorimetry,none used,,,1932
8.87,0.0416726,0.000416726,None kPa,N/A,3709,['C'],A,Vacuum adiabatic calorimetry,none used,,,1932
9.98,0.0627182,0.000627182,None kPa,N/A,3709,['C'],A,Vacuum adiabatic calorimetry,none used,,,1932
10.98,0.077404,0.00077404,None kPa,N/A,3709,['C'],A,Vacuum adiabatic calorimetry,none used,,,1932
11.88,0.0953952,0.000953952,None kPa,N/A,3709,['C'],A,Vacuum adiabatic calorimetry,none used,,,1932
12.68,0.108784,0.00108784,None kPa,N/A,3709,['C'],A,Vacuum adiabatic calorimetry,none used,,,1932
13.59,0.139327,0.00139327,None kPa,N/A,3709,['C'],A,Vacuum adiabatic calorimetry,none used,,,1932
54.14,7.25506,0.145101,None kPa,N/A,4147,['C'],A,Vacuum adiabatic calorimetry,"origin: commercial source,99.5 weight % (total),estimated by the compiler,wire",99.5,Weight %,1934
56.72,7.75295,0.155059,None kPa,N/A,4147,['C'],A,Vacuum adiabatic calorimetry,"origin: commercial source,99.5 weight % (total),estimated by the compiler,wire",99.5,Weight %,1934
60.18,8.79477,0.175895,None kPa,N/A,4147,['C'],A,Vacuum adiabatic calorimetry,"origin: commercial source,99.5 weight % (total),estimated by the compiler,wire",99.5,Weight %,1934
69.63,10.9579,0.219158,None kPa,N/A,4147,['C'],A,Vacuum adiabatic calorimetry,"origin: commercial source,99.5 weight % (total),estimated by the compiler,wire",99.5,Weight %,1934
83.23,13.3804,0.267609,None kPa,N/A,4147,['C'],A,Vacuum adiabatic calorimetry,"origin: commercial source,99.5 weight % (total),estimated by the compiler,wire",99.5,Weight %,1934
101.5,16.259,0.32518,None kPa,N/A,4147,['C'],A,Vacuum adiabatic calorimetry,"origin: commercial source,99.5 weight % (total),estimated by the compiler,wire",99.5,Weight %,1934
126.3,18.8657,0.377313,None kPa,N/A,4147,['C'],A,Vacuum adiabatic calorimetry,"origin: commercial source,99.5 weight % (total),estimated by the compiler,wire",99.5,Weight %,1934
153.5,21.0497,0.420994,None kPa,N/A,4147,['C'],A,Vacuum adiabatic calorimetry,"origin: commercial source,99.5 weight % (total),estimated by the compiler,wire",99.5,Weight %,1934
190.3,22.2338,0.444676,None kPa,N/A,4147,['C'],A,Vacuum adiabatic calorimetry,"origin: commercial source,99.5 weight % (total),estimated by the compiler,wire",99.5,Weight %,1934
213.4,23.0455,0.460909,None kPa,N/A,4147,['C'],A,Vacuum adiabatic calorimetry,"origin: commercial source,99.5 weight % (total),estimated by the compiler,wire",99.5,Weight %,1934
240.4,23.581,0.47162,None kPa,N/A,4147,['C'],A,Vacuum adiabatic calorimetry,"origin: commercial source,99.5 weight % (total),estimated by the compiler,wire",99.5,Weight %,1934
261.0,23.9241,0.478482,None kPa,N/A,4147,['C'],A,Vacuum adiabatic calorimetry,"origin: commercial source,99.5 weight % (total),estimated by the compiler,wire",99.5,Weight %,1934
279.3,24.15,0.483001,None kPa,N/A,4147,['C'],A,Vacuum adiabatic calorimetry,"origin: commercial source,99.5 weight % (total),estimated by the compiler,wire",99.5,Weight %,1934
294.3,24.3885,0.487771,None kPa,N/A,4147,['C'],A,Vacuum adiabatic calorimetry,"origin: commercial source,99.5 weight % (total),estimated by the compiler,wire",99.5,Weight %,1934
53.29,7.22995,0.144599,None kPa,N/A,4148,['C'],A,Vacuum adiabatic calorimetry,"origin: commercial source,99.5 weight % (total),estimated by the compiler,wire",99.5,Weight %,1934
57.72,8.16717,0.163343,None kPa,N/A,4148,['C'],A,Vacuum adiabatic calorimetry,"origin: commercial source,99.5 weight % (total),estimated by the compiler,wire",99.5,Weight %,1934
60.56,8.89937,0.177987,None kPa,N/A,4148,['C'],A,Vacuum adiabatic calorimetry,"origin: commercial source,99.5 weight % (total),estimated by the compiler,wire",99.5,Weight %,1934
72.29,11.4307,0.228614,None kPa,N/A,4148,['C'],A,Vacuum adiabatic calorimetry,"origin: commercial source,99.5 weight % (total),estimated by the compiler,wire",99.5,Weight %,1934
84.19,13.4306,0.268613,None kPa,N/A,4148,['C'],A,Vacuum adiabatic calorimetry,"origin: commercial source,99.5 weight % (total),estimated by the compiler,wire",99.5,Weight %,1934
99.2,15.9369,0.318737,None kPa,N/A,4148,['C'],A,Vacuum adiabatic calorimetry,"origin: commercial source,99.5 weight % (total),estimated by the compiler,wire",99.5,Weight %,1934
123.1,18.5937,0.371874,None kPa,N/A,4148,['C'],A,Vacuum adiabatic calorimetry,"origin: commercial source,99.5 weight % (total),estimated by the compiler,wire",99.5,Weight %,1934
152.8,20.7192,0.414383,None kPa,N/A,4148,['C'],A,Vacuum adiabatic calorimetry,"origin: commercial source,99.5 weight % (total),estimated by the compiler,wire",99.5,Weight %,1934
188.2,22.0957,0.441914,None kPa,N/A,4148,['C'],A,Vacuum adiabatic calorimetry,"origin: commercial source,99.5 weight % (total),estimated by the compiler,wire",99.5,Weight %,1934
209.6,22.9325,0.45865,None kPa,N/A,4148,['C'],A,Vacuum adiabatic calorimetry,"origin: commercial source,99.5 weight % (total),estimated by the compiler,wire",99.5,Weight %,1934
241.7,23.6145,0.47229,None kPa,N/A,4148,['C'],A,Vacuum adiabatic calorimetry,"origin: commercial source,99.5 weight % (total),estimated by the compiler,wire",99.5,Weight %,1934
267.5,24.0538,0.481076,None kPa,N/A,4148,['C'],A,Vacuum adiabatic calorimetry,"origin: commercial source,99.5 weight % (total),estimated by the compiler,wire",99.5,Weight %,1934
288.1,24.2337,0.484675,None kPa,N/A,4148,['C'],A,Vacuum adiabatic calorimetry,"origin: commercial source,99.5 weight % (total),estimated by the compiler,wire",99.5,Weight %,1934
291.9,24.2881,0.485762,None kPa,N/A,4148,['C'],A,Vacuum adiabatic calorimetry,"origin: commercial source,99.5 weight % (total),estimated by the compiler,wire",99.5,Weight %,1934
293.0,24.2756,0.485511,None kPa,N/A,4148,['C'],A,Vacuum adiabatic calorimetry,"origin: commercial source,99.5 weight % (total),estimated by the compiler,wire",99.5,Weight %,1934
1.69,0.00172381,6.89523e-05,None kPa,N/A,8207,['C'],A,Vacuum adiabatic calorimetry,"not stated,99.99 % (total),",99.99,Not Specified %,1954
1.74,0.00165686,6.62746e-05,None kPa,N/A,8207,['C'],A,Vacuum adiabatic calorimetry,"not stated,99.99 % (total),",99.99,Not Specified %,1954
1.78,0.00164013,6.56051e-05,None kPa,N/A,8207,['C'],A,Vacuum adiabatic calorimetry,"not stated,99.99 % (total),",99.99,Not Specified %,1954
1.84,0.00153134,6.12538e-05,None kPa,N/A,8207,['C'],A,Vacuum adiabatic calorimetry,"not stated,99.99 % (total),",99.99,Not Specified %,1954
1.89,0.0018033,7.21322e-05,None kPa,N/A,8207,['C'],A,Vacuum adiabatic calorimetry,"not stated,99.99 % (total),",99.99,Not Specified %,1954
1.93,0.00187443,7.49773e-05,None kPa,N/A,8207,['C'],A,Vacuum adiabatic calorimetry,"not stated,99.99 % (total),",99.99,Not Specified %,1954
1.97,0.00197066,7.88266e-05,None kPa,N/A,8207,['C'],A,Vacuum adiabatic calorimetry,"not stated,99.99 % (total),",99.99,Not Specified %,1954
2.01,0.0020669,8.26758e-05,None kPa,N/A,8207,['C'],A,Vacuum adiabatic calorimetry,"not stated,99.99 % (total),",99.99,Not Specified %,1954
2.03,0.00206271,8.25085e-05,None kPa,N/A,8207,['C'],A,Vacuum adiabatic calorimetry,"not stated,99.99 % (total),",99.99,Not Specified %,1954
2.05,0.00212129,8.48515e-05,None kPa,N/A,8207,['C'],A,Vacuum adiabatic calorimetry,"not stated,99.99 % (total),",99.99,Not Specified %,1954
2.09,0.00209618,8.38474e-05,None kPa,N/A,8207,['C'],A,Vacuum adiabatic calorimetry,"not stated,99.99 % (total),",99.99,Not Specified %,1954
2.09,0.00209618,8.38474e-05,None kPa,N/A,8207,['C'],A,Vacuum adiabatic calorimetry,"not stated,99.99 % (total),",99.99,Not Specified %,1954
2.14,0.00226354,9.05418e-05,None kPa,N/A,8207,['C'],A,Vacuum adiabatic calorimetry,"not stated,99.99 % (total),",99.99,Not Specified %,1954
2.15,0.00235141,9.40563e-05,None kPa,N/A,8207,['C'],A,Vacuum adiabatic calorimetry,"not stated,99.99 % (total),",99.99,Not Specified %,1954
2.21,0.00235559,9.42237e-05,None kPa,N/A,8207,['C'],A,Vacuum adiabatic calorimetry,"not stated,99.99 % (total),",99.99,Not Specified %,1954
2.24,0.00232212,9.28848e-05,None kPa,N/A,8207,['C'],A,Vacuum adiabatic calorimetry,"not stated,99.99 % (total),",99.99,Not Specified %,1954
2.24,0.00231794,9.27174e-05,None kPa,N/A,8207,['C'],A,Vacuum adiabatic calorimetry,"not stated,99.99 % (total),",99.99,Not Specified %,1954
2.33,0.0023807,9.52278e-05,None kPa,N/A,8207,['C'],A,Vacuum adiabatic calorimetry,"not stated,99.99 % (total),",99.99,Not Specified %,1954
2.45,0.00251458,0.000100583,None kPa,N/A,8207,['C'],A,Vacuum adiabatic calorimetry,"not stated,99.99 % (total),",99.99,Not Specified %,1954
2.47,0.00256061,0.000102424,None kPa,N/A,8207,['C'],A,Vacuum adiabatic calorimetry,"not stated,99.99 % (total),",99.99,Not Specified %,1954
2.57,0.00279491,0.000111796,None kPa,N/A,8207,['C'],A,Vacuum adiabatic calorimetry,"not stated,99.99 % (total),",99.99,Not Specified %,1954
2.62,0.00299156,0.000119662,None kPa,N/A,8207,['C'],A,Vacuum adiabatic calorimetry,"not stated,99.99 % (total),",99.99,Not Specified %,1954
2.66,0.00311708,0.000124683,None kPa,N/A,8207,['C'],A,Vacuum adiabatic calorimetry,"not stated,99.99 % (total),",99.99,Not Specified %,1954
2.79,0.00302085,0.000120834,None kPa,N/A,8207,['C'],A,Vacuum adiabatic calorimetry,"not stated,99.99 % (total),",99.99,Not Specified %,1954
2.8,0.0030334,0.000121336,None kPa,N/A,8207,['C'],A,Vacuum adiabatic calorimetry,"not stated,99.99 % (total),",99.99,Not Specified %,1954
2.87,0.00335557,0.000134223,None kPa,N/A,8207,['C'],A,Vacuum adiabatic calorimetry,"not stated,99.99 % (total),",99.99,Not Specified %,1954
2.98,0.00336812,0.000134725,None kPa,N/A,8207,['C'],A,Vacuum adiabatic calorimetry,"not stated,99.99 % (total),",99.99,Not Specified %,1954
3.02,0.00347272,0.000138909,None kPa,N/A,8207,['C'],A,Vacuum adiabatic calorimetry,"not stated,99.99 % (total),",99.99,Not Specified %,1954
3.14,0.00402501,0.000161,None kPa,N/A,8207,['C'],A,Vacuum adiabatic calorimetry,"not stated,99.99 % (total),",99.99,Not Specified %,1954
3.17,0.0038702,0.000154808,None kPa,N/A,8207,['C'],A,Vacuum adiabatic calorimetry,"not stated,99.99 % (total),",99.99,Not Specified %,1954
3.27,0.00422584,0.000169034,None kPa,N/A,8207,['C'],A,Vacuum adiabatic calorimetry,"not stated,99.99 % (total),",99.99,Not Specified %,1954
3.37,0.00435136,0.000174054,None kPa,N/A,8207,['C'],A,Vacuum adiabatic calorimetry,"not stated,99.99 % (total),",99.99,Not Specified %,1954
3.48,0.00476976,0.00019079,None kPa,N/A,8207,['C'],A,Vacuum adiabatic calorimetry,"not stated,99.99 % (total),",99.99,Not Specified %,1954
3.6,0.00489528,0.000195811,None kPa,N/A,8207,['C'],A,Vacuum adiabatic calorimetry,"not stated,99.99 % (total),",99.99,Not Specified %,1954
3.74,0.00518816,0.000207526,None kPa,N/A,8207,['C'],A,Vacuum adiabatic calorimetry,"not stated,99.99 % (total),",99.99,Not Specified %,1954
3.85,0.00548104,0.000219242,None kPa,N/A,8207,['C'],A,Vacuum adiabatic calorimetry,"not stated,99.99 % (total),",99.99,Not Specified %,1954
3.97,0.00581576,0.00023263,None kPa,N/A,8207,['C'],A,Vacuum adiabatic calorimetry,"not stated,99.99 % (total),",99.99,Not Specified %,1954
4.07,0.00635968,0.000254387,None kPa,N/A,8207,['C'],A,Vacuum adiabatic calorimetry,"not stated,99.99 % (total),",99.99,Not Specified %,1954
1.27,0.00109244,6.55465e-05,None kPa,N/A,8606,['C'],A,temperature-wave method,origin: commercial source,,,1955
1.8,0.00170624,0.000102374,None kPa,N/A,8606,['C'],A,temperature-wave method,origin: commercial source,,,1955
2.21,0.00234597,0.000140758,None kPa,N/A,8606,['C'],A,temperature-wave method,origin: commercial source,,,1955
2.82,0.00345096,0.000207058,None kPa,N/A,8606,['C'],A,temperature-wave method,origin: commercial source,,,1955
3.24,0.00463211,0.000277926,None kPa,N/A,8606,['C'],A,temperature-wave method,origin: commercial source,,,1955
3.61,0.00587685,0.000352611,None kPa,N/A,8606,['C'],A,temperature-wave method,origin: commercial source,,,1955
4.01,0.00752702,0.000451621,None kPa,N/A,8606,['C'],A,temperature-wave method,origin: commercial source,,,1955
4.2,0.00862866,0.00051772,None kPa,N/A,8606,['C'],A,temperature-wave method,origin: commercial source,,,1955
1.59,0.00122131,7.32786e-05,None kPa,N/A,8606,['C'],A,temperature-wave method,origin: commercial source,,,1955
2.0,0.00164724,9.88344e-05,None kPa,N/A,8606,['C'],A,temperature-wave method,origin: commercial source,,,1955
2.4,0.00223175,0.000133905,None kPa,N/A,8606,['C'],A,temperature-wave method,origin: commercial source,,,1955
2.81,0.00295683,0.00017741,None kPa,N/A,8606,['C'],A,temperature-wave method,origin: commercial source,,,1955
3.21,0.00386058,0.000231635,None kPa,N/A,8606,['C'],A,temperature-wave method,origin: commercial source,,,1955
3.6,0.00504674,0.000302804,None kPa,N/A,8606,['C'],A,temperature-wave method,origin: commercial source,,,1955
4.01,0.00641324,0.000384794,None kPa,N/A,8606,['C'],A,temperature-wave method,origin: commercial source,,,1955
946.0,28.4512,1.42256,None kPa,N/A,10135,['C'],A,isoperibol calorimeter,not stated,,,1958
875.0,28.4512,1.42256,None kPa,N/A,10135,['C'],A,isoperibol calorimeter,not stated,,,1958
781.0,27.4052,1.37026,None kPa,N/A,10135,['C'],A,isoperibol calorimeter,not stated,,,1958
676.0,27.6562,1.38281,None kPa,N/A,10135,['C'],A,isoperibol calorimeter,not stated,,,1958
604.0,26.3174,1.31587,None kPa,N/A,10135,['C'],A,isoperibol calorimeter,not stated,,,1958
565.0,26.5684,1.32842,None kPa,N/A,10135,['C'],A,isoperibol calorimeter,not stated,,,1958
465.0,25.7734,1.28867,None kPa,N/A,10135,['C'],A,isoperibol calorimeter,not stated,,,1958
400.0,25.5224,1.27612,None kPa,N/A,10135,['C'],A,isoperibol calorimeter,not stated,,,1958
356.0,24.9785,1.24892,None kPa,N/A,10135,['C'],A,isoperibol calorimeter,not stated,,,1958
337.0,25.5224,1.27612,None kPa,N/A,10135,['C'],A,isoperibol calorimeter,not stated,,,1958
1.5,0.00119,1.785e-05,None kPa,N/A,10408,['C'],A,Low temperature calorimetry set up,not stated,,,1958
1.6,0.00129,1.935e-05,None kPa,N/A,10408,['C'],A,Low temperature calorimetry set up,not stated,,,1958
1.7,0.0014,2.1e-05,None kPa,N/A,10408,['C'],A,Low temperature calorimetry set up,not stated,,,1958
1.8,0.00151,2.265e-05,None kPa,N/A,10408,['C'],A,Low temperature calorimetry set up,not stated,,,1958
1.9,0.00163,2.445e-05,None kPa,N/A,10408,['C'],A,Low temperature calorimetry set up,not stated,,,1958
2.0,0.00175,2.625e-05,None kPa,N/A,10408,['C'],A,Low temperature calorimetry set up,not stated,,,1958
2.1,0.00188,2.82e-05,None kPa,N/A,10408,['C'],A,Low temperature calorimetry set up,not stated,,,1958
2.2,0.00202,3.03e-05,None kPa,N/A,10408,['C'],A,Low temperature calorimetry set up,not stated,,,1958
2.3,0.00216,3.24e-05,None kPa,N/A,10408,['C'],A,Low temperature calorimetry set up,not stated,,,1958
2.4,0.00231,3.465e-05,None kPa,N/A,10408,['C'],A,Low temperature calorimetry set up,not stated,,,1958
2.5,0.00246,3.69e-05,None kPa,N/A,10408,['C'],A,Low temperature calorimetry set up,not stated,,,1958
2.6,0.00262,3.93e-05,None kPa,N/A,10408,['C'],A,Low temperature calorimetry set up,not stated,,,1958
2.7,0.00279,4.185e-05,None kPa,N/A,10408,['C'],A,Low temperature calorimetry set up,not stated,,,1958
2.8,0.00297,4.455e-05,None kPa,N/A,10408,['C'],A,Low temperature calorimetry set up,not stated,,,1958
2.9,0.00315,4.725e-05,None kPa,N/A,10408,['C'],A,Low temperature calorimetry set up,not stated,,,1958
3.0,0.00335,5.025e-05,None kPa,N/A,10408,['C'],A,Low temperature calorimetry set up,not stated,,,1958
3.1,0.00355,5.325e-05,None kPa,N/A,10408,['C'],A,Low temperature calorimetry set up,not stated,,,1958
3.2,0.00376,5.64e-05,None kPa,N/A,10408,['C'],A,Low temperature calorimetry set up,not stated,,,1958
3.3,0.00398,5.97e-05,None kPa,N/A,10408,['C'],A,Low temperature calorimetry set up,not stated,,,1958
3.4,0.00421,6.315e-05,None kPa,N/A,10408,['C'],A,Low temperature calorimetry set up,not stated,,,1958
3.5,0.00444,6.66e-05,None kPa,N/A,10408,['C'],A,Low temperature calorimetry set up,not stated,,,1958
3.6,0.00469,7.035e-05,None kPa,N/A,10408,['C'],A,Low temperature calorimetry set up,not stated,,,1958
3.7,0.00495,7.425e-05,None kPa,N/A,10408,['C'],A,Low temperature calorimetry set up,not stated,,,1958
3.8,0.00522,7.83e-05,None kPa,N/A,10408,['C'],A,Low temperature calorimetry set up,not stated,,,1958
3.9,0.0055,8.25e-05,None kPa,N/A,10408,['C'],A,Low temperature calorimetry set up,not stated,,,1958
4.0,0.00579,8.685e-05,None kPa,N/A,10408,['C'],A,Low temperature calorimetry set up,not stated,,,1958
4.1,0.0061,9.15e-05,None kPa,N/A,10408,['C'],A,Low temperature calorimetry set up,not stated,,,1958
4.2,0.00641,9.615e-05,None kPa,N/A,10408,['C'],A,Low temperature calorimetry set up,not stated,,,1958
1.2,0.000928848,9.28848e-06,None kPa,N/A,12040,['C'],A,Low temperature calorimetry set up,"origin: commercial source,99.999 % (total),stated by supplier",99.999,Not Specified %,1961
1.5,0.00120499,1.20499e-05,None kPa,N/A,12040,['C'],A,Low temperature calorimetry set up,"origin: commercial source,99.999 % (total),stated by supplier",99.999,Not Specified %,1961
2.0,0.00174891,1.74891e-05,None kPa,N/A,12040,['C'],A,Low temperature calorimetry set up,"origin: commercial source,99.999 % (total),stated by supplier",99.999,Not Specified %,1961
2.5,0.0024853,2.4853e-05,None kPa,N/A,12040,['C'],A,Low temperature calorimetry set up,"origin: commercial source,99.999 % (total),stated by supplier",99.999,Not Specified %,1961
3.0,0.00338904,3.38904e-05,None kPa,N/A,12040,['C'],A,Low temperature calorimetry set up,"origin: commercial source,99.999 % (total),stated by supplier",99.999,Not Specified %,1961
3.5,0.00450198,4.50198e-05,None kPa,N/A,12040,['C'],A,Low temperature calorimetry set up,"origin: commercial source,99.999 % (total),stated by supplier",99.999,Not Specified %,1961
4.0,0.00584505,5.84505e-05,None kPa,N/A,12040,['C'],A,Low temperature calorimetry set up,"origin: commercial source,99.999 % (total),stated by supplier",99.999,Not Specified %,1961
0.41746,0.000301516,3.01516e-06,None kPa,N/A,12041,['C'],A,Low temperature calorimetry set up,"origin: commercial source,99.999 % (total),stated by supplier",99.999,Not Specified %,1961
0.42017,0.00028547,2.8547e-06,None kPa,N/A,12041,['C'],A,Low temperature calorimetry set up,"origin: commercial source,99.999 % (total),stated by supplier",99.999,Not Specified %,1961
0.42412,0.000324624,3.24624e-06,None kPa,N/A,12041,['C'],A,Low temperature calorimetry set up,"origin: commercial source,99.999 % (total),stated by supplier",99.999,Not Specified %,1961
0.44332,0.000324314,3.24314e-06,None kPa,N/A,12041,['C'],A,Low temperature calorimetry set up,"origin: commercial source,99.999 % (total),stated by supplier",99.999,Not Specified %,1961
0.44603,0.000304097,3.04097e-06,None kPa,N/A,12041,['C'],A,Low temperature calorimetry set up,"origin: commercial source,99.999 % (total),stated by supplier",99.999,Not Specified %,1961
0.44696,0.000319821,3.19821e-06,None kPa,N/A,12041,['C'],A,Low temperature calorimetry set up,"origin: commercial source,99.999 % (total),stated by supplier",99.999,Not Specified %,1961
0.46028,0.000349029,3.49029e-06,None kPa,N/A,12041,['C'],A,Low temperature calorimetry set up,"origin: commercial source,99.999 % (total),stated by supplier",99.999,Not Specified %,1961
0.46818,0.000367004,3.67004e-06,None kPa,N/A,12041,['C'],A,Low temperature calorimetry set up,"origin: commercial source,99.999 % (total),stated by supplier",99.999,Not Specified %,1961
0.46956,0.000322076,3.22076e-06,None kPa,N/A,12041,['C'],A,Low temperature calorimetry set up,"origin: commercial source,99.999 % (total),stated by supplier",99.999,Not Specified %,1961
0.47173,0.000339406,3.39406e-06,None kPa,N/A,12041,['C'],A,Low temperature calorimetry set up,"origin: commercial source,99.999 % (total),stated by supplier",99.999,Not Specified %,1961
0.4914,0.000351933,3.51933e-06,None kPa,N/A,12041,['C'],A,Low temperature calorimetry set up,"origin: commercial source,99.999 % (total),stated by supplier",99.999,Not Specified %,1961
0.49489,0.000409697,4.09697e-06,None kPa,N/A,12041,['C'],A,Low temperature calorimetry set up,"origin: commercial source,99.999 % (total),stated by supplier",99.999,Not Specified %,1961
0.4962,0.000358996,3.58996e-06,None kPa,N/A,12041,['C'],A,Low temperature calorimetry set up,"origin: commercial source,99.999 % (total),stated by supplier",99.999,Not Specified %,1961
0.501,0.000352255,3.52255e-06,None kPa,N/A,12041,['C'],A,Low temperature calorimetry set up,"origin: commercial source,99.999 % (total),stated by supplier",99.999,Not Specified %,1961
0.51873,0.000365422,3.65422e-06,None kPa,N/A,12041,['C'],A,Low temperature calorimetry set up,"origin: commercial source,99.999 % (total),stated by supplier",99.999,Not Specified %,1961
0.52392,0.000363498,3.63498e-06,None kPa,N/A,12041,['C'],A,Low temperature calorimetry set up,"origin: commercial source,99.999 % (total),stated by supplier",99.999,Not Specified %,1961
0.52461,0.000348736,3.48736e-06,None kPa,N/A,12041,['C'],A,Low temperature calorimetry set up,"origin: commercial source,99.999 % (total),stated by supplier",99.999,Not Specified %,1961
0.53042,0.000377941,3.77941e-06,None kPa,N/A,12041,['C'],A,Low temperature calorimetry set up,"origin: commercial source,99.999 % (total),stated by supplier",99.999,Not Specified %,1961
0.54923,0.000385652,3.85652e-06,None kPa,N/A,12041,['C'],A,Low temperature calorimetry set up,"origin: commercial source,99.999 % (total),stated by supplier",99.999,Not Specified %,1961
0.55164,0.000415818,4.15818e-06,None kPa,N/A,12041,['C'],A,Low temperature calorimetry set up,"origin: commercial source,99.999 % (total),stated by supplier",99.999,Not Specified %,1961
0.55217,0.000368004,3.68004e-06,None kPa,N/A,12041,['C'],A,Low temperature calorimetry set up,"origin: commercial source,99.999 % (total),stated by supplier",99.999,Not Specified %,1961
0.56054,0.000398815,3.98815e-06,None kPa,N/A,12041,['C'],A,Low temperature calorimetry set up,"origin: commercial source,99.999 % (total),stated by supplier",99.999,Not Specified %,1961
0.57873,0.000404919,4.04919e-06,None kPa,N/A,12041,['C'],A,Low temperature calorimetry set up,"origin: commercial source,99.999 % (total),stated by supplier",99.999,Not Specified %,1961
0.58392,0.000433483,4.33483e-06,None kPa,N/A,12041,['C'],A,Low temperature calorimetry set up,"origin: commercial source,99.999 % (total),stated by supplier",99.999,Not Specified %,1961
0.58423,0.000415513,4.15513e-06,None kPa,N/A,12041,['C'],A,Low temperature calorimetry set up,"origin: commercial source,99.999 % (total),stated by supplier",99.999,Not Specified %,1961
0.60382,0.000434776,4.34776e-06,None kPa,N/A,12041,['C'],A,Low temperature calorimetry set up,"origin: commercial source,99.999 % (total),stated by supplier",99.999,Not Specified %,1961
0.60746,0.000448897,4.48897e-06,None kPa,N/A,12041,['C'],A,Low temperature calorimetry set up,"origin: commercial source,99.999 % (total),stated by supplier",99.999,Not Specified %,1961
0.62348,0.00043414,4.3414e-06,None kPa,N/A,12041,['C'],A,Low temperature calorimetry set up,"origin: commercial source,99.999 % (total),stated by supplier",99.999,Not Specified %,1961
0.6258,0.000454361,4.54361e-06,None kPa,N/A,12041,['C'],A,Low temperature calorimetry set up,"origin: commercial source,99.999 % (total),stated by supplier",99.999,Not Specified %,1961
0.6464,0.000476189,4.76189e-06,None kPa,N/A,12041,['C'],A,Low temperature calorimetry set up,"origin: commercial source,99.999 % (total),stated by supplier",99.999,Not Specified %,1961
0.6529,0.0004425,4.425e-06,None kPa,N/A,12041,['C'],A,Low temperature calorimetry set up,"origin: commercial source,99.999 % (total),stated by supplier",99.999,Not Specified %,1961
