Repository: amr8004/PureElementPRL

# Pure Element Thermodynamic modeling with 3rd generation CALPHAD models for multiple elements

## Description
Jupyter notebook for modeling pure elements with selected models via python tools pycalphad and ESPEI

## Running Tutorial
Creating a codespace should immediately open the desired notebook. Just change the element as desired (non-case sensitive) and set what SGTE structure (FCC_A1, BCC_A2, etc.) you would like to compare against.

## Further Resources

## Citation

File: CpCSV/Mn_CP_data.csv (part 4 of 4)
Temperature: K,Heat capacity at constant pressure Cp: J/K/mol,Uncertainty,Pressure,Ref Temp,Data Set ID,State,Representation,Method,Description,Purity,Purity Units,Year
6.61,0.38426,0.0153704,None kPa,N/A,23506,['C'],A,Vacuum adiabatic calorimetry,not stated,,,1979
6.74,0.38922,0.0155688,None kPa,N/A,23506,['C'],A,Vacuum adiabatic calorimetry,not stated,,,1979
6.88,0.39683,0.0158732,None kPa,N/A,23506,['C'],A,Vacuum adiabatic calorimetry,not stated,,,1979
7.02,0.40629,0.0162516,None kPa,N/A,23506,['C'],A,Vacuum adiabatic calorimetry,not stated,,,1979
7.33,0.42584,0.0170336,None kPa,N/A,23506,['C'],A,Vacuum adiabatic calorimetry,not stated,,,1979
7.6,0.44192,0.0176768,None kPa,N/A,23506,['C'],A,Vacuum adiabatic calorimetry,not stated,,,1979
7.79,0.45496,0.0181984,None kPa,N/A,23506,['C'],A,Vacuum adiabatic calorimetry,not stated,,,1979
7.9,0.45709,0.0182836,None kPa,N/A,23506,['C'],A,Vacuum adiabatic calorimetry,not stated,,,1979
8.05,0.46795,0.018718,None kPa,N/A,23506,['C'],A,Vacuum adiabatic calorimetry,not stated,,,1979
8.2,0.47808,0.0191232,None kPa,N/A,23506,['C'],A,Vacuum adiabatic calorimetry,not stated,,,1979
8.43,0.49644,0.0198576,None kPa,N/A,23506,['C'],A,Vacuum adiabatic calorimetry,not stated,,,1979
8.59,0.50597,0.0202388,None kPa,N/A,23506,['C'],A,Vacuum adiabatic calorimetry,not stated,,,1979
8.65,0.50492,0.0201968,None kPa,N/A,23506,['C'],A,Vacuum adiabatic calorimetry,not stated,,,1979
8.79,0.51382,0.0205528,None kPa,N/A,23506,['C'],A,Vacuum adiabatic calorimetry,not stated,,,1979
8.85,0.51577,0.0206308,None kPa,N/A,23506,['C'],A,Vacuum adiabatic calorimetry,not stated,,,1979
8.98,0.52267,0.0209068,None kPa,N/A,23506,['C'],A,Vacuum adiabatic calorimetry,not stated,,,1979
9.1,0.5319,0.021276,None kPa,N/A,23506,['C'],A,Vacuum adiabatic calorimetry,not stated,,,1979
9.23,0.53819,0.0215276,None kPa,N/A,23506,['C'],A,Vacuum adiabatic calorimetry,not stated,,,1979
9.39,0.54426,0.0217704,None kPa,N/A,23506,['C'],A,Vacuum adiabatic calorimetry,not stated,,,1979
9.51,0.5579,0.022316,None kPa,N/A,23506,['C'],A,Vacuum adiabatic calorimetry,not stated,,,1979
9.68,0.5646,0.022584,None kPa,N/A,23506,['C'],A,Vacuum adiabatic calorimetry,not stated,,,1979
9.8,0.57244,0.0228976,None kPa,N/A,23506,['C'],A,Vacuum adiabatic calorimetry,not stated,,,1979
9.94,0.58223,0.0232892,None kPa,N/A,23506,['C'],A,Vacuum adiabatic calorimetry,not stated,,,1979
10.11,0.58522,0.0234088,None kPa,N/A,23506,['C'],A,Vacuum adiabatic calorimetry,not stated,,,1979
10.28,0.60108,0.0240432,None kPa,N/A,23506,['C'],A,Vacuum adiabatic calorimetry,not stated,,,1979
10.47,0.60951,0.0243804,None kPa,N/A,23506,['C'],A,Vacuum adiabatic calorimetry,not stated,,,1979
10.64,0.61862,0.0247448,None kPa,N/A,23506,['C'],A,Vacuum adiabatic calorimetry,not stated,,,1979
10.78,0.61748,0.0246992,None kPa,N/A,23506,['C'],A,Vacuum adiabatic calorimetry,not stated,,,1979
10.88,0.63392,0.0253568,None kPa,N/A,23506,['C'],A,Vacuum adiabatic calorimetry,not stated,,,1979
11.06,0.64175,0.02567,None kPa,N/A,23506,['C'],A,Vacuum adiabatic calorimetry,not stated,,,1979
11.2,0.65035,0.026014,None kPa,N/A,23506,['C'],A,Vacuum adiabatic calorimetry,not stated,,,1979
11.37,0.65874,0.0263496,None kPa,N/A,23506,['C'],A,Vacuum adiabatic calorimetry,not stated,,,1979
11.54,0.66631,0.0266524,None kPa,N/A,23506,['C'],A,Vacuum adiabatic calorimetry,not stated,,,1979
11.77,0.67458,0.0269832,None kPa,N/A,23506,['C'],A,Vacuum adiabatic calorimetry,not stated,,,1979
11.96,0.68706,0.0274824,None kPa,N/A,23506,['C'],A,Vacuum adiabatic calorimetry,not stated,,,1979
12.16,0.69193,0.0276772,None kPa,N/A,23506,['C'],A,Vacuum adiabatic calorimetry,not stated,,,1979
12.39,0.69991,0.0279964,None kPa,N/A,23506,['C'],A,Vacuum adiabatic calorimetry,not stated,,,1979
12.61,0.70811,0.0283244,None kPa,N/A,23506,['C'],A,Vacuum adiabatic calorimetry,not stated,,,1979
12.76,0.71407,0.0285628,None kPa,N/A,23506,['C'],A,Vacuum adiabatic calorimetry,not stated,,,1979
12.89,0.72265,0.028906,None kPa,N/A,23506,['C'],A,Vacuum adiabatic calorimetry,not stated,,,1979
13.17,0.72721,0.0290884,None kPa,N/A,23506,['C'],A,Vacuum adiabatic calorimetry,not stated,,,1979
13.36,0.72301,0.0289204,None kPa,N/A,23506,['C'],A,Vacuum adiabatic calorimetry,not stated,,,1979
13.55,0.73938,0.0295752,None kPa,N/A,23506,['C'],A,Vacuum adiabatic calorimetry,not stated,,,1979
13.89,0.74581,0.0298324,None kPa,N/A,23506,['C'],A,Vacuum adiabatic calorimetry,not stated,,,1979
14.14,0.75292,0.0301168,None kPa,N/A,23506,['C'],A,Vacuum adiabatic calorimetry,not stated,,,1979
14.36,0.76319,0.0305276,None kPa,N/A,23506,['C'],A,Vacuum adiabatic calorimetry,not stated,,,1979
14.59,0.76638,0.0306552,None kPa,N/A,23506,['C'],A,Vacuum adiabatic calorimetry,not stated,,,1979
14.86,0.76951,0.0307804,None kPa,N/A,23506,['C'],A,Vacuum adiabatic calorimetry,not stated,,,1979
15.16,0.77849,0.0311396,None kPa,N/A,23506,['C'],A,Vacuum adiabatic calorimetry,not stated,,,1979
15.4,0.77679,0.0310716,None kPa,N/A,23506,['C'],A,Vacuum adiabatic calorimetry,not stated,,,1979
15.69,0.78493,0.0313972,None kPa,N/A,23506,['C'],A,Vacuum adiabatic calorimetry,not stated,,,1979
15.92,0.77762,0.0311048,None kPa,N/A,23506,['C'],A,Vacuum adiabatic calorimetry,not stated,,,1979
16.06,0.78133,0.0312532,None kPa,N/A,23506,['C'],A,Vacuum adiabatic calorimetry,not stated,,,1979
16.19,0.78628,0.0314512,None kPa,N/A,23506,['C'],A,Vacuum adiabatic calorimetry,not stated,,,1979
16.31,0.7874,0.031496,None kPa,N/A,23506,['C'],A,Vacuum adiabatic calorimetry,not stated,,,1979
16.46,0.78963,0.0315852,None kPa,N/A,23506,['C'],A,Vacuum adiabatic calorimetry,not stated,,,1979
16.62,0.79141,0.0316564,None kPa,N/A,23506,['C'],A,Vacuum adiabatic calorimetry,not stated,,,1979
16.77,0.78128,0.0312512,None kPa,N/A,23506,['C'],A,Vacuum adiabatic calorimetry,not stated,,,1979
16.92,0.78009,0.0312036,None kPa,N/A,23506,['C'],A,Vacuum adiabatic calorimetry,not stated,,,1979
17.06,0.77903,0.0311612,None kPa,N/A,23506,['C'],A,Vacuum adiabatic calorimetry,not stated,,,1979
0.3,0.00927,0.0004635,None kPa,N/A,15791,['C'],A,Vacuum adiabatic calorimetry,"origin: commercial source,99.995 % (total),stated by supplier",99.995,Not Specified %,1965
0.35,0.00836,0.000418,None kPa,N/A,15791,['C'],A,Vacuum adiabatic calorimetry,"origin: commercial source,99.995 % (total),stated by supplier",99.995,Not Specified %,1965
0.4,0.00799,0.0003995,None kPa,N/A,15791,['C'],A,Vacuum adiabatic calorimetry,"origin: commercial source,99.995 % (total),stated by supplier",99.995,Not Specified %,1965
0.45,0.00792,0.000396,None kPa,N/A,15791,['C'],A,Vacuum adiabatic calorimetry,"origin: commercial source,99.995 % (total),stated by supplier",99.995,Not Specified %,1965
0.5,0.00804,0.000402,None kPa,N/A,15791,['C'],A,Vacuum adiabatic calorimetry,"origin: commercial source,99.995 % (total),stated by supplier",99.995,Not Specified %,1965
0.55,0.00829,0.0004145,None kPa,N/A,15791,['C'],A,Vacuum adiabatic calorimetry,"origin: commercial source,99.995 % (total),stated by supplier",99.995,Not Specified %,1965
0.6,0.00862,0.000431,None kPa,N/A,15791,['C'],A,Vacuum adiabatic calorimetry,"origin: commercial source,99.995 % (total),stated by supplier",99.995,Not Specified %,1965
0.65,0.00902,0.000451,None kPa,N/A,15791,['C'],A,Vacuum adiabatic calorimetry,"origin: commercial source,99.995 % (total),stated by supplier",99.995,Not Specified %,1965
0.7,0.00945,0.0004725,None kPa,N/A,15791,['C'],A,Vacuum adiabatic calorimetry,"origin: commercial source,99.995 % (total),stated by supplier",99.995,Not Specified %,1965
0.75,0.00992,0.000496,None kPa,N/A,15791,['C'],A,Vacuum adiabatic calorimetry,"origin: commercial source,99.995 % (total),stated by supplier",99.995,Not Specified %,1965
0.8,0.01041,0.0005205,None kPa,N/A,15791,['C'],A,Vacuum adiabatic calorimetry,"origin: commercial source,99.995 % (total),stated by supplier",99.995,Not Specified %,1965
0.85,0.01093,0.0005465,None kPa,N/A,15791,['C'],A,Vacuum adiabatic calorimetry,"origin: commercial source,99.995 % (total),stated by supplier",99.995,Not Specified %,1965
0.9,0.01145,0.0005725,None kPa,N/A,15791,['C'],A,Vacuum adiabatic calorimetry,"origin: commercial source,99.995 % (total),stated by supplier",99.995,Not Specified %,1965
0.95,0.01199,0.0005995,None kPa,N/A,15791,['C'],A,Vacuum adiabatic calorimetry,"origin: commercial source,99.995 % (total),stated by supplier",99.995,Not Specified %,1965
1.0,0.01254,0.000627,None kPa,N/A,15791,['C'],A,Vacuum adiabatic calorimetry,"origin: commercial source,99.995 % (total),stated by supplier",99.995,Not Specified %,1965
0.334,0.018457,0.0036914,None kPa,N/A,15826,['C'],A,Vacuum adiabatic calorimetry,not stated,,,1965
0.337,0.019842,0.0039684,None kPa,N/A,15826,['C'],A,Vacuum adiabatic calorimetry,not stated,,,1965
0.354,0.020708,0.0041416,None kPa,N/A,15826,['C'],A,Vacuum adiabatic calorimetry,not stated,,,1965
0.393,0.019981,0.0039962,None kPa,N/A,15826,['C'],A,Vacuum adiabatic calorimetry,not stated,,,1965
0.425,0.017384,0.0034768,None kPa,N/A,15826,['C'],A,Vacuum adiabatic calorimetry,not stated,,,1965
0.426,0.014203,0.0028406,None kPa,N/A,15826,['C'],A,Vacuum adiabatic calorimetry,not stated,,,1965
0.458,0.01624,0.003248,None kPa,N/A,15826,['C'],A,Vacuum adiabatic calorimetry,not stated,,,1965
0.46,0.01156,0.002312,None kPa,N/A,15826,['C'],A,Vacuum adiabatic calorimetry,not stated,,,1965
0.504,0.012871,0.0025742,None kPa,N/A,15826,['C'],A,Vacuum adiabatic calorimetry,not stated,,,1965
0.511,0.015719,0.0031438,None kPa,N/A,15826,['C'],A,Vacuum adiabatic calorimetry,not stated,,,1965
0.565,0.010976,0.0021952,None kPa,N/A,15826,['C'],A,Vacuum adiabatic calorimetry,not stated,,,1965
0.597,0.013483,0.0026966,None kPa,N/A,15826,['C'],A,Vacuum adiabatic calorimetry,not stated,,,1965
0.651,0.013383,0.0026766,None kPa,N/A,15826,['C'],A,Vacuum adiabatic calorimetry,not stated,,,1965
0.666,0.008876,0.0017752,None kPa,N/A,15826,['C'],A,Vacuum adiabatic calorimetry,not stated,,,1965
0.678,0.010078,0.0020156,None kPa,N/A,15826,['C'],A,Vacuum adiabatic calorimetry,not stated,,,1965
0.737,0.010681,0.0021362,None kPa,N/A,15826,['C'],A,Vacuum adiabatic calorimetry,not stated,,,1965
0.745,0.013034,0.0026068,None kPa,N/A,15826,['C'],A,Vacuum adiabatic calorimetry,not stated,,,1965
0.779,0.009945,0.001989,None kPa,N/A,15826,['C'],A,Vacuum adiabatic calorimetry,not stated,,,1965
0.779,0.011746,0.0023492,None kPa,N/A,15826,['C'],A,Vacuum adiabatic calorimetry,not stated,,,1965
0.851,0.012286,0.0024572,None kPa,N/A,15826,['C'],A,Vacuum adiabatic calorimetry,not stated,,,1965
0.9,0.013721,0.0027442,None kPa,N/A,15826,['C'],A,Vacuum adiabatic calorimetry,not stated,,,1965
0.909,0.011712,0.0023424,None kPa,N/A,15826,['C'],A,Vacuum adiabatic calorimetry,not stated,,,1965
0.941,0.013639,0.0027278,None kPa,N/A,15826,['C'],A,Vacuum adiabatic calorimetry,not stated,,,1965
0.985,0.015291,0.0030582,None kPa,N/A,15826,['C'],A,Vacuum adiabatic calorimetry,not stated,,,1965
1.042,0.01511,0.003022,None kPa,N/A,15826,['C'],A,Vacuum adiabatic calorimetry,not stated,,,1965
1.169,0.018506,0.0037012,None kPa,N/A,15826,['C'],A,Vacuum adiabatic calorimetry,not stated,,,1965
1.173,0.015965,0.003193,None kPa,N/A,15826,['C'],A,Vacuum adiabatic calorimetry,not stated,,,1965
1.186,0.013792,0.0027584,None kPa,N/A,15826,['C'],A,Vacuum adiabatic calorimetry,not stated,,,1965
1.301,0.01694,0.003388,None kPa,N/A,15826,['C'],A,Vacuum adiabatic calorimetry,not stated,,,1965
1.311,0.015823,0.0031646,None kPa,N/A,15826,['C'],A,Vacuum adiabatic calorimetry,not stated,,,1965
1.317,0.024518,0.0049036,None kPa,N/A,15826,['C'],A,Vacuum adiabatic calorimetry,not stated,,,1965
1.384,0.019139,0.0038278,None kPa,N/A,15826,['C'],A,Vacuum adiabatic calorimetry,not stated,,,1965
1.391,0.023819,0.0047638,None kPa,N/A,15826,['C'],A,Vacuum adiabatic calorimetry,not stated,,,1965
2.125,0.037328,0.0074656,None kPa,N/A,15826,['C'],A,Vacuum adiabatic calorimetry,not stated,,,1965
2.139,0.030814,0.0061628,None kPa,N/A,15826,['C'],A,Vacuum adiabatic calorimetry,not stated,,,1965
3.674,0.067054,0.0134108,None kPa,N/A,15826,['C'],A,Vacuum adiabatic calorimetry,not stated,,,1965
3.886,0.072936,0.0145872,None kPa,N/A,15826,['C'],A,Vacuum adiabatic calorimetry,not stated,,,1965
3.919,0.07193,0.014386,None kPa,N/A,15826,['C'],A,Vacuum adiabatic calorimetry,not stated,,,1965
3.944,0.074067,0.0148134,None kPa,N/A,15826,['C'],A,Vacuum adiabatic calorimetry,not stated,,,1965
300.0,25.8,0.516,107.991 kPa,N/A,17735,['C'],A,High Temp Adiabatic Calorimetry,not stated,,,1968
330.9,26.01,0.5202,None kPa,N/A,17735,['C'],A,High Temp Adiabatic Calorimetry,not stated,,,1968
362.8,26.57,0.5314,None kPa,N/A,17735,['C'],A,High Temp Adiabatic Calorimetry,not stated,,,1968
394.8,27.17,0.5434,None kPa,N/A,17735,['C'],A,High Temp Adiabatic Calorimetry,not stated,,,1968
425.5,27.76,0.5552,None kPa,N/A,17735,['C'],A,High Temp Adiabatic Calorimetry,not stated,,,1968
455.2,28.34,0.5668,None kPa,N/A,17735,['C'],A,High Temp Adiabatic Calorimetry,not stated,,,1968
482.5,28.91,0.5782,None kPa,N/A,17735,['C'],A,High Temp Adiabatic Calorimetry,not stated,,,1968
516.7,29.69,0.5938,None kPa,N/A,17735,['C'],A,High Temp Adiabatic Calorimetry,not stated,,,1968
552.0,30.46,0.6092,None kPa,N/A,17735,['C'],A,High Temp Adiabatic Calorimetry,not stated,,,1968
575.9,31.01,0.6202,None kPa,N/A,17735,['C'],A,High Temp Adiabatic Calorimetry,not stated,,,1968
603.2,31.66,0.6332,None kPa,N/A,17735,['C'],A,High Temp Adiabatic Calorimetry,not stated,,,1968
632.8,32.35,0.647,None kPa,N/A,17735,['C'],A,High Temp Adiabatic Calorimetry,not stated,,,1968
665.8,32.98,0.6596,None kPa,N/A,17735,['C'],A,High Temp Adiabatic Calorimetry,not stated,,,1968
696.6,33.57,0.6714,None kPa,N/A,17735,['C'],A,High Temp Adiabatic Calorimetry,not stated,,,1968
730.9,34.16,0.6832,None kPa,N/A,17735,['C'],A,High Temp Adiabatic Calorimetry,not stated,,,1968
769.7,34.73,0.6946,None kPa,N/A,17735,['C'],A,High Temp Adiabatic Calorimetry,not stated,,,1968
806.3,35.25,0.705,None kPa,N/A,17735,['C'],A,High Temp Adiabatic Calorimetry,not stated,,,1968
840.6,35.69,0.7138,None kPa,N/A,17735,['C'],A,High Temp Adiabatic Calorimetry,not stated,,,1968
880.7,36.15,0.723,None kPa,N/A,17735,['C'],A,High Temp Adiabatic Calorimetry,not stated,,,1968
919.7,36.54,0.7308,None kPa,N/A,17735,['C'],A,High Temp Adiabatic Calorimetry,not stated,,,1968
962.1,36.92,0.7384,None kPa,N/A,17735,['C'],A,High Temp Adiabatic Calorimetry,not stated,,,1968
1030.0,36.36,0.7272,107.991 kPa,N/A,17736,['C'],A,High Temp Adiabatic Calorimetry,not stated,,,1968
1066.0,36.47,0.7294,None kPa,N/A,17736,['C'],A,High Temp Adiabatic Calorimetry,not stated,,,1968
1099.0,36.59,0.7318,None kPa,N/A,17736,['C'],A,High Temp Adiabatic Calorimetry,not stated,,,1968
1130.0,36.72,0.7344,None kPa,N/A,17736,['C'],A,High Temp Adiabatic Calorimetry,not stated,,,1968
1161.0,36.86,0.7372,None kPa,N/A,17736,['C'],A,High Temp Adiabatic Calorimetry,not stated,,,1968
1190.0,37.01,0.7402,None kPa,N/A,17736,['C'],A,High Temp Adiabatic Calorimetry,not stated,,,1968
1219.0,37.17,0.7434,None kPa,N/A,17736,['C'],A,High Temp Adiabatic Calorimetry,not stated,,,1968
1249.0,37.38,0.7476,None kPa,N/A,17736,['C'],A,High Temp Adiabatic Calorimetry,not stated,,,1968
1279.0,37.57,0.7514,None kPa,N/A,17736,['C'],A,High Temp Adiabatic Calorimetry,not stated,,,1968
1305.0,37.76,0.7552,None kPa,N/A,17736,['C'],A,High Temp Adiabatic Calorimetry,not stated,,,1968
1333.0,37.97,0.7594,None kPa,N/A,17736,['C'],A,High Temp Adiabatic Calorimetry,not stated,,,1968
1366.0,44.27,0.8854,107.991 kPa,N/A,17737,['C'],A,High Temp Adiabatic Calorimetry,not stated,,,1968
1379.0,44.31,0.8862,None kPa,N/A,17737,['C'],A,High Temp Adiabatic Calorimetry,not stated,,,1968
1394.0,44.35,0.887,None kPa,N/A,17737,['C'],A,High Temp Adiabatic Calorimetry,not stated,,,1968
1405.0,47.04,0.9408,107.991 kPa,N/A,17738,['C'],A,High Temp Adiabatic Calorimetry,not stated,,,1968
1423.0,47.07,0.9414,None kPa,N/A,17738,['C'],A,High Temp Adiabatic Calorimetry,not stated,,,1968
1442.0,47.1,0.942,None kPa,N/A,17738,['C'],A,High Temp Adiabatic Calorimetry,not stated,,,1968
1460.0,47.13,0.9426,None kPa,N/A,17738,['C'],A,High Temp Adiabatic Calorimetry,not stated,,,1968
1478.0,47.16,0.9432,None kPa,N/A,17738,['C'],A,High Temp Adiabatic Calorimetry,not stated,,,1968
1496.0,47.19,0.9438,None kPa,N/A,17738,['C'],A,High Temp Adiabatic Calorimetry,not stated,,,1968
0.2,0.0337,0.001685,None kPa,N/A,18132,['C'],A,Vacuum adiabatic calorimetry,"origin: commercial source,99.9 % (total),stated by supplier,ingot",99.9,Not Specified %,1968
0.225,0.02945,0.0014725,None kPa,N/A,18132,['C'],A,Vacuum adiabatic calorimetry,"origin: commercial source,99.9 % (total),stated by supplier,ingot",99.9,Not Specified %,1968
0.25,0.02672,0.001336,None kPa,N/A,18132,['C'],A,Vacuum adiabatic calorimetry,"origin: commercial source,99.9 % (total),stated by supplier,ingot",99.9,Not Specified %,1968
0.275,0.02497,0.0012485,None kPa,N/A,18132,['C'],A,Vacuum adiabatic calorimetry,"origin: commercial source,99.9 % (total),stated by supplier,ingot",99.9,Not Specified %,1968
0.3,0.02389,0.0011945,None kPa,N/A,18132,['C'],A,Vacuum adiabatic calorimetry,"origin: commercial source,99.9 % (total),stated by supplier,ingot",99.9,Not Specified %,1968
0.325,0.02329,0.0011645,None kPa,N/A,18132,['C'],A,Vacuum adiabatic calorimetry,"origin: commercial source,99.9 % (total),stated by supplier,ingot",99.9,Not Specified %,1968
0.35,0.02303,0.0011515,None kPa,N/A,18132,['C'],A,Vacuum adiabatic calorimetry,"origin: commercial source,99.9 % (total),stated by supplier,ingot",99.9,Not Specified %,1968
0.375,0.02302,0.001151,None kPa,N/A,18132,['C'],A,Vacuum adiabatic calorimetry,"origin: commercial source,99.9 % (total),stated by supplier,ingot",99.9,Not Specified %,1968
0.4,0.0232,0.00116,None kPa,N/A,18132,['C'],A,Vacuum adiabatic calorimetry,"origin: commercial source,99.9 % (total),stated by supplier,ingot",99.9,Not Specified %,1968
0.425,0.02354,0.001177,None kPa,N/A,18132,['C'],A,Vacuum adiabatic calorimetry,"origin: commercial source,99.9 % (total),stated by supplier,ingot",99.9,Not Specified %,1968
0.45,0.02399,0.0011995,None kPa,N/A,18132,['C'],A,Vacuum adiabatic calorimetry,"origin: commercial source,99.9 % (total),stated by supplier,ingot",99.9,Not Specified %,1968
0.475,0.02453,0.0012265,None kPa,N/A,18132,['C'],A,Vacuum adiabatic calorimetry,"origin: commercial source,99.9 % (total),stated by supplier,ingot",99.9,Not Specified %,1968
0.5,0.02515,0.0012575,None kPa,N/A,18132,['C'],A,Vacuum adiabatic calorimetry,"origin: commercial source,99.9 % (total),stated by supplier,ingot",99.9,Not Specified %,1968
0.525,0.02583,0.0012915,None kPa,N/A,18132,['C'],A,Vacuum adiabatic calorimetry,"origin: commercial source,99.9 % (total),stated by supplier,ingot",99.9,Not Specified %,1968
0.55,0.02656,0.001328,None kPa,N/A,18132,['C'],A,Vacuum adiabatic calorimetry,"origin: commercial source,99.9 % (total),stated by supplier,ingot",99.9,Not Specified %,1968
0.575,0.02733,0.0013665,None kPa,N/A,18132,['C'],A,Vacuum adiabatic calorimetry,"origin: commercial source,99.9 % (total),stated by supplier,ingot",99.9,Not Specified %,1968
0.6,0.02813,0.0014065,None kPa,N/A,18132,['C'],A,Vacuum adiabatic calorimetry,"origin: commercial source,99.9 % (total),stated by supplier,ingot",99.9,Not Specified %,1968
0.625,0.02897,0.0014485,None kPa,N/A,18132,['C'],A,Vacuum adiabatic calorimetry,"origin: commercial source,99.9 % (total),stated by supplier,ingot",99.9,Not Specified %,1968
0.65,0.02982,0.001491,None kPa,N/A,18132,['C'],A,Vacuum adiabatic calorimetry,"origin: commercial source,99.9 % (total),stated by supplier,ingot",99.9,Not Specified %,1968
0.675,0.0307,0.001535,None kPa,N/A,18132,['C'],A,Vacuum adiabatic calorimetry,"origin: commercial source,99.9 % (total),stated by supplier,ingot",99.9,Not Specified %,1968
0.7,0.0316,0.00158,None kPa,N/A,18132,['C'],A,Vacuum adiabatic calorimetry,"origin: commercial source,99.9 % (total),stated by supplier,ingot",99.9,Not Specified %,1968
0.725,0.03252,0.001626,None kPa,N/A,18132,['C'],A,Vacuum adiabatic calorimetry,"origin: commercial source,99.9 % (total),stated by supplier,ingot",99.9,Not Specified %,1968
0.75,0.03344,0.001672,None kPa,N/A,18132,['C'],A,Vacuum adiabatic calorimetry,"origin: commercial source,99.9 % (total),stated by supplier,ingot",99.9,Not Specified %,1968
0.775,0.03438,0.001719,None kPa,N/A,18132,['C'],A,Vacuum adiabatic calorimetry,"origin: commercial source,99.9 % (total),stated by supplier,ingot",99.9,Not Specified %,1968
0.8,0.03533,0.0017665,None kPa,N/A,18132,['C'],A,Vacuum adiabatic calorimetry,"origin: commercial source,99.9 % (total),stated by supplier,ingot",99.9,Not Specified %,1968
1.5,0.09303,0.0037212,None kPa,N/A,23506,['C'],A,Vacuum adiabatic calorimetry,not stated,,,1979
1.66,0.10138,0.0040552,None kPa,N/A,23506,['C'],A,Vacuum adiabatic calorimetry,not stated,,,1979
1.8,0.1089,0.004356,None kPa,N/A,23506,['C'],A,Vacuum adiabatic calorimetry,not stated,,,1979
2.25,0.13356,0.0053424,None kPa,N/A,23506,['C'],A,Vacuum adiabatic calorimetry,not stated,,,1979
2.74,0.16142,0.0064568,None kPa,N/A,23506,['C'],A,Vacuum adiabatic calorimetry,not stated,,,1979
2.91,0.17105,0.006842,None kPa,N/A,23506,['C'],A,Vacuum adiabatic calorimetry,not stated,,,1979
3.07,0.18226,0.0072904,None kPa,N/A,23506,['C'],A,Vacuum adiabatic calorimetry,not stated,,,1979
3.21,0.18783,0.0075132,None kPa,N/A,23506,['C'],A,Vacuum adiabatic calorimetry,not stated,,,1979
3.33,0.19326,0.0077304,None kPa,N/A,23506,['C'],A,Vacuum adiabatic calorimetry,not stated,,,1979
3.56,0.2076,0.008304,None kPa,N/A,23506,['C'],A,Vacuum adiabatic calorimetry,not stated,,,1979
3.7,0.21294,0.0085176,None kPa,N/A,23506,['C'],A,Vacuum adiabatic calorimetry,not stated,,,1979
4.09,0.23651,0.0094604,None kPa,N/A,23506,['C'],A,Vacuum adiabatic calorimetry,not stated,,,1979
4.25,0.24342,0.0097368,None kPa,N/A,23506,['C'],A,Vacuum adiabatic calorimetry,not stated,,,1979
4.53,0.25996,0.0103984,None kPa,N/A,23506,['C'],A,Vacuum adiabatic calorimetry,not stated,,,1979
4.73,0.27043,0.0108172,None kPa,N/A,23506,['C'],A,Vacuum adiabatic calorimetry,not stated,,,1979
4.89,0.28036,0.0112144,None kPa,N/A,23506,['C'],A,Vacuum adiabatic calorimetry,not stated,,,1979
5.11,0.2933,0.011732,None kPa,N/A,23506,['C'],A,Vacuum adiabatic calorimetry,not stated,,,1979
5.24,0.30181,0.0120724,None kPa,N/A,23506,['C'],A,Vacuum adiabatic calorimetry,not stated,,,1979
5.32,0.30419,0.0121676,None kPa,N/A,23506,['C'],A,Vacuum adiabatic calorimetry,not stated,,,1979
5.54,0.31775,0.01271,None kPa,N/A,23506,['C'],A,Vacuum adiabatic calorimetry,not stated,,,1979
5.78,0.33066,0.0132264,None kPa,N/A,23506,['C'],A,Vacuum adiabatic calorimetry,not stated,,,1979
6.04,0.34684,0.0138736,None kPa,N/A,23506,['C'],A,Vacuum adiabatic calorimetry,not stated,,,1979
6.29,0.36058,0.0144232,None kPa,N/A,23506,['C'],A,Vacuum adiabatic calorimetry,not stated,,,1979
6.39,0.37052,0.0148208,None kPa,N/A,23506,['C'],A,Vacuum adiabatic calorimetry,not stated,,,1979
6.5,0.37276,0.0149104,None kPa,N/A,23506,['C'],A,Vacuum adiabatic calorimetry,not stated,,,1979
6.61,0.38426,0.0153704,None kPa,N/A,23506,['C'],A,Vacuum adiabatic calorimetry,not stated,,,1979
6.74,0.38922,0.0155688,None kPa,N/A,23506,['C'],A,Vacuum adiabatic calorimetry,not stated,,,1979
6.88,0.39683,0.0158732,None kPa,N/A,23506,['C'],A,Vacuum adiabatic calorimetry,not stated,,,1979
7.02,0.40629,0.0162516,None kPa,N/A,23506,['C'],A,Vacuum adiabatic calorimetry,not stated,,,1979
7.33,0.42584,0.0170336,None kPa,N/A,23506,['C'],A,Vacuum adiabatic calorimetry,not stated,,,1979
7.6,0.44192,0.0176768,None kPa,N/A,23506,['C'],A,Vacuum adiabatic calorimetry,not stated,,,1979
7.79,0.45496,0.0181984,None kPa,N/A,23506,['C'],A,Vacuum adiabatic calorimetry,not stated,,,1979
7.9,0.45709,0.0182836,None kPa,N/A,23506,['C'],A,Vacuum adiabatic calorimetry,not stated,,,1979
8.05,0.46795,0.018718,None kPa,N/A,23506,['C'],A,Vacuum adiabatic calorimetry,not stated,,,1979
8.2,0.47808,0.0191232,None kPa,N/A,23506,['C'],A,Vacuum adiabatic calorimetry,not stated,,,1979
8.43,0.49644,0.0198576,None kPa,N/A,23506,['C'],A,Vacuum adiabatic calorimetry,not stated,,,1979
8.59,0.50597,0.0202388,None kPa,N/A,23506,['C'],A,Vacuum adiabatic calorimetry,not stated,,,1979
8.65,0.50492,0.0201968,None kPa,N/A,23506,['C'],A,Vacuum adiabatic calorimetry,not stated,,,1979
8.79,0.51382,0.0205528,None kPa,N/A,23506,['C'],A,Vacuum adiabatic calorimetry,not stated,,,1979
8.85,0.51577,0.0206308,None kPa,N/A,23506,['C'],A,Vacuum adiabatic calorimetry,not stated,,,1979
8.98,0.52267,0.0209068,None kPa,N/A,23506,['C'],A,Vacuum adiabatic calorimetry,not stated,,,1979
9.1,0.5319,0.021276,None kPa,N/A,23506,['C'],A,Vacuum adiabatic calorimetry,not stated,,,1979
9.23,0.53819,0.0215276,None kPa,N/A,23506,['C'],A,Vacuum adiabatic calorimetry,not stated,,,1979
9.39,0.54426,0.0217704,None kPa,N/A,23506,['C'],A,Vacuum adiabatic calorimetry,not stated,,,1979
9.51,0.5579,0.022316,None kPa,N/A,23506,['C'],A,Vacuum adiabatic calorimetry,not stated,,,1979
9.68,0.5646,0.022584,None kPa,N/A,23506,['C'],A,Vacuum adiabatic calorimetry,not stated,,,1979
9.8,0.57244,0.0228976,None kPa,N/A,23506,['C'],A,Vacuum adiabatic calorimetry,not stated,,,1979
9.94,0.58223,0.0232892,None kPa,N/A,23506,['C'],A,Vacuum adiabatic calorimetry,not stated,,,1979
10.11,0.58522,0.0234088,None kPa,N/A,23506,['C'],A,Vacuum adiabatic calorimetry,not stated,,,1979
10.28,0.60108,0.0240432,None kPa,N/A,23506,['C'],A,Vacuum adiabatic calorimetry,not stated,,,1979
10.47,0.60951,0.0243804,None kPa,N/A,23506,['C'],A,Vacuum adiabatic calorimetry,not stated,,,1979
10.64,0.61862,0.0247448,None kPa,N/A,23506,['C'],A,Vacuum adiabatic calorimetry,not stated,,,1979
10.78,0.61748,0.0246992,None kPa,N/A,23506,['C'],A,Vacuum adiabatic calorimetry,not stated,,,1979
10.88,0.63392,0.0253568,None kPa,N/A,23506,['C'],A,Vacuum adiabatic calorimetry,not stated,,,1979
11.06,0.64175,0.02567,None kPa,N/A,23506,['C'],A,Vacuum adiabatic calorimetry,not stated,,,1979
11.2,0.65035,0.026014,None kPa,N/A,23506,['C'],A,Vacuum adiabatic calorimetry,not stated,,,1979
11.37,0.65874,0.0263496,None kPa,N/A,23506,['C'],A,Vacuum adiabatic calorimetry,not stated,,,1979
11.54,0.66631,0.0266524,None kPa,N/A,23506,['C'],A,Vacuum adiabatic calorimetry,not stated,,,1979
11.77,0.67458,0.0269832,None kPa,N/A,23506,['C'],A,Vacuum adiabatic calorimetry,not stated,,,1979
11.96,0.68706,0.0274824,None kPa,N/A,23506,['C'],A,Vacuum adiabatic calorimetry,not stated,,,1979
12.16,0.69193,0.0276772,None kPa,N/A,23506,['C'],A,Vacuum adiabatic calorimetry,not stated,,,1979
12.39,0.69991,0.0279964,None kPa,N/A,23506,['C'],A,Vacuum adiabatic calorimetry,not stated,,,1979
12.61,0.70811,0.0283244,None kPa,N/A,23506,['C'],A,Vacuum adiabatic calorimetry,not stated,,,1979
12.76,0.71407,0.0285628,None kPa,N/A,23506,['C'],A,Vacuum adiabatic calorimetry,not stated,,,1979
12.89,0.72265,0.028906,None kPa,N/A,23506,['C'],A,Vacuum adiabatic calorimetry,not stated,,,1979
13.17,0.72721,0.0290884,None kPa,N/A,23506,['C'],A,Vacuum adiabatic calorimetry,not stated,,,1979
13.36,0.72301,0.0289204,None kPa,N/A,23506,['C'],A,Vacuum adiabatic calorimetry,not stated,,,1979
13.55,0.73938,0.0295752,None kPa,N/A,23506,['C'],A,Vacuum adiabatic calorimetry,not stated,,,1979
13.89,0.74581,0.0298324,None kPa,N/A,23506,['C'],A,Vacuum adiabatic calorimetry,not stated,,,1979
14.14,0.75292,0.0301168,None kPa,N/A,23506,['C'],A,Vacuum adiabatic calorimetry,not stated,,,1979
14.36,0.76319,0.0305276,None kPa,N/A,23506,['C'],A,Vacuum adiabatic calorimetry,not stated,,,1979
14.59,0.76638,0.0306552,None kPa,N/A,23506,['C'],A,Vacuum adiabatic calorimetry,not stated,,,1979
14.86,0.76951,0.0307804,None kPa,N/A,23506,['C'],A,Vacuum adiabatic calorimetry,not stated,,,1979
15.16,0.77849,0.0311396,None kPa,N/A,23506,['C'],A,Vacuum adiabatic calorimetry,not stated,,,1979
15.4,0.77679,0.0310716,None kPa,N/A,23506,['C'],A,Vacuum adiabatic calorimetry,not stated,,,1979
15.69,0.78493,0.0313972,None kPa,N/A,23506,['C'],A,Vacuum adiabatic calorimetry,not stated,,,1979
15.92,0.77762,0.0311048,None kPa,N/A,23506,['C'],A,Vacuum adiabatic calorimetry,not stated,,,1979
16.06,0.78133,0.0312532,None kPa,N/A,23506,['C'],A,Vacuum adiabatic calorimetry,not stated,,,1979
16.19,0.78628,0.0314512,None kPa,N/A,23506,['C'],A,Vacuum adiabatic calorimetry,not stated,,,1979
16.31,0.7874,0.031496,None kPa,N/A,23506,['C'],A,Vacuum adiabatic calorimetry,not stated,,,1979
16.46,0.78963,0.0315852,None kPa,N/A,23506,['C'],A,Vacuum adiabatic calorimetry,not stated,,,1979
16.62,0.79141,0.0316564,None kPa,N/A,23506,['C'],A,Vacuum adiabatic calorimetry,not stated,,,1979
16.77,0.78128,0.0312512,None kPa,N/A,23506,['C'],A,Vacuum adiabatic calorimetry,not stated,,,1979
16.92,0.78009,0.0312036,None kPa,N/A,23506,['C'],A,Vacuum adiabatic calorimetry,not stated,,,1979
17.06,0.77903,0.0311612,None kPa,N/A,23506,['C'],A,Vacuum adiabatic calorimetry,not stated,,,1979
0.066,0.0603,0.001809,None kPa,N/A,34803,['C'],A,Adiabatic calorimeter (non-vacuum) ,not stated,,,1965
0.06846,0.05557,0.0016671,None kPa,N/A,34803,['C'],A,Adiabatic calorimeter (non-vacuum) ,not stated,,,1965
0.07306,0.04918,0.0014754,None kPa,N/A,34803,['C'],A,Adiabatic calorimeter (non-vacuum) ,not stated,,,1965
0.07822,0.04388,0.0013164,None kPa,N/A,34803,['C'],A,Adiabatic calorimeter (non-vacuum) ,not stated,,,1965
0.08553,0.03723,0.0011169,None kPa,N/A,34803,['C'],A,Adiabatic calorimeter (non-vacuum) ,not stated,,,1965
0.09526,0.02995,0.0008985,None kPa,N/A,34803,['C'],A,Adiabatic calorimeter (non-vacuum) ,not stated,,,1965
0.1039,0.02574,0.0007722,None kPa,N/A,34803,['C'],A,Adiabatic calorimeter (non-vacuum) ,not stated,,,1965
0.1156,0.02064,0.0006192,None kPa,N/A,34803,['C'],A,Adiabatic calorimeter (non-vacuum) ,not stated,,,1965
0.1236,0.01853,0.0005559,None kPa,N/A,34803,['C'],A,Adiabatic calorimeter (non-vacuum) ,not stated,,,1965
0.1442,0.01394,0.0004182,None kPa,N/A,34803,['C'],A,Adiabatic calorimeter (non-vacuum) ,not stated,,,1965
0.1047,0.02529,0.0007587,None kPa,N/A,34803,['C'],A,Adiabatic calorimeter (non-vacuum) ,not stated,,,1965
0.1167,0.0207,0.000621,None kPa,N/A,34803,['C'],A,Adiabatic calorimeter (non-vacuum) ,not stated,,,1965
0.125,0.01779,0.0005337,None kPa,N/A,34803,['C'],A,Adiabatic calorimeter (non-vacuum) ,not stated,,,1965
0.1563,0.01543,0.0004629,None kPa,N/A,34803,['C'],A,Adiabatic calorimeter (non-vacuum) ,not stated,,,1965
0.1483,0.01316,0.0003948,None kPa,N/A,34803,['C'],A,Adiabatic calorimeter (non-vacuum) ,not stated,,,1965
0.1598,0.01174,0.0003522,None kPa,N/A,34803,['C'],A,Adiabatic calorimeter (non-vacuum) ,not stated,,,1965
0.1708,0.01051,0.0003153,None kPa,N/A,34803,['C'],A,Adiabatic calorimeter (non-vacuum) ,not stated,,,1965
0.1818,0.009613,0.00028839,None kPa,N/A,34803,['C'],A,Adiabatic calorimeter (non-vacuum) ,not stated,,,1965
0.1936,0.00872,0.0002616,None kPa,N/A,34803,['C'],A,Adiabatic calorimeter (non-vacuum) ,not stated,,,1965
0.206,0.00801,0.0002403,None kPa,N/A,34803,['C'],A,Adiabatic calorimeter (non-vacuum) ,not stated,,,1965
0.2213,0.007334,0.00022002,None kPa,N/A,34803,['C'],A,Adiabatic calorimeter (non-vacuum) ,not stated,,,1965
0.2404,0.006695,0.00020085,None kPa,N/A,34803,['C'],A,Adiabatic calorimeter (non-vacuum) ,not stated,,,1965
0.2608,0.006117,0.00018351,None kPa,N/A,34803,['C'],A,Adiabatic calorimeter (non-vacuum) ,not stated,,,1965
0.2817,0.005802,0.00017406,None kPa,N/A,34803,['C'],A,Adiabatic calorimeter (non-vacuum) ,not stated,,,1965
0.3038,0.005473,0.00016419,None kPa,N/A,34803,['C'],A,Adiabatic calorimeter (non-vacuum) ,not stated,,,1965
0.328,0.005247,0.00015741,None kPa,N/A,34803,['C'],A,Adiabatic calorimeter (non-vacuum) ,not stated,,,1965
0.3549,0.005247,0.00015741,None kPa,N/A,34803,['C'],A,Adiabatic calorimeter (non-vacuum) ,not stated,,,1965
0.3857,0.00528,0.0001584,None kPa,N/A,34803,['C'],A,Adiabatic calorimeter (non-vacuum) ,not stated,,,1965
0.4225,0.005512,0.00016536,None kPa,N/A,34803,['C'],A,Adiabatic calorimeter (non-vacuum) ,not stated,,,1965
0.4634,0.005589,0.00016767,None kPa,N/A,34803,['C'],A,Adiabatic calorimeter (non-vacuum) ,not stated,,,1965
0.5029,0.005629,0.00016887,None kPa,N/A,34803,['C'],A,Adiabatic calorimeter (non-vacuum) ,not stated,,,1965
0.5426,0.005869,0.00017607,None kPa,N/A,34803,['C'],A,Adiabatic calorimeter (non-vacuum) ,not stated,,,1965
0.584,0.006157,0.00018471,None kPa,N/A,34803,['C'],A,Adiabatic calorimeter (non-vacuum) ,not stated,,,1965
0.6303,0.006522,0.00019566,None kPa,N/A,34803,['C'],A,Adiabatic calorimeter (non-vacuum) ,not stated,,,1965
0.6858,0.006816,0.00020448,None kPa,N/A,34803,['C'],A,Adiabatic calorimeter (non-vacuum) ,not stated,,,1965
0.7455,0.007235,0.00021705,None kPa,N/A,34803,['C'],A,Adiabatic calorimeter (non-vacuum) ,not stated,,,1965
0.8071,0.007731,0.00023193,None kPa,N/A,34803,['C'],A,Adiabatic calorimeter (non-vacuum) ,not stated,,,1965
0.8723,0.008193,0.00024579,None kPa,N/A,34803,['C'],A,Adiabatic calorimeter (non-vacuum) ,not stated,,,1965
0.945,0.008829,0.00026487,None kPa,N/A,34803,['C'],A,Adiabatic calorimeter (non-vacuum) ,not stated,,,1965
1.023,0.009598,0.00028794,None kPa,N/A,34803,['C'],A,Adiabatic calorimeter (non-vacuum) ,not stated,,,1965
1.078,0.01004,0.0003012,None kPa,N/A,34803,['C'],A,Adiabatic calorimeter (non-vacuum) ,not stated,,,1965
0.1793,0.008764,0.00026292,None kPa,N/A,34803,['C'],A,Adiabatic calorimeter (non-vacuum) ,not stated,,,1965
0.1919,0.008895,0.00026685,None kPa,N/A,34803,['C'],A,Adiabatic calorimeter (non-vacuum) ,not stated,,,1965
0.2038,0.00812,0.0002436,None kPa,N/A,34803,['C'],A,Adiabatic calorimeter (non-vacuum) ,not stated,,,1965
0.2444,0.006539,0.00019617,None kPa,N/A,34803,['C'],A,Adiabatic calorimeter (non-vacuum) ,not stated,,,1965
0.2728,0.005881,0.00017643,None kPa,N/A,34803,['C'],A,Adiabatic calorimeter (non-vacuum) ,not stated,,,1965
0.3039,0.005507,0.00016521,None kPa,N/A,34803,['C'],A,Adiabatic calorimeter (non-vacuum) ,not stated,,,1965
0.3338,0.005246,0.00015738,None kPa,N/A,34803,['C'],A,Adiabatic calorimeter (non-vacuum) ,not stated,,,1965
0.363,0.005399,0.00016197,None kPa,N/A,34803,['C'],A,Adiabatic calorimeter (non-vacuum) ,not stated,,,1965
0.3963,0.00541,0.0001623,None kPa,N/A,34803,['C'],A,Adiabatic calorimeter (non-vacuum) ,not stated,,,1965
0.4341,0.005549,0.00016647,None kPa,N/A,34803,['C'],A,Adiabatic calorimeter (non-vacuum) ,not stated,,,1965
0.4725,0.005728,0.00017184,None kPa,N/A,34803,['C'],A,Adiabatic calorimeter (non-vacuum) ,not stated,,,1965
0.5086,0.005742,0.00017226,None kPa,N/A,34803,['C'],A,Adiabatic calorimeter (non-vacuum) ,not stated,,,1965
0.6222,0.006387,0.00019161,None kPa,N/A,34803,['C'],A,Adiabatic calorimeter (non-vacuum) ,not stated,,,1965
0.6644,0.006621,0.00019863,None kPa,N/A,34803,['C'],A,Adiabatic calorimeter (non-vacuum) ,not stated,,,1965
0.7097,0.006861,0.00020583,None kPa,N/A,34803,['C'],A,Adiabatic calorimeter (non-vacuum) ,not stated,,,1965
0.7626,0.007439,0.00022317,None kPa,N/A,34803,['C'],A,Adiabatic calorimeter (non-vacuum) ,not stated,,,1965
0.8275,0.007942,0.00023826,None kPa,N/A,34803,['C'],A,Adiabatic calorimeter (non-vacuum) ,not stated,,,1965
0.9042,0.008579,0.00025737,None kPa,N/A,34803,['C'],A,Adiabatic calorimeter (non-vacuum) ,not stated,,,1965
0.9941,0.009204,0.00027612,None kPa,N/A,34803,['C'],A,Adiabatic calorimeter (non-vacuum) ,not stated,,,1965
1.071,0.00994,0.0002982,None kPa,N/A,34803,['C'],A,Adiabatic calorimeter (non-vacuum) ,not stated,,,1965
1.123,0.01081,0.0003243,None kPa,N/A,34803,['C'],A,Adiabatic calorimeter (non-vacuum) ,not stated,,,1965
1.203,0.01163,0.0003489,None kPa,N/A,34803,['C'],A,Adiabatic calorimeter (non-vacuum) ,not stated,,,1965
1.435,0.0138,0.000414,None kPa,N/A,34803,['C'],A,Adiabatic calorimeter (non-vacuum) ,not stated,,,1965
1.552,0.01475,0.0004425,None kPa,N/A,34803,['C'],A,Adiabatic calorimeter (non-vacuum) ,not stated,,,1965
1.668,0.01599,0.0004797,None kPa,N/A,34803,['C'],A,Adiabatic calorimeter (non-vacuum) ,not stated,,,1965
1.801,0.01709,0.0005127,None kPa,N/A,34803,['C'],A,Adiabatic calorimeter (non-vacuum) ,not stated,,,1965
1.957,0.01888,0.0005664,None kPa,N/A,34803,['C'],A,Adiabatic calorimeter (non-vacuum) ,not stated,,,1965
2.118,0.02047,0.0006141,None kPa,N/A,34803,['C'],A,Adiabatic calorimeter (non-vacuum) ,not stated,,,1965
2.279,0.02199,0.0006597,None kPa,N/A,34803,['C'],A,Adiabatic calorimeter (non-vacuum) ,not stated,,,1965
2.445,0.02367,0.0007101,None kPa,N/A,34803,['C'],A,Adiabatic calorimeter (non-vacuum) ,not stated,,,1965
2.623,0.02564,0.0007692,None kPa,N/A,34803,['C'],A,Adiabatic calorimeter (non-vacuum) ,not stated,,,1965
2.81,0.02757,0.0008271,None kPa,N/A,34803,['C'],A,Adiabatic calorimeter (non-vacuum) ,not stated,,,1965
3.014,0.0298,0.000894,None kPa,N/A,34803,['C'],A,Adiabatic calorimeter (non-vacuum) ,not stated,,,1965
3.243,0.03235,0.0009705,None kPa,N/A,34803,['C'],A,Adiabatic calorimeter (non-vacuum) ,not stated,,,1965
3.497,0.03521,0.0010563,None kPa,N/A,34803,['C'],A,Adiabatic calorimeter (non-vacuum) ,not stated,,,1965
3.787,0.03842,0.0011526,None kPa,N/A,34803,['C'],A,Adiabatic calorimeter (non-vacuum) ,not stated,,,1965
4.014,0.04115,0.0012345,None kPa,N/A,34803,['C'],A,Adiabatic calorimeter (non-vacuum) ,not stated,,,1965
4.14,0.0426,0.001278,None kPa,N/A,34803,['C'],A,Adiabatic calorimeter (non-vacuum) ,not stated,,,1965
1.188,0.01154,0.0003462,None kPa,N/A,34803,['C'],A,Adiabatic calorimeter (non-vacuum) ,not stated,,,1965
1.277,0.01211,0.0003633,None kPa,N/A,34803,['C'],A,Adiabatic calorimeter (non-vacuum) ,not stated,,,1965
1.402,0.01338,0.0004014,None kPa,N/A,34803,['C'],A,Adiabatic calorimeter (non-vacuum) ,not stated,,,1965
1.541,0.01457,0.0004371,None kPa,N/A,34803,['C'],A,Adiabatic calorimeter (non-vacuum) ,not stated,,,1965
1.869,0.01784,0.0005352,None kPa,N/A,34803,['C'],A,Adiabatic calorimeter (non-vacuum) ,not stated,,,1965
2.089,0.02003,0.0006009,None kPa,N/A,34803,['C'],A,Adiabatic calorimeter (non-vacuum) ,not stated,,,1965
2.501,0.02418,0.0007254,None kPa,N/A,34803,['C'],A,Adiabatic calorimeter (non-vacuum) ,not stated,,,1965
2.689,0.02608,0.0007824,None kPa,N/A,34803,['C'],A,Adiabatic calorimeter (non-vacuum) ,not stated,,,1965
2.905,0.02817,0.0008451,None kPa,N/A,34803,['C'],A,Adiabatic calorimeter (non-vacuum) ,not stated,,,1965
3.169,0.03136,0.0009408,None kPa,N/A,34803,['C'],A,Adiabatic calorimeter (non-vacuum) ,not stated,,,1965
3.487,0.03498,0.0010494,None kPa,N/A,34803,['C'],A,Adiabatic calorimeter (non-vacuum) ,not stated,,,1965
3.838,0.03858,0.0011574,None kPa,N/A,34803,['C'],A,Adiabatic calorimeter (non-vacuum) ,not stated,,,1965
4.105,0.04188,0.0012564,None kPa,N/A,34803,['C'],A,Adiabatic calorimeter (non-vacuum) ,not stated,,,1965
