Repository: amr8004/PureElementPRL

# Pure Element Thermodynamic modeling with 3rd generation CALPHAD models for multiple elements

## Description
Jupyter notebook for modeling pure elements with selected models via python tools pycalphad and ESPEI

## Running Tutorial
Creating a codespace should immediately open the desired notebook. Just change the element as desired (non-case sensitive) and set what SGTE structure (FCC_A1, BCC_A2, etc.) you would like to compare against.

## Further Resources

## Citation

File: CpCSV/Mo_CP_data.csv (part 4 of 12)
Temperature: K,Heat capacity at constant pressure Cp: J/K/mol,Uncertainty,Pressure,Ref Temp,Data Set ID,State,Representation,Method,Description,Purity,Purity Units,Year
2360.0,40.71,1.0,None kPa,N/A,19078,['C'],A,Resistive pulse heating - millisecond,"origin: commercial source,99.94 weight % (total),chemical analysis",99.94,Weight %,1970
2400.0,41.4,1.04,None kPa,N/A,19078,['C'],A,Resistive pulse heating - millisecond,"origin: commercial source,99.94 weight % (total),chemical analysis",99.94,Weight %,1970
2440.0,42.1,1.07,None kPa,N/A,19078,['C'],A,Resistive pulse heating - millisecond,"origin: commercial source,99.94 weight % (total),chemical analysis",99.94,Weight %,1970
2480.0,42.81,1.11,None kPa,N/A,19078,['C'],A,Resistive pulse heating - millisecond,"origin: commercial source,99.94 weight % (total),chemical analysis",99.94,Weight %,1970
2520.0,43.54,1.15,None kPa,N/A,19078,['C'],A,Resistive pulse heating - millisecond,"origin: commercial source,99.94 weight % (total),chemical analysis",99.94,Weight %,1970
2200.0,37.91,0.85,None kPa,N/A,19078,['C'],A,Resistive pulse heating - millisecond,"origin: commercial source,99.94 weight % (total),chemical analysis",99.94,Weight %,1970
2240.0,38.59,0.89,None kPa,N/A,19078,['C'],A,Resistive pulse heating - millisecond,"origin: commercial source,99.94 weight % (total),chemical analysis",99.94,Weight %,1970
2280.0,39.29,0.92,None kPa,N/A,19078,['C'],A,Resistive pulse heating - millisecond,"origin: commercial source,99.94 weight % (total),chemical analysis",99.94,Weight %,1970
2320.0,39.99,0.96,None kPa,N/A,19078,['C'],A,Resistive pulse heating - millisecond,"origin: commercial source,99.94 weight % (total),chemical analysis",99.94,Weight %,1970
2360.0,40.71,1.0,None kPa,N/A,19078,['C'],A,Resistive pulse heating - millisecond,"origin: commercial source,99.94 weight % (total),chemical analysis",99.94,Weight %,1970
2400.0,41.45,1.04,None kPa,N/A,19078,['C'],A,Resistive pulse heating - millisecond,"origin: commercial source,99.94 weight % (total),chemical analysis",99.94,Weight %,1970
2440.0,42.19,1.08,None kPa,N/A,19078,['C'],A,Resistive pulse heating - millisecond,"origin: commercial source,99.94 weight % (total),chemical analysis",99.94,Weight %,1970
2480.0,42.96,1.12,None kPa,N/A,19078,['C'],A,Resistive pulse heating - millisecond,"origin: commercial source,99.94 weight % (total),chemical analysis",99.94,Weight %,1970
2520.0,43.75,1.16,None kPa,N/A,19078,['C'],A,Resistive pulse heating - millisecond,"origin: commercial source,99.94 weight % (total),chemical analysis",99.94,Weight %,1970
2400.0,41.06,1.03,None kPa,N/A,19078,['C'],A,Resistive pulse heating - millisecond,"origin: commercial source,99.94 weight % (total),chemical analysis",99.94,Weight %,1970
2440.0,41.82,1.07,None kPa,N/A,19078,['C'],A,Resistive pulse heating - millisecond,"origin: commercial source,99.94 weight % (total),chemical analysis",99.94,Weight %,1970
2480.0,42.6,1.11,None kPa,N/A,19078,['C'],A,Resistive pulse heating - millisecond,"origin: commercial source,99.94 weight % (total),chemical analysis",99.94,Weight %,1970
2520.0,43.39,1.15,None kPa,N/A,19078,['C'],A,Resistive pulse heating - millisecond,"origin: commercial source,99.94 weight % (total),chemical analysis",99.94,Weight %,1970
2560.0,44.21,1.19,None kPa,N/A,19078,['C'],A,Resistive pulse heating - millisecond,"origin: commercial source,99.94 weight % (total),chemical analysis",99.94,Weight %,1970
2600.0,45.06,1.24,None kPa,N/A,19078,['C'],A,Resistive pulse heating - millisecond,"origin: commercial source,99.94 weight % (total),chemical analysis",99.94,Weight %,1970
2640.0,45.93,1.29,None kPa,N/A,19078,['C'],A,Resistive pulse heating - millisecond,"origin: commercial source,99.94 weight % (total),chemical analysis",99.94,Weight %,1970
2680.0,46.84,1.33,None kPa,N/A,19078,['C'],A,Resistive pulse heating - millisecond,"origin: commercial source,99.94 weight % (total),chemical analysis",99.94,Weight %,1970
2720.0,47.78,1.39,None kPa,N/A,19078,['C'],A,Resistive pulse heating - millisecond,"origin: commercial source,99.94 weight % (total),chemical analysis",99.94,Weight %,1970
2760.0,48.77,1.44,None kPa,N/A,19078,['C'],A,Resistive pulse heating - millisecond,"origin: commercial source,99.94 weight % (total),chemical analysis",99.94,Weight %,1970
2800.0,49.8,1.49,None kPa,N/A,19078,['C'],A,Resistive pulse heating - millisecond,"origin: commercial source,99.94 weight % (total),chemical analysis",99.94,Weight %,1970
2400.0,41.14,1.03,None kPa,N/A,19078,['C'],A,Resistive pulse heating - millisecond,"origin: commercial source,99.94 weight % (total),chemical analysis",99.94,Weight %,1970
2440.0,41.89,1.07,None kPa,N/A,19078,['C'],A,Resistive pulse heating - millisecond,"origin: commercial source,99.94 weight % (total),chemical analysis",99.94,Weight %,1970
2480.0,42.65,1.11,None kPa,N/A,19078,['C'],A,Resistive pulse heating - millisecond,"origin: commercial source,99.94 weight % (total),chemical analysis",99.94,Weight %,1970
2520.0,43.43,1.15,None kPa,N/A,19078,['C'],A,Resistive pulse heating - millisecond,"origin: commercial source,99.94 weight % (total),chemical analysis",99.94,Weight %,1970
2560.0,44.23,1.19,None kPa,N/A,19078,['C'],A,Resistive pulse heating - millisecond,"origin: commercial source,99.94 weight % (total),chemical analysis",99.94,Weight %,1970
2600.0,45.05,1.24,None kPa,N/A,19078,['C'],A,Resistive pulse heating - millisecond,"origin: commercial source,99.94 weight % (total),chemical analysis",99.94,Weight %,1970
2640.0,45.9,1.29,None kPa,N/A,19078,['C'],A,Resistive pulse heating - millisecond,"origin: commercial source,99.94 weight % (total),chemical analysis",99.94,Weight %,1970
2680.0,46.79,1.33,None kPa,N/A,19078,['C'],A,Resistive pulse heating - millisecond,"origin: commercial source,99.94 weight % (total),chemical analysis",99.94,Weight %,1970
2720.0,47.7,1.38,None kPa,N/A,19078,['C'],A,Resistive pulse heating - millisecond,"origin: commercial source,99.94 weight % (total),chemical analysis",99.94,Weight %,1970
2760.0,48.65,1.44,None kPa,N/A,19078,['C'],A,Resistive pulse heating - millisecond,"origin: commercial source,99.94 weight % (total),chemical analysis",99.94,Weight %,1970
2800.0,49.65,1.49,None kPa,N/A,19078,['C'],A,Resistive pulse heating - millisecond,"origin: commercial source,99.94 weight % (total),chemical analysis",99.94,Weight %,1970
2400.0,41.04,1.03,None kPa,N/A,19078,['C'],A,Resistive pulse heating - millisecond,"origin: commercial source,99.94 weight % (total),chemical analysis",99.94,Weight %,1970
2440.0,41.8,1.07,None kPa,N/A,19078,['C'],A,Resistive pulse heating - millisecond,"origin: commercial source,99.94 weight % (total),chemical analysis",99.94,Weight %,1970
2480.0,42.58,1.11,None kPa,N/A,19078,['C'],A,Resistive pulse heating - millisecond,"origin: commercial source,99.94 weight % (total),chemical analysis",99.94,Weight %,1970
2520.0,43.38,1.15,None kPa,N/A,19078,['C'],A,Resistive pulse heating - millisecond,"origin: commercial source,99.94 weight % (total),chemical analysis",99.94,Weight %,1970
2560.0,44.2,1.19,None kPa,N/A,19078,['C'],A,Resistive pulse heating - millisecond,"origin: commercial source,99.94 weight % (total),chemical analysis",99.94,Weight %,1970
2600.0,45.05,1.24,None kPa,N/A,19078,['C'],A,Resistive pulse heating - millisecond,"origin: commercial source,99.94 weight % (total),chemical analysis",99.94,Weight %,1970
2640.0,45.93,1.29,None kPa,N/A,19078,['C'],A,Resistive pulse heating - millisecond,"origin: commercial source,99.94 weight % (total),chemical analysis",99.94,Weight %,1970
2680.0,46.85,1.34,None kPa,N/A,19078,['C'],A,Resistive pulse heating - millisecond,"origin: commercial source,99.94 weight % (total),chemical analysis",99.94,Weight %,1970
2720.0,47.81,1.39,None kPa,N/A,19078,['C'],A,Resistive pulse heating - millisecond,"origin: commercial source,99.94 weight % (total),chemical analysis",99.94,Weight %,1970
2760.0,48.81,1.44,None kPa,N/A,19078,['C'],A,Resistive pulse heating - millisecond,"origin: commercial source,99.94 weight % (total),chemical analysis",99.94,Weight %,1970
2800.0,49.86,1.5,None kPa,N/A,19078,['C'],A,Resistive pulse heating - millisecond,"origin: commercial source,99.94 weight % (total),chemical analysis",99.94,Weight %,1970
2400.0,40.9,1.02,None kPa,N/A,19078,['C'],A,Resistive pulse heating - millisecond,"origin: commercial source,99.94 weight % (total),chemical analysis",99.94,Weight %,1970
2440.0,41.62,1.06,None kPa,N/A,19078,['C'],A,Resistive pulse heating - millisecond,"origin: commercial source,99.94 weight % (total),chemical analysis",99.94,Weight %,1970
2480.0,42.37,1.1,None kPa,N/A,19078,['C'],A,Resistive pulse heating - millisecond,"origin: commercial source,99.94 weight % (total),chemical analysis",99.94,Weight %,1970
2520.0,43.13,1.14,None kPa,N/A,19078,['C'],A,Resistive pulse heating - millisecond,"origin: commercial source,99.94 weight % (total),chemical analysis",99.94,Weight %,1970
2560.0,43.91,1.19,None kPa,N/A,19078,['C'],A,Resistive pulse heating - millisecond,"origin: commercial source,99.94 weight % (total),chemical analysis",99.94,Weight %,1970
2600.0,44.71,1.23,None kPa,N/A,19078,['C'],A,Resistive pulse heating - millisecond,"origin: commercial source,99.94 weight % (total),chemical analysis",99.94,Weight %,1970
2640.0,45.54,1.28,None kPa,N/A,19078,['C'],A,Resistive pulse heating - millisecond,"origin: commercial source,99.94 weight % (total),chemical analysis",99.94,Weight %,1970
2680.0,46.4,1.32,None kPa,N/A,19078,['C'],A,Resistive pulse heating - millisecond,"origin: commercial source,99.94 weight % (total),chemical analysis",99.94,Weight %,1970
2720.0,47.29,1.37,None kPa,N/A,19078,['C'],A,Resistive pulse heating - millisecond,"origin: commercial source,99.94 weight % (total),chemical analysis",99.94,Weight %,1970
2760.0,48.22,1.42,None kPa,N/A,19078,['C'],A,Resistive pulse heating - millisecond,"origin: commercial source,99.94 weight % (total),chemical analysis",99.94,Weight %,1970
2400.0,40.72,1.02,None kPa,N/A,19078,['C'],A,Resistive pulse heating - millisecond,"origin: commercial source,99.94 weight % (total),chemical analysis",99.94,Weight %,1970
2440.0,41.44,1.06,None kPa,N/A,19078,['C'],A,Resistive pulse heating - millisecond,"origin: commercial source,99.94 weight % (total),chemical analysis",99.94,Weight %,1970
2480.0,42.17,1.1,None kPa,N/A,19078,['C'],A,Resistive pulse heating - millisecond,"origin: commercial source,99.94 weight % (total),chemical analysis",99.94,Weight %,1970
2520.0,42.92,1.14,None kPa,N/A,19078,['C'],A,Resistive pulse heating - millisecond,"origin: commercial source,99.94 weight % (total),chemical analysis",99.94,Weight %,1970
2560.0,43.69,1.18,None kPa,N/A,19078,['C'],A,Resistive pulse heating - millisecond,"origin: commercial source,99.94 weight % (total),chemical analysis",99.94,Weight %,1970
2600.0,44.48,1.22,None kPa,N/A,19078,['C'],A,Resistive pulse heating - millisecond,"origin: commercial source,99.94 weight % (total),chemical analysis",99.94,Weight %,1970
2640.0,45.29,1.27,None kPa,N/A,19078,['C'],A,Resistive pulse heating - millisecond,"origin: commercial source,99.94 weight % (total),chemical analysis",99.94,Weight %,1970
2680.0,46.12,1.31,None kPa,N/A,19078,['C'],A,Resistive pulse heating - millisecond,"origin: commercial source,99.94 weight % (total),chemical analysis",99.94,Weight %,1970
2720.0,46.98,1.36,None kPa,N/A,19078,['C'],A,Resistive pulse heating - millisecond,"origin: commercial source,99.94 weight % (total),chemical analysis",99.94,Weight %,1970
2760.0,47.88,1.41,None kPa,N/A,19078,['C'],A,Resistive pulse heating - millisecond,"origin: commercial source,99.94 weight % (total),chemical analysis",99.94,Weight %,1970
2800.0,48.81,1.46,None kPa,N/A,19078,['C'],A,Resistive pulse heating - millisecond,"origin: commercial source,99.94 weight % (total),chemical analysis",99.94,Weight %,1970
2400.0,40.51,1.01,None kPa,N/A,19078,['C'],A,Resistive pulse heating - millisecond,"origin: commercial source,99.94 weight % (total),chemical analysis",99.94,Weight %,1970
2440.0,41.23,1.05,None kPa,N/A,19078,['C'],A,Resistive pulse heating - millisecond,"origin: commercial source,99.94 weight % (total),chemical analysis",99.94,Weight %,1970
2480.0,41.97,1.09,None kPa,N/A,19078,['C'],A,Resistive pulse heating - millisecond,"origin: commercial source,99.94 weight % (total),chemical analysis",99.94,Weight %,1970
2520.0,42.73,1.13,None kPa,N/A,19078,['C'],A,Resistive pulse heating - millisecond,"origin: commercial source,99.94 weight % (total),chemical analysis",99.94,Weight %,1970
2560.0,43.51,1.17,None kPa,N/A,19078,['C'],A,Resistive pulse heating - millisecond,"origin: commercial source,99.94 weight % (total),chemical analysis",99.94,Weight %,1970
2600.0,44.31,1.22,None kPa,N/A,19078,['C'],A,Resistive pulse heating - millisecond,"origin: commercial source,99.94 weight % (total),chemical analysis",99.94,Weight %,1970
2640.0,45.13,1.26,None kPa,N/A,19078,['C'],A,Resistive pulse heating - millisecond,"origin: commercial source,99.94 weight % (total),chemical analysis",99.94,Weight %,1970
2680.0,45.98,1.31,None kPa,N/A,19078,['C'],A,Resistive pulse heating - millisecond,"origin: commercial source,99.94 weight % (total),chemical analysis",99.94,Weight %,1970
2720.0,46.86,1.36,None kPa,N/A,19078,['C'],A,Resistive pulse heating - millisecond,"origin: commercial source,99.94 weight % (total),chemical analysis",99.94,Weight %,1970
2760.0,47.78,1.41,None kPa,N/A,19078,['C'],A,Resistive pulse heating - millisecond,"origin: commercial source,99.94 weight % (total),chemical analysis",99.94,Weight %,1970
2800.0,48.74,1.46,None kPa,N/A,19078,['C'],A,Resistive pulse heating - millisecond,"origin: commercial source,99.94 weight % (total),chemical analysis",99.94,Weight %,1970
1900.0,33.91,0.64,101.325 kPa,N/A,19079,['C'],A,Resistive pulse heating - millisecond,"origin: commercial source,99.94 weight % (total),chemical analysis",99.94,Weight %,1970
1940.0,34.44,0.66,None kPa,N/A,19079,['C'],A,Resistive pulse heating - millisecond,"origin: commercial source,99.94 weight % (total),chemical analysis",99.94,Weight %,1970
1980.0,34.96,0.69,None kPa,N/A,19079,['C'],A,Resistive pulse heating - millisecond,"origin: commercial source,99.94 weight % (total),chemical analysis",99.94,Weight %,1970
2020.0,35.47,0.72,None kPa,N/A,19079,['C'],A,Resistive pulse heating - millisecond,"origin: commercial source,99.94 weight % (total),chemical analysis",99.94,Weight %,1970
2060.0,35.96,0.75,None kPa,N/A,19079,['C'],A,Resistive pulse heating - millisecond,"origin: commercial source,99.94 weight % (total),chemical analysis",99.94,Weight %,1970
2100.0,36.44,0.77,None kPa,N/A,19079,['C'],A,Resistive pulse heating - millisecond,"origin: commercial source,99.94 weight % (total),chemical analysis",99.94,Weight %,1970
1900.0,33.97,0.64,None kPa,N/A,19079,['C'],A,Resistive pulse heating - millisecond,"origin: commercial source,99.94 weight % (total),chemical analysis",99.94,Weight %,1970
1940.0,34.46,0.66,None kPa,N/A,19079,['C'],A,Resistive pulse heating - millisecond,"origin: commercial source,99.94 weight % (total),chemical analysis",99.94,Weight %,1970
1980.0,34.94,0.69,None kPa,N/A,19079,['C'],A,Resistive pulse heating - millisecond,"origin: commercial source,99.94 weight % (total),chemical analysis",99.94,Weight %,1970
2020.0,35.4,0.72,None kPa,N/A,19079,['C'],A,Resistive pulse heating - millisecond,"origin: commercial source,99.94 weight % (total),chemical analysis",99.94,Weight %,1970
2060.0,35.86,0.74,None kPa,N/A,19079,['C'],A,Resistive pulse heating - millisecond,"origin: commercial source,99.94 weight % (total),chemical analysis",99.94,Weight %,1970
2100.0,36.31,0.77,None kPa,N/A,19079,['C'],A,Resistive pulse heating - millisecond,"origin: commercial source,99.94 weight % (total),chemical analysis",99.94,Weight %,1970
1900.0,34.05,0.64,None kPa,N/A,19079,['C'],A,Resistive pulse heating - millisecond,"origin: commercial source,99.94 weight % (total),chemical analysis",99.94,Weight %,1970
1940.0,34.51,0.66,None kPa,N/A,19079,['C'],A,Resistive pulse heating - millisecond,"origin: commercial source,99.94 weight % (total),chemical analysis",99.94,Weight %,1970
1980.0,34.96,0.69,None kPa,N/A,19079,['C'],A,Resistive pulse heating - millisecond,"origin: commercial source,99.94 weight % (total),chemical analysis",99.94,Weight %,1970
2020.0,35.39,0.72,None kPa,N/A,19079,['C'],A,Resistive pulse heating - millisecond,"origin: commercial source,99.94 weight % (total),chemical analysis",99.94,Weight %,1970
2060.0,35.8,0.74,None kPa,N/A,19079,['C'],A,Resistive pulse heating - millisecond,"origin: commercial source,99.94 weight % (total),chemical analysis",99.94,Weight %,1970
2100.0,36.2,0.77,None kPa,N/A,19079,['C'],A,Resistive pulse heating - millisecond,"origin: commercial source,99.94 weight % (total),chemical analysis",99.94,Weight %,1970
1900.0,34.04,0.64,None kPa,N/A,19079,['C'],A,Resistive pulse heating - millisecond,"origin: commercial source,99.94 weight % (total),chemical analysis",99.94,Weight %,1970
1940.0,34.49,0.66,None kPa,N/A,19079,['C'],A,Resistive pulse heating - millisecond,"origin: commercial source,99.94 weight % (total),chemical analysis",99.94,Weight %,1970
1980.0,34.92,0.69,None kPa,N/A,19079,['C'],A,Resistive pulse heating - millisecond,"origin: commercial source,99.94 weight % (total),chemical analysis",99.94,Weight %,1970
2020.0,35.34,0.72,None kPa,N/A,19079,['C'],A,Resistive pulse heating - millisecond,"origin: commercial source,99.94 weight % (total),chemical analysis",99.94,Weight %,1970
2060.0,35.74,0.74,None kPa,N/A,19079,['C'],A,Resistive pulse heating - millisecond,"origin: commercial source,99.94 weight % (total),chemical analysis",99.94,Weight %,1970
2100.0,36.13,0.77,None kPa,N/A,19079,['C'],A,Resistive pulse heating - millisecond,"origin: commercial source,99.94 weight % (total),chemical analysis",99.94,Weight %,1970
2000.0,34.85,0.7,None kPa,N/A,19079,['C'],A,Resistive pulse heating - millisecond,"origin: commercial source,99.94 weight % (total),chemical analysis",99.94,Weight %,1970
2040.0,35.4,0.73,None kPa,N/A,19079,['C'],A,Resistive pulse heating - millisecond,"origin: commercial source,99.94 weight % (total),chemical analysis",99.94,Weight %,1970
2080.0,35.94,0.75,None kPa,N/A,19079,['C'],A,Resistive pulse heating - millisecond,"origin: commercial source,99.94 weight % (total),chemical analysis",99.94,Weight %,1970
2120.0,36.47,0.78,None kPa,N/A,19079,['C'],A,Resistive pulse heating - millisecond,"origin: commercial source,99.94 weight % (total),chemical analysis",99.94,Weight %,1970
2160.0,36.98,0.81,None kPa,N/A,19079,['C'],A,Resistive pulse heating - millisecond,"origin: commercial source,99.94 weight % (total),chemical analysis",99.94,Weight %,1970
2200.0,37.49,0.84,None kPa,N/A,19079,['C'],A,Resistive pulse heating - millisecond,"origin: commercial source,99.94 weight % (total),chemical analysis",99.94,Weight %,1970
2240.0,37.98,0.87,None kPa,N/A,19079,['C'],A,Resistive pulse heating - millisecond,"origin: commercial source,99.94 weight % (total),chemical analysis",99.94,Weight %,1970
2280.0,38.45,0.9,None kPa,N/A,19079,['C'],A,Resistive pulse heating - millisecond,"origin: commercial source,99.94 weight % (total),chemical analysis",99.94,Weight %,1970
2000.0,35.01,0.7,None kPa,N/A,19079,['C'],A,Resistive pulse heating - millisecond,"origin: commercial source,99.94 weight % (total),chemical analysis",99.94,Weight %,1970
2040.0,35.53,0.73,None kPa,N/A,19079,['C'],A,Resistive pulse heating - millisecond,"origin: commercial source,99.94 weight % (total),chemical analysis",99.94,Weight %,1970
2080.0,36.04,0.76,None kPa,N/A,19079,['C'],A,Resistive pulse heating - millisecond,"origin: commercial source,99.94 weight % (total),chemical analysis",99.94,Weight %,1970
2120.0,36.53,0.79,None kPa,N/A,19079,['C'],A,Resistive pulse heating - millisecond,"origin: commercial source,99.94 weight % (total),chemical analysis",99.94,Weight %,1970
2160.0,37.01,0.81,None kPa,N/A,19079,['C'],A,Resistive pulse heating - millisecond,"origin: commercial source,99.94 weight % (total),chemical analysis",99.94,Weight %,1970
2200.0,37.48,0.84,None kPa,N/A,19079,['C'],A,Resistive pulse heating - millisecond,"origin: commercial source,99.94 weight % (total),chemical analysis",99.94,Weight %,1970
2240.0,37.93,0.87,None kPa,N/A,19079,['C'],A,Resistive pulse heating - millisecond,"origin: commercial source,99.94 weight % (total),chemical analysis",99.94,Weight %,1970
2280.0,38.36,0.9,None kPa,N/A,19079,['C'],A,Resistive pulse heating - millisecond,"origin: commercial source,99.94 weight % (total),chemical analysis",99.94,Weight %,1970
2000.0,35.05,0.7,None kPa,N/A,19079,['C'],A,Resistive pulse heating - millisecond,"origin: commercial source,99.94 weight % (total),chemical analysis",99.94,Weight %,1970
2040.0,35.57,0.73,None kPa,N/A,19079,['C'],A,Resistive pulse heating - millisecond,"origin: commercial source,99.94 weight % (total),chemical analysis",99.94,Weight %,1970
2080.0,36.07,0.76,None kPa,N/A,19079,['C'],A,Resistive pulse heating - millisecond,"origin: commercial source,99.94 weight % (total),chemical analysis",99.94,Weight %,1970
2120.0,36.55,0.79,None kPa,N/A,19079,['C'],A,Resistive pulse heating - millisecond,"origin: commercial source,99.94 weight % (total),chemical analysis",99.94,Weight %,1970
2160.0,37.03,0.81,None kPa,N/A,19079,['C'],A,Resistive pulse heating - millisecond,"origin: commercial source,99.94 weight % (total),chemical analysis",99.94,Weight %,1970
2200.0,37.48,0.84,None kPa,N/A,19079,['C'],A,Resistive pulse heating - millisecond,"origin: commercial source,99.94 weight % (total),chemical analysis",99.94,Weight %,1970
2240.0,37.93,0.87,None kPa,N/A,19079,['C'],A,Resistive pulse heating - millisecond,"origin: commercial source,99.94 weight % (total),chemical analysis",99.94,Weight %,1970
2280.0,38.35,0.9,None kPa,N/A,19079,['C'],A,Resistive pulse heating - millisecond,"origin: commercial source,99.94 weight % (total),chemical analysis",99.94,Weight %,1970
2000.0,34.99,0.7,None kPa,N/A,19079,['C'],A,Resistive pulse heating - millisecond,"origin: commercial source,99.94 weight % (total),chemical analysis",99.94,Weight %,1970
2040.0,35.53,0.73,None kPa,N/A,19079,['C'],A,Resistive pulse heating - millisecond,"origin: commercial source,99.94 weight % (total),chemical analysis",99.94,Weight %,1970
2080.0,36.06,0.76,None kPa,N/A,19079,['C'],A,Resistive pulse heating - millisecond,"origin: commercial source,99.94 weight % (total),chemical analysis",99.94,Weight %,1970
2120.0,36.57,0.79,None kPa,N/A,19079,['C'],A,Resistive pulse heating - millisecond,"origin: commercial source,99.94 weight % (total),chemical analysis",99.94,Weight %,1970
2160.0,37.07,0.82,None kPa,N/A,19079,['C'],A,Resistive pulse heating - millisecond,"origin: commercial source,99.94 weight % (total),chemical analysis",99.94,Weight %,1970
2200.0,37.56,0.85,None kPa,N/A,19079,['C'],A,Resistive pulse heating - millisecond,"origin: commercial source,99.94 weight % (total),chemical analysis",99.94,Weight %,1970
2240.0,38.04,0.87,None kPa,N/A,19079,['C'],A,Resistive pulse heating - millisecond,"origin: commercial source,99.94 weight % (total),chemical analysis",99.94,Weight %,1970
2280.0,38.5,0.9,None kPa,N/A,19079,['C'],A,Resistive pulse heating - millisecond,"origin: commercial source,99.94 weight % (total),chemical analysis",99.94,Weight %,1970
2200.0,37.22,0.84,None kPa,N/A,19079,['C'],A,Resistive pulse heating - millisecond,"origin: commercial source,99.94 weight % (total),chemical analysis",99.94,Weight %,1970
2240.0,37.87,0.87,None kPa,N/A,19079,['C'],A,Resistive pulse heating - millisecond,"origin: commercial source,99.94 weight % (total),chemical analysis",99.94,Weight %,1970
2280.0,38.52,0.91,None kPa,N/A,19079,['C'],A,Resistive pulse heating - millisecond,"origin: commercial source,99.94 weight % (total),chemical analysis",99.94,Weight %,1970
2320.0,39.16,0.94,None kPa,N/A,19079,['C'],A,Resistive pulse heating - millisecond,"origin: commercial source,99.94 weight % (total),chemical analysis",99.94,Weight %,1970
2360.0,39.81,0.98,None kPa,N/A,19079,['C'],A,Resistive pulse heating - millisecond,"origin: commercial source,99.94 weight % (total),chemical analysis",99.94,Weight %,1970
2400.0,40.44,1.01,None kPa,N/A,19079,['C'],A,Resistive pulse heating - millisecond,"origin: commercial source,99.94 weight % (total),chemical analysis",99.94,Weight %,1970
2440.0,41.08,1.05,None kPa,N/A,19079,['C'],A,Resistive pulse heating - millisecond,"origin: commercial source,99.94 weight % (total),chemical analysis",99.94,Weight %,1970
2480.0,41.71,1.08,None kPa,N/A,19079,['C'],A,Resistive pulse heating - millisecond,"origin: commercial source,99.94 weight % (total),chemical analysis",99.94,Weight %,1970
2520.0,42.34,1.12,None kPa,N/A,19079,['C'],A,Resistive pulse heating - millisecond,"origin: commercial source,99.94 weight % (total),chemical analysis",99.94,Weight %,1970
2200.0,37.35,0.84,None kPa,N/A,19079,['C'],A,Resistive pulse heating - millisecond,"origin: commercial source,99.94 weight % (total),chemical analysis",99.94,Weight %,1970
2240.0,37.99,0.87,None kPa,N/A,19079,['C'],A,Resistive pulse heating - millisecond,"origin: commercial source,99.94 weight % (total),chemical analysis",99.94,Weight %,1970
2280.0,38.62,0.91,None kPa,N/A,19079,['C'],A,Resistive pulse heating - millisecond,"origin: commercial source,99.94 weight % (total),chemical analysis",99.94,Weight %,1970
2320.0,39.25,0.94,None kPa,N/A,19079,['C'],A,Resistive pulse heating - millisecond,"origin: commercial source,99.94 weight % (total),chemical analysis",99.94,Weight %,1970
2360.0,39.87,0.98,None kPa,N/A,19079,['C'],A,Resistive pulse heating - millisecond,"origin: commercial source,99.94 weight % (total),chemical analysis",99.94,Weight %,1970
2400.0,40.49,1.01,None kPa,N/A,19079,['C'],A,Resistive pulse heating - millisecond,"origin: commercial source,99.94 weight % (total),chemical analysis",99.94,Weight %,1970
2440.0,41.1,1.05,None kPa,N/A,19079,['C'],A,Resistive pulse heating - millisecond,"origin: commercial source,99.94 weight % (total),chemical analysis",99.94,Weight %,1970
2480.0,41.71,1.08,None kPa,N/A,19079,['C'],A,Resistive pulse heating - millisecond,"origin: commercial source,99.94 weight % (total),chemical analysis",99.94,Weight %,1970
2520.0,42.31,1.12,None kPa,N/A,19079,['C'],A,Resistive pulse heating - millisecond,"origin: commercial source,99.94 weight % (total),chemical analysis",99.94,Weight %,1970
2200.0,37.34,0.84,None kPa,N/A,19079,['C'],A,Resistive pulse heating - millisecond,"origin: commercial source,99.94 weight % (total),chemical analysis",99.94,Weight %,1970
2240.0,37.98,0.87,None kPa,N/A,19079,['C'],A,Resistive pulse heating - millisecond,"origin: commercial source,99.94 weight % (total),chemical analysis",99.94,Weight %,1970
2280.0,38.62,0.91,None kPa,N/A,19079,['C'],A,Resistive pulse heating - millisecond,"origin: commercial source,99.94 weight % (total),chemical analysis",99.94,Weight %,1970
2320.0,39.25,0.94,None kPa,N/A,19079,['C'],A,Resistive pulse heating - millisecond,"origin: commercial source,99.94 weight % (total),chemical analysis",99.94,Weight %,1970
2360.0,39.87,0.98,None kPa,N/A,19079,['C'],A,Resistive pulse heating - millisecond,"origin: commercial source,99.94 weight % (total),chemical analysis",99.94,Weight %,1970
2400.0,40.49,1.01,None kPa,N/A,19079,['C'],A,Resistive pulse heating - millisecond,"origin: commercial source,99.94 weight % (total),chemical analysis",99.94,Weight %,1970
2440.0,41.11,1.05,None kPa,N/A,19079,['C'],A,Resistive pulse heating - millisecond,"origin: commercial source,99.94 weight % (total),chemical analysis",99.94,Weight %,1970
2480.0,41.72,1.08,None kPa,N/A,19079,['C'],A,Resistive pulse heating - millisecond,"origin: commercial source,99.94 weight % (total),chemical analysis",99.94,Weight %,1970
2520.0,42.32,1.12,None kPa,N/A,19079,['C'],A,Resistive pulse heating - millisecond,"origin: commercial source,99.94 weight % (total),chemical analysis",99.94,Weight %,1970
2200.0,37.24,0.84,None kPa,N/A,19079,['C'],A,Resistive pulse heating - millisecond,"origin: commercial source,99.94 weight % (total),chemical analysis",99.94,Weight %,1970
2240.0,37.9,0.87,None kPa,N/A,19079,['C'],A,Resistive pulse heating - millisecond,"origin: commercial source,99.94 weight % (total),chemical analysis",99.94,Weight %,1970
2280.0,38.56,0.91,None kPa,N/A,19079,['C'],A,Resistive pulse heating - millisecond,"origin: commercial source,99.94 weight % (total),chemical analysis",99.94,Weight %,1970
2320.0,39.22,0.94,None kPa,N/A,19079,['C'],A,Resistive pulse heating - millisecond,"origin: commercial source,99.94 weight % (total),chemical analysis",99.94,Weight %,1970
2360.0,39.88,0.98,None kPa,N/A,19079,['C'],A,Resistive pulse heating - millisecond,"origin: commercial source,99.94 weight % (total),chemical analysis",99.94,Weight %,1970
2400.0,40.54,1.01,None kPa,N/A,19079,['C'],A,Resistive pulse heating - millisecond,"origin: commercial source,99.94 weight % (total),chemical analysis",99.94,Weight %,1970
2440.0,41.19,1.05,None kPa,N/A,19079,['C'],A,Resistive pulse heating - millisecond,"origin: commercial source,99.94 weight % (total),chemical analysis",99.94,Weight %,1970
2480.0,41.85,1.09,None kPa,N/A,19079,['C'],A,Resistive pulse heating - millisecond,"origin: commercial source,99.94 weight % (total),chemical analysis",99.94,Weight %,1970
2520.0,42.5,1.13,None kPa,N/A,19079,['C'],A,Resistive pulse heating - millisecond,"origin: commercial source,99.94 weight % (total),chemical analysis",99.94,Weight %,1970
2400.0,40.44,1.01,None kPa,N/A,19079,['C'],A,Resistive pulse heating - millisecond,"origin: commercial source,99.94 weight % (total),chemical analysis",99.94,Weight %,1970
2440.0,41.17,1.05,None kPa,N/A,19079,['C'],A,Resistive pulse heating - millisecond,"origin: commercial source,99.94 weight % (total),chemical analysis",99.94,Weight %,1970
2480.0,41.9,1.09,None kPa,N/A,19079,['C'],A,Resistive pulse heating - millisecond,"origin: commercial source,99.94 weight % (total),chemical analysis",99.94,Weight %,1970
2520.0,42.63,1.13,None kPa,N/A,19079,['C'],A,Resistive pulse heating - millisecond,"origin: commercial source,99.94 weight % (total),chemical analysis",99.94,Weight %,1970
2560.0,43.37,1.17,None kPa,N/A,19079,['C'],A,Resistive pulse heating - millisecond,"origin: commercial source,99.94 weight % (total),chemical analysis",99.94,Weight %,1970
2600.0,44.11,1.21,None kPa,N/A,19079,['C'],A,Resistive pulse heating - millisecond,"origin: commercial source,99.94 weight % (total),chemical analysis",99.94,Weight %,1970
2640.0,44.86,1.26,None kPa,N/A,19079,['C'],A,Resistive pulse heating - millisecond,"origin: commercial source,99.94 weight % (total),chemical analysis",99.94,Weight %,1970
2680.0,45.62,1.3,None kPa,N/A,19079,['C'],A,Resistive pulse heating - millisecond,"origin: commercial source,99.94 weight % (total),chemical analysis",99.94,Weight %,1970
2720.0,46.39,1.35,None kPa,N/A,19079,['C'],A,Resistive pulse heating - millisecond,"origin: commercial source,99.94 weight % (total),chemical analysis",99.94,Weight %,1970
2400.0,40.46,1.01,None kPa,N/A,19079,['C'],A,Resistive pulse heating - millisecond,"origin: commercial source,99.94 weight % (total),chemical analysis",99.94,Weight %,1970
2440.0,41.19,1.05,None kPa,N/A,19079,['C'],A,Resistive pulse heating - millisecond,"origin: commercial source,99.94 weight % (total),chemical analysis",99.94,Weight %,1970
2480.0,41.92,1.09,None kPa,N/A,19079,['C'],A,Resistive pulse heating - millisecond,"origin: commercial source,99.94 weight % (total),chemical analysis",99.94,Weight %,1970
2520.0,42.66,1.13,None kPa,N/A,19079,['C'],A,Resistive pulse heating - millisecond,"origin: commercial source,99.94 weight % (total),chemical analysis",99.94,Weight %,1970
2560.0,43.4,1.17,None kPa,N/A,19079,['C'],A,Resistive pulse heating - millisecond,"origin: commercial source,99.94 weight % (total),chemical analysis",99.94,Weight %,1970
2600.0,44.15,1.21,None kPa,N/A,19079,['C'],A,Resistive pulse heating - millisecond,"origin: commercial source,99.94 weight % (total),chemical analysis",99.94,Weight %,1970
2640.0,44.9,1.26,None kPa,N/A,19079,['C'],A,Resistive pulse heating - millisecond,"origin: commercial source,99.94 weight % (total),chemical analysis",99.94,Weight %,1970
2680.0,45.67,1.3,None kPa,N/A,19079,['C'],A,Resistive pulse heating - millisecond,"origin: commercial source,99.94 weight % (total),chemical analysis",99.94,Weight %,1970
2720.0,46.44,1.35,None kPa,N/A,19079,['C'],A,Resistive pulse heating - millisecond,"origin: commercial source,99.94 weight % (total),chemical analysis",99.94,Weight %,1970
2760.0,47.22,1.39,None kPa,N/A,19079,['C'],A,Resistive pulse heating - millisecond,"origin: commercial source,99.94 weight % (total),chemical analysis",99.94,Weight %,1970
2800.0,48.02,1.44,None kPa,N/A,19079,['C'],A,Resistive pulse heating - millisecond,"origin: commercial source,99.94 weight % (total),chemical analysis",99.94,Weight %,1970
2400.0,40.4,1.01,None kPa,N/A,19079,['C'],A,Resistive pulse heating - millisecond,"origin: commercial source,99.94 weight % (total),chemical analysis",99.94,Weight %,1970
2440.0,41.15,1.05,None kPa,N/A,19079,['C'],A,Resistive pulse heating - millisecond,"origin: commercial source,99.94 weight % (total),chemical analysis",99.94,Weight %,1970
2480.0,41.91,1.09,None kPa,N/A,19079,['C'],A,Resistive pulse heating - millisecond,"origin: commercial source,99.94 weight % (total),chemical analysis",99.94,Weight %,1970
2520.0,42.68,1.13,None kPa,N/A,19079,['C'],A,Resistive pulse heating - millisecond,"origin: commercial source,99.94 weight % (total),chemical analysis",99.94,Weight %,1970
2560.0,43.46,1.17,None kPa,N/A,19079,['C'],A,Resistive pulse heating - millisecond,"origin: commercial source,99.94 weight % (total),chemical analysis",99.94,Weight %,1970
2600.0,44.24,1.22,None kPa,N/A,19079,['C'],A,Resistive pulse heating - millisecond,"origin: commercial source,99.94 weight % (total),chemical analysis",99.94,Weight %,1970
2640.0,45.04,1.26,None kPa,N/A,19079,['C'],A,Resistive pulse heating - millisecond,"origin: commercial source,99.94 weight % (total),chemical analysis",99.94,Weight %,1970
2680.0,45.85,1.31,None kPa,N/A,19079,['C'],A,Resistive pulse heating - millisecond,"origin: commercial source,99.94 weight % (total),chemical analysis",99.94,Weight %,1970
2720.0,46.68,1.35,None kPa,N/A,19079,['C'],A,Resistive pulse heating - millisecond,"origin: commercial source,99.94 weight % (total),chemical analysis",99.94,Weight %,1970
2760.0,47.52,1.4,None kPa,N/A,19079,['C'],A,Resistive pulse heating - millisecond,"origin: commercial source,99.94 weight % (total),chemical analysis",99.94,Weight %,1970
2800.0,48.39,1.45,None kPa,N/A,19079,['C'],A,Resistive pulse heating - millisecond,"origin: commercial source,99.94 weight % (total),chemical analysis",99.94,Weight %,1970
2400.0,40.42,1.01,None kPa,N/A,19079,['C'],A,Resistive pulse heating - millisecond,"origin: commercial source,99.94 weight % (total),chemical analysis",99.94,Weight %,1970
2440.0,41.18,1.05,None kPa,N/A,19079,['C'],A,Resistive pulse heating - millisecond,"origin: commercial source,99.94 weight % (total),chemical analysis",99.94,Weight %,1970
2480.0,41.95,1.09,None kPa,N/A,19079,['C'],A,Resistive pulse heating - millisecond,"origin: commercial source,99.94 weight % (total),chemical analysis",99.94,Weight %,1970
2520.0,42.73,1.13,None kPa,N/A,19079,['C'],A,Resistive pulse heating - millisecond,"origin: commercial source,99.94 weight % (total),chemical analysis",99.94,Weight %,1970
2560.0,43.51,1.17,None kPa,N/A,19079,['C'],A,Resistive pulse heating - millisecond,"origin: commercial source,99.94 weight % (total),chemical analysis",99.94,Weight %,1970
2600.0,44.31,1.22,None kPa,N/A,19079,['C'],A,Resistive pulse heating - millisecond,"origin: commercial source,99.94 weight % (total),chemical analysis",99.94,Weight %,1970
2640.0,45.12,1.26,None kPa,N/A,19079,['C'],A,Resistive pulse heating - millisecond,"origin: commercial source,99.94 weight % (total),chemical analysis",99.94,Weight %,1970
2680.0,45.94,1.31,None kPa,N/A,19079,['C'],A,Resistive pulse heating - millisecond,"origin: commercial source,99.94 weight % (total),chemical analysis",99.94,Weight %,1970
2720.0,46.78,1.36,None kPa,N/A,19079,['C'],A,Resistive pulse heating - millisecond,"origin: commercial source,99.94 weight % (total),chemical analysis",99.94,Weight %,1970
2760.0,47.64,1.41,None kPa,N/A,19079,['C'],A,Resistive pulse heating - millisecond,"origin: commercial source,99.94 weight % (total),chemical analysis",99.94,Weight %,1970
0.414,0.000768,2.304e-05,0.00133322 kPa,N/A,15765,['C'],A,N/A,"origin: commercial source,99.995 % (total),chemical analysis,rod",99.995,Not Specified %,1965
0.425,0.000778,2.334e-05,None kPa,N/A,15765,['C'],A,N/A,"origin: commercial source,99.995 % (total),chemical analysis,rod",99.995,Not Specified %,1965
0.439,0.000814,2.442e-05,None kPa,N/A,15765,['C'],A,N/A,"origin: commercial source,99.995 % (total),chemical analysis,rod",99.995,Not Specified %,1965
0.453,0.000835,2.505e-05,None kPa,N/A,15765,['C'],A,N/A,"origin: commercial source,99.995 % (total),chemical analysis,rod",99.995,Not Specified %,1965
0.467,0.000863,2.589e-05,None kPa,N/A,15765,['C'],A,N/A,"origin: commercial source,99.995 % (total),chemical analysis,rod",99.995,Not Specified %,1965
0.483,0.000893,2.679e-05,None kPa,N/A,15765,['C'],A,N/A,"origin: commercial source,99.995 % (total),chemical analysis,rod",99.995,Not Specified %,1965
0.492,0.000903,2.709e-05,None kPa,N/A,15765,['C'],A,N/A,"origin: commercial source,99.995 % (total),chemical analysis,rod",99.995,Not Specified %,1965
0.498,0.000923,2.769e-05,None kPa,N/A,15765,['C'],A,N/A,"origin: commercial source,99.995 % (total),chemical analysis,rod",99.995,Not Specified %,1965
0.523,0.000958,2.874e-05,None kPa,N/A,15765,['C'],A,N/A,"origin: commercial source,99.995 % (total),chemical analysis,rod",99.995,Not Specified %,1965
0.558,0.001017,3.051e-05,None kPa,N/A,15765,['C'],A,N/A,"origin: commercial source,99.995 % (total),chemical analysis,rod",99.995,Not Specified %,1965
0.587,0.001071,3.213e-05,None kPa,N/A,15765,['C'],A,N/A,"origin: commercial source,99.995 % (total),chemical analysis,rod",99.995,Not Specified %,1965
0.61,0.001127,3.381e-05,None kPa,N/A,15765,['C'],A,N/A,"origin: commercial source,99.995 % (total),chemical analysis,rod",99.995,Not Specified %,1965
0.634,0.00116,3.48e-05,None kPa,N/A,15765,['C'],A,N/A,"origin: commercial source,99.995 % (total),chemical analysis,rod",99.995,Not Specified %,1965
0.648,0.001194,3.582e-05,None kPa,N/A,15765,['C'],A,N/A,"origin: commercial source,99.995 % (total),chemical analysis,rod",99.995,Not Specified %,1965
0.658,0.001198,3.594e-05,None kPa,N/A,15765,['C'],A,N/A,"origin: commercial source,99.995 % (total),chemical analysis,rod",99.995,Not Specified %,1965
0.673,0.001242,3.726e-05,None kPa,N/A,15765,['C'],A,N/A,"origin: commercial source,99.995 % (total),chemical analysis,rod",99.995,Not Specified %,1965
0.683,0.001262,3.786e-05,None kPa,N/A,15765,['C'],A,N/A,"origin: commercial source,99.995 % (total),chemical analysis,rod",99.995,Not Specified %,1965
0.698,0.001281,3.843e-05,None kPa,N/A,15765,['C'],A,N/A,"origin: commercial source,99.995 % (total),chemical analysis,rod",99.995,Not Specified %,1965
0.714,0.001321,3.963e-05,None kPa,N/A,15765,['C'],A,N/A,"origin: commercial source,99.995 % (total),chemical analysis,rod",99.995,Not Specified %,1965
0.723,0.001335,4.005e-05,None kPa,N/A,15765,['C'],A,N/A,"origin: commercial source,99.995 % (total),chemical analysis,rod",99.995,Not Specified %,1965
0.732,0.00137,4.11e-05,None kPa,N/A,15765,['C'],A,N/A,"origin: commercial source,99.995 % (total),chemical analysis,rod",99.995,Not Specified %,1965
0.796,0.001486,4.458e-05,None kPa,N/A,15765,['C'],A,N/A,"origin: commercial source,99.995 % (total),chemical analysis,rod",99.995,Not Specified %,1965
0.803,0.001504,4.512e-05,None kPa,N/A,15765,['C'],A,N/A,"origin: commercial source,99.995 % (total),chemical analysis,rod",99.995,Not Specified %,1965
