Repository: amr8004/PureElementPRL

# Pure Element Thermodynamic modeling with 3rd generation CALPHAD models for multiple elements

## Description
Jupyter notebook for modeling pure elements with selected models via python tools pycalphad and ESPEI

## Running Tutorial
Creating a codespace should immediately open the desired notebook. Just change the element as desired (non-case sensitive) and set what SGTE structure (FCC_A1, BCC_A2, etc.) you would like to compare against.

## Further Resources

## Citation

File: CpCSV/Nb_CP_data.csv (part 4 of 13)
Temperature: K,Heat capacity at constant pressure Cp: J/K/mol,Uncertainty,Pressure,Ref Temp,Data Set ID,State,Representation,Method,Description,Purity,Purity Units,Year
18.5,0.932195,0.0932195,None kPa,N/A,13919,['C'],A,Low temperature calorimetry set up,not stated,,,1963
19.0,0.997466,0.0997466,None kPa,N/A,13919,['C'],A,Low temperature calorimetry set up,not stated,,,1963
19.5,1.06608,0.106608,None kPa,N/A,13919,['C'],A,Low temperature calorimetry set up,not stated,,,1963
20.0,1.13805,0.113805,None kPa,N/A,13919,['C'],A,Low temperature calorimetry set up,not stated,,,1963
8.87,0.307106,0.0307106,None kPa,N/A,13921,['C'],A,Low temperature calorimetry set up,not stated,,,1963
8.88,0.294135,0.0294135,None kPa,N/A,13921,['C'],A,Low temperature calorimetry set up,not stated,,,1963
8.94,0.2092,0.02092,None kPa,N/A,13921,['C'],A,Low temperature calorimetry set up,not stated,,,1963
10.02,0.223426,0.0223426,None kPa,N/A,13921,['C'],A,Low temperature calorimetry set up,not stated,,,1963
10.93,0.26945,0.026945,None kPa,N/A,13921,['C'],A,Low temperature calorimetry set up,not stated,,,1963
12.66,0.374468,0.0374468,None kPa,N/A,13921,['C'],A,Low temperature calorimetry set up,not stated,,,1963
13.47,0.43137,0.043137,None kPa,N/A,13921,['C'],A,Low temperature calorimetry set up,not stated,,,1963
14.03,0.472374,0.0472374,None kPa,N/A,13921,['C'],A,Low temperature calorimetry set up,not stated,,,1963
15.48,0.599567,0.0599567,None kPa,N/A,13921,['C'],A,Low temperature calorimetry set up,not stated,,,1963
16.79,0.715882,0.0715882,None kPa,N/A,13921,['C'],A,Low temperature calorimetry set up,not stated,,,1963
17.43,0.800818,0.0800818,None kPa,N/A,13921,['C'],A,Low temperature calorimetry set up,not stated,,,1963
18.02,0.84977,0.084977,None kPa,N/A,13921,['C'],A,Low temperature calorimetry set up,not stated,,,1963
18.44,0.923409,0.0923409,None kPa,N/A,13921,['C'],A,Low temperature calorimetry set up,not stated,,,1963
19.05,1.01211,0.101211,None kPa,N/A,13921,['C'],A,Low temperature calorimetry set up,not stated,,,1963
2.28,0.018828,0.0018828,None kPa,N/A,13921,['C'],A,Low temperature calorimetry set up,not stated,,,1963
2.87,0.025104,0.0025104,None kPa,N/A,13921,['C'],A,Low temperature calorimetry set up,not stated,,,1963
3.45,0.0322168,0.00322168,None kPa,N/A,13921,['C'],A,Low temperature calorimetry set up,not stated,,,1963
4.96,0.0556472,0.00556472,None kPa,N/A,13921,['C'],A,Low temperature calorimetry set up,not stated,,,1963
5.37,0.064852,0.0064852,None kPa,N/A,13921,['C'],A,Low temperature calorimetry set up,not stated,,,1963
5.79,0.07322,0.007322,None kPa,N/A,13921,['C'],A,Low temperature calorimetry set up,not stated,,,1963
6.24,0.0840984,0.00840984,None kPa,N/A,13921,['C'],A,Low temperature calorimetry set up,not stated,,,1963
6.73,0.0970688,0.00970688,None kPa,N/A,13921,['C'],A,Low temperature calorimetry set up,not stated,,,1963
7.0,0.105018,0.0105018,None kPa,N/A,13921,['C'],A,Low temperature calorimetry set up,not stated,,,1963
7.42,0.117152,0.0117152,None kPa,N/A,13921,['C'],A,Low temperature calorimetry set up,not stated,,,1963
7.7,0.125102,0.0125102,None kPa,N/A,13921,['C'],A,Low temperature calorimetry set up,not stated,,,1963
8.0,0.13849,0.013849,None kPa,N/A,13921,['C'],A,Low temperature calorimetry set up,not stated,,,1963
8.27,0.14644,0.014644,None kPa,N/A,13921,['C'],A,Low temperature calorimetry set up,not stated,,,1963
8.68,0.164013,0.0164013,None kPa,N/A,13921,['C'],A,Low temperature calorimetry set up,not stated,,,1963
9.04,0.18577,0.018577,None kPa,N/A,13921,['C'],A,Low temperature calorimetry set up,not stated,,,1963
9.31,0.199995,0.0199995,None kPa,N/A,13921,['C'],A,Low temperature calorimetry set up,not stated,,,1963
9.71,0.214639,0.0214639,None kPa,N/A,13921,['C'],A,Low temperature calorimetry set up,not stated,,,1963
0.525547,0.00433756,0.000216878,None kPa,N/A,14658,['C'],A,Low temperature calorimetry set up,"not stated,99.9 weight % (total),,rod",99.9,Weight %,1964
0.632851,0.00493657,0.000246829,None kPa,N/A,14658,['C'],A,Low temperature calorimetry set up,"not stated,99.9 weight % (total),,rod",99.9,Weight %,1964
0.904102,0.00735613,0.000367807,None kPa,N/A,14658,['C'],A,Low temperature calorimetry set up,"not stated,99.9 weight % (total),,rod",99.9,Weight %,1964
1.02572,0.00810209,0.000405104,None kPa,N/A,14658,['C'],A,Low temperature calorimetry set up,"not stated,99.9 weight % (total),,rod",99.9,Weight %,1964
1.41782,0.0115634,0.000578171,None kPa,N/A,14658,['C'],A,Low temperature calorimetry set up,"not stated,99.9 weight % (total),,rod",99.9,Weight %,1964
1.50087,0.011794,0.000589702,None kPa,N/A,14658,['C'],A,Low temperature calorimetry set up,"not stated,99.9 weight % (total),,rod",99.9,Weight %,1964
1.5448,0.0123204,0.000616018,None kPa,N/A,14658,['C'],A,Low temperature calorimetry set up,"not stated,99.9 weight % (total),,rod",99.9,Weight %,1964
1.61929,0.013089,0.000654449,None kPa,N/A,14658,['C'],A,Low temperature calorimetry set up,"not stated,99.9 weight % (total),,rod",99.9,Weight %,1964
1.73856,0.0142295,0.000711476,None kPa,N/A,14658,['C'],A,Low temperature calorimetry set up,"not stated,99.9 weight % (total),,rod",99.9,Weight %,1964
1.78762,0.0148633,0.000743165,None kPa,N/A,14658,['C'],A,Low temperature calorimetry set up,"not stated,99.9 weight % (total),,rod",99.9,Weight %,1964
1.79393,0.0143249,0.000716244,None kPa,N/A,14658,['C'],A,Low temperature calorimetry set up,"not stated,99.9 weight % (total),,rod",99.9,Weight %,1964
1.93693,0.0153444,0.000767218,None kPa,N/A,14658,['C'],A,Low temperature calorimetry set up,"not stated,99.9 weight % (total),,rod",99.9,Weight %,1964
1.99105,0.0163219,0.000816097,None kPa,N/A,14658,['C'],A,Low temperature calorimetry set up,"not stated,99.9 weight % (total),,rod",99.9,Weight %,1964
2.01082,0.0169617,0.000848084,None kPa,N/A,14658,['C'],A,Low temperature calorimetry set up,"not stated,99.9 weight % (total),,rod",99.9,Weight %,1964
2.1847,0.0181244,0.000906221,None kPa,N/A,14658,['C'],A,Low temperature calorimetry set up,"not stated,99.9 weight % (total),,rod",99.9,Weight %,1964
2.29674,0.018967,0.00094835,None kPa,N/A,14658,['C'],A,Low temperature calorimetry set up,"not stated,99.9 weight % (total),,rod",99.9,Weight %,1964
2.30881,0.0196152,0.00098076,None kPa,N/A,14658,['C'],A,Low temperature calorimetry set up,"not stated,99.9 weight % (total),,rod",99.9,Weight %,1964
2.39712,0.0201684,0.00100842,None kPa,N/A,14658,['C'],A,Low temperature calorimetry set up,"not stated,99.9 weight % (total),,rod",99.9,Weight %,1964
2.4585,0.0205059,0.0010253,None kPa,N/A,14658,['C'],A,Low temperature calorimetry set up,"not stated,99.9 weight % (total),,rod",99.9,Weight %,1964
2.56934,0.021553,0.00107765,None kPa,N/A,14658,['C'],A,Low temperature calorimetry set up,"not stated,99.9 weight % (total),,rod",99.9,Weight %,1964
2.5937,0.0219464,0.00109732,None kPa,N/A,14658,['C'],A,Low temperature calorimetry set up,"not stated,99.9 weight % (total),,rod",99.9,Weight %,1964
2.71041,0.0220588,0.00110294,None kPa,N/A,14658,['C'],A,Low temperature calorimetry set up,"not stated,99.9 weight % (total),,rod",99.9,Weight %,1964
2.7207,0.0230647,0.00115323,None kPa,N/A,14658,['C'],A,Low temperature calorimetry set up,"not stated,99.9 weight % (total),,rod",99.9,Weight %,1964
2.84749,0.0238607,0.00119303,None kPa,N/A,14658,['C'],A,Low temperature calorimetry set up,"not stated,99.9 weight % (total),,rod",99.9,Weight %,1964
2.86826,0.0250886,0.00125443,None kPa,N/A,14658,['C'],A,Low temperature calorimetry set up,"not stated,99.9 weight % (total),,rod",99.9,Weight %,1964
3.02663,0.0261777,0.00130888,None kPa,N/A,14658,['C'],A,Low temperature calorimetry set up,"not stated,99.9 weight % (total),,rod",99.9,Weight %,1964
3.51169,0.0318338,0.00159169,None kPa,N/A,14658,['C'],A,Low temperature calorimetry set up,"not stated,99.9 weight % (total),,rod",99.9,Weight %,1964
3.69375,0.0352992,0.00176496,None kPa,N/A,14658,['C'],A,Low temperature calorimetry set up,"not stated,99.9 weight % (total),,rod",99.9,Weight %,1964
3.88019,0.0364805,0.00182403,None kPa,N/A,14658,['C'],A,Low temperature calorimetry set up,"not stated,99.9 weight % (total),,rod",99.9,Weight %,1964
3.98206,0.0381078,0.00190539,None kPa,N/A,14658,['C'],A,Low temperature calorimetry set up,"not stated,99.9 weight % (total),,rod",99.9,Weight %,1964
4.03886,0.0392532,0.00196266,None kPa,N/A,14658,['C'],A,Low temperature calorimetry set up,"not stated,99.9 weight % (total),,rod",99.9,Weight %,1964
4.21481,0.0416194,0.00208097,None kPa,N/A,14658,['C'],A,Low temperature calorimetry set up,"not stated,99.9 weight % (total),,rod",99.9,Weight %,1964
4.35132,0.043355,0.00216775,None kPa,N/A,14658,['C'],A,Low temperature calorimetry set up,"not stated,99.9 weight % (total),,rod",99.9,Weight %,1964
4.37207,0.0442405,0.00221203,None kPa,N/A,14658,['C'],A,Low temperature calorimetry set up,"not stated,99.9 weight % (total),,rod",99.9,Weight %,1964
4.41492,0.0444369,0.00222185,None kPa,N/A,14658,['C'],A,Low temperature calorimetry set up,"not stated,99.9 weight % (total),,rod",99.9,Weight %,1964
4.45475,0.0451488,0.00225744,None kPa,N/A,14658,['C'],A,Low temperature calorimetry set up,"not stated,99.9 weight % (total),,rod",99.9,Weight %,1964
4.53426,0.0468174,0.00234087,None kPa,N/A,14658,['C'],A,Low temperature calorimetry set up,"not stated,99.9 weight % (total),,rod",99.9,Weight %,1964
4.54115,0.0465721,0.00232861,None kPa,N/A,14658,['C'],A,Low temperature calorimetry set up,"not stated,99.9 weight % (total),,rod",99.9,Weight %,1964
4.57898,0.0465691,0.00232846,None kPa,N/A,14658,['C'],A,Low temperature calorimetry set up,"not stated,99.9 weight % (total),,rod",99.9,Weight %,1964
4.60637,0.0474462,0.00237231,None kPa,N/A,14658,['C'],A,Low temperature calorimetry set up,"not stated,99.9 weight % (total),,rod",99.9,Weight %,1964
4.68413,0.0491682,0.00245841,None kPa,N/A,14658,['C'],A,Low temperature calorimetry set up,"not stated,99.9 weight % (total),,rod",99.9,Weight %,1964
4.73989,0.049424,0.0024712,None kPa,N/A,14658,['C'],A,Low temperature calorimetry set up,"not stated,99.9 weight % (total),,rod",99.9,Weight %,1964
4.782,0.0510602,0.00255301,None kPa,N/A,14658,['C'],A,Low temperature calorimetry set up,"not stated,99.9 weight % (total),,rod",99.9,Weight %,1964
4.80076,0.050014,0.0025007,None kPa,N/A,14658,['C'],A,Low temperature calorimetry set up,"not stated,99.9 weight % (total),,rod",99.9,Weight %,1964
4.84799,0.0514742,0.00257371,None kPa,N/A,14658,['C'],A,Low temperature calorimetry set up,"not stated,99.9 weight % (total),,rod",99.9,Weight %,1964
4.90114,0.0525516,0.00262758,None kPa,N/A,14658,['C'],A,Low temperature calorimetry set up,"not stated,99.9 weight % (total),,rod",99.9,Weight %,1964
4.92677,0.0542157,0.00271078,None kPa,N/A,14658,['C'],A,Low temperature calorimetry set up,"not stated,99.9 weight % (total),,rod",99.9,Weight %,1964
4.95611,0.0536128,0.00268064,None kPa,N/A,14658,['C'],A,Low temperature calorimetry set up,"not stated,99.9 weight % (total),,rod",99.9,Weight %,1964
4.98689,0.0541517,0.00270758,None kPa,N/A,14658,['C'],A,Low temperature calorimetry set up,"not stated,99.9 weight % (total),,rod",99.9,Weight %,1964
5.01817,0.0527275,0.00263638,None kPa,N/A,14658,['C'],A,Low temperature calorimetry set up,"not stated,99.9 weight % (total),,rod",99.9,Weight %,1964
5.02688,0.0549527,0.00274764,None kPa,N/A,14658,['C'],A,Low temperature calorimetry set up,"not stated,99.9 weight % (total),,rod",99.9,Weight %,1964
5.06726,0.054496,0.0027248,None kPa,N/A,14658,['C'],A,Low temperature calorimetry set up,"not stated,99.9 weight % (total),,rod",99.9,Weight %,1964
5.07353,0.0561545,0.00280772,None kPa,N/A,14658,['C'],A,Low temperature calorimetry set up,"not stated,99.9 weight % (total),,rod",99.9,Weight %,1964
5.12742,0.0572878,0.00286439,None kPa,N/A,14658,['C'],A,Low temperature calorimetry set up,"not stated,99.9 weight % (total),,rod",99.9,Weight %,1964
5.14269,0.0575076,0.00287538,None kPa,N/A,14658,['C'],A,Low temperature calorimetry set up,"not stated,99.9 weight % (total),,rod",99.9,Weight %,1964
5.19353,0.0574684,0.00287342,None kPa,N/A,14658,['C'],A,Low temperature calorimetry set up,"not stated,99.9 weight % (total),,rod",99.9,Weight %,1964
5.26264,0.0594678,0.00297339,None kPa,N/A,14658,['C'],A,Low temperature calorimetry set up,"not stated,99.9 weight % (total),,rod",99.9,Weight %,1964
5.30127,0.0600226,0.00300113,None kPa,N/A,14658,['C'],A,Low temperature calorimetry set up,"not stated,99.9 weight % (total),,rod",99.9,Weight %,1964
5.32198,0.0608475,0.00304237,None kPa,N/A,14658,['C'],A,Low temperature calorimetry set up,"not stated,99.9 weight % (total),,rod",99.9,Weight %,1964
5.37551,0.0608475,0.00304238,None kPa,N/A,14658,['C'],A,Low temperature calorimetry set up,"not stated,99.9 weight % (total),,rod",99.9,Weight %,1964
5.42858,0.062481,0.00312405,None kPa,N/A,14658,['C'],A,Low temperature calorimetry set up,"not stated,99.9 weight % (total),,rod",99.9,Weight %,1964
5.47463,0.0629425,0.00314713,None kPa,N/A,14658,['C'],A,Low temperature calorimetry set up,"not stated,99.9 weight % (total),,rod",99.9,Weight %,1964
5.51181,0.064104,0.0032052,None kPa,N/A,14658,['C'],A,Low temperature calorimetry set up,"not stated,99.9 weight % (total),,rod",99.9,Weight %,1964
5.54164,0.064627,0.00323135,None kPa,N/A,14658,['C'],A,Low temperature calorimetry set up,"not stated,99.9 weight % (total),,rod",99.9,Weight %,1964
5.6718,0.0660758,0.00330379,None kPa,N/A,14658,['C'],A,Low temperature calorimetry set up,"not stated,99.9 weight % (total),,rod",99.9,Weight %,1964
5.6795,0.0682524,0.00341262,None kPa,N/A,14658,['C'],A,Low temperature calorimetry set up,"not stated,99.9 weight % (total),,rod",99.9,Weight %,1964
5.6822,0.0668991,0.00334496,None kPa,N/A,14658,['C'],A,Low temperature calorimetry set up,"not stated,99.9 weight % (total),,rod",99.9,Weight %,1964
5.73722,0.0686748,0.00343374,None kPa,N/A,14658,['C'],A,Low temperature calorimetry set up,"not stated,99.9 weight % (total),,rod",99.9,Weight %,1964
5.7808,0.0684466,0.00342233,None kPa,N/A,14658,['C'],A,Low temperature calorimetry set up,"not stated,99.9 weight % (total),,rod",99.9,Weight %,1964
5.80253,0.0701747,0.00350874,None kPa,N/A,14658,['C'],A,Low temperature calorimetry set up,"not stated,99.9 weight % (total),,rod",99.9,Weight %,1964
5.91244,0.0728736,0.00364368,None kPa,N/A,14658,['C'],A,Low temperature calorimetry set up,"not stated,99.9 weight % (total),,rod",99.9,Weight %,1964
5.92638,0.0735149,0.00367575,None kPa,N/A,14658,['C'],A,Low temperature calorimetry set up,"not stated,99.9 weight % (total),,rod",99.9,Weight %,1964
5.98638,0.0757207,0.00378604,None kPa,N/A,14658,['C'],A,Low temperature calorimetry set up,"not stated,99.9 weight % (total),,rod",99.9,Weight %,1964
6.00534,0.0753522,0.00376761,None kPa,N/A,14658,['C'],A,Low temperature calorimetry set up,"not stated,99.9 weight % (total),,rod",99.9,Weight %,1964
6.0567,0.075173,0.00375865,None kPa,N/A,14658,['C'],A,Low temperature calorimetry set up,"not stated,99.9 weight % (total),,rod",99.9,Weight %,1964
6.10386,0.0770742,0.00385371,None kPa,N/A,14658,['C'],A,Low temperature calorimetry set up,"not stated,99.9 weight % (total),,rod",99.9,Weight %,1964
6.29068,0.0807929,0.00403964,None kPa,N/A,14658,['C'],A,Low temperature calorimetry set up,"not stated,99.9 weight % (total),,rod",99.9,Weight %,1964
6.34724,0.0828475,0.00414238,None kPa,N/A,14658,['C'],A,Low temperature calorimetry set up,"not stated,99.9 weight % (total),,rod",99.9,Weight %,1964
6.38357,0.0826556,0.00413278,None kPa,N/A,14658,['C'],A,Low temperature calorimetry set up,"not stated,99.9 weight % (total),,rod",99.9,Weight %,1964
6.39594,0.0850039,0.0042502,None kPa,N/A,14658,['C'],A,Low temperature calorimetry set up,"not stated,99.9 weight % (total),,rod",99.9,Weight %,1964
6.43563,0.0838611,0.00419305,None kPa,N/A,14658,['C'],A,Low temperature calorimetry set up,"not stated,99.9 weight % (total),,rod",99.9,Weight %,1964
6.5006,0.086542,0.0043271,None kPa,N/A,14658,['C'],A,Low temperature calorimetry set up,"not stated,99.9 weight % (total),,rod",99.9,Weight %,1964
6.66981,0.0886728,0.00443364,None kPa,N/A,14658,['C'],A,Low temperature calorimetry set up,"not stated,99.9 weight % (total),,rod",99.9,Weight %,1964
6.7355,0.0938575,0.00469288,None kPa,N/A,14658,['C'],A,Low temperature calorimetry set up,"not stated,99.9 weight % (total),,rod",99.9,Weight %,1964
6.77498,0.0939154,0.00469577,None kPa,N/A,14658,['C'],A,Low temperature calorimetry set up,"not stated,99.9 weight % (total),,rod",99.9,Weight %,1964
6.8027,0.0933955,0.00466977,None kPa,N/A,14658,['C'],A,Low temperature calorimetry set up,"not stated,99.9 weight % (total),,rod",99.9,Weight %,1964
6.94207,0.0975561,0.00487781,None kPa,N/A,14658,['C'],A,Low temperature calorimetry set up,"not stated,99.9 weight % (total),,rod",99.9,Weight %,1964
6.96914,0.097518,0.0048759,None kPa,N/A,14658,['C'],A,Low temperature calorimetry set up,"not stated,99.9 weight % (total),,rod",99.9,Weight %,1964
6.99446,0.099003,0.00495015,None kPa,N/A,14658,['C'],A,Low temperature calorimetry set up,"not stated,99.9 weight % (total),,rod",99.9,Weight %,1964
7.052,0.0998416,0.00499208,None kPa,N/A,14658,['C'],A,Low temperature calorimetry set up,"not stated,99.9 weight % (total),,rod",99.9,Weight %,1964
7.248,0.105998,0.0052999,None kPa,N/A,14658,['C'],A,Low temperature calorimetry set up,"not stated,99.9 weight % (total),,rod",99.9,Weight %,1964
7.2605,0.108136,0.00540679,None kPa,N/A,14658,['C'],A,Low temperature calorimetry set up,"not stated,99.9 weight % (total),,rod",99.9,Weight %,1964
7.29447,0.108943,0.00544717,None kPa,N/A,14658,['C'],A,Low temperature calorimetry set up,"not stated,99.9 weight % (total),,rod",99.9,Weight %,1964
7.32988,0.109148,0.00545742,None kPa,N/A,14658,['C'],A,Low temperature calorimetry set up,"not stated,99.9 weight % (total),,rod",99.9,Weight %,1964
7.37098,0.110042,0.00550211,None kPa,N/A,14658,['C'],A,Low temperature calorimetry set up,"not stated,99.9 weight % (total),,rod",99.9,Weight %,1964
7.42352,0.111745,0.00558727,None kPa,N/A,14658,['C'],A,Low temperature calorimetry set up,"not stated,99.9 weight % (total),,rod",99.9,Weight %,1964
7.58779,0.119391,0.00596957,None kPa,N/A,14658,['C'],A,Low temperature calorimetry set up,"not stated,99.9 weight % (total),,rod",99.9,Weight %,1964
7.62335,0.118238,0.0059119,None kPa,N/A,14658,['C'],A,Low temperature calorimetry set up,"not stated,99.9 weight % (total),,rod",99.9,Weight %,1964
7.63163,0.12047,0.00602349,None kPa,N/A,14658,['C'],A,Low temperature calorimetry set up,"not stated,99.9 weight % (total),,rod",99.9,Weight %,1964
7.72159,0.121795,0.00608977,None kPa,N/A,14658,['C'],A,Low temperature calorimetry set up,"not stated,99.9 weight % (total),,rod",99.9,Weight %,1964
7.9074,0.126587,0.00632937,None kPa,N/A,14658,['C'],A,Low temperature calorimetry set up,"not stated,99.9 weight % (total),,rod",99.9,Weight %,1964
7.93763,0.127978,0.00639888,None kPa,N/A,14658,['C'],A,Low temperature calorimetry set up,"not stated,99.9 weight % (total),,rod",99.9,Weight %,1964
7.99727,0.130968,0.0065484,None kPa,N/A,14658,['C'],A,Low temperature calorimetry set up,"not stated,99.9 weight % (total),,rod",99.9,Weight %,1964
8.1615,0.137878,0.00689392,None kPa,N/A,14658,['C'],A,Low temperature calorimetry set up,"not stated,99.9 weight % (total),,rod",99.9,Weight %,1964
8.23095,0.140723,0.00703616,None kPa,N/A,14658,['C'],A,Low temperature calorimetry set up,"not stated,99.9 weight % (total),,rod",99.9,Weight %,1964
8.25662,0.139359,0.00696794,None kPa,N/A,14658,['C'],A,Low temperature calorimetry set up,"not stated,99.9 weight % (total),,rod",99.9,Weight %,1964
8.31204,0.140955,0.00704775,None kPa,N/A,14658,['C'],A,Low temperature calorimetry set up,"not stated,99.9 weight % (total),,rod",99.9,Weight %,1964
8.46876,0.146678,0.0073339,None kPa,N/A,14658,['C'],A,Low temperature calorimetry set up,"not stated,99.9 weight % (total),,rod",99.9,Weight %,1964
8.70373,0.155611,0.00778056,None kPa,N/A,14658,['C'],A,Low temperature calorimetry set up,"not stated,99.9 weight % (total),,rod",99.9,Weight %,1964
8.76217,0.158407,0.00792037,None kPa,N/A,14658,['C'],A,Low temperature calorimetry set up,"not stated,99.9 weight % (total),,rod",99.9,Weight %,1964
8.88143,0.163805,0.00819023,None kPa,N/A,14658,['C'],A,Low temperature calorimetry set up,"not stated,99.9 weight % (total),,rod",99.9,Weight %,1964
8.94661,0.167306,0.00836528,None kPa,N/A,14658,['C'],A,Low temperature calorimetry set up,"not stated,99.9 weight % (total),,rod",99.9,Weight %,1964
8.96896,0.167952,0.00839759,None kPa,N/A,14658,['C'],A,Low temperature calorimetry set up,"not stated,99.9 weight % (total),,rod",99.9,Weight %,1964
9.04131,0.1708,0.00853999,None kPa,N/A,14658,['C'],A,Low temperature calorimetry set up,"not stated,99.9 weight % (total),,rod",99.9,Weight %,1964
9.18811,0.173785,0.00868924,None kPa,N/A,14658,['C'],A,Low temperature calorimetry set up,"not stated,99.9 weight % (total),,rod",99.9,Weight %,1964
9.21628,0.176479,0.00882397,None kPa,N/A,14658,['C'],A,Low temperature calorimetry set up,"not stated,99.9 weight % (total),,rod",99.9,Weight %,1964
9.45672,0.184752,0.00923759,None kPa,N/A,14658,['C'],A,Low temperature calorimetry set up,"not stated,99.9 weight % (total),,rod",99.9,Weight %,1964
9.53243,0.19167,0.0095835,None kPa,N/A,14658,['C'],A,Low temperature calorimetry set up,"not stated,99.9 weight % (total),,rod",99.9,Weight %,1964
9.73091,0.201776,0.0100888,None kPa,N/A,14658,['C'],A,Low temperature calorimetry set up,"not stated,99.9 weight % (total),,rod",99.9,Weight %,1964
9.83762,0.206363,0.0103182,None kPa,N/A,14658,['C'],A,Low temperature calorimetry set up,"not stated,99.9 weight % (total),,rod",99.9,Weight %,1964
9.99986,0.214244,0.0107122,None kPa,N/A,14658,['C'],A,Low temperature calorimetry set up,"not stated,99.9 weight % (total),,rod",99.9,Weight %,1964
2.27686,0.00239644,0.000119822,None kPa,N/A,14659,['C'],A,Low temperature calorimetry set up,"not stated,99.9 weight % (total),,rod",99.9,Weight %,1964
2.40932,0.00313158,0.000156579,None kPa,N/A,14659,['C'],A,Low temperature calorimetry set up,"not stated,99.9 weight % (total),,rod",99.9,Weight %,1964
2.50521,0.00374064,0.000187032,None kPa,N/A,14659,['C'],A,Low temperature calorimetry set up,"not stated,99.9 weight % (total),,rod",99.9,Weight %,1964
2.60524,0.00485589,0.000242795,None kPa,N/A,14659,['C'],A,Low temperature calorimetry set up,"not stated,99.9 weight % (total),,rod",99.9,Weight %,1964
2.69399,0.00453537,0.000226768,None kPa,N/A,14659,['C'],A,Low temperature calorimetry set up,"not stated,99.9 weight % (total),,rod",99.9,Weight %,1964
2.78007,0.00503293,0.000251647,None kPa,N/A,14659,['C'],A,Low temperature calorimetry set up,"not stated,99.9 weight % (total),,rod",99.9,Weight %,1964
2.7816,0.00574053,0.000287026,None kPa,N/A,14659,['C'],A,Low temperature calorimetry set up,"not stated,99.9 weight % (total),,rod",99.9,Weight %,1964
2.81119,0.00643392,0.000321696,None kPa,N/A,14659,['C'],A,Low temperature calorimetry set up,"not stated,99.9 weight % (total),,rod",99.9,Weight %,1964
2.81686,0.00704469,0.000352234,None kPa,N/A,14659,['C'],A,Low temperature calorimetry set up,"not stated,99.9 weight % (total),,rod",99.9,Weight %,1964
2.90881,0.00796617,0.000398308,None kPa,N/A,14659,['C'],A,Low temperature calorimetry set up,"not stated,99.9 weight % (total),,rod",99.9,Weight %,1964
2.98327,0.00736733,0.000368367,None kPa,N/A,14659,['C'],A,Low temperature calorimetry set up,"not stated,99.9 weight % (total),,rod",99.9,Weight %,1964
3.02518,0.00822803,0.000411402,None kPa,N/A,14659,['C'],A,Low temperature calorimetry set up,"not stated,99.9 weight % (total),,rod",99.9,Weight %,1964
3.07033,0.00899295,0.000449648,None kPa,N/A,14659,['C'],A,Low temperature calorimetry set up,"not stated,99.9 weight % (total),,rod",99.9,Weight %,1964
3.21657,0.0108078,0.000540391,None kPa,N/A,14659,['C'],A,Low temperature calorimetry set up,"not stated,99.9 weight % (total),,rod",99.9,Weight %,1964
3.28428,0.0118992,0.000594962,None kPa,N/A,14659,['C'],A,Low temperature calorimetry set up,"not stated,99.9 weight % (total),,rod",99.9,Weight %,1964
3.37397,0.0132828,0.000664141,None kPa,N/A,14659,['C'],A,Low temperature calorimetry set up,"not stated,99.9 weight % (total),,rod",99.9,Weight %,1964
3.45227,0.0145977,0.000729885,None kPa,N/A,14659,['C'],A,Low temperature calorimetry set up,"not stated,99.9 weight % (total),,rod",99.9,Weight %,1964
3.62549,0.0177201,0.000886005,None kPa,N/A,14659,['C'],A,Low temperature calorimetry set up,"not stated,99.9 weight % (total),,rod",99.9,Weight %,1964
3.73754,0.0196893,0.000984466,None kPa,N/A,14659,['C'],A,Low temperature calorimetry set up,"not stated,99.9 weight % (total),,rod",99.9,Weight %,1964
3.84433,0.0221768,0.00110884,None kPa,N/A,14659,['C'],A,Low temperature calorimetry set up,"not stated,99.9 weight % (total),,rod",99.9,Weight %,1964
3.94615,0.0236276,0.00118138,None kPa,N/A,14659,['C'],A,Low temperature calorimetry set up,"not stated,99.9 weight % (total),,rod",99.9,Weight %,1964
4.04454,0.0263187,0.00131594,None kPa,N/A,14659,['C'],A,Low temperature calorimetry set up,"not stated,99.9 weight % (total),,rod",99.9,Weight %,1964
4.151,0.0291294,0.00145647,None kPa,N/A,14659,['C'],A,Low temperature calorimetry set up,"not stated,99.9 weight % (total),,rod",99.9,Weight %,1964
4.30163,0.0332402,0.00166201,None kPa,N/A,14659,['C'],A,Low temperature calorimetry set up,"not stated,99.9 weight % (total),,rod",99.9,Weight %,1964
4.33431,0.0330126,0.00165063,None kPa,N/A,14659,['C'],A,Low temperature calorimetry set up,"not stated,99.9 weight % (total),,rod",99.9,Weight %,1964
4.37943,0.0345914,0.00172957,None kPa,N/A,14659,['C'],A,Low temperature calorimetry set up,"not stated,99.9 weight % (total),,rod",99.9,Weight %,1964
4.38481,0.0348979,0.0017449,None kPa,N/A,14659,['C'],A,Low temperature calorimetry set up,"not stated,99.9 weight % (total),,rod",99.9,Weight %,1964
4.42137,0.0354694,0.00177347,None kPa,N/A,14659,['C'],A,Low temperature calorimetry set up,"not stated,99.9 weight % (total),,rod",99.9,Weight %,1964
4.51021,0.0375547,0.00187773,None kPa,N/A,14659,['C'],A,Low temperature calorimetry set up,"not stated,99.9 weight % (total),,rod",99.9,Weight %,1964
4.5119,0.0368828,0.00184414,None kPa,N/A,14659,['C'],A,Low temperature calorimetry set up,"not stated,99.9 weight % (total),,rod",99.9,Weight %,1964
4.57928,0.0381742,0.00190871,None kPa,N/A,14659,['C'],A,Low temperature calorimetry set up,"not stated,99.9 weight % (total),,rod",99.9,Weight %,1964
4.58457,0.0404982,0.00202491,None kPa,N/A,14659,['C'],A,Low temperature calorimetry set up,"not stated,99.9 weight % (total),,rod",99.9,Weight %,1964
4.64413,0.0415105,0.00207553,None kPa,N/A,14659,['C'],A,Low temperature calorimetry set up,"not stated,99.9 weight % (total),,rod",99.9,Weight %,1964
4.68621,0.0425405,0.00212702,None kPa,N/A,14659,['C'],A,Low temperature calorimetry set up,"not stated,99.9 weight % (total),,rod",99.9,Weight %,1964
4.76676,0.0435295,0.00217647,None kPa,N/A,14659,['C'],A,Low temperature calorimetry set up,"not stated,99.9 weight % (total),,rod",99.9,Weight %,1964
4.76683,0.044738,0.0022369,None kPa,N/A,14659,['C'],A,Low temperature calorimetry set up,"not stated,99.9 weight % (total),,rod",99.9,Weight %,1964
4.85744,0.0473744,0.00236872,None kPa,N/A,14659,['C'],A,Low temperature calorimetry set up,"not stated,99.9 weight % (total),,rod",99.9,Weight %,1964
4.92655,0.0503278,0.00251639,None kPa,N/A,14659,['C'],A,Low temperature calorimetry set up,"not stated,99.9 weight % (total),,rod",99.9,Weight %,1964
5.00486,0.0526509,0.00263254,None kPa,N/A,14659,['C'],A,Low temperature calorimetry set up,"not stated,99.9 weight % (total),,rod",99.9,Weight %,1964
5.24927,0.0606631,0.00303316,None kPa,N/A,14659,['C'],A,Low temperature calorimetry set up,"not stated,99.9 weight % (total),,rod",99.9,Weight %,1964
5.28584,0.0625431,0.00312715,None kPa,N/A,14659,['C'],A,Low temperature calorimetry set up,"not stated,99.9 weight % (total),,rod",99.9,Weight %,1964
5.33099,0.0644121,0.00322061,None kPa,N/A,14659,['C'],A,Low temperature calorimetry set up,"not stated,99.9 weight % (total),,rod",99.9,Weight %,1964
5.36989,0.065325,0.00326625,None kPa,N/A,14659,['C'],A,Low temperature calorimetry set up,"not stated,99.9 weight % (total),,rod",99.9,Weight %,1964
5.37067,0.0664913,0.00332456,None kPa,N/A,14659,['C'],A,Low temperature calorimetry set up,"not stated,99.9 weight % (total),,rod",99.9,Weight %,1964
5.42738,0.067779,0.00338895,None kPa,N/A,14659,['C'],A,Low temperature calorimetry set up,"not stated,99.9 weight % (total),,rod",99.9,Weight %,1964
5.45772,0.0692474,0.00346237,None kPa,N/A,14659,['C'],A,Low temperature calorimetry set up,"not stated,99.9 weight % (total),,rod",99.9,Weight %,1964
5.50284,0.0703961,0.0035198,None kPa,N/A,14659,['C'],A,Low temperature calorimetry set up,"not stated,99.9 weight % (total),,rod",99.9,Weight %,1964
5.50719,0.0718123,0.00359061,None kPa,N/A,14659,['C'],A,Low temperature calorimetry set up,"not stated,99.9 weight % (total),,rod",99.9,Weight %,1964
5.54835,0.0721917,0.00360959,None kPa,N/A,14659,['C'],A,Low temperature calorimetry set up,"not stated,99.9 weight % (total),,rod",99.9,Weight %,1964
5.59842,0.0747238,0.00373619,None kPa,N/A,14659,['C'],A,Low temperature calorimetry set up,"not stated,99.9 weight % (total),,rod",99.9,Weight %,1964
5.64239,0.0752759,0.0037638,None kPa,N/A,14659,['C'],A,Low temperature calorimetry set up,"not stated,99.9 weight % (total),,rod",99.9,Weight %,1964
5.66191,0.0771686,0.00385843,None kPa,N/A,14659,['C'],A,Low temperature calorimetry set up,"not stated,99.9 weight % (total),,rod",99.9,Weight %,1964
5.6751,0.0783554,0.00391777,None kPa,N/A,14659,['C'],A,Low temperature calorimetry set up,"not stated,99.9 weight % (total),,rod",99.9,Weight %,1964
5.74729,0.0805732,0.00402866,None kPa,N/A,14659,['C'],A,Low temperature calorimetry set up,"not stated,99.9 weight % (total),,rod",99.9,Weight %,1964
5.78272,0.082243,0.00411215,None kPa,N/A,14659,['C'],A,Low temperature calorimetry set up,"not stated,99.9 weight % (total),,rod",99.9,Weight %,1964
5.83143,0.084359,0.00421795,None kPa,N/A,14659,['C'],A,Low temperature calorimetry set up,"not stated,99.9 weight % (total),,rod",99.9,Weight %,1964
5.95144,0.089095,0.00445475,None kPa,N/A,14659,['C'],A,Low temperature calorimetry set up,"not stated,99.9 weight % (total),,rod",99.9,Weight %,1964
6.0204,0.0937711,0.00468856,None kPa,N/A,14659,['C'],A,Low temperature calorimetry set up,"not stated,99.9 weight % (total),,rod",99.9,Weight %,1964
6.02357,0.0915503,0.00457751,None kPa,N/A,14659,['C'],A,Low temperature calorimetry set up,"not stated,99.9 weight % (total),,rod",99.9,Weight %,1964
6.1693,0.101253,0.00506264,None kPa,N/A,14659,['C'],A,Low temperature calorimetry set up,"not stated,99.9 weight % (total),,rod",99.9,Weight %,1964
6.26839,0.103795,0.00518974,None kPa,N/A,14659,['C'],A,Low temperature calorimetry set up,"not stated,99.9 weight % (total),,rod",99.9,Weight %,1964
6.28092,0.104679,0.00523396,None kPa,N/A,14659,['C'],A,Low temperature calorimetry set up,"not stated,99.9 weight % (total),,rod",99.9,Weight %,1964
6.32644,0.107904,0.00539518,None kPa,N/A,14659,['C'],A,Low temperature calorimetry set up,"not stated,99.9 weight % (total),,rod",99.9,Weight %,1964
6.4379,0.114967,0.00574833,None kPa,N/A,14659,['C'],A,Low temperature calorimetry set up,"not stated,99.9 weight % (total),,rod",99.9,Weight %,1964
6.45246,0.113858,0.00569289,None kPa,N/A,14659,['C'],A,Low temperature calorimetry set up,"not stated,99.9 weight % (total),,rod",99.9,Weight %,1964
6.49071,0.115952,0.00579761,None kPa,N/A,14659,['C'],A,Low temperature calorimetry set up,"not stated,99.9 weight % (total),,rod",99.9,Weight %,1964
6.62248,0.121981,0.00609904,None kPa,N/A,14659,['C'],A,Low temperature calorimetry set up,"not stated,99.9 weight % (total),,rod",99.9,Weight %,1964
6.67859,0.12511,0.00625551,None kPa,N/A,14659,['C'],A,Low temperature calorimetry set up,"not stated,99.9 weight % (total),,rod",99.9,Weight %,1964
6.79347,0.131505,0.00657523,None kPa,N/A,14659,['C'],A,Low temperature calorimetry set up,"not stated,99.9 weight % (total),,rod",99.9,Weight %,1964
6.84533,0.13509,0.00675451,None kPa,N/A,14659,['C'],A,Low temperature calorimetry set up,"not stated,99.9 weight % (total),,rod",99.9,Weight %,1964
6.91269,0.138217,0.00691085,None kPa,N/A,14659,['C'],A,Low temperature calorimetry set up,"not stated,99.9 weight % (total),,rod",99.9,Weight %,1964
6.95127,0.142204,0.00711021,None kPa,N/A,14659,['C'],A,Low temperature calorimetry set up,"not stated,99.9 weight % (total),,rod",99.9,Weight %,1964
7.06447,0.14788,0.00739399,None kPa,N/A,14659,['C'],A,Low temperature calorimetry set up,"not stated,99.9 weight % (total),,rod",99.9,Weight %,1964
7.13863,0.154115,0.00770576,None kPa,N/A,14659,['C'],A,Low temperature calorimetry set up,"not stated,99.9 weight % (total),,rod",99.9,Weight %,1964
7.18741,0.156263,0.00781313,None kPa,N/A,14659,['C'],A,Low temperature calorimetry set up,"not stated,99.9 weight % (total),,rod",99.9,Weight %,1964
7.23424,0.158543,0.00792714,None kPa,N/A,14659,['C'],A,Low temperature calorimetry set up,"not stated,99.9 weight % (total),,rod",99.9,Weight %,1964
7.26191,0.161473,0.00807366,None kPa,N/A,14659,['C'],A,Low temperature calorimetry set up,"not stated,99.9 weight % (total),,rod",99.9,Weight %,1964
7.40916,0.170713,0.00853566,None kPa,N/A,14659,['C'],A,Low temperature calorimetry set up,"not stated,99.9 weight % (total),,rod",99.9,Weight %,1964
7.52439,0.179188,0.00895938,None kPa,N/A,14659,['C'],A,Low temperature calorimetry set up,"not stated,99.9 weight % (total),,rod",99.9,Weight %,1964
7.56605,0.182698,0.00913488,None kPa,N/A,14659,['C'],A,Low temperature calorimetry set up,"not stated,99.9 weight % (total),,rod",99.9,Weight %,1964
7.81225,0.199342,0.0099671,None kPa,N/A,14659,['C'],A,Low temperature calorimetry set up,"not stated,99.9 weight % (total),,rod",99.9,Weight %,1964
7.85088,0.202443,0.0101221,None kPa,N/A,14659,['C'],A,Low temperature calorimetry set up,"not stated,99.9 weight % (total),,rod",99.9,Weight %,1964
7.88379,0.203093,0.0101547,None kPa,N/A,14659,['C'],A,Low temperature calorimetry set up,"not stated,99.9 weight % (total),,rod",99.9,Weight %,1964
7.99315,0.211915,0.0105958,None kPa,N/A,14659,['C'],A,Low temperature calorimetry set up,"not stated,99.9 weight % (total),,rod",99.9,Weight %,1964
8.26802,0.232334,0.0116167,None kPa,N/A,14659,['C'],A,Low temperature calorimetry set up,"not stated,99.9 weight % (total),,rod",99.9,Weight %,1964
8.31351,0.236801,0.0118401,None kPa,N/A,14659,['C'],A,Low temperature calorimetry set up,"not stated,99.9 weight % (total),,rod",99.9,Weight %,1964
8.3437,0.23975,0.0119875,None kPa,N/A,14659,['C'],A,Low temperature calorimetry set up,"not stated,99.9 weight % (total),,rod",99.9,Weight %,1964
8.40506,0.240558,0.0120279,None kPa,N/A,14659,['C'],A,Low temperature calorimetry set up,"not stated,99.9 weight % (total),,rod",99.9,Weight %,1964
8.51236,0.250779,0.0125389,None kPa,N/A,14659,['C'],A,Low temperature calorimetry set up,"not stated,99.9 weight % (total),,rod",99.9,Weight %,1964
8.54746,0.259476,0.0129738,None kPa,N/A,14659,['C'],A,Low temperature calorimetry set up,"not stated,99.9 weight % (total),,rod",99.9,Weight %,1964
8.54968,0.25559,0.0127795,None kPa,N/A,14659,['C'],A,Low temperature calorimetry set up,"not stated,99.9 weight % (total),,rod",99.9,Weight %,1964
8.64551,0.257966,0.0128983,None kPa,N/A,14659,['C'],A,Low temperature calorimetry set up,"not stated,99.9 weight % (total),,rod",99.9,Weight %,1964
8.70225,0.27044,0.013522,None kPa,N/A,14659,['C'],A,Low temperature calorimetry set up,"not stated,99.9 weight % (total),,rod",99.9,Weight %,1964
8.71571,0.267491,0.0133745,None kPa,N/A,14659,['C'],A,Low temperature calorimetry set up,"not stated,99.9 weight % (total),,rod",99.9,Weight %,1964
8.81875,0.276971,0.0138485,None kPa,N/A,14659,['C'],A,Low temperature calorimetry set up,"not stated,99.9 weight % (total),,rod",99.9,Weight %,1964
8.81973,0.28203,0.0141015,None kPa,N/A,14659,['C'],A,Low temperature calorimetry set up,"not stated,99.9 weight % (total),,rod",99.9,Weight %,1964
8.86713,0.279027,0.0139513,None kPa,N/A,14659,['C'],A,Low temperature calorimetry set up,"not stated,99.9 weight % (total),,rod",99.9,Weight %,1964
8.86997,0.289764,0.0144882,None kPa,N/A,14659,['C'],A,Low temperature calorimetry set up,"not stated,99.9 weight % (total),,rod",99.9,Weight %,1964
9.00564,0.29503,0.0147515,None kPa,N/A,14659,['C'],A,Low temperature calorimetry set up,"not stated,99.9 weight % (total),,rod",99.9,Weight %,1964
9.02126,0.292943,0.0146471,None kPa,N/A,14659,['C'],A,Low temperature calorimetry set up,"not stated,99.9 weight % (total),,rod",99.9,Weight %,1964
9.0274,0.295858,0.0147929,None kPa,N/A,14659,['C'],A,Low temperature calorimetry set up,"not stated,99.9 weight % (total),,rod",99.9,Weight %,1964
9.07824,0.280218,0.0140109,None kPa,N/A,14659,['C'],A,Low temperature calorimetry set up,"not stated,99.9 weight % (total),,rod",99.9,Weight %,1964
9.09065,0.273778,0.0136889,None kPa,N/A,14659,['C'],A,Low temperature calorimetry set up,"not stated,99.9 weight % (total),,rod",99.9,Weight %,1964
9.10617,0.29931,0.0149655,None kPa,N/A,14659,['C'],A,Low temperature calorimetry set up,"not stated,99.9 weight % (total),,rod",99.9,Weight %,1964
9.12712,0.265974,0.0132987,None kPa,N/A,14659,['C'],A,Low temperature calorimetry set up,"not stated,99.9 weight % (total),,rod",99.9,Weight %,1964
9.12998,0.257411,0.0128706,None kPa,N/A,14659,['C'],A,Low temperature calorimetry set up,"not stated,99.9 weight % (total),,rod",99.9,Weight %,1964
9.15848,0.269152,0.0134576,None kPa,N/A,14659,['C'],A,Low temperature calorimetry set up,"not stated,99.9 weight % (total),,rod",99.9,Weight %,1964
9.1932,0.249443,0.0124721,None kPa,N/A,14659,['C'],A,Low temperature calorimetry set up,"not stated,99.9 weight % (total),,rod",99.9,Weight %,1964
9.23083,0.233859,0.011693,None kPa,N/A,14659,['C'],A,Low temperature calorimetry set up,"not stated,99.9 weight % (total),,rod",99.9,Weight %,1964
9.24342,0.224605,0.0112303,None kPa,N/A,14659,['C'],A,Low temperature calorimetry set up,"not stated,99.9 weight % (total),,rod",99.9,Weight %,1964
9.27379,0.216386,0.0108193,None kPa,N/A,14659,['C'],A,Low temperature calorimetry set up,"not stated,99.9 weight % (total),,rod",99.9,Weight %,1964
9.29345,0.204247,0.0102124,None kPa,N/A,14659,['C'],A,Low temperature calorimetry set up,"not stated,99.9 weight % (total),,rod",99.9,Weight %,1964
9.35409,0.182296,0.00911482,None kPa,N/A,14659,['C'],A,Low temperature calorimetry set up,"not stated,99.9 weight % (total),,rod",99.9,Weight %,1964
9.42763,0.184032,0.00920162,None kPa,N/A,14659,['C'],A,Low temperature calorimetry set up,"not stated,99.9 weight % (total),,rod",99.9,Weight %,1964
9.48327,0.187435,0.00937174,None kPa,N/A,14659,['C'],A,Low temperature calorimetry set up,"not stated,99.9 weight % (total),,rod",99.9,Weight %,1964
9.49513,0.192196,0.0096098,None kPa,N/A,14659,['C'],A,Low temperature calorimetry set up,"not stated,99.9 weight % (total),,rod",99.9,Weight %,1964
9.68744,0.198893,0.00994464,None kPa,N/A,14659,['C'],A,Low temperature calorimetry set up,"not stated,99.9 weight % (total),,rod",99.9,Weight %,1964
9.74957,0.197594,0.00987969,None kPa,N/A,14659,['C'],A,Low temperature calorimetry set up,"not stated,99.9 weight % (total),,rod",99.9,Weight %,1964
9.82509,0.208916,0.0104458,None kPa,N/A,14659,['C'],A,Low temperature calorimetry set up,"not stated,99.9 weight % (total),,rod",99.9,Weight %,1964
600.0,23.4304,1.17152,1.33322e-06 kPa,N/A,17616,['C'],A,Resistive pulse heating - microsecond,origin: commercial source,,,1968
1000.0,24.8948,1.24474,None kPa,N/A,17616,['C'],A,Resistive pulse heating - microsecond,origin: commercial source,,,1968
1200.0,25.3132,1.26566,1.33322e-06 kPa,N/A,17617,['C'],A,Resistive pulse heating - microsecond,origin: commercial source,,,1968
1500.0,26.6521,1.3326,None kPa,N/A,17617,['C'],A,Resistive pulse heating - microsecond,origin: commercial source,,,1968
