Repository: amr8004/PureElementPRL

# Pure Element Thermodynamic modeling with 3rd generation CALPHAD models for multiple elements

## Description
Jupyter notebook for modeling pure elements with selected models via python tools pycalphad and ESPEI

## Running Tutorial
Creating a codespace should immediately open the desired notebook. Just change the element as desired (non-case sensitive) and set what SGTE structure (FCC_A1, BCC_A2, etc.) you would like to compare against.

## Further Resources

## Citation

File: CpCSV/Pt_CP_data.csv (part 4 of 5)
Temperature: K,Heat capacity at constant pressure Cp: J/K/mol,Uncertainty,Pressure,Ref Temp,Data Set ID,State,Representation,Method,Description,Purity,Purity Units,Year
265.88,25.27,0.83,None kPa,N/A,23565,['C'],A,Laser Flash Calorimeter,"origin: commercial source,99.98 weight % (total),spectroscopy,plate",99.98,Weight %,1979
266.83,25.29,0.83,None kPa,N/A,23565,['C'],A,Laser Flash Calorimeter,"origin: commercial source,99.98 weight % (total),spectroscopy,plate",99.98,Weight %,1979
268.84,25.27,0.83,None kPa,N/A,23565,['C'],A,Laser Flash Calorimeter,"origin: commercial source,99.98 weight % (total),spectroscopy,plate",99.98,Weight %,1979
269.96,25.31,0.83,None kPa,N/A,23565,['C'],A,Laser Flash Calorimeter,"origin: commercial source,99.98 weight % (total),spectroscopy,plate",99.98,Weight %,1979
271.69,25.45,0.83,None kPa,N/A,23565,['C'],A,Laser Flash Calorimeter,"origin: commercial source,99.98 weight % (total),spectroscopy,plate",99.98,Weight %,1979
273.0,25.51,0.83,None kPa,N/A,23565,['C'],A,Laser Flash Calorimeter,"origin: commercial source,99.98 weight % (total),spectroscopy,plate",99.98,Weight %,1979
274.45,25.41,0.83,None kPa,N/A,23565,['C'],A,Laser Flash Calorimeter,"origin: commercial source,99.98 weight % (total),spectroscopy,plate",99.98,Weight %,1979
277.38,25.53,0.82,None kPa,N/A,23565,['C'],A,Laser Flash Calorimeter,"origin: commercial source,99.98 weight % (total),spectroscopy,plate",99.98,Weight %,1979
278.89,25.36,0.82,None kPa,N/A,23565,['C'],A,Laser Flash Calorimeter,"origin: commercial source,99.98 weight % (total),spectroscopy,plate",99.98,Weight %,1979
280.32,25.43,0.82,None kPa,N/A,23565,['C'],A,Laser Flash Calorimeter,"origin: commercial source,99.98 weight % (total),spectroscopy,plate",99.98,Weight %,1979
281.47,25.46,0.82,None kPa,N/A,23565,['C'],A,Laser Flash Calorimeter,"origin: commercial source,99.98 weight % (total),spectroscopy,plate",99.98,Weight %,1979
281.71,25.47,0.82,None kPa,N/A,23565,['C'],A,Laser Flash Calorimeter,"origin: commercial source,99.98 weight % (total),spectroscopy,plate",99.98,Weight %,1979
282.43,25.57,0.82,None kPa,N/A,23565,['C'],A,Laser Flash Calorimeter,"origin: commercial source,99.98 weight % (total),spectroscopy,plate",99.98,Weight %,1979
284.4,25.48,0.82,None kPa,N/A,23565,['C'],A,Laser Flash Calorimeter,"origin: commercial source,99.98 weight % (total),spectroscopy,plate",99.98,Weight %,1979
284.68,25.46,0.82,None kPa,N/A,23565,['C'],A,Laser Flash Calorimeter,"origin: commercial source,99.98 weight % (total),spectroscopy,plate",99.98,Weight %,1979
284.81,25.39,0.82,None kPa,N/A,23565,['C'],A,Laser Flash Calorimeter,"origin: commercial source,99.98 weight % (total),spectroscopy,plate",99.98,Weight %,1979
287.39,25.48,0.81,None kPa,N/A,23565,['C'],A,Laser Flash Calorimeter,"origin: commercial source,99.98 weight % (total),spectroscopy,plate",99.98,Weight %,1979
287.64,25.59,0.81,None kPa,N/A,23565,['C'],A,Laser Flash Calorimeter,"origin: commercial source,99.98 weight % (total),spectroscopy,plate",99.98,Weight %,1979
287.71,25.54,0.81,None kPa,N/A,23565,['C'],A,Laser Flash Calorimeter,"origin: commercial source,99.98 weight % (total),spectroscopy,plate",99.98,Weight %,1979
288.52,25.55,0.81,None kPa,N/A,23565,['C'],A,Laser Flash Calorimeter,"origin: commercial source,99.98 weight % (total),spectroscopy,plate",99.98,Weight %,1979
290.82,25.57,0.81,None kPa,N/A,23565,['C'],A,Laser Flash Calorimeter,"origin: commercial source,99.98 weight % (total),spectroscopy,plate",99.98,Weight %,1979
291.57,25.63,0.81,None kPa,N/A,23565,['C'],A,Laser Flash Calorimeter,"origin: commercial source,99.98 weight % (total),spectroscopy,plate",99.98,Weight %,1979
292.39,25.58,0.81,None kPa,N/A,23565,['C'],A,Laser Flash Calorimeter,"origin: commercial source,99.98 weight % (total),spectroscopy,plate",99.98,Weight %,1979
293.9,25.68,0.81,None kPa,N/A,23565,['C'],A,Laser Flash Calorimeter,"origin: commercial source,99.98 weight % (total),spectroscopy,plate",99.98,Weight %,1979
294.53,25.56,0.81,None kPa,N/A,23565,['C'],A,Laser Flash Calorimeter,"origin: commercial source,99.98 weight % (total),spectroscopy,plate",99.98,Weight %,1979
294.59,25.58,0.81,None kPa,N/A,23565,['C'],A,Laser Flash Calorimeter,"origin: commercial source,99.98 weight % (total),spectroscopy,plate",99.98,Weight %,1979
294.86,25.48,0.81,None kPa,N/A,23565,['C'],A,Laser Flash Calorimeter,"origin: commercial source,99.98 weight % (total),spectroscopy,plate",99.98,Weight %,1979
295.07,25.59,0.81,None kPa,N/A,23565,['C'],A,Laser Flash Calorimeter,"origin: commercial source,99.98 weight % (total),spectroscopy,plate",99.98,Weight %,1979
295.39,25.7,0.81,None kPa,N/A,23565,['C'],A,Laser Flash Calorimeter,"origin: commercial source,99.98 weight % (total),spectroscopy,plate",99.98,Weight %,1979
295.62,25.7,0.81,None kPa,N/A,23565,['C'],A,Laser Flash Calorimeter,"origin: commercial source,99.98 weight % (total),spectroscopy,plate",99.98,Weight %,1979
295.81,25.65,0.81,None kPa,N/A,23565,['C'],A,Laser Flash Calorimeter,"origin: commercial source,99.98 weight % (total),spectroscopy,plate",99.98,Weight %,1979
296.04,25.67,0.81,None kPa,N/A,23565,['C'],A,Laser Flash Calorimeter,"origin: commercial source,99.98 weight % (total),spectroscopy,plate",99.98,Weight %,1979
296.13,25.63,0.81,None kPa,N/A,23565,['C'],A,Laser Flash Calorimeter,"origin: commercial source,99.98 weight % (total),spectroscopy,plate",99.98,Weight %,1979
296.31,25.6,0.81,None kPa,N/A,23565,['C'],A,Laser Flash Calorimeter,"origin: commercial source,99.98 weight % (total),spectroscopy,plate",99.98,Weight %,1979
296.73,25.71,0.81,None kPa,N/A,23565,['C'],A,Laser Flash Calorimeter,"origin: commercial source,99.98 weight % (total),spectroscopy,plate",99.98,Weight %,1979
297.53,25.68,0.8,None kPa,N/A,23565,['C'],A,Laser Flash Calorimeter,"origin: commercial source,99.98 weight % (total),spectroscopy,plate",99.98,Weight %,1979
297.72,25.76,0.8,None kPa,N/A,23565,['C'],A,Laser Flash Calorimeter,"origin: commercial source,99.98 weight % (total),spectroscopy,plate",99.98,Weight %,1979
297.72,25.64,0.8,None kPa,N/A,23565,['C'],A,Laser Flash Calorimeter,"origin: commercial source,99.98 weight % (total),spectroscopy,plate",99.98,Weight %,1979
299.17,25.67,0.8,None kPa,N/A,23565,['C'],A,Laser Flash Calorimeter,"origin: commercial source,99.98 weight % (total),spectroscopy,plate",99.98,Weight %,1979
305.09,25.7,0.79,None kPa,N/A,23565,['C'],A,Laser Flash Calorimeter,"origin: commercial source,99.98 weight % (total),spectroscopy,plate",99.98,Weight %,1979
309.46,25.71,0.79,None kPa,N/A,23565,['C'],A,Laser Flash Calorimeter,"origin: commercial source,99.98 weight % (total),spectroscopy,plate",99.98,Weight %,1979
312.68,25.82,0.79,None kPa,N/A,23565,['C'],A,Laser Flash Calorimeter,"origin: commercial source,99.98 weight % (total),spectroscopy,plate",99.98,Weight %,1979
313.88,25.75,0.79,None kPa,N/A,23565,['C'],A,Laser Flash Calorimeter,"origin: commercial source,99.98 weight % (total),spectroscopy,plate",99.98,Weight %,1979
318.19,25.7,0.8,None kPa,N/A,23565,['C'],A,Laser Flash Calorimeter,"origin: commercial source,99.98 weight % (total),spectroscopy,plate",99.98,Weight %,1979
322.5,25.79,0.8,None kPa,N/A,23565,['C'],A,Laser Flash Calorimeter,"origin: commercial source,99.98 weight % (total),spectroscopy,plate",99.98,Weight %,1979
322.66,25.8,0.8,None kPa,N/A,23565,['C'],A,Laser Flash Calorimeter,"origin: commercial source,99.98 weight % (total),spectroscopy,plate",99.98,Weight %,1979
327.1,25.82,0.8,None kPa,N/A,23565,['C'],A,Laser Flash Calorimeter,"origin: commercial source,99.98 weight % (total),spectroscopy,plate",99.98,Weight %,1979
331.46,25.9,0.8,None kPa,N/A,23565,['C'],A,Laser Flash Calorimeter,"origin: commercial source,99.98 weight % (total),spectroscopy,plate",99.98,Weight %,1979
331.96,25.89,0.8,None kPa,N/A,23565,['C'],A,Laser Flash Calorimeter,"origin: commercial source,99.98 weight % (total),spectroscopy,plate",99.98,Weight %,1979
335.58,25.81,0.8,None kPa,N/A,23565,['C'],A,Laser Flash Calorimeter,"origin: commercial source,99.98 weight % (total),spectroscopy,plate",99.98,Weight %,1979
335.8,25.91,0.8,None kPa,N/A,23565,['C'],A,Laser Flash Calorimeter,"origin: commercial source,99.98 weight % (total),spectroscopy,plate",99.98,Weight %,1979
399.46,26.34,0.8,None kPa,N/A,23565,['C'],A,Laser Flash Calorimeter,"origin: commercial source,99.98 weight % (total),spectroscopy,plate",99.98,Weight %,1979
340.15,25.96,0.8,None kPa,N/A,23565,['C'],A,Laser Flash Calorimeter,"origin: commercial source,99.98 weight % (total),spectroscopy,plate",99.98,Weight %,1979
344.51,25.88,0.8,None kPa,N/A,23565,['C'],A,Laser Flash Calorimeter,"origin: commercial source,99.98 weight % (total),spectroscopy,plate",99.98,Weight %,1979
348.59,26.06,0.8,None kPa,N/A,23565,['C'],A,Laser Flash Calorimeter,"origin: commercial source,99.98 weight % (total),spectroscopy,plate",99.98,Weight %,1979
351.5,25.96,0.8,None kPa,N/A,23565,['C'],A,Laser Flash Calorimeter,"origin: commercial source,99.98 weight % (total),spectroscopy,plate",99.98,Weight %,1979
359.2,26.03,0.8,None kPa,N/A,23565,['C'],A,Laser Flash Calorimeter,"origin: commercial source,99.98 weight % (total),spectroscopy,plate",99.98,Weight %,1979
366.91,26.14,0.81,None kPa,N/A,23565,['C'],A,Laser Flash Calorimeter,"origin: commercial source,99.98 weight % (total),spectroscopy,plate",99.98,Weight %,1979
369.44,26.12,0.81,None kPa,N/A,23565,['C'],A,Laser Flash Calorimeter,"origin: commercial source,99.98 weight % (total),spectroscopy,plate",99.98,Weight %,1979
393.07,26.32,0.81,None kPa,N/A,23565,['C'],A,Laser Flash Calorimeter,"origin: commercial source,99.98 weight % (total),spectroscopy,plate",99.98,Weight %,1979
395.11,26.33,0.81,None kPa,N/A,23565,['C'],A,Laser Flash Calorimeter,"origin: commercial source,99.98 weight % (total),spectroscopy,plate",99.98,Weight %,1979
397.22,26.42,0.81,None kPa,N/A,23565,['C'],A,Laser Flash Calorimeter,"origin: commercial source,99.98 weight % (total),spectroscopy,plate",99.98,Weight %,1979
402.25,26.4,0.81,None kPa,N/A,23565,['C'],A,Laser Flash Calorimeter,"origin: commercial source,99.98 weight % (total),spectroscopy,plate",99.98,Weight %,1979
404.86,26.32,0.81,None kPa,N/A,23565,['C'],A,Laser Flash Calorimeter,"origin: commercial source,99.98 weight % (total),spectroscopy,plate",99.98,Weight %,1979
417.77,26.5,0.82,None kPa,N/A,23565,['C'],A,Laser Flash Calorimeter,"origin: commercial source,99.98 weight % (total),spectroscopy,plate",99.98,Weight %,1979
420.97,26.47,0.82,None kPa,N/A,23565,['C'],A,Laser Flash Calorimeter,"origin: commercial source,99.98 weight % (total),spectroscopy,plate",99.98,Weight %,1979
426.73,26.47,0.82,None kPa,N/A,23565,['C'],A,Laser Flash Calorimeter,"origin: commercial source,99.98 weight % (total),spectroscopy,plate",99.98,Weight %,1979
439.58,26.62,0.82,None kPa,N/A,23565,['C'],A,Laser Flash Calorimeter,"origin: commercial source,99.98 weight % (total),spectroscopy,plate",99.98,Weight %,1979
452.25,26.74,0.82,None kPa,N/A,23565,['C'],A,Laser Flash Calorimeter,"origin: commercial source,99.98 weight % (total),spectroscopy,plate",99.98,Weight %,1979
453.21,26.77,0.82,None kPa,N/A,23565,['C'],A,Laser Flash Calorimeter,"origin: commercial source,99.98 weight % (total),spectroscopy,plate",99.98,Weight %,1979
459.27,26.79,0.82,None kPa,N/A,23565,['C'],A,Laser Flash Calorimeter,"origin: commercial source,99.98 weight % (total),spectroscopy,plate",99.98,Weight %,1979
479.7,26.91,0.83,None kPa,N/A,23565,['C'],A,Laser Flash Calorimeter,"origin: commercial source,99.98 weight % (total),spectroscopy,plate",99.98,Weight %,1979
491.54,27.03,0.83,None kPa,N/A,23565,['C'],A,Laser Flash Calorimeter,"origin: commercial source,99.98 weight % (total),spectroscopy,plate",99.98,Weight %,1979
494.78,26.96,0.83,None kPa,N/A,23565,['C'],A,Laser Flash Calorimeter,"origin: commercial source,99.98 weight % (total),spectroscopy,plate",99.98,Weight %,1979
497.62,27.01,0.83,None kPa,N/A,23565,['C'],A,Laser Flash Calorimeter,"origin: commercial source,99.98 weight % (total),spectroscopy,plate",99.98,Weight %,1979
507.73,27.02,0.83,None kPa,N/A,23565,['C'],A,Laser Flash Calorimeter,"origin: commercial source,99.98 weight % (total),spectroscopy,plate",99.98,Weight %,1979
515.9,27.2,0.83,None kPa,N/A,23565,['C'],A,Laser Flash Calorimeter,"origin: commercial source,99.98 weight % (total),spectroscopy,plate",99.98,Weight %,1979
535.88,27.19,0.84,None kPa,N/A,23565,['C'],A,Laser Flash Calorimeter,"origin: commercial source,99.98 weight % (total),spectroscopy,plate",99.98,Weight %,1979
545.91,27.22,0.84,None kPa,N/A,23565,['C'],A,Laser Flash Calorimeter,"origin: commercial source,99.98 weight % (total),spectroscopy,plate",99.98,Weight %,1979
547.4,27.45,0.84,None kPa,N/A,23565,['C'],A,Laser Flash Calorimeter,"origin: commercial source,99.98 weight % (total),spectroscopy,plate",99.98,Weight %,1979
561.03,27.23,0.84,None kPa,N/A,23565,['C'],A,Laser Flash Calorimeter,"origin: commercial source,99.98 weight % (total),spectroscopy,plate",99.98,Weight %,1979
579.81,27.46,0.85,None kPa,N/A,23565,['C'],A,Laser Flash Calorimeter,"origin: commercial source,99.98 weight % (total),spectroscopy,plate",99.98,Weight %,1979
585.76,27.5,0.85,None kPa,N/A,23565,['C'],A,Laser Flash Calorimeter,"origin: commercial source,99.98 weight % (total),spectroscopy,plate",99.98,Weight %,1979
597.19,27.51,0.85,None kPa,N/A,23565,['C'],A,Laser Flash Calorimeter,"origin: commercial source,99.98 weight % (total),spectroscopy,plate",99.98,Weight %,1979
612.87,27.63,0.85,None kPa,N/A,23565,['C'],A,Laser Flash Calorimeter,"origin: commercial source,99.98 weight % (total),spectroscopy,plate",99.98,Weight %,1979
615.79,27.6,0.85,None kPa,N/A,23565,['C'],A,Laser Flash Calorimeter,"origin: commercial source,99.98 weight % (total),spectroscopy,plate",99.98,Weight %,1979
621.54,27.66,0.86,None kPa,N/A,23565,['C'],A,Laser Flash Calorimeter,"origin: commercial source,99.98 weight % (total),spectroscopy,plate",99.98,Weight %,1979
633.97,27.6,0.86,None kPa,N/A,23565,['C'],A,Laser Flash Calorimeter,"origin: commercial source,99.98 weight % (total),spectroscopy,plate",99.98,Weight %,1979
651.75,27.8,0.86,None kPa,N/A,23565,['C'],A,Laser Flash Calorimeter,"origin: commercial source,99.98 weight % (total),spectroscopy,plate",99.98,Weight %,1979
657.94,27.71,0.86,None kPa,N/A,23565,['C'],A,Laser Flash Calorimeter,"origin: commercial source,99.98 weight % (total),spectroscopy,plate",99.98,Weight %,1979
664.89,27.78,0.86,None kPa,N/A,23565,['C'],A,Laser Flash Calorimeter,"origin: commercial source,99.98 weight % (total),spectroscopy,plate",99.98,Weight %,1979
691.46,27.97,0.87,None kPa,N/A,23565,['C'],A,Laser Flash Calorimeter,"origin: commercial source,99.98 weight % (total),spectroscopy,plate",99.98,Weight %,1979
698.07,28.04,0.87,None kPa,N/A,23565,['C'],A,Laser Flash Calorimeter,"origin: commercial source,99.98 weight % (total),spectroscopy,plate",99.98,Weight %,1979
730.5,28.12,0.88,None kPa,N/A,23565,['C'],A,Laser Flash Calorimeter,"origin: commercial source,99.98 weight % (total),spectroscopy,plate",99.98,Weight %,1979
740.1,28.18,0.87,None kPa,N/A,23565,['C'],A,Laser Flash Calorimeter,"origin: commercial source,99.98 weight % (total),spectroscopy,plate",99.98,Weight %,1979
780.94,28.19,0.93,None kPa,N/A,23565,['C'],A,Laser Flash Calorimeter,"origin: commercial source,99.98 weight % (total),spectroscopy,plate",99.98,Weight %,1979
783.42,28.49,0.94,None kPa,N/A,23565,['C'],A,Laser Flash Calorimeter,"origin: commercial source,99.98 weight % (total),spectroscopy,plate",99.98,Weight %,1979
800.72,28.44,0.96,None kPa,N/A,23565,['C'],A,Laser Flash Calorimeter,"origin: commercial source,99.98 weight % (total),spectroscopy,plate",99.98,Weight %,1979
835.34,28.44,1.01,None kPa,N/A,23565,['C'],A,Laser Flash Calorimeter,"origin: commercial source,99.98 weight % (total),spectroscopy,plate",99.98,Weight %,1979
839.39,28.66,1.02,None kPa,N/A,23565,['C'],A,Laser Flash Calorimeter,"origin: commercial source,99.98 weight % (total),spectroscopy,plate",99.98,Weight %,1979
869.39,28.95,1.07,None kPa,N/A,23565,['C'],A,Laser Flash Calorimeter,"origin: commercial source,99.98 weight % (total),spectroscopy,plate",99.98,Weight %,1979
880.43,28.92,1.08,None kPa,N/A,23565,['C'],A,Laser Flash Calorimeter,"origin: commercial source,99.98 weight % (total),spectroscopy,plate",99.98,Weight %,1979
895.05,28.69,1.1,None kPa,N/A,23565,['C'],A,Laser Flash Calorimeter,"origin: commercial source,99.98 weight % (total),spectroscopy,plate",99.98,Weight %,1979
923.04,28.97,1.15,None kPa,N/A,23565,['C'],A,Laser Flash Calorimeter,"origin: commercial source,99.98 weight % (total),spectroscopy,plate",99.98,Weight %,1979
928.58,28.95,1.15,None kPa,N/A,23565,['C'],A,Laser Flash Calorimeter,"origin: commercial source,99.98 weight % (total),spectroscopy,plate",99.98,Weight %,1979
949.96,28.97,1.19,None kPa,N/A,23565,['C'],A,Laser Flash Calorimeter,"origin: commercial source,99.98 weight % (total),spectroscopy,plate",99.98,Weight %,1979
970.16,29.22,1.22,None kPa,N/A,23565,['C'],A,Laser Flash Calorimeter,"origin: commercial source,99.98 weight % (total),spectroscopy,plate",99.98,Weight %,1979
981.84,29.21,1.23,None kPa,N/A,23565,['C'],A,Laser Flash Calorimeter,"origin: commercial source,99.98 weight % (total),spectroscopy,plate",99.98,Weight %,1979
982.66,29.25,1.24,None kPa,N/A,23565,['C'],A,Laser Flash Calorimeter,"origin: commercial source,99.98 weight % (total),spectroscopy,plate",99.98,Weight %,1979
332.0,26.53,0.5306,None kPa,N/A,21409,['C'],A,Adiabatic calorimeter (non-vacuum) ,"origin: commercial source,99.99 % (total),stated by supplier,rod",99.99,Not Specified %,1973
352.0,26.55,0.531,None kPa,N/A,21409,['C'],A,Adiabatic calorimeter (non-vacuum) ,"origin: commercial source,99.99 % (total),stated by supplier,rod",99.99,Not Specified %,1973
371.0,26.87,0.5374,None kPa,N/A,21409,['C'],A,Adiabatic calorimeter (non-vacuum) ,"origin: commercial source,99.99 % (total),stated by supplier,rod",99.99,Not Specified %,1973
391.0,27.08,0.5416,None kPa,N/A,21409,['C'],A,Adiabatic calorimeter (non-vacuum) ,"origin: commercial source,99.99 % (total),stated by supplier,rod",99.99,Not Specified %,1973
411.0,27.26,0.5452,None kPa,N/A,21409,['C'],A,Adiabatic calorimeter (non-vacuum) ,"origin: commercial source,99.99 % (total),stated by supplier,rod",99.99,Not Specified %,1973
431.0,27.24,0.5448,None kPa,N/A,21409,['C'],A,Adiabatic calorimeter (non-vacuum) ,"origin: commercial source,99.99 % (total),stated by supplier,rod",99.99,Not Specified %,1973
451.0,27.36,0.5472,None kPa,N/A,21409,['C'],A,Adiabatic calorimeter (non-vacuum) ,"origin: commercial source,99.99 % (total),stated by supplier,rod",99.99,Not Specified %,1973
472.0,27.56,0.5512,None kPa,N/A,21409,['C'],A,Adiabatic calorimeter (non-vacuum) ,"origin: commercial source,99.99 % (total),stated by supplier,rod",99.99,Not Specified %,1973
492.0,27.7,0.554,None kPa,N/A,21409,['C'],A,Adiabatic calorimeter (non-vacuum) ,"origin: commercial source,99.99 % (total),stated by supplier,rod",99.99,Not Specified %,1973
512.0,27.86,0.5572,None kPa,N/A,21409,['C'],A,Adiabatic calorimeter (non-vacuum) ,"origin: commercial source,99.99 % (total),stated by supplier,rod",99.99,Not Specified %,1973
533.0,28.05,0.561,None kPa,N/A,21409,['C'],A,Adiabatic calorimeter (non-vacuum) ,"origin: commercial source,99.99 % (total),stated by supplier,rod",99.99,Not Specified %,1973
552.0,28.12,0.5624,None kPa,N/A,21409,['C'],A,Adiabatic calorimeter (non-vacuum) ,"origin: commercial source,99.99 % (total),stated by supplier,rod",99.99,Not Specified %,1973
573.0,28.21,0.5642,None kPa,N/A,21409,['C'],A,Adiabatic calorimeter (non-vacuum) ,"origin: commercial source,99.99 % (total),stated by supplier,rod",99.99,Not Specified %,1973
633.0,28.36,0.5672,None kPa,N/A,21409,['C'],A,Adiabatic calorimeter (non-vacuum) ,"origin: commercial source,99.99 % (total),stated by supplier,rod",99.99,Not Specified %,1973
654.0,28.47,0.5694,None kPa,N/A,21409,['C'],A,Adiabatic calorimeter (non-vacuum) ,"origin: commercial source,99.99 % (total),stated by supplier,rod",99.99,Not Specified %,1973
673.0,28.53,0.5706,None kPa,N/A,21409,['C'],A,Adiabatic calorimeter (non-vacuum) ,"origin: commercial source,99.99 % (total),stated by supplier,rod",99.99,Not Specified %,1973
732.0,28.78,0.5756,None kPa,N/A,21409,['C'],A,Adiabatic calorimeter (non-vacuum) ,"origin: commercial source,99.99 % (total),stated by supplier,rod",99.99,Not Specified %,1973
753.0,28.91,0.5782,None kPa,N/A,21409,['C'],A,Adiabatic calorimeter (non-vacuum) ,"origin: commercial source,99.99 % (total),stated by supplier,rod",99.99,Not Specified %,1973
772.0,29.01,0.5802,None kPa,N/A,21409,['C'],A,Adiabatic calorimeter (non-vacuum) ,"origin: commercial source,99.99 % (total),stated by supplier,rod",99.99,Not Specified %,1973
331.0,26.44,0.5288,None kPa,N/A,21409,['C'],A,Adiabatic calorimeter (non-vacuum) ,"origin: commercial source,99.99 % (total),stated by supplier,rod",99.99,Not Specified %,1973
350.0,26.7,0.534,None kPa,N/A,21409,['C'],A,Adiabatic calorimeter (non-vacuum) ,"origin: commercial source,99.99 % (total),stated by supplier,rod",99.99,Not Specified %,1973
370.0,26.77,0.5354,None kPa,N/A,21409,['C'],A,Adiabatic calorimeter (non-vacuum) ,"origin: commercial source,99.99 % (total),stated by supplier,rod",99.99,Not Specified %,1973
391.0,26.79,0.5358,None kPa,N/A,21409,['C'],A,Adiabatic calorimeter (non-vacuum) ,"origin: commercial source,99.99 % (total),stated by supplier,rod",99.99,Not Specified %,1973
411.0,27.04,0.5408,None kPa,N/A,21409,['C'],A,Adiabatic calorimeter (non-vacuum) ,"origin: commercial source,99.99 % (total),stated by supplier,rod",99.99,Not Specified %,1973
430.0,27.31,0.5462,None kPa,N/A,21409,['C'],A,Adiabatic calorimeter (non-vacuum) ,"origin: commercial source,99.99 % (total),stated by supplier,rod",99.99,Not Specified %,1973
450.0,27.42,0.5484,None kPa,N/A,21409,['C'],A,Adiabatic calorimeter (non-vacuum) ,"origin: commercial source,99.99 % (total),stated by supplier,rod",99.99,Not Specified %,1973
472.0,27.53,0.5506,None kPa,N/A,21409,['C'],A,Adiabatic calorimeter (non-vacuum) ,"origin: commercial source,99.99 % (total),stated by supplier,rod",99.99,Not Specified %,1973
512.0,27.78,0.5556,None kPa,N/A,21409,['C'],A,Adiabatic calorimeter (non-vacuum) ,"origin: commercial source,99.99 % (total),stated by supplier,rod",99.99,Not Specified %,1973
533.0,27.94,0.5588,None kPa,N/A,21409,['C'],A,Adiabatic calorimeter (non-vacuum) ,"origin: commercial source,99.99 % (total),stated by supplier,rod",99.99,Not Specified %,1973
551.0,28.04,0.5608,None kPa,N/A,21409,['C'],A,Adiabatic calorimeter (non-vacuum) ,"origin: commercial source,99.99 % (total),stated by supplier,rod",99.99,Not Specified %,1973
573.0,28.13,0.5626,None kPa,N/A,21409,['C'],A,Adiabatic calorimeter (non-vacuum) ,"origin: commercial source,99.99 % (total),stated by supplier,rod",99.99,Not Specified %,1973
591.0,28.29,0.5658,None kPa,N/A,21409,['C'],A,Adiabatic calorimeter (non-vacuum) ,"origin: commercial source,99.99 % (total),stated by supplier,rod",99.99,Not Specified %,1973
612.0,28.3,0.566,None kPa,N/A,21409,['C'],A,Adiabatic calorimeter (non-vacuum) ,"origin: commercial source,99.99 % (total),stated by supplier,rod",99.99,Not Specified %,1973
631.0,28.32,0.5664,None kPa,N/A,21409,['C'],A,Adiabatic calorimeter (non-vacuum) ,"origin: commercial source,99.99 % (total),stated by supplier,rod",99.99,Not Specified %,1973
653.0,28.42,0.5684,None kPa,N/A,21409,['C'],A,Adiabatic calorimeter (non-vacuum) ,"origin: commercial source,99.99 % (total),stated by supplier,rod",99.99,Not Specified %,1973
674.0,28.51,0.5702,None kPa,N/A,21409,['C'],A,Adiabatic calorimeter (non-vacuum) ,"origin: commercial source,99.99 % (total),stated by supplier,rod",99.99,Not Specified %,1973
713.0,28.74,0.5748,None kPa,N/A,21409,['C'],A,Adiabatic calorimeter (non-vacuum) ,"origin: commercial source,99.99 % (total),stated by supplier,rod",99.99,Not Specified %,1973
732.0,28.86,0.5772,None kPa,N/A,21409,['C'],A,Adiabatic calorimeter (non-vacuum) ,"origin: commercial source,99.99 % (total),stated by supplier,rod",99.99,Not Specified %,1973
752.0,28.94,0.5788,None kPa,N/A,21409,['C'],A,Adiabatic calorimeter (non-vacuum) ,"origin: commercial source,99.99 % (total),stated by supplier,rod",99.99,Not Specified %,1973
773.0,28.91,0.5782,None kPa,N/A,21409,['C'],A,Adiabatic calorimeter (non-vacuum) ,"origin: commercial source,99.99 % (total),stated by supplier,rod",99.99,Not Specified %,1973
411.0,26.9,0.538,None kPa,N/A,21409,['C'],A,Adiabatic calorimeter (non-vacuum) ,"origin: commercial source,99.99 % (total),stated by supplier,rod",99.99,Not Specified %,1973
432.0,27.09,0.5418,None kPa,N/A,21409,['C'],A,Adiabatic calorimeter (non-vacuum) ,"origin: commercial source,99.99 % (total),stated by supplier,rod",99.99,Not Specified %,1973
453.0,27.33,0.5466,None kPa,N/A,21409,['C'],A,Adiabatic calorimeter (non-vacuum) ,"origin: commercial source,99.99 % (total),stated by supplier,rod",99.99,Not Specified %,1973
469.0,27.47,0.5494,None kPa,N/A,21409,['C'],A,Adiabatic calorimeter (non-vacuum) ,"origin: commercial source,99.99 % (total),stated by supplier,rod",99.99,Not Specified %,1973
491.0,27.48,0.5496,None kPa,N/A,21409,['C'],A,Adiabatic calorimeter (non-vacuum) ,"origin: commercial source,99.99 % (total),stated by supplier,rod",99.99,Not Specified %,1973
511.0,27.56,0.5512,None kPa,N/A,21409,['C'],A,Adiabatic calorimeter (non-vacuum) ,"origin: commercial source,99.99 % (total),stated by supplier,rod",99.99,Not Specified %,1973
533.0,27.71,0.5542,None kPa,N/A,21409,['C'],A,Adiabatic calorimeter (non-vacuum) ,"origin: commercial source,99.99 % (total),stated by supplier,rod",99.99,Not Specified %,1973
552.0,27.85,0.557,None kPa,N/A,21409,['C'],A,Adiabatic calorimeter (non-vacuum) ,"origin: commercial source,99.99 % (total),stated by supplier,rod",99.99,Not Specified %,1973
573.0,27.97,0.5594,None kPa,N/A,21409,['C'],A,Adiabatic calorimeter (non-vacuum) ,"origin: commercial source,99.99 % (total),stated by supplier,rod",99.99,Not Specified %,1973
593.0,28.1,0.562,None kPa,N/A,21409,['C'],A,Adiabatic calorimeter (non-vacuum) ,"origin: commercial source,99.99 % (total),stated by supplier,rod",99.99,Not Specified %,1973
612.0,28.24,0.5648,None kPa,N/A,21409,['C'],A,Adiabatic calorimeter (non-vacuum) ,"origin: commercial source,99.99 % (total),stated by supplier,rod",99.99,Not Specified %,1973
632.0,28.42,0.5684,None kPa,N/A,21409,['C'],A,Adiabatic calorimeter (non-vacuum) ,"origin: commercial source,99.99 % (total),stated by supplier,rod",99.99,Not Specified %,1973
653.0,28.55,0.571,None kPa,N/A,21409,['C'],A,Adiabatic calorimeter (non-vacuum) ,"origin: commercial source,99.99 % (total),stated by supplier,rod",99.99,Not Specified %,1973
692.0,28.69,0.5738,None kPa,N/A,21409,['C'],A,Adiabatic calorimeter (non-vacuum) ,"origin: commercial source,99.99 % (total),stated by supplier,rod",99.99,Not Specified %,1973
712.0,28.62,0.5724,None kPa,N/A,21409,['C'],A,Adiabatic calorimeter (non-vacuum) ,"origin: commercial source,99.99 % (total),stated by supplier,rod",99.99,Not Specified %,1973
732.0,28.67,0.5734,None kPa,N/A,21409,['C'],A,Adiabatic calorimeter (non-vacuum) ,"origin: commercial source,99.99 % (total),stated by supplier,rod",99.99,Not Specified %,1973
753.0,28.78,0.5756,None kPa,N/A,21409,['C'],A,Adiabatic calorimeter (non-vacuum) ,"origin: commercial source,99.99 % (total),stated by supplier,rod",99.99,Not Specified %,1973
773.0,28.82,0.5764,None kPa,N/A,21409,['C'],A,Adiabatic calorimeter (non-vacuum) ,"origin: commercial source,99.99 % (total),stated by supplier,rod",99.99,Not Specified %,1973
425.0,27.25,0.545,None kPa,N/A,21409,['C'],A,Adiabatic calorimeter (non-vacuum) ,"origin: commercial source,99.99 % (total),stated by supplier,rod",99.99,Not Specified %,1973
451.0,27.29,0.5458,None kPa,N/A,21409,['C'],A,Adiabatic calorimeter (non-vacuum) ,"origin: commercial source,99.99 % (total),stated by supplier,rod",99.99,Not Specified %,1973
473.0,27.42,0.5484,None kPa,N/A,21409,['C'],A,Adiabatic calorimeter (non-vacuum) ,"origin: commercial source,99.99 % (total),stated by supplier,rod",99.99,Not Specified %,1973
492.0,27.55,0.551,None kPa,N/A,21409,['C'],A,Adiabatic calorimeter (non-vacuum) ,"origin: commercial source,99.99 % (total),stated by supplier,rod",99.99,Not Specified %,1973
512.0,27.68,0.5536,None kPa,N/A,21409,['C'],A,Adiabatic calorimeter (non-vacuum) ,"origin: commercial source,99.99 % (total),stated by supplier,rod",99.99,Not Specified %,1973
532.0,27.79,0.5558,None kPa,N/A,21409,['C'],A,Adiabatic calorimeter (non-vacuum) ,"origin: commercial source,99.99 % (total),stated by supplier,rod",99.99,Not Specified %,1973
552.0,27.94,0.5588,None kPa,N/A,21409,['C'],A,Adiabatic calorimeter (non-vacuum) ,"origin: commercial source,99.99 % (total),stated by supplier,rod",99.99,Not Specified %,1973
572.0,28.06,0.5612,None kPa,N/A,21409,['C'],A,Adiabatic calorimeter (non-vacuum) ,"origin: commercial source,99.99 % (total),stated by supplier,rod",99.99,Not Specified %,1973
592.0,28.17,0.5634,None kPa,N/A,21409,['C'],A,Adiabatic calorimeter (non-vacuum) ,"origin: commercial source,99.99 % (total),stated by supplier,rod",99.99,Not Specified %,1973
612.0,28.17,0.5634,None kPa,N/A,21409,['C'],A,Adiabatic calorimeter (non-vacuum) ,"origin: commercial source,99.99 % (total),stated by supplier,rod",99.99,Not Specified %,1973
633.0,28.3,0.566,None kPa,N/A,21409,['C'],A,Adiabatic calorimeter (non-vacuum) ,"origin: commercial source,99.99 % (total),stated by supplier,rod",99.99,Not Specified %,1973
653.0,28.38,0.5676,None kPa,N/A,21409,['C'],A,Adiabatic calorimeter (non-vacuum) ,"origin: commercial source,99.99 % (total),stated by supplier,rod",99.99,Not Specified %,1973
672.0,28.58,0.5716,None kPa,N/A,21409,['C'],A,Adiabatic calorimeter (non-vacuum) ,"origin: commercial source,99.99 % (total),stated by supplier,rod",99.99,Not Specified %,1973
712.0,28.68,0.5736,None kPa,N/A,21409,['C'],A,Adiabatic calorimeter (non-vacuum) ,"origin: commercial source,99.99 % (total),stated by supplier,rod",99.99,Not Specified %,1973
732.0,28.73,0.5746,None kPa,N/A,21409,['C'],A,Adiabatic calorimeter (non-vacuum) ,"origin: commercial source,99.99 % (total),stated by supplier,rod",99.99,Not Specified %,1973
753.0,28.83,0.5766,None kPa,N/A,21409,['C'],A,Adiabatic calorimeter (non-vacuum) ,"origin: commercial source,99.99 % (total),stated by supplier,rod",99.99,Not Specified %,1973
768.0,28.95,0.579,None kPa,N/A,21409,['C'],A,Adiabatic calorimeter (non-vacuum) ,"origin: commercial source,99.99 % (total),stated by supplier,rod",99.99,Not Specified %,1973
792.0,29.41,0.5882,None kPa,N/A,21409,['C'],A,Adiabatic calorimeter (non-vacuum) ,"origin: commercial source,99.99 % (total),stated by supplier,rod",99.99,Not Specified %,1973
811.0,29.49,0.5898,None kPa,N/A,21409,['C'],A,Adiabatic calorimeter (non-vacuum) ,"origin: commercial source,99.99 % (total),stated by supplier,rod",99.99,Not Specified %,1973
832.0,29.6,0.592,None kPa,N/A,21409,['C'],A,Adiabatic calorimeter (non-vacuum) ,"origin: commercial source,99.99 % (total),stated by supplier,rod",99.99,Not Specified %,1973
851.0,29.64,0.5928,None kPa,N/A,21409,['C'],A,Adiabatic calorimeter (non-vacuum) ,"origin: commercial source,99.99 % (total),stated by supplier,rod",99.99,Not Specified %,1973
871.0,29.82,0.5964,None kPa,N/A,21409,['C'],A,Adiabatic calorimeter (non-vacuum) ,"origin: commercial source,99.99 % (total),stated by supplier,rod",99.99,Not Specified %,1973
892.0,29.93,0.5986,None kPa,N/A,21409,['C'],A,Adiabatic calorimeter (non-vacuum) ,"origin: commercial source,99.99 % (total),stated by supplier,rod",99.99,Not Specified %,1973
911.0,30.06,0.6012,None kPa,N/A,21409,['C'],A,Adiabatic calorimeter (non-vacuum) ,"origin: commercial source,99.99 % (total),stated by supplier,rod",99.99,Not Specified %,1973
935.0,30.0,0.6,None kPa,N/A,21409,['C'],A,Adiabatic calorimeter (non-vacuum) ,"origin: commercial source,99.99 % (total),stated by supplier,rod",99.99,Not Specified %,1973
954.0,29.93,0.5986,None kPa,N/A,21409,['C'],A,Adiabatic calorimeter (non-vacuum) ,"origin: commercial source,99.99 % (total),stated by supplier,rod",99.99,Not Specified %,1973
973.0,30.08,0.6016,None kPa,N/A,21409,['C'],A,Adiabatic calorimeter (non-vacuum) ,"origin: commercial source,99.99 % (total),stated by supplier,rod",99.99,Not Specified %,1973
792.0,29.23,0.5846,None kPa,N/A,21409,['C'],A,Adiabatic calorimeter (non-vacuum) ,"origin: commercial source,99.99 % (total),stated by supplier,rod",99.99,Not Specified %,1973
813.0,29.27,0.5854,None kPa,N/A,21409,['C'],A,Adiabatic calorimeter (non-vacuum) ,"origin: commercial source,99.99 % (total),stated by supplier,rod",99.99,Not Specified %,1973
832.0,29.51,0.5902,None kPa,N/A,21409,['C'],A,Adiabatic calorimeter (non-vacuum) ,"origin: commercial source,99.99 % (total),stated by supplier,rod",99.99,Not Specified %,1973
850.0,29.55,0.591,None kPa,N/A,21409,['C'],A,Adiabatic calorimeter (non-vacuum) ,"origin: commercial source,99.99 % (total),stated by supplier,rod",99.99,Not Specified %,1973
871.0,29.67,0.5934,None kPa,N/A,21409,['C'],A,Adiabatic calorimeter (non-vacuum) ,"origin: commercial source,99.99 % (total),stated by supplier,rod",99.99,Not Specified %,1973
892.0,29.86,0.5972,None kPa,N/A,21409,['C'],A,Adiabatic calorimeter (non-vacuum) ,"origin: commercial source,99.99 % (total),stated by supplier,rod",99.99,Not Specified %,1973
911.0,30.0,0.6,None kPa,N/A,21409,['C'],A,Adiabatic calorimeter (non-vacuum) ,"origin: commercial source,99.99 % (total),stated by supplier,rod",99.99,Not Specified %,1973
932.0,29.94,0.5988,None kPa,N/A,21409,['C'],A,Adiabatic calorimeter (non-vacuum) ,"origin: commercial source,99.99 % (total),stated by supplier,rod",99.99,Not Specified %,1973
952.0,30.32,0.6064,None kPa,N/A,21409,['C'],A,Adiabatic calorimeter (non-vacuum) ,"origin: commercial source,99.99 % (total),stated by supplier,rod",99.99,Not Specified %,1973
993.0,30.28,0.6056,None kPa,N/A,21409,['C'],A,Adiabatic calorimeter (non-vacuum) ,"origin: commercial source,99.99 % (total),stated by supplier,rod",99.99,Not Specified %,1973
1014.0,30.36,0.6072,None kPa,N/A,21409,['C'],A,Adiabatic calorimeter (non-vacuum) ,"origin: commercial source,99.99 % (total),stated by supplier,rod",99.99,Not Specified %,1973
1034.0,30.39,0.6078,None kPa,N/A,21409,['C'],A,Adiabatic calorimeter (non-vacuum) ,"origin: commercial source,99.99 % (total),stated by supplier,rod",99.99,Not Specified %,1973
1053.0,30.42,0.6084,None kPa,N/A,21409,['C'],A,Adiabatic calorimeter (non-vacuum) ,"origin: commercial source,99.99 % (total),stated by supplier,rod",99.99,Not Specified %,1973
1074.0,30.44,0.6088,None kPa,N/A,21409,['C'],A,Adiabatic calorimeter (non-vacuum) ,"origin: commercial source,99.99 % (total),stated by supplier,rod",99.99,Not Specified %,1973
1095.0,30.48,0.6096,None kPa,N/A,21409,['C'],A,Adiabatic calorimeter (non-vacuum) ,"origin: commercial source,99.99 % (total),stated by supplier,rod",99.99,Not Specified %,1973
1113.0,30.6,0.612,None kPa,N/A,21409,['C'],A,Adiabatic calorimeter (non-vacuum) ,"origin: commercial source,99.99 % (total),stated by supplier,rod",99.99,Not Specified %,1973
1153.0,30.98,0.6196,None kPa,N/A,21409,['C'],A,Adiabatic calorimeter (non-vacuum) ,"origin: commercial source,99.99 % (total),stated by supplier,rod",99.99,Not Specified %,1973
1173.0,30.88,0.6176,None kPa,N/A,21409,['C'],A,Adiabatic calorimeter (non-vacuum) ,"origin: commercial source,99.99 % (total),stated by supplier,rod",99.99,Not Specified %,1973
1192.0,30.83,0.6166,None kPa,N/A,21409,['C'],A,Adiabatic calorimeter (non-vacuum) ,"origin: commercial source,99.99 % (total),stated by supplier,rod",99.99,Not Specified %,1973
1213.0,30.61,0.6122,None kPa,N/A,21409,['C'],A,Adiabatic calorimeter (non-vacuum) ,"origin: commercial source,99.99 % (total),stated by supplier,rod",99.99,Not Specified %,1973
793.0,29.06,0.5812,None kPa,N/A,21409,['C'],A,Adiabatic calorimeter (non-vacuum) ,"origin: commercial source,99.99 % (total),stated by supplier,rod",99.99,Not Specified %,1973
811.0,29.14,0.5828,None kPa,N/A,21409,['C'],A,Adiabatic calorimeter (non-vacuum) ,"origin: commercial source,99.99 % (total),stated by supplier,rod",99.99,Not Specified %,1973
831.0,29.25,0.585,None kPa,N/A,21409,['C'],A,Adiabatic calorimeter (non-vacuum) ,"origin: commercial source,99.99 % (total),stated by supplier,rod",99.99,Not Specified %,1973
851.0,29.29,0.5858,None kPa,N/A,21409,['C'],A,Adiabatic calorimeter (non-vacuum) ,"origin: commercial source,99.99 % (total),stated by supplier,rod",99.99,Not Specified %,1973
871.0,29.37,0.5874,None kPa,N/A,21409,['C'],A,Adiabatic calorimeter (non-vacuum) ,"origin: commercial source,99.99 % (total),stated by supplier,rod",99.99,Not Specified %,1973
893.0,29.43,0.5886,None kPa,N/A,21409,['C'],A,Adiabatic calorimeter (non-vacuum) ,"origin: commercial source,99.99 % (total),stated by supplier,rod",99.99,Not Specified %,1973
911.0,29.53,0.5906,None kPa,N/A,21409,['C'],A,Adiabatic calorimeter (non-vacuum) ,"origin: commercial source,99.99 % (total),stated by supplier,rod",99.99,Not Specified %,1973
932.0,29.59,0.5918,None kPa,N/A,21409,['C'],A,Adiabatic calorimeter (non-vacuum) ,"origin: commercial source,99.99 % (total),stated by supplier,rod",99.99,Not Specified %,1973
954.0,29.68,0.5936,None kPa,N/A,21409,['C'],A,Adiabatic calorimeter (non-vacuum) ,"origin: commercial source,99.99 % (total),stated by supplier,rod",99.99,Not Specified %,1973
974.0,29.8,0.596,None kPa,N/A,21409,['C'],A,Adiabatic calorimeter (non-vacuum) ,"origin: commercial source,99.99 % (total),stated by supplier,rod",99.99,Not Specified %,1973
1014.0,29.95,0.599,None kPa,N/A,21409,['C'],A,Adiabatic calorimeter (non-vacuum) ,"origin: commercial source,99.99 % (total),stated by supplier,rod",99.99,Not Specified %,1973
1034.0,29.98,0.5996,None kPa,N/A,21409,['C'],A,Adiabatic calorimeter (non-vacuum) ,"origin: commercial source,99.99 % (total),stated by supplier,rod",99.99,Not Specified %,1973
1053.0,30.05,0.601,None kPa,N/A,21409,['C'],A,Adiabatic calorimeter (non-vacuum) ,"origin: commercial source,99.99 % (total),stated by supplier,rod",99.99,Not Specified %,1973
1073.0,30.1,0.602,None kPa,N/A,21409,['C'],A,Adiabatic calorimeter (non-vacuum) ,"origin: commercial source,99.99 % (total),stated by supplier,rod",99.99,Not Specified %,1973
1093.0,30.19,0.6038,None kPa,N/A,21409,['C'],A,Adiabatic calorimeter (non-vacuum) ,"origin: commercial source,99.99 % (total),stated by supplier,rod",99.99,Not Specified %,1973
1112.0,30.25,0.605,None kPa,N/A,21409,['C'],A,Adiabatic calorimeter (non-vacuum) ,"origin: commercial source,99.99 % (total),stated by supplier,rod",99.99,Not Specified %,1973
1153.0,30.46,0.6092,None kPa,N/A,21409,['C'],A,Adiabatic calorimeter (non-vacuum) ,"origin: commercial source,99.99 % (total),stated by supplier,rod",99.99,Not Specified %,1973
1173.0,30.55,0.611,None kPa,N/A,21409,['C'],A,Adiabatic calorimeter (non-vacuum) ,"origin: commercial source,99.99 % (total),stated by supplier,rod",99.99,Not Specified %,1973
1193.0,30.69,0.6138,None kPa,N/A,21409,['C'],A,Adiabatic calorimeter (non-vacuum) ,"origin: commercial source,99.99 % (total),stated by supplier,rod",99.99,Not Specified %,1973
1213.0,30.82,0.6164,None kPa,N/A,21409,['C'],A,Adiabatic calorimeter (non-vacuum) ,"origin: commercial source,99.99 % (total),stated by supplier,rod",99.99,Not Specified %,1973
993.0,30.18,0.6036,None kPa,N/A,21409,['C'],A,Adiabatic calorimeter (non-vacuum) ,"origin: commercial source,99.99 % (total),stated by supplier,rod",99.99,Not Specified %,1973
1014.0,30.25,0.605,None kPa,N/A,21409,['C'],A,Adiabatic calorimeter (non-vacuum) ,"origin: commercial source,99.99 % (total),stated by supplier,rod",99.99,Not Specified %,1973
1030.0,30.33,0.6066,None kPa,N/A,21409,['C'],A,Adiabatic calorimeter (non-vacuum) ,"origin: commercial source,99.99 % (total),stated by supplier,rod",99.99,Not Specified %,1973
1050.0,30.39,0.6078,None kPa,N/A,21409,['C'],A,Adiabatic calorimeter (non-vacuum) ,"origin: commercial source,99.99 % (total),stated by supplier,rod",99.99,Not Specified %,1973
