Repository: amr8004/PureElementPRL

# Pure Element Thermodynamic modeling with 3rd generation CALPHAD models for multiple elements

## Description
Jupyter notebook for modeling pure elements with selected models via python tools pycalphad and ESPEI

## Running Tutorial
Creating a codespace should immediately open the desired notebook. Just change the element as desired (non-case sensitive) and set what SGTE structure (FCC_A1, BCC_A2, etc.) you would like to compare against.

## Further Resources

## Citation

File: CpCSV/Sm_CP_data.csv (part 4 of 4)
Temperature: K,Heat capacity at constant pressure Cp: J/K/mol,Uncertainty,Pressure,Ref Temp,Data Set ID,State,Representation,Method,Description,Purity,Purity Units,Year
112.13,26.8,0.268,None kPa,N/A,24871,['C'],A,Vacuum adiabatic calorimetry,"origin: commercial source,99.98 mole % (total),stated by supplier",99.98,Mole %,1986
113.39,26.67,0.2667,None kPa,N/A,24871,['C'],A,Vacuum adiabatic calorimetry,"origin: commercial source,99.98 mole % (total),stated by supplier",99.98,Mole %,1986
114.44,26.6,0.266,None kPa,N/A,24871,['C'],A,Vacuum adiabatic calorimetry,"origin: commercial source,99.98 mole % (total),stated by supplier",99.98,Mole %,1986
115.39,26.51,0.2651,None kPa,N/A,24871,['C'],A,Vacuum adiabatic calorimetry,"origin: commercial source,99.98 mole % (total),stated by supplier",99.98,Mole %,1986
116.78,26.43,0.2643,None kPa,N/A,24871,['C'],A,Vacuum adiabatic calorimetry,"origin: commercial source,99.98 mole % (total),stated by supplier",99.98,Mole %,1986
118.26,26.37,0.2637,None kPa,N/A,24871,['C'],A,Vacuum adiabatic calorimetry,"origin: commercial source,99.98 mole % (total),stated by supplier",99.98,Mole %,1986
119.01,26.35,0.2635,None kPa,N/A,24871,['C'],A,Vacuum adiabatic calorimetry,"origin: commercial source,99.98 mole % (total),stated by supplier",99.98,Mole %,1986
120.6,26.31,0.2631,None kPa,N/A,24871,['C'],A,Vacuum adiabatic calorimetry,"origin: commercial source,99.98 mole % (total),stated by supplier",99.98,Mole %,1986
121.44,26.28,0.2628,None kPa,N/A,24871,['C'],A,Vacuum adiabatic calorimetry,"origin: commercial source,99.98 mole % (total),stated by supplier",99.98,Mole %,1986
122.5,26.27,0.2627,None kPa,N/A,24871,['C'],A,Vacuum adiabatic calorimetry,"origin: commercial source,99.98 mole % (total),stated by supplier",99.98,Mole %,1986
123.09,26.27,0.2627,None kPa,N/A,24871,['C'],A,Vacuum adiabatic calorimetry,"origin: commercial source,99.98 mole % (total),stated by supplier",99.98,Mole %,1986
124.27,26.24,0.2624,None kPa,N/A,24871,['C'],A,Vacuum adiabatic calorimetry,"origin: commercial source,99.98 mole % (total),stated by supplier",99.98,Mole %,1986
125.34,26.22,0.2622,None kPa,N/A,24871,['C'],A,Vacuum adiabatic calorimetry,"origin: commercial source,99.98 mole % (total),stated by supplier",99.98,Mole %,1986
126.4,26.22,0.2622,None kPa,N/A,24871,['C'],A,Vacuum adiabatic calorimetry,"origin: commercial source,99.98 mole % (total),stated by supplier",99.98,Mole %,1986
127.47,26.24,0.2624,None kPa,N/A,24871,['C'],A,Vacuum adiabatic calorimetry,"origin: commercial source,99.98 mole % (total),stated by supplier",99.98,Mole %,1986
128.6,26.23,0.2623,None kPa,N/A,24871,['C'],A,Vacuum adiabatic calorimetry,"origin: commercial source,99.98 mole % (total),stated by supplier",99.98,Mole %,1986
129.43,26.24,0.2624,None kPa,N/A,24871,['C'],A,Vacuum adiabatic calorimetry,"origin: commercial source,99.98 mole % (total),stated by supplier",99.98,Mole %,1986
130.61,26.23,0.2623,None kPa,N/A,24871,['C'],A,Vacuum adiabatic calorimetry,"origin: commercial source,99.98 mole % (total),stated by supplier",99.98,Mole %,1986
132.13,26.21,0.2621,None kPa,N/A,24871,['C'],A,Vacuum adiabatic calorimetry,"origin: commercial source,99.98 mole % (total),stated by supplier",99.98,Mole %,1986
133.74,26.23,0.2623,None kPa,N/A,24871,['C'],A,Vacuum adiabatic calorimetry,"origin: commercial source,99.98 mole % (total),stated by supplier",99.98,Mole %,1986
134.61,26.22,0.2622,None kPa,N/A,24871,['C'],A,Vacuum adiabatic calorimetry,"origin: commercial source,99.98 mole % (total),stated by supplier",99.98,Mole %,1986
135.5,26.12,0.2612,None kPa,N/A,24871,['C'],A,Vacuum adiabatic calorimetry,"origin: commercial source,99.98 mole % (total),stated by supplier",99.98,Mole %,1986
135.53,26.22,0.2622,None kPa,N/A,24871,['C'],A,Vacuum adiabatic calorimetry,"origin: commercial source,99.98 mole % (total),stated by supplier",99.98,Mole %,1986
135.76,26.29,0.2629,None kPa,N/A,24871,['C'],A,Vacuum adiabatic calorimetry,"origin: commercial source,99.98 mole % (total),stated by supplier",99.98,Mole %,1986
136.43,26.23,0.2623,None kPa,N/A,24871,['C'],A,Vacuum adiabatic calorimetry,"origin: commercial source,99.98 mole % (total),stated by supplier",99.98,Mole %,1986
137.92,26.21,0.2621,None kPa,N/A,24871,['C'],A,Vacuum adiabatic calorimetry,"origin: commercial source,99.98 mole % (total),stated by supplier",99.98,Mole %,1986
139.03,26.22,0.2622,None kPa,N/A,24871,['C'],A,Vacuum adiabatic calorimetry,"origin: commercial source,99.98 mole % (total),stated by supplier",99.98,Mole %,1986
139.79,26.25,0.2625,None kPa,N/A,24871,['C'],A,Vacuum adiabatic calorimetry,"origin: commercial source,99.98 mole % (total),stated by supplier",99.98,Mole %,1986
140.74,26.22,0.2622,None kPa,N/A,24871,['C'],A,Vacuum adiabatic calorimetry,"origin: commercial source,99.98 mole % (total),stated by supplier",99.98,Mole %,1986
141.94,26.24,0.2624,None kPa,N/A,24871,['C'],A,Vacuum adiabatic calorimetry,"origin: commercial source,99.98 mole % (total),stated by supplier",99.98,Mole %,1986
143.31,26.24,0.2624,None kPa,N/A,24871,['C'],A,Vacuum adiabatic calorimetry,"origin: commercial source,99.98 mole % (total),stated by supplier",99.98,Mole %,1986
144.71,26.25,0.2625,None kPa,N/A,24871,['C'],A,Vacuum adiabatic calorimetry,"origin: commercial source,99.98 mole % (total),stated by supplier",99.98,Mole %,1986
146.1,26.26,0.2626,None kPa,N/A,24871,['C'],A,Vacuum adiabatic calorimetry,"origin: commercial source,99.98 mole % (total),stated by supplier",99.98,Mole %,1986
147.66,26.28,0.2628,None kPa,N/A,24871,['C'],A,Vacuum adiabatic calorimetry,"origin: commercial source,99.98 mole % (total),stated by supplier",99.98,Mole %,1986
148.92,26.28,0.2628,None kPa,N/A,24871,['C'],A,Vacuum adiabatic calorimetry,"origin: commercial source,99.98 mole % (total),stated by supplier",99.98,Mole %,1986
150.24,26.31,0.2631,None kPa,N/A,24871,['C'],A,Vacuum adiabatic calorimetry,"origin: commercial source,99.98 mole % (total),stated by supplier",99.98,Mole %,1986
151.17,26.31,0.2631,None kPa,N/A,24871,['C'],A,Vacuum adiabatic calorimetry,"origin: commercial source,99.98 mole % (total),stated by supplier",99.98,Mole %,1986
152.49,26.32,0.2632,None kPa,N/A,24871,['C'],A,Vacuum adiabatic calorimetry,"origin: commercial source,99.98 mole % (total),stated by supplier",99.98,Mole %,1986
153.53,26.35,0.2635,None kPa,N/A,24871,['C'],A,Vacuum adiabatic calorimetry,"origin: commercial source,99.98 mole % (total),stated by supplier",99.98,Mole %,1986
154.57,26.36,0.2636,None kPa,N/A,24871,['C'],A,Vacuum adiabatic calorimetry,"origin: commercial source,99.98 mole % (total),stated by supplier",99.98,Mole %,1986
155.35,26.36,0.2636,None kPa,N/A,24871,['C'],A,Vacuum adiabatic calorimetry,"origin: commercial source,99.98 mole % (total),stated by supplier",99.98,Mole %,1986
155.92,26.38,0.2638,None kPa,N/A,24871,['C'],A,Vacuum adiabatic calorimetry,"origin: commercial source,99.98 mole % (total),stated by supplier",99.98,Mole %,1986
156.93,26.4,0.264,None kPa,N/A,24871,['C'],A,Vacuum adiabatic calorimetry,"origin: commercial source,99.98 mole % (total),stated by supplier",99.98,Mole %,1986
158.33,26.42,0.2642,None kPa,N/A,24871,['C'],A,Vacuum adiabatic calorimetry,"origin: commercial source,99.98 mole % (total),stated by supplier",99.98,Mole %,1986
159.11,26.43,0.2643,None kPa,N/A,24871,['C'],A,Vacuum adiabatic calorimetry,"origin: commercial source,99.98 mole % (total),stated by supplier",99.98,Mole %,1986
160.33,26.45,0.2645,None kPa,N/A,24871,['C'],A,Vacuum adiabatic calorimetry,"origin: commercial source,99.98 mole % (total),stated by supplier",99.98,Mole %,1986
161.7,26.45,0.2645,None kPa,N/A,24871,['C'],A,Vacuum adiabatic calorimetry,"origin: commercial source,99.98 mole % (total),stated by supplier",99.98,Mole %,1986
163.19,26.48,0.2648,None kPa,N/A,24871,['C'],A,Vacuum adiabatic calorimetry,"origin: commercial source,99.98 mole % (total),stated by supplier",99.98,Mole %,1986
164.33,26.47,0.2647,None kPa,N/A,24871,['C'],A,Vacuum adiabatic calorimetry,"origin: commercial source,99.98 mole % (total),stated by supplier",99.98,Mole %,1986
165.3,26.51,0.2651,None kPa,N/A,24871,['C'],A,Vacuum adiabatic calorimetry,"origin: commercial source,99.98 mole % (total),stated by supplier",99.98,Mole %,1986
166.17,26.53,0.2653,None kPa,N/A,24871,['C'],A,Vacuum adiabatic calorimetry,"origin: commercial source,99.98 mole % (total),stated by supplier",99.98,Mole %,1986
167.02,26.56,0.2656,None kPa,N/A,24871,['C'],A,Vacuum adiabatic calorimetry,"origin: commercial source,99.98 mole % (total),stated by supplier",99.98,Mole %,1986
168.41,26.57,0.2657,None kPa,N/A,24871,['C'],A,Vacuum adiabatic calorimetry,"origin: commercial source,99.98 mole % (total),stated by supplier",99.98,Mole %,1986
169.5,26.64,0.2664,None kPa,N/A,24871,['C'],A,Vacuum adiabatic calorimetry,"origin: commercial source,99.98 mole % (total),stated by supplier",99.98,Mole %,1986
172.06,26.58,0.2658,None kPa,N/A,24871,['C'],A,Vacuum adiabatic calorimetry,"origin: commercial source,99.98 mole % (total),stated by supplier",99.98,Mole %,1986
173.16,26.67,0.2667,None kPa,N/A,24871,['C'],A,Vacuum adiabatic calorimetry,"origin: commercial source,99.98 mole % (total),stated by supplier",99.98,Mole %,1986
173.93,26.55,0.2655,None kPa,N/A,24871,['C'],A,Vacuum adiabatic calorimetry,"origin: commercial source,99.98 mole % (total),stated by supplier",99.98,Mole %,1986
174.16,26.86,0.2686,None kPa,N/A,24871,['C'],A,Vacuum adiabatic calorimetry,"origin: commercial source,99.98 mole % (total),stated by supplier",99.98,Mole %,1986
175.1,26.72,0.2672,None kPa,N/A,24871,['C'],A,Vacuum adiabatic calorimetry,"origin: commercial source,99.98 mole % (total),stated by supplier",99.98,Mole %,1986
176.0,26.7,0.267,None kPa,N/A,24871,['C'],A,Vacuum adiabatic calorimetry,"origin: commercial source,99.98 mole % (total),stated by supplier",99.98,Mole %,1986
176.89,26.73,0.2673,None kPa,N/A,24871,['C'],A,Vacuum adiabatic calorimetry,"origin: commercial source,99.98 mole % (total),stated by supplier",99.98,Mole %,1986
177.29,26.75,0.2675,None kPa,N/A,24871,['C'],A,Vacuum adiabatic calorimetry,"origin: commercial source,99.98 mole % (total),stated by supplier",99.98,Mole %,1986
315.17,29.7064,0.891192,None kPa,N/A,36813,['C'],A,Differential microcalorimeter,"origin: commercial source,99.9 %,stated by supplier",99.9,Not Specified %,1974
345.95,30.8779,0.926338,None kPa,N/A,36813,['C'],A,Differential microcalorimeter,"origin: commercial source,99.9 %,stated by supplier",99.9,Not Specified %,1974
358.53,31.2963,0.93889,None kPa,N/A,36813,['C'],A,Differential microcalorimeter,"origin: commercial source,99.9 %,stated by supplier",99.9,Not Specified %,1974
370.62,31.8402,0.955207,None kPa,N/A,36813,['C'],A,Differential microcalorimeter,"origin: commercial source,99.9 %,stated by supplier",99.9,Not Specified %,1974
403.04,32.7189,0.981566,None kPa,N/A,36813,['C'],A,Differential microcalorimeter,"origin: commercial source,99.9 %,stated by supplier",99.9,Not Specified %,1974
427.33,33.8904,1.01671,None kPa,N/A,36813,['C'],A,Differential microcalorimeter,"origin: commercial source,99.9 %,stated by supplier",99.9,Not Specified %,1974
462.62,35.564,1.06692,None kPa,N/A,36813,['C'],A,Differential microcalorimeter,"origin: commercial source,99.9 %,stated by supplier",99.9,Not Specified %,1974
472.0,35.3966,1.0619,None kPa,N/A,36813,['C'],A,Differential microcalorimeter,"origin: commercial source,99.9 %,stated by supplier",99.9,Not Specified %,1974
481.88,36.2334,1.087,None kPa,N/A,36813,['C'],A,Differential microcalorimeter,"origin: commercial source,99.9 %,stated by supplier",99.9,Not Specified %,1974
499.85,36.9447,1.10834,None kPa,N/A,36813,['C'],A,Differential microcalorimeter,"origin: commercial source,99.9 %,stated by supplier",99.9,Not Specified %,1974
520.09,37.8652,1.13596,None kPa,N/A,36813,['C'],A,Differential microcalorimeter,"origin: commercial source,99.9 %,stated by supplier",99.9,Not Specified %,1974
544.68,39.1204,1.17361,None kPa,N/A,36813,['C'],A,Differential microcalorimeter,"origin: commercial source,99.9 %,stated by supplier",99.9,Not Specified %,1974
551.96,39.497,1.18491,None kPa,N/A,36813,['C'],A,Differential microcalorimeter,"origin: commercial source,99.9 %,stated by supplier",99.9,Not Specified %,1974
568.09,40.5011,1.21503,None kPa,N/A,36813,['C'],A,Differential microcalorimeter,"origin: commercial source,99.9 %,stated by supplier",99.9,Not Specified %,1974
584.99,43.137,1.29411,None kPa,N/A,36813,['C'],A,Differential microcalorimeter,"origin: commercial source,99.9 %,stated by supplier",99.9,Not Specified %,1974
599.35,46.819,1.40457,None kPa,N/A,36813,['C'],A,Differential microcalorimeter,"origin: commercial source,99.9 %,stated by supplier",99.9,Not Specified %,1974
601.21,47.7813,1.43344,None kPa,N/A,36813,['C'],A,Differential microcalorimeter,"origin: commercial source,99.9 %,stated by supplier",99.9,Not Specified %,1974
610.61,49.3712,1.48114,None kPa,N/A,36813,['C'],A,Differential microcalorimeter,"origin: commercial source,99.9 %,stated by supplier",99.9,Not Specified %,1974
618.65,51.5887,1.54766,None kPa,N/A,36813,['C'],A,Differential microcalorimeter,"origin: commercial source,99.9 %,stated by supplier",99.9,Not Specified %,1974
623.27,52.8021,1.58406,None kPa,N/A,36813,['C'],A,Differential microcalorimeter,"origin: commercial source,99.9 %,stated by supplier",99.9,Not Specified %,1974
632.37,54.5594,1.63678,None kPa,N/A,36813,['C'],A,Differential microcalorimeter,"origin: commercial source,99.9 %,stated by supplier",99.9,Not Specified %,1974
650.38,57.1534,1.7146,None kPa,N/A,36813,['C'],A,Differential microcalorimeter,"origin: commercial source,99.9 %,stated by supplier",99.9,Not Specified %,1974
664.77,59.2036,1.77611,None kPa,N/A,36813,['C'],A,Differential microcalorimeter,"origin: commercial source,99.9 %,stated by supplier",99.9,Not Specified %,1974
665.66,60.2078,1.80623,None kPa,N/A,36813,['C'],A,Differential microcalorimeter,"origin: commercial source,99.9 %,stated by supplier",99.9,Not Specified %,1974
679.04,63.3876,1.90163,None kPa,N/A,36813,['C'],A,Differential microcalorimeter,"origin: commercial source,99.9 %,stated by supplier",99.9,Not Specified %,1974
684.47,65.8143,1.97443,None kPa,N/A,36813,['C'],A,Differential microcalorimeter,"origin: commercial source,99.9 %,stated by supplier",99.9,Not Specified %,1974
688.82,69.1615,2.07485,None kPa,N/A,36813,['C'],A,Differential microcalorimeter,"origin: commercial source,99.9 %,stated by supplier",99.9,Not Specified %,1974
694.61,50.4172,1.51252,None kPa,N/A,36813,['C'],A,Differential microcalorimeter,"origin: commercial source,99.9 %,stated by supplier",99.9,Not Specified %,1974
694.68,54.9359,1.64808,None kPa,N/A,36813,['C'],A,Differential microcalorimeter,"origin: commercial source,99.9 %,stated by supplier",99.9,Not Specified %,1974
694.86,60.8772,1.82632,None kPa,N/A,36813,['C'],A,Differential microcalorimeter,"origin: commercial source,99.9 %,stated by supplier",99.9,Not Specified %,1974
695.11,63.8478,1.91544,None kPa,N/A,36813,['C'],A,Differential microcalorimeter,"origin: commercial source,99.9 %,stated by supplier",99.9,Not Specified %,1974
695.31,68.241,2.04723,None kPa,N/A,36813,['C'],A,Differential microcalorimeter,"origin: commercial source,99.9 %,stated by supplier",99.9,Not Specified %,1974
695.51,72.1322,2.16396,None kPa,N/A,36813,['C'],A,Differential microcalorimeter,"origin: commercial source,99.9 %,stated by supplier",99.9,Not Specified %,1974
695.55,57.0698,1.71209,None kPa,N/A,36813,['C'],A,Differential microcalorimeter,"origin: commercial source,99.9 %,stated by supplier",99.9,Not Specified %,1974
695.57,65.5633,1.9669,None kPa,N/A,36813,['C'],A,Differential microcalorimeter,"origin: commercial source,99.9 %,stated by supplier",99.9,Not Specified %,1974
695.73,49.0783,1.47235,None kPa,N/A,36813,['C'],A,Differential microcalorimeter,"origin: commercial source,99.9 %,stated by supplier",99.9,Not Specified %,1974
696.02,59.6638,1.78992,None kPa,N/A,36813,['C'],A,Differential microcalorimeter,"origin: commercial source,99.9 %,stated by supplier",99.9,Not Specified %,1974
696.04,45.6056,1.36817,None kPa,N/A,36813,['C'],A,Differential microcalorimeter,"origin: commercial source,99.9 %,stated by supplier",99.9,Not Specified %,1974
696.94,70.2075,2.10623,None kPa,N/A,36813,['C'],A,Differential microcalorimeter,"origin: commercial source,99.9 %,stated by supplier",99.9,Not Specified %,1974
700.76,44.5596,1.33679,None kPa,N/A,36813,['C'],A,Differential microcalorimeter,"origin: commercial source,99.9 %,stated by supplier",99.9,Not Specified %,1974
707.28,43.9738,1.31922,None kPa,N/A,36813,['C'],A,Differential microcalorimeter,"origin: commercial source,99.9 %,stated by supplier",99.9,Not Specified %,1974
713.47,43.3881,1.30164,None kPa,N/A,36813,['C'],A,Differential microcalorimeter,"origin: commercial source,99.9 %,stated by supplier",99.9,Not Specified %,1974
740.9,43.3462,1.30039,None kPa,N/A,36813,['C'],A,Differential microcalorimeter,"origin: commercial source,99.9 %,stated by supplier",99.9,Not Specified %,1974
753.52,43.4299,1.3029,None kPa,N/A,36813,['C'],A,Differential microcalorimeter,"origin: commercial source,99.9 %,stated by supplier",99.9,Not Specified %,1974
777.58,44.0575,1.32173,None kPa,N/A,36813,['C'],A,Differential microcalorimeter,"origin: commercial source,99.9 %,stated by supplier",99.9,Not Specified %,1974
790.35,44.3086,1.32926,None kPa,N/A,36813,['C'],A,Differential microcalorimeter,"origin: commercial source,99.9 %,stated by supplier",99.9,Not Specified %,1974
799.39,45.5219,1.36566,None kPa,N/A,36813,['C'],A,Differential microcalorimeter,"origin: commercial source,99.9 %,stated by supplier",99.9,Not Specified %,1974
811.89,47.5302,1.42591,None kPa,N/A,36813,['C'],A,Differential microcalorimeter,"origin: commercial source,99.9 %,stated by supplier",99.9,Not Specified %,1974
820.12,51.1285,1.53385,None kPa,N/A,36813,['C'],A,Differential microcalorimeter,"origin: commercial source,99.9 %,stated by supplier",99.9,Not Specified %,1974
829.16,54.8941,1.64682,None kPa,N/A,36813,['C'],A,Differential microcalorimeter,"origin: commercial source,99.9 %,stated by supplier",99.9,Not Specified %,1974
836.43,59.873,1.79619,None kPa,N/A,36813,['C'],A,Differential microcalorimeter,"origin: commercial source,99.9 %,stated by supplier",99.9,Not Specified %,1974
837.7,62.9692,1.88908,None kPa,N/A,36813,['C'],A,Differential microcalorimeter,"origin: commercial source,99.9 %,stated by supplier",99.9,Not Specified %,1974
840.21,65.9817,1.97945,None kPa,N/A,36813,['C'],A,Differential microcalorimeter,"origin: commercial source,99.9 %,stated by supplier",99.9,Not Specified %,1974
841.71,68.785,2.06355,None kPa,N/A,36813,['C'],A,Differential microcalorimeter,"origin: commercial source,99.9 %,stated by supplier",99.9,Not Specified %,1974
842.66,70.082,2.10246,None kPa,N/A,36813,['C'],A,Differential microcalorimeter,"origin: commercial source,99.9 %,stated by supplier",99.9,Not Specified %,1974
846.82,71.6301,2.1489,None kPa,N/A,36813,['C'],A,Differential microcalorimeter,"origin: commercial source,99.9 %,stated by supplier",99.9,Not Specified %,1974
850.2,70.333,2.10999,None kPa,N/A,36813,['C'],A,Differential microcalorimeter,"origin: commercial source,99.9 %,stated by supplier",99.9,Not Specified %,1974
850.29,68.1155,2.04347,None kPa,N/A,36813,['C'],A,Differential microcalorimeter,"origin: commercial source,99.9 %,stated by supplier",99.9,Not Specified %,1974
850.37,64.5591,1.93677,None kPa,N/A,36813,['C'],A,Differential microcalorimeter,"origin: commercial source,99.9 %,stated by supplier",99.9,Not Specified %,1974
850.71,66.4001,1.992,None kPa,N/A,36813,['C'],A,Differential microcalorimeter,"origin: commercial source,99.9 %,stated by supplier",99.9,Not Specified %,1974
850.96,56.735,1.70205,None kPa,N/A,36813,['C'],A,Differential microcalorimeter,"origin: commercial source,99.9 %,stated by supplier",99.9,Not Specified %,1974
851.17,60.9609,1.82883,None kPa,N/A,36813,['C'],A,Differential microcalorimeter,"origin: commercial source,99.9 %,stated by supplier",99.9,Not Specified %,1974
851.95,53.346,1.60038,None kPa,N/A,36813,['C'],A,Differential microcalorimeter,"origin: commercial source,99.9 %,stated by supplier",99.9,Not Specified %,1974
852.9,50.459,1.51377,None kPa,N/A,36813,['C'],A,Differential microcalorimeter,"origin: commercial source,99.9 %,stated by supplier",99.9,Not Specified %,1974
855.25,47.6976,1.43093,None kPa,N/A,36813,['C'],A,Differential microcalorimeter,"origin: commercial source,99.9 %,stated by supplier",99.9,Not Specified %,1974
857.5,46.1077,1.38323,None kPa,N/A,36813,['C'],A,Differential microcalorimeter,"origin: commercial source,99.9 %,stated by supplier",99.9,Not Specified %,1974
863.35,44.6433,1.3393,None kPa,N/A,36813,['C'],A,Differential microcalorimeter,"origin: commercial source,99.9 %,stated by supplier",99.9,Not Specified %,1974
885.46,44.5596,1.33679,None kPa,N/A,36813,['C'],A,Differential microcalorimeter,"origin: commercial source,99.9 %,stated by supplier",99.9,Not Specified %,1974
912.39,44.6014,1.33804,None kPa,N/A,36813,['C'],A,Differential microcalorimeter,"origin: commercial source,99.9 %,stated by supplier",99.9,Not Specified %,1974
940.49,45.229,1.35687,None kPa,N/A,36813,['C'],A,Differential microcalorimeter,"origin: commercial source,99.9 %,stated by supplier",99.9,Not Specified %,1974
315.17,29.7064,0.891192,None kPa,N/A,36813,['C'],A,Differential microcalorimeter,"origin: commercial source,99.9 %,stated by supplier",99.9,Not Specified %,1974
345.95,30.8779,0.926338,None kPa,N/A,36813,['C'],A,Differential microcalorimeter,"origin: commercial source,99.9 %,stated by supplier",99.9,Not Specified %,1974
358.53,31.2963,0.93889,None kPa,N/A,36813,['C'],A,Differential microcalorimeter,"origin: commercial source,99.9 %,stated by supplier",99.9,Not Specified %,1974
370.62,31.8402,0.955207,None kPa,N/A,36813,['C'],A,Differential microcalorimeter,"origin: commercial source,99.9 %,stated by supplier",99.9,Not Specified %,1974
403.04,32.7189,0.981566,None kPa,N/A,36813,['C'],A,Differential microcalorimeter,"origin: commercial source,99.9 %,stated by supplier",99.9,Not Specified %,1974
427.33,33.8904,1.01671,None kPa,N/A,36813,['C'],A,Differential microcalorimeter,"origin: commercial source,99.9 %,stated by supplier",99.9,Not Specified %,1974
462.62,35.564,1.06692,None kPa,N/A,36813,['C'],A,Differential microcalorimeter,"origin: commercial source,99.9 %,stated by supplier",99.9,Not Specified %,1974
472.0,35.3966,1.0619,None kPa,N/A,36813,['C'],A,Differential microcalorimeter,"origin: commercial source,99.9 %,stated by supplier",99.9,Not Specified %,1974
481.88,36.2334,1.087,None kPa,N/A,36813,['C'],A,Differential microcalorimeter,"origin: commercial source,99.9 %,stated by supplier",99.9,Not Specified %,1974
499.85,36.9447,1.10834,None kPa,N/A,36813,['C'],A,Differential microcalorimeter,"origin: commercial source,99.9 %,stated by supplier",99.9,Not Specified %,1974
520.09,37.8652,1.13596,None kPa,N/A,36813,['C'],A,Differential microcalorimeter,"origin: commercial source,99.9 %,stated by supplier",99.9,Not Specified %,1974
544.68,39.1204,1.17361,None kPa,N/A,36813,['C'],A,Differential microcalorimeter,"origin: commercial source,99.9 %,stated by supplier",99.9,Not Specified %,1974
551.96,39.497,1.18491,None kPa,N/A,36813,['C'],A,Differential microcalorimeter,"origin: commercial source,99.9 %,stated by supplier",99.9,Not Specified %,1974
568.09,40.5011,1.21503,None kPa,N/A,36813,['C'],A,Differential microcalorimeter,"origin: commercial source,99.9 %,stated by supplier",99.9,Not Specified %,1974
584.99,43.137,1.29411,None kPa,N/A,36813,['C'],A,Differential microcalorimeter,"origin: commercial source,99.9 %,stated by supplier",99.9,Not Specified %,1974
599.35,46.819,1.40457,None kPa,N/A,36813,['C'],A,Differential microcalorimeter,"origin: commercial source,99.9 %,stated by supplier",99.9,Not Specified %,1974
601.21,47.7813,1.43344,None kPa,N/A,36813,['C'],A,Differential microcalorimeter,"origin: commercial source,99.9 %,stated by supplier",99.9,Not Specified %,1974
610.61,49.3712,1.48114,None kPa,N/A,36813,['C'],A,Differential microcalorimeter,"origin: commercial source,99.9 %,stated by supplier",99.9,Not Specified %,1974
618.65,51.5887,1.54766,None kPa,N/A,36813,['C'],A,Differential microcalorimeter,"origin: commercial source,99.9 %,stated by supplier",99.9,Not Specified %,1974
623.27,52.8021,1.58406,None kPa,N/A,36813,['C'],A,Differential microcalorimeter,"origin: commercial source,99.9 %,stated by supplier",99.9,Not Specified %,1974
632.37,54.5594,1.63678,None kPa,N/A,36813,['C'],A,Differential microcalorimeter,"origin: commercial source,99.9 %,stated by supplier",99.9,Not Specified %,1974
650.38,57.1534,1.7146,None kPa,N/A,36813,['C'],A,Differential microcalorimeter,"origin: commercial source,99.9 %,stated by supplier",99.9,Not Specified %,1974
664.77,59.2036,1.77611,None kPa,N/A,36813,['C'],A,Differential microcalorimeter,"origin: commercial source,99.9 %,stated by supplier",99.9,Not Specified %,1974
665.66,60.2078,1.80623,None kPa,N/A,36813,['C'],A,Differential microcalorimeter,"origin: commercial source,99.9 %,stated by supplier",99.9,Not Specified %,1974
679.04,63.3876,1.90163,None kPa,N/A,36813,['C'],A,Differential microcalorimeter,"origin: commercial source,99.9 %,stated by supplier",99.9,Not Specified %,1974
684.47,65.8143,1.97443,None kPa,N/A,36813,['C'],A,Differential microcalorimeter,"origin: commercial source,99.9 %,stated by supplier",99.9,Not Specified %,1974
688.82,69.1615,2.07485,None kPa,N/A,36813,['C'],A,Differential microcalorimeter,"origin: commercial source,99.9 %,stated by supplier",99.9,Not Specified %,1974
694.61,50.4172,1.51252,None kPa,N/A,36813,['C'],A,Differential microcalorimeter,"origin: commercial source,99.9 %,stated by supplier",99.9,Not Specified %,1974
694.68,54.9359,1.64808,None kPa,N/A,36813,['C'],A,Differential microcalorimeter,"origin: commercial source,99.9 %,stated by supplier",99.9,Not Specified %,1974
694.86,60.8772,1.82632,None kPa,N/A,36813,['C'],A,Differential microcalorimeter,"origin: commercial source,99.9 %,stated by supplier",99.9,Not Specified %,1974
695.11,63.8478,1.91544,None kPa,N/A,36813,['C'],A,Differential microcalorimeter,"origin: commercial source,99.9 %,stated by supplier",99.9,Not Specified %,1974
695.31,68.241,2.04723,None kPa,N/A,36813,['C'],A,Differential microcalorimeter,"origin: commercial source,99.9 %,stated by supplier",99.9,Not Specified %,1974
695.51,72.1322,2.16396,None kPa,N/A,36813,['C'],A,Differential microcalorimeter,"origin: commercial source,99.9 %,stated by supplier",99.9,Not Specified %,1974
695.55,57.0698,1.71209,None kPa,N/A,36813,['C'],A,Differential microcalorimeter,"origin: commercial source,99.9 %,stated by supplier",99.9,Not Specified %,1974
695.57,65.5633,1.9669,None kPa,N/A,36813,['C'],A,Differential microcalorimeter,"origin: commercial source,99.9 %,stated by supplier",99.9,Not Specified %,1974
695.73,49.0783,1.47235,None kPa,N/A,36813,['C'],A,Differential microcalorimeter,"origin: commercial source,99.9 %,stated by supplier",99.9,Not Specified %,1974
696.02,59.6638,1.78992,None kPa,N/A,36813,['C'],A,Differential microcalorimeter,"origin: commercial source,99.9 %,stated by supplier",99.9,Not Specified %,1974
696.04,45.6056,1.36817,None kPa,N/A,36813,['C'],A,Differential microcalorimeter,"origin: commercial source,99.9 %,stated by supplier",99.9,Not Specified %,1974
696.94,70.2075,2.10623,None kPa,N/A,36813,['C'],A,Differential microcalorimeter,"origin: commercial source,99.9 %,stated by supplier",99.9,Not Specified %,1974
700.76,44.5596,1.33679,None kPa,N/A,36813,['C'],A,Differential microcalorimeter,"origin: commercial source,99.9 %,stated by supplier",99.9,Not Specified %,1974
707.28,43.9738,1.31922,None kPa,N/A,36813,['C'],A,Differential microcalorimeter,"origin: commercial source,99.9 %,stated by supplier",99.9,Not Specified %,1974
713.47,43.3881,1.30164,None kPa,N/A,36813,['C'],A,Differential microcalorimeter,"origin: commercial source,99.9 %,stated by supplier",99.9,Not Specified %,1974
740.9,43.3462,1.30039,None kPa,N/A,36813,['C'],A,Differential microcalorimeter,"origin: commercial source,99.9 %,stated by supplier",99.9,Not Specified %,1974
753.52,43.4299,1.3029,None kPa,N/A,36813,['C'],A,Differential microcalorimeter,"origin: commercial source,99.9 %,stated by supplier",99.9,Not Specified %,1974
777.58,44.0575,1.32173,None kPa,N/A,36813,['C'],A,Differential microcalorimeter,"origin: commercial source,99.9 %,stated by supplier",99.9,Not Specified %,1974
790.35,44.3086,1.32926,None kPa,N/A,36813,['C'],A,Differential microcalorimeter,"origin: commercial source,99.9 %,stated by supplier",99.9,Not Specified %,1974
799.39,45.5219,1.36566,None kPa,N/A,36813,['C'],A,Differential microcalorimeter,"origin: commercial source,99.9 %,stated by supplier",99.9,Not Specified %,1974
811.89,47.5302,1.42591,None kPa,N/A,36813,['C'],A,Differential microcalorimeter,"origin: commercial source,99.9 %,stated by supplier",99.9,Not Specified %,1974
820.12,51.1285,1.53385,None kPa,N/A,36813,['C'],A,Differential microcalorimeter,"origin: commercial source,99.9 %,stated by supplier",99.9,Not Specified %,1974
829.16,54.8941,1.64682,None kPa,N/A,36813,['C'],A,Differential microcalorimeter,"origin: commercial source,99.9 %,stated by supplier",99.9,Not Specified %,1974
836.43,59.873,1.79619,None kPa,N/A,36813,['C'],A,Differential microcalorimeter,"origin: commercial source,99.9 %,stated by supplier",99.9,Not Specified %,1974
837.7,62.9692,1.88908,None kPa,N/A,36813,['C'],A,Differential microcalorimeter,"origin: commercial source,99.9 %,stated by supplier",99.9,Not Specified %,1974
840.21,65.9817,1.97945,None kPa,N/A,36813,['C'],A,Differential microcalorimeter,"origin: commercial source,99.9 %,stated by supplier",99.9,Not Specified %,1974
841.71,68.785,2.06355,None kPa,N/A,36813,['C'],A,Differential microcalorimeter,"origin: commercial source,99.9 %,stated by supplier",99.9,Not Specified %,1974
842.66,70.082,2.10246,None kPa,N/A,36813,['C'],A,Differential microcalorimeter,"origin: commercial source,99.9 %,stated by supplier",99.9,Not Specified %,1974
846.82,71.6301,2.1489,None kPa,N/A,36813,['C'],A,Differential microcalorimeter,"origin: commercial source,99.9 %,stated by supplier",99.9,Not Specified %,1974
850.2,70.333,2.10999,None kPa,N/A,36813,['C'],A,Differential microcalorimeter,"origin: commercial source,99.9 %,stated by supplier",99.9,Not Specified %,1974
850.29,68.1155,2.04347,None kPa,N/A,36813,['C'],A,Differential microcalorimeter,"origin: commercial source,99.9 %,stated by supplier",99.9,Not Specified %,1974
850.37,64.5591,1.93677,None kPa,N/A,36813,['C'],A,Differential microcalorimeter,"origin: commercial source,99.9 %,stated by supplier",99.9,Not Specified %,1974
850.71,66.4001,1.992,None kPa,N/A,36813,['C'],A,Differential microcalorimeter,"origin: commercial source,99.9 %,stated by supplier",99.9,Not Specified %,1974
850.96,56.735,1.70205,None kPa,N/A,36813,['C'],A,Differential microcalorimeter,"origin: commercial source,99.9 %,stated by supplier",99.9,Not Specified %,1974
851.17,60.9609,1.82883,None kPa,N/A,36813,['C'],A,Differential microcalorimeter,"origin: commercial source,99.9 %,stated by supplier",99.9,Not Specified %,1974
851.95,53.346,1.60038,None kPa,N/A,36813,['C'],A,Differential microcalorimeter,"origin: commercial source,99.9 %,stated by supplier",99.9,Not Specified %,1974
852.9,50.459,1.51377,None kPa,N/A,36813,['C'],A,Differential microcalorimeter,"origin: commercial source,99.9 %,stated by supplier",99.9,Not Specified %,1974
855.25,47.6976,1.43093,None kPa,N/A,36813,['C'],A,Differential microcalorimeter,"origin: commercial source,99.9 %,stated by supplier",99.9,Not Specified %,1974
857.5,46.1077,1.38323,None kPa,N/A,36813,['C'],A,Differential microcalorimeter,"origin: commercial source,99.9 %,stated by supplier",99.9,Not Specified %,1974
863.35,44.6433,1.3393,None kPa,N/A,36813,['C'],A,Differential microcalorimeter,"origin: commercial source,99.9 %,stated by supplier",99.9,Not Specified %,1974
885.46,44.5596,1.33679,None kPa,N/A,36813,['C'],A,Differential microcalorimeter,"origin: commercial source,99.9 %,stated by supplier",99.9,Not Specified %,1974
912.39,44.6014,1.33804,None kPa,N/A,36813,['C'],A,Differential microcalorimeter,"origin: commercial source,99.9 %,stated by supplier",99.9,Not Specified %,1974
940.49,45.229,1.35687,None kPa,N/A,36813,['C'],A,Differential microcalorimeter,"origin: commercial source,99.9 %,stated by supplier",99.9,Not Specified %,1974
