Repository: amr8004/PureElementPRL

# Pure Element Thermodynamic modeling with 3rd generation CALPHAD models for multiple elements

## Description
Jupyter notebook for modeling pure elements with selected models via python tools pycalphad and ESPEI

## Running Tutorial
Creating a codespace should immediately open the desired notebook. Just change the element as desired (non-case sensitive) and set what SGTE structure (FCC_A1, BCC_A2, etc.) you would like to compare against.

## Further Resources

## Citation

File: CpCSV/Sn_CP_data.csv (part 4 of 5)
Temperature: K,Heat capacity at constant pressure Cp: J/K/mol,Uncertainty,Pressure,Ref Temp,Data Set ID,State,Representation,Method,Description,Purity,Purity Units,Year
0.3367,1.08E-05,3.23E-07,None kPa,N/A,15626,['C'],A,Low temperature calorimetry set up,"origin: commercial source,99.9999 % (total),stated by supplier",99.9999,Not Specified %,1965
0.3543,1.23E-05,3.69E-07,None kPa,N/A,15626,['C'],A,Low temperature calorimetry set up,"origin: commercial source,99.9999 % (total),stated by supplier",99.9999,Not Specified %,1965
0.3636,1.33E-05,3.99E-07,None kPa,N/A,15626,['C'],A,Low temperature calorimetry set up,"origin: commercial source,99.9999 % (total),stated by supplier",99.9999,Not Specified %,1965
0.3736,1.43E-05,4.30E-07,None kPa,N/A,15626,['C'],A,Low temperature calorimetry set up,"origin: commercial source,99.9999 % (total),stated by supplier",99.9999,Not Specified %,1965
0.3881,1.59E-05,4.77E-07,None kPa,N/A,15626,['C'],A,Low temperature calorimetry set up,"origin: commercial source,99.9999 % (total),stated by supplier",99.9999,Not Specified %,1965
0.39,1.62E-05,4.86E-07,None kPa,N/A,15626,['C'],A,Low temperature calorimetry set up,"origin: commercial source,99.9999 % (total),stated by supplier",99.9999,Not Specified %,1965
0.4058,1.81E-05,5.42E-07,None kPa,N/A,15626,['C'],A,Low temperature calorimetry set up,"origin: commercial source,99.9999 % (total),stated by supplier",99.9999,Not Specified %,1965
0.4112,1.89E-05,5.68E-07,None kPa,N/A,15626,['C'],A,Low temperature calorimetry set up,"origin: commercial source,99.9999 % (total),stated by supplier",99.9999,Not Specified %,1965
0.4419,2.33E-05,6.98E-07,None kPa,N/A,15626,['C'],A,Low temperature calorimetry set up,"origin: commercial source,99.9999 % (total),stated by supplier",99.9999,Not Specified %,1965
0.4434,2.34E-05,7.02E-07,None kPa,N/A,15626,['C'],A,Low temperature calorimetry set up,"origin: commercial source,99.9999 % (total),stated by supplier",99.9999,Not Specified %,1965
0.4554,2.55E-05,7.66E-07,None kPa,N/A,15626,['C'],A,Low temperature calorimetry set up,"origin: commercial source,99.9999 % (total),stated by supplier",99.9999,Not Specified %,1965
0.4837,3.03E-05,9.10E-07,None kPa,N/A,15626,['C'],A,Low temperature calorimetry set up,"origin: commercial source,99.9999 % (total),stated by supplier",99.9999,Not Specified %,1965
0.515,3.70E-05,1.11E-06,None kPa,N/A,15626,['C'],A,Low temperature calorimetry set up,"origin: commercial source,99.9999 % (total),stated by supplier",99.9999,Not Specified %,1965
0.5383,4.30E-05,1.29E-06,None kPa,N/A,15626,['C'],A,Low temperature calorimetry set up,"origin: commercial source,99.9999 % (total),stated by supplier",99.9999,Not Specified %,1965
0.5749,5.46E-05,1.64E-06,None kPa,N/A,15626,['C'],A,Low temperature calorimetry set up,"origin: commercial source,99.9999 % (total),stated by supplier",99.9999,Not Specified %,1965
0.5826,5.66E-05,1.70E-06,None kPa,N/A,15626,['C'],A,Low temperature calorimetry set up,"origin: commercial source,99.9999 % (total),stated by supplier",99.9999,Not Specified %,1965
0.617,7.00E-05,2.10E-06,None kPa,N/A,15626,['C'],A,Low temperature calorimetry set up,"origin: commercial source,99.9999 % (total),stated by supplier",99.9999,Not Specified %,1965
0.6557,7.99E-05,2.40E-06,None kPa,N/A,15626,['C'],A,Low temperature calorimetry set up,"origin: commercial source,99.9999 % (total),stated by supplier",99.9999,Not Specified %,1965
0.7016,0.000115,3.45E-06,None kPa,N/A,15626,['C'],A,Low temperature calorimetry set up,"origin: commercial source,99.9999 % (total),stated by supplier",99.9999,Not Specified %,1965
0.7879,0.0001887,5.66E-06,None kPa,N/A,15626,['C'],A,Low temperature calorimetry set up,"origin: commercial source,99.9999 % (total),stated by supplier",99.9999,Not Specified %,1965
0.8596,0.0002714,8.14E-06,None kPa,N/A,15626,['C'],A,Low temperature calorimetry set up,"origin: commercial source,99.9999 % (total),stated by supplier",99.9999,Not Specified %,1965
0.9203,0.0003642,1.09E-05,None kPa,N/A,15626,['C'],A,Low temperature calorimetry set up,"origin: commercial source,99.9999 % (total),stated by supplier",99.9999,Not Specified %,1965
0.9564,0.0004271,1.28E-05,None kPa,N/A,15626,['C'],A,Low temperature calorimetry set up,"origin: commercial source,99.9999 % (total),stated by supplier",99.9999,Not Specified %,1965
1.061,0.0006489,1.95E-05,None kPa,N/A,15626,['C'],A,Low temperature calorimetry set up,"origin: commercial source,99.9999 % (total),stated by supplier",99.9999,Not Specified %,1965
0.09269,0.0001615,4.85E-06,None kPa,N/A,15627,['C'],A,Low temperature calorimetry set up,"origin: commercial source,99.9999 % (total),stated by supplier",99.9999,Not Specified %,1965
0.09474,0.0001645,4.94E-06,None kPa,N/A,15627,['C'],A,Low temperature calorimetry set up,"origin: commercial source,99.9999 % (total),stated by supplier",99.9999,Not Specified %,1965
0.09517,0.0001658,4.97E-06,None kPa,N/A,15627,['C'],A,Low temperature calorimetry set up,"origin: commercial source,99.9999 % (total),stated by supplier",99.9999,Not Specified %,1965
0.10373,0.0001754,5.26E-06,None kPa,N/A,15627,['C'],A,Low temperature calorimetry set up,"origin: commercial source,99.9999 % (total),stated by supplier",99.9999,Not Specified %,1965
0.1047,0.0001756,5.27E-06,None kPa,N/A,15627,['C'],A,Low temperature calorimetry set up,"origin: commercial source,99.9999 % (total),stated by supplier",99.9999,Not Specified %,1965
0.11136,0.0001887,5.66E-06,None kPa,N/A,15627,['C'],A,Low temperature calorimetry set up,"origin: commercial source,99.9999 % (total),stated by supplier",99.9999,Not Specified %,1965
0.11165,0.0001887,5.66E-06,None kPa,N/A,15627,['C'],A,Low temperature calorimetry set up,"origin: commercial source,99.9999 % (total),stated by supplier",99.9999,Not Specified %,1965
0.11734,0.0002043,6.13E-06,None kPa,N/A,15627,['C'],A,Low temperature calorimetry set up,"origin: commercial source,99.9999 % (total),stated by supplier",99.9999,Not Specified %,1965
0.11868,0.0002085,6.26E-06,None kPa,N/A,15627,['C'],A,Low temperature calorimetry set up,"origin: commercial source,99.9999 % (total),stated by supplier",99.9999,Not Specified %,1965
0.1217,0.0002162,6.49E-06,None kPa,N/A,15627,['C'],A,Low temperature calorimetry set up,"origin: commercial source,99.9999 % (total),stated by supplier",99.9999,Not Specified %,1965
0.1286,0.0002318,6.95E-06,None kPa,N/A,15627,['C'],A,Low temperature calorimetry set up,"origin: commercial source,99.9999 % (total),stated by supplier",99.9999,Not Specified %,1965
0.1315,0.0002369,7.11E-06,None kPa,N/A,15627,['C'],A,Low temperature calorimetry set up,"origin: commercial source,99.9999 % (total),stated by supplier",99.9999,Not Specified %,1965
0.1342,0.0002367,7.10E-06,None kPa,N/A,15627,['C'],A,Low temperature calorimetry set up,"origin: commercial source,99.9999 % (total),stated by supplier",99.9999,Not Specified %,1965
0.141,0.0002488,7.46E-06,None kPa,N/A,15627,['C'],A,Low temperature calorimetry set up,"origin: commercial source,99.9999 % (total),stated by supplier",99.9999,Not Specified %,1965
0.1453,0.0002555,7.67E-06,None kPa,N/A,15627,['C'],A,Low temperature calorimetry set up,"origin: commercial source,99.9999 % (total),stated by supplier",99.9999,Not Specified %,1965
0.148,0.0002597,7.79E-06,None kPa,N/A,15627,['C'],A,Low temperature calorimetry set up,"origin: commercial source,99.9999 % (total),stated by supplier",99.9999,Not Specified %,1965
0.1485,0.0002602,7.81E-06,None kPa,N/A,15627,['C'],A,Low temperature calorimetry set up,"origin: commercial source,99.9999 % (total),stated by supplier",99.9999,Not Specified %,1965
0.1603,0.0002797,8.39E-06,None kPa,N/A,15627,['C'],A,Low temperature calorimetry set up,"origin: commercial source,99.9999 % (total),stated by supplier",99.9999,Not Specified %,1965
0.1625,0.0002847,8.54E-06,None kPa,N/A,15627,['C'],A,Low temperature calorimetry set up,"origin: commercial source,99.9999 % (total),stated by supplier",99.9999,Not Specified %,1965
0.1652,0.00029,8.70E-06,None kPa,N/A,15627,['C'],A,Low temperature calorimetry set up,"origin: commercial source,99.9999 % (total),stated by supplier",99.9999,Not Specified %,1965
0.178,0.0003141,9.42E-06,None kPa,N/A,15627,['C'],A,Low temperature calorimetry set up,"origin: commercial source,99.9999 % (total),stated by supplier",99.9999,Not Specified %,1965
0.1821,0.0003204,9.61E-06,None kPa,N/A,15627,['C'],A,Low temperature calorimetry set up,"origin: commercial source,99.9999 % (total),stated by supplier",99.9999,Not Specified %,1965
0.1865,0.0003297,9.89E-06,None kPa,N/A,15627,['C'],A,Low temperature calorimetry set up,"origin: commercial source,99.9999 % (total),stated by supplier",99.9999,Not Specified %,1965
0.1966,0.0003493,1.05E-05,None kPa,N/A,15627,['C'],A,Low temperature calorimetry set up,"origin: commercial source,99.9999 % (total),stated by supplier",99.9999,Not Specified %,1965
0.2003,0.0003529,1.06E-05,None kPa,N/A,15627,['C'],A,Low temperature calorimetry set up,"origin: commercial source,99.9999 % (total),stated by supplier",99.9999,Not Specified %,1965
0.2051,0.0003646,1.09E-05,None kPa,N/A,15627,['C'],A,Low temperature calorimetry set up,"origin: commercial source,99.9999 % (total),stated by supplier",99.9999,Not Specified %,1965
0.2182,0.0003888,1.17E-05,None kPa,N/A,15627,['C'],A,Low temperature calorimetry set up,"origin: commercial source,99.9999 % (total),stated by supplier",99.9999,Not Specified %,1965
0.2204,0.0003913,1.17E-05,None kPa,N/A,15627,['C'],A,Low temperature calorimetry set up,"origin: commercial source,99.9999 % (total),stated by supplier",99.9999,Not Specified %,1965
0.2301,0.0004088,1.23E-05,None kPa,N/A,15627,['C'],A,Low temperature calorimetry set up,"origin: commercial source,99.9999 % (total),stated by supplier",99.9999,Not Specified %,1965
0.2402,0.0004266,1.28E-05,None kPa,N/A,15627,['C'],A,Low temperature calorimetry set up,"origin: commercial source,99.9999 % (total),stated by supplier",99.9999,Not Specified %,1965
0.2438,0.0004313,1.29E-05,None kPa,N/A,15627,['C'],A,Low temperature calorimetry set up,"origin: commercial source,99.9999 % (total),stated by supplier",99.9999,Not Specified %,1965
0.2594,0.0004616,1.38E-05,None kPa,N/A,15627,['C'],A,Low temperature calorimetry set up,"origin: commercial source,99.9999 % (total),stated by supplier",99.9999,Not Specified %,1965
0.2652,0.0004737,1.42E-05,None kPa,N/A,15627,['C'],A,Low temperature calorimetry set up,"origin: commercial source,99.9999 % (total),stated by supplier",99.9999,Not Specified %,1965
0.2888,0.0005148,1.54E-05,None kPa,N/A,15627,['C'],A,Low temperature calorimetry set up,"origin: commercial source,99.9999 % (total),stated by supplier",99.9999,Not Specified %,1965
0.2925,0.0005209,1.56E-05,None kPa,N/A,15627,['C'],A,Low temperature calorimetry set up,"origin: commercial source,99.9999 % (total),stated by supplier",99.9999,Not Specified %,1965
0.2978,0.0005301,1.59E-05,None kPa,N/A,15627,['C'],A,Low temperature calorimetry set up,"origin: commercial source,99.9999 % (total),stated by supplier",99.9999,Not Specified %,1965
0.3198,0.0005727,1.72E-05,None kPa,N/A,15627,['C'],A,Low temperature calorimetry set up,"origin: commercial source,99.9999 % (total),stated by supplier",99.9999,Not Specified %,1965
0.3592,0.0006647,1.99E-05,None kPa,N/A,15627,['C'],A,Low temperature calorimetry set up,"origin: commercial source,99.9999 % (total),stated by supplier",99.9999,Not Specified %,1965
0.355,0.0006362,1.91E-05,None kPa,N/A,15627,['C'],A,Low temperature calorimetry set up,"origin: commercial source,99.9999 % (total),stated by supplier",99.9999,Not Specified %,1965
0.3948,0.0007158,2.15E-05,None kPa,N/A,15627,['C'],A,Low temperature calorimetry set up,"origin: commercial source,99.9999 % (total),stated by supplier",99.9999,Not Specified %,1965
0.3973,0.0007153,2.15E-05,None kPa,N/A,15627,['C'],A,Low temperature calorimetry set up,"origin: commercial source,99.9999 % (total),stated by supplier",99.9999,Not Specified %,1965
0.4339,0.0007928,2.38E-05,None kPa,N/A,15627,['C'],A,Low temperature calorimetry set up,"origin: commercial source,99.9999 % (total),stated by supplier",99.9999,Not Specified %,1965
0.4408,0.0007998,2.40E-05,None kPa,N/A,15627,['C'],A,Low temperature calorimetry set up,"origin: commercial source,99.9999 % (total),stated by supplier",99.9999,Not Specified %,1965
0.4886,0.0008998,2.70E-05,None kPa,N/A,15627,['C'],A,Low temperature calorimetry set up,"origin: commercial source,99.9999 % (total),stated by supplier",99.9999,Not Specified %,1965
0.5137,0.0009439,2.83E-05,None kPa,N/A,15627,['C'],A,Low temperature calorimetry set up,"origin: commercial source,99.9999 % (total),stated by supplier",99.9999,Not Specified %,1965
0.5264,0.0009734,2.92E-05,None kPa,N/A,15627,['C'],A,Low temperature calorimetry set up,"origin: commercial source,99.9999 % (total),stated by supplier",99.9999,Not Specified %,1965
0.5423,0.001003,3.01E-05,None kPa,N/A,15627,['C'],A,Low temperature calorimetry set up,"origin: commercial source,99.9999 % (total),stated by supplier",99.9999,Not Specified %,1965
0.5681,0.001057,3.17E-05,None kPa,N/A,15627,['C'],A,Low temperature calorimetry set up,"origin: commercial source,99.9999 % (total),stated by supplier",99.9999,Not Specified %,1965
0.626,0.00118,3.54E-05,None kPa,N/A,15627,['C'],A,Low temperature calorimetry set up,"origin: commercial source,99.9999 % (total),stated by supplier",99.9999,Not Specified %,1965
0.6374,0.001204,3.61E-05,None kPa,N/A,15627,['C'],A,Low temperature calorimetry set up,"origin: commercial source,99.9999 % (total),stated by supplier",99.9999,Not Specified %,1965
0.6923,0.001319,3.96E-05,None kPa,N/A,15627,['C'],A,Low temperature calorimetry set up,"origin: commercial source,99.9999 % (total),stated by supplier",99.9999,Not Specified %,1965
0.6932,0.001325,3.98E-05,None kPa,N/A,15627,['C'],A,Low temperature calorimetry set up,"origin: commercial source,99.9999 % (total),stated by supplier",99.9999,Not Specified %,1965
0.7637,0.001473,4.42E-05,None kPa,N/A,15627,['C'],A,Low temperature calorimetry set up,"origin: commercial source,99.9999 % (total),stated by supplier",99.9999,Not Specified %,1965
0.8199,0.001597,4.79E-05,None kPa,N/A,15627,['C'],A,Low temperature calorimetry set up,"origin: commercial source,99.9999 % (total),stated by supplier",99.9999,Not Specified %,1965
0.8393,0.001643,4.93E-05,None kPa,N/A,15627,['C'],A,Low temperature calorimetry set up,"origin: commercial source,99.9999 % (total),stated by supplier",99.9999,Not Specified %,1965
0.8941,0.001774,5.32E-05,None kPa,N/A,15627,['C'],A,Low temperature calorimetry set up,"origin: commercial source,99.9999 % (total),stated by supplier",99.9999,Not Specified %,1965
0.9341,0.001862,5.59E-05,None kPa,N/A,15627,['C'],A,Low temperature calorimetry set up,"origin: commercial source,99.9999 % (total),stated by supplier",99.9999,Not Specified %,1965
0.9637,0.001944,5.83E-05,None kPa,N/A,15627,['C'],A,Low temperature calorimetry set up,"origin: commercial source,99.9999 % (total),stated by supplier",99.9999,Not Specified %,1965
1.032,0.002107,6.32E-05,None kPa,N/A,15627,['C'],A,Low temperature calorimetry set up,"origin: commercial source,99.9999 % (total),stated by supplier",99.9999,Not Specified %,1965
1.037,0.00211,6.33E-05,None kPa,N/A,15627,['C'],A,Low temperature calorimetry set up,"origin: commercial source,99.9999 % (total),stated by supplier",99.9999,Not Specified %,1965
1.126,0.002338,7.01E-05,None kPa,N/A,15627,['C'],A,Low temperature calorimetry set up,"origin: commercial source,99.9999 % (total),stated by supplier",99.9999,Not Specified %,1965
1,0.002012,1.01E-05,None kPa,N/A,18388,['C'],A,Vacuum adiabatic calorimetry,"not stated,99.999 % (total),stated by supplier",99.999,Not Specified %,1969
1.5,0.00351,1.76E-05,None kPa,N/A,18388,['C'],A,Vacuum adiabatic calorimetry,"not stated,99.999 % (total),stated by supplier",99.999,Not Specified %,1969
2,0.00562,2.81E-05,None kPa,N/A,18388,['C'],A,Vacuum adiabatic calorimetry,"not stated,99.999 % (total),stated by supplier",99.999,Not Specified %,1969
2.5,0.008632,4.32E-05,None kPa,N/A,18388,['C'],A,Vacuum adiabatic calorimetry,"not stated,99.999 % (total),stated by supplier",99.999,Not Specified %,1969
3,0.01299,6.50E-05,None kPa,N/A,18388,['C'],A,Vacuum adiabatic calorimetry,"not stated,99.999 % (total),stated by supplier",99.999,Not Specified %,1969
3.5,0.01946,9.73E-05,None kPa,N/A,18388,['C'],A,Vacuum adiabatic calorimetry,"not stated,99.999 % (total),stated by supplier",99.999,Not Specified %,1969
3.8,0.02487,0.00012435,None kPa,N/A,18388,['C'],A,Vacuum adiabatic calorimetry,"not stated,99.999 % (total),stated by supplier",99.999,Not Specified %,1969
4,0.02935,0.00014675,None kPa,N/A,18388,['C'],A,Vacuum adiabatic calorimetry,"not stated,99.999 % (total),stated by supplier",99.999,Not Specified %,1969
4.2,0.03471,0.00017355,None kPa,N/A,18388,['C'],A,Vacuum adiabatic calorimetry,"not stated,99.999 % (total),stated by supplier",99.999,Not Specified %,1969
4,0.02917,0.00014585,None kPa,N/A,18389,['C'],A,Vacuum adiabatic calorimetry,"not stated,99.999 % (total),stated by supplier",99.999,Not Specified %,1969
4.2,0.03444,0.0001722,None kPa,N/A,18389,['C'],A,Vacuum adiabatic calorimetry,"not stated,99.999 % (total),stated by supplier",99.999,Not Specified %,1969
5,0.06688,0.0003344,None kPa,N/A,18389,['C'],A,Vacuum adiabatic calorimetry,"not stated,99.999 % (total),stated by supplier",99.999,Not Specified %,1969
6,0.1415,0.0007075,None kPa,N/A,18389,['C'],A,Vacuum adiabatic calorimetry,"not stated,99.999 % (total),stated by supplier",99.999,Not Specified %,1969
7,0.2639,0.0013195,None kPa,N/A,18389,['C'],A,Vacuum adiabatic calorimetry,"not stated,99.999 % (total),stated by supplier",99.999,Not Specified %,1969
8,0.4388,0.002194,None kPa,N/A,18389,['C'],A,Vacuum adiabatic calorimetry,"not stated,99.999 % (total),stated by supplier",99.999,Not Specified %,1969
9,0.6634,0.003317,None kPa,N/A,18389,['C'],A,Vacuum adiabatic calorimetry,"not stated,99.999 % (total),stated by supplier",99.999,Not Specified %,1969
10,0.9297,0.0046485,None kPa,N/A,18389,['C'],A,Vacuum adiabatic calorimetry,"not stated,99.999 % (total),stated by supplier",99.999,Not Specified %,1969
11,1.229,0.006145,None kPa,N/A,18389,['C'],A,Vacuum adiabatic calorimetry,"not stated,99.999 % (total),stated by supplier",99.999,Not Specified %,1969
12,1.553,0.007765,None kPa,N/A,18389,['C'],A,Vacuum adiabatic calorimetry,"not stated,99.999 % (total),stated by supplier",99.999,Not Specified %,1969
13,1.896,0.00948,None kPa,N/A,18389,['C'],A,Vacuum adiabatic calorimetry,"not stated,99.999 % (total),stated by supplier",99.999,Not Specified %,1969
14,2.257,0.011285,None kPa,N/A,18389,['C'],A,Vacuum adiabatic calorimetry,"not stated,99.999 % (total),stated by supplier",99.999,Not Specified %,1969
15,2.629,0.013145,None kPa,N/A,18389,['C'],A,Vacuum adiabatic calorimetry,"not stated,99.999 % (total),stated by supplier",99.999,Not Specified %,1969
16,3.013,0.015065,None kPa,N/A,18389,['C'],A,Vacuum adiabatic calorimetry,"not stated,99.999 % (total),stated by supplier",99.999,Not Specified %,1969
17,3.407,0.017035,None kPa,N/A,18389,['C'],A,Vacuum adiabatic calorimetry,"not stated,99.999 % (total),stated by supplier",99.999,Not Specified %,1969
18,3.81,0.01905,None kPa,N/A,18389,['C'],A,Vacuum adiabatic calorimetry,"not stated,99.999 % (total),stated by supplier",99.999,Not Specified %,1969
19,4.215,0.021075,None kPa,N/A,18389,['C'],A,Vacuum adiabatic calorimetry,"not stated,99.999 % (total),stated by supplier",99.999,Not Specified %,1969
20,4.623,0.023115,None kPa,N/A,18389,['C'],A,Vacuum adiabatic calorimetry,"not stated,99.999 % (total),stated by supplier",99.999,Not Specified %,1969
21,5.031,0.025155,None kPa,N/A,18389,['C'],A,Vacuum adiabatic calorimetry,"not stated,99.999 % (total),stated by supplier",99.999,Not Specified %,1969
22,5.441,0.027205,None kPa,N/A,18389,['C'],A,Vacuum adiabatic calorimetry,"not stated,99.999 % (total),stated by supplier",99.999,Not Specified %,1969
23,5.851,0.029255,None kPa,N/A,18389,['C'],A,Vacuum adiabatic calorimetry,"not stated,99.999 % (total),stated by supplier",99.999,Not Specified %,1969
24,6.262,0.03131,None kPa,N/A,18389,['C'],A,Vacuum adiabatic calorimetry,"not stated,99.999 % (total),stated by supplier",99.999,Not Specified %,1969
25,6.673,0.033365,None kPa,N/A,18389,['C'],A,Vacuum adiabatic calorimetry,"not stated,99.999 % (total),stated by supplier",99.999,Not Specified %,1969
26,7.082,0.03541,None kPa,N/A,18389,['C'],A,Vacuum adiabatic calorimetry,"not stated,99.999 % (total),stated by supplier",99.999,Not Specified %,1969
27,7.489,0.037445,None kPa,N/A,18389,['C'],A,Vacuum adiabatic calorimetry,"not stated,99.999 % (total),stated by supplier",99.999,Not Specified %,1969
28,7.891,0.039455,None kPa,N/A,18389,['C'],A,Vacuum adiabatic calorimetry,"not stated,99.999 % (total),stated by supplier",99.999,Not Specified %,1969
29,8.289,0.041445,None kPa,N/A,18389,['C'],A,Vacuum adiabatic calorimetry,"not stated,99.999 % (total),stated by supplier",99.999,Not Specified %,1969
30,8.686,0.04343,None kPa,N/A,18389,['C'],A,Vacuum adiabatic calorimetry,"not stated,99.999 % (total),stated by supplier",99.999,Not Specified %,1969
0.8,0.000191,3.82E-06,None kPa,N/A,12639,['C'],A,Low temperature calorimetry set up,"not stated,99.990 % (total),",99.99,Not Specified %,1961
0.832,0.00023,4.60E-06,None kPa,N/A,12639,['C'],A,Low temperature calorimetry set up,"not stated,99.990 % (total),",99.99,Not Specified %,1961
0.875,0.000277,5.54E-06,None kPa,N/A,12639,['C'],A,Low temperature calorimetry set up,"not stated,99.990 % (total),",99.99,Not Specified %,1961
0.893,0.000304,6.08E-06,None kPa,N/A,12639,['C'],A,Low temperature calorimetry set up,"not stated,99.990 % (total),",99.99,Not Specified %,1961
0.928,0.000343,6.86E-06,None kPa,N/A,12639,['C'],A,Low temperature calorimetry set up,"not stated,99.990 % (total),",99.99,Not Specified %,1961
0.958,0.000368,7.36E-06,None kPa,N/A,12639,['C'],A,Low temperature calorimetry set up,"not stated,99.990 % (total),",99.99,Not Specified %,1961
0.98,0.0004,8.00E-06,None kPa,N/A,12639,['C'],A,Low temperature calorimetry set up,"not stated,99.990 % (total),",99.99,Not Specified %,1961
1.003,0.000461,9.22E-06,None kPa,N/A,12639,['C'],A,Low temperature calorimetry set up,"not stated,99.990 % (total),",99.99,Not Specified %,1961
1.025,0.000513,1.03E-05,None kPa,N/A,12639,['C'],A,Low temperature calorimetry set up,"not stated,99.990 % (total),",99.99,Not Specified %,1961
1.048,0.00052,1.04E-05,None kPa,N/A,12639,['C'],A,Low temperature calorimetry set up,"not stated,99.990 % (total),",99.99,Not Specified %,1961
1.07,0.000597,1.19E-05,None kPa,N/A,12639,['C'],A,Low temperature calorimetry set up,"not stated,99.990 % (total),",99.99,Not Specified %,1961
1.093,0.00067,1.34E-05,None kPa,N/A,12639,['C'],A,Low temperature calorimetry set up,"not stated,99.990 % (total),",99.99,Not Specified %,1961
1.114,0.000736,1.47E-05,None kPa,N/A,12639,['C'],A,Low temperature calorimetry set up,"not stated,99.990 % (total),",99.99,Not Specified %,1961
1.156,0.000853,1.71E-05,None kPa,N/A,12639,['C'],A,Low temperature calorimetry set up,"not stated,99.990 % (total),",99.99,Not Specified %,1961
1.178,0.000961,1.92E-05,None kPa,N/A,12639,['C'],A,Low temperature calorimetry set up,"not stated,99.990 % (total),",99.99,Not Specified %,1961
1.21,0.001056,2.11E-05,None kPa,N/A,12639,['C'],A,Low temperature calorimetry set up,"not stated,99.990 % (total),",99.99,Not Specified %,1961
1.236,0.00119,2.38E-05,None kPa,N/A,12639,['C'],A,Low temperature calorimetry set up,"not stated,99.990 % (total),",99.99,Not Specified %,1961
1.255,0.001259,2.52E-05,None kPa,N/A,12639,['C'],A,Low temperature calorimetry set up,"not stated,99.990 % (total),",99.99,Not Specified %,1961
1.308,0.001419,2.84E-05,None kPa,N/A,12639,['C'],A,Low temperature calorimetry set up,"not stated,99.990 % (total),",99.99,Not Specified %,1961
1.405,0.00184,3.68E-05,None kPa,N/A,12639,['C'],A,Low temperature calorimetry set up,"not stated,99.990 % (total),",99.99,Not Specified %,1961
1.57,0.0026,5.20E-05,None kPa,N/A,12639,['C'],A,Low temperature calorimetry set up,"not stated,99.990 % (total),",99.99,Not Specified %,1961
1.65,0.00325,6.50E-05,None kPa,N/A,12639,['C'],A,Low temperature calorimetry set up,"not stated,99.990 % (total),",99.99,Not Specified %,1961
1.741,0.00385,7.70E-05,None kPa,N/A,12639,['C'],A,Low temperature calorimetry set up,"not stated,99.990 % (total),",99.99,Not Specified %,1961
1.845,0.00449,8.98E-05,None kPa,N/A,12639,['C'],A,Low temperature calorimetry set up,"not stated,99.990 % (total),",99.99,Not Specified %,1961
1.937,0.00534,0.0001068,None kPa,N/A,12639,['C'],A,Low temperature calorimetry set up,"not stated,99.990 % (total),",99.99,Not Specified %,1961
2.057,0.00619,0.0001238,None kPa,N/A,12639,['C'],A,Low temperature calorimetry set up,"not stated,99.990 % (total),",99.99,Not Specified %,1961
0.604,0.001104,2.21E-05,None kPa,N/A,12640,['C'],A,Low temperature calorimetry set up,"not stated,99.990 % (total),",99.99,Not Specified %,1961
0.632,0.001142,2.28E-05,None kPa,N/A,12640,['C'],A,Low temperature calorimetry set up,"not stated,99.990 % (total),",99.99,Not Specified %,1961
0.655,0.00122,2.44E-05,None kPa,N/A,12640,['C'],A,Low temperature calorimetry set up,"not stated,99.990 % (total),",99.99,Not Specified %,1961
0.673,0.00126,2.52E-05,None kPa,N/A,12640,['C'],A,Low temperature calorimetry set up,"not stated,99.990 % (total),",99.99,Not Specified %,1961
0.692,0.001286,2.57E-05,None kPa,N/A,12640,['C'],A,Low temperature calorimetry set up,"not stated,99.990 % (total),",99.99,Not Specified %,1961
0.71,0.001335,2.67E-05,None kPa,N/A,12640,['C'],A,Low temperature calorimetry set up,"not stated,99.990 % (total),",99.99,Not Specified %,1961
0.727,0.001375,2.75E-05,None kPa,N/A,12640,['C'],A,Low temperature calorimetry set up,"not stated,99.990 % (total),",99.99,Not Specified %,1961
0.742,0.001378,2.76E-05,None kPa,N/A,12640,['C'],A,Low temperature calorimetry set up,"not stated,99.990 % (total),",99.99,Not Specified %,1961
0.757,0.00143,2.86E-05,None kPa,N/A,12640,['C'],A,Low temperature calorimetry set up,"not stated,99.990 % (total),",99.99,Not Specified %,1961
0.769,0.00145,2.90E-05,None kPa,N/A,12640,['C'],A,Low temperature calorimetry set up,"not stated,99.990 % (total),",99.99,Not Specified %,1961
0.783,0.00152,3.04E-05,None kPa,N/A,12640,['C'],A,Low temperature calorimetry set up,"not stated,99.990 % (total),",99.99,Not Specified %,1961
0.798,0.00152,3.04E-05,None kPa,N/A,12640,['C'],A,Low temperature calorimetry set up,"not stated,99.990 % (total),",99.99,Not Specified %,1961
0.817,0.00154,3.08E-05,None kPa,N/A,12640,['C'],A,Low temperature calorimetry set up,"not stated,99.990 % (total),",99.99,Not Specified %,1961
0.84,0.0016,3.20E-05,None kPa,N/A,12640,['C'],A,Low temperature calorimetry set up,"not stated,99.990 % (total),",99.99,Not Specified %,1961
0.865,0.00167,3.34E-05,None kPa,N/A,12640,['C'],A,Low temperature calorimetry set up,"not stated,99.990 % (total),",99.99,Not Specified %,1961
0.881,0.00168,3.36E-05,None kPa,N/A,12640,['C'],A,Low temperature calorimetry set up,"not stated,99.990 % (total),",99.99,Not Specified %,1961
0.912,0.00176,3.52E-05,None kPa,N/A,12640,['C'],A,Low temperature calorimetry set up,"not stated,99.990 % (total),",99.99,Not Specified %,1961
0.93,0.00178,3.56E-05,None kPa,N/A,12640,['C'],A,Low temperature calorimetry set up,"not stated,99.990 % (total),",99.99,Not Specified %,1961
0.966,0.00188,3.76E-05,None kPa,N/A,12640,['C'],A,Low temperature calorimetry set up,"not stated,99.990 % (total),",99.99,Not Specified %,1961
0.989,0.00194,3.88E-05,None kPa,N/A,12640,['C'],A,Low temperature calorimetry set up,"not stated,99.990 % (total),",99.99,Not Specified %,1961
1.021,0.00205,4.10E-05,None kPa,N/A,12640,['C'],A,Low temperature calorimetry set up,"not stated,99.990 % (total),",99.99,Not Specified %,1961
1.057,0.00215,4.30E-05,None kPa,N/A,12640,['C'],A,Low temperature calorimetry set up,"not stated,99.990 % (total),",99.99,Not Specified %,1961
1.079,0.00221,4.42E-05,None kPa,N/A,12640,['C'],A,Low temperature calorimetry set up,"not stated,99.990 % (total),",99.99,Not Specified %,1961
1.118,0.0023,4.60E-05,None kPa,N/A,12640,['C'],A,Low temperature calorimetry set up,"not stated,99.990 % (total),",99.99,Not Specified %,1961
1.183,0.00249,4.98E-05,None kPa,N/A,12640,['C'],A,Low temperature calorimetry set up,"not stated,99.990 % (total),",99.99,Not Specified %,1961
1.245,0.00264,5.28E-05,None kPa,N/A,12640,['C'],A,Low temperature calorimetry set up,"not stated,99.990 % (total),",99.99,Not Specified %,1961
1.47,0.00339,6.78E-05,None kPa,N/A,12640,['C'],A,Low temperature calorimetry set up,"not stated,99.990 % (total),",99.99,Not Specified %,1961
1.653,0.00407,8.14E-05,None kPa,N/A,12640,['C'],A,Low temperature calorimetry set up,"not stated,99.990 % (total),",99.99,Not Specified %,1961
1.2,0.002603,2.60E-05,None kPa,N/A,12875,['C'],A,Low temperature calorimetry set up,"not stated,99.99 % (total),,ingot",99.99,Not Specified %,1962
1.3,0.002903,2.90E-05,None kPa,N/A,12875,['C'],A,Low temperature calorimetry set up,"not stated,99.99 % (total),,ingot",99.99,Not Specified %,1962
1.4,0.003223,3.22E-05,None kPa,N/A,12875,['C'],A,Low temperature calorimetry set up,"not stated,99.99 % (total),,ingot",99.99,Not Specified %,1962
1.5,0.003565,3.57E-05,None kPa,N/A,12875,['C'],A,Low temperature calorimetry set up,"not stated,99.99 % (total),,ingot",99.99,Not Specified %,1962
1.6,0.003929,3.93E-05,None kPa,N/A,12875,['C'],A,Low temperature calorimetry set up,"not stated,99.99 % (total),,ingot",99.99,Not Specified %,1962
1.7,0.004319,4.32E-05,None kPa,N/A,12875,['C'],A,Low temperature calorimetry set up,"not stated,99.99 % (total),,ingot",99.99,Not Specified %,1962
1.8,0.004734,4.73E-05,None kPa,N/A,12875,['C'],A,Low temperature calorimetry set up,"not stated,99.99 % (total),,ingot",99.99,Not Specified %,1962
1.9,0.005177,5.18E-05,None kPa,N/A,12875,['C'],A,Low temperature calorimetry set up,"not stated,99.99 % (total),,ingot",99.99,Not Specified %,1962
2,0.00565,5.65E-05,None kPa,N/A,12875,['C'],A,Low temperature calorimetry set up,"not stated,99.99 % (total),,ingot",99.99,Not Specified %,1962
2.1,0.006153,6.15E-05,None kPa,N/A,12875,['C'],A,Low temperature calorimetry set up,"not stated,99.99 % (total),,ingot",99.99,Not Specified %,1962
2.2,0.006688,6.69E-05,None kPa,N/A,12875,['C'],A,Low temperature calorimetry set up,"not stated,99.99 % (total),,ingot",99.99,Not Specified %,1962
332.53,27.7249,0.554497,None kPa,N/A,17806,['C'],A,DSC,"origin: commercial source,99.999 % (total),stated by supplier,chunk",99.999,Not Specified %,1968
336.01,27.701,0.55402,None kPa,N/A,17806,['C'],A,DSC,"origin: commercial source,99.999 % (total),stated by supplier,chunk",99.999,Not Specified %,1968
341.15,27.7608,0.555217,None kPa,N/A,17806,['C'],A,DSC,"origin: commercial source,99.999 % (total),stated by supplier,chunk",99.999,Not Specified %,1968
345.88,27.6491,0.552983,None kPa,N/A,17806,['C'],A,DSC,"origin: commercial source,99.999 % (total),stated by supplier,chunk",99.999,Not Specified %,1968
346.5,27.9424,0.558849,None kPa,N/A,17806,['C'],A,DSC,"origin: commercial source,99.999 % (total),stated by supplier,chunk",99.999,Not Specified %,1968
351.6,27.76,0.5552,None kPa,N/A,17806,['C'],A,DSC,"origin: commercial source,99.999 % (total),stated by supplier,chunk",99.999,Not Specified %,1968
355.03,27.9483,0.558966,None kPa,N/A,17806,['C'],A,DSC,"origin: commercial source,99.999 % (total),stated by supplier,chunk",99.999,Not Specified %,1968
355.68,27.8684,0.557367,None kPa,N/A,17806,['C'],A,DSC,"origin: commercial source,99.999 % (total),stated by supplier,chunk",99.999,Not Specified %,1968
360.68,27.8525,0.557049,None kPa,N/A,17806,['C'],A,DSC,"origin: commercial source,99.999 % (total),stated by supplier,chunk",99.999,Not Specified %,1968
365.39,28.0215,0.56043,None kPa,N/A,17806,['C'],A,DSC,"origin: commercial source,99.999 % (total),stated by supplier,chunk",99.999,Not Specified %,1968
370.03,27.9838,0.559677,None kPa,N/A,17806,['C'],A,DSC,"origin: commercial source,99.999 % (total),stated by supplier,chunk",99.999,Not Specified %,1968
374.41,28.2868,0.565735,None kPa,N/A,17806,['C'],A,DSC,"origin: commercial source,99.999 % (total),stated by supplier,chunk",99.999,Not Specified %,1968
379.21,28.4048,0.568095,None kPa,N/A,17806,['C'],A,DSC,"origin: commercial source,99.999 % (total),stated by supplier,chunk",99.999,Not Specified %,1968
379.51,28.1236,0.562472,None kPa,N/A,17806,['C'],A,DSC,"origin: commercial source,99.999 % (total),stated by supplier,chunk",99.999,Not Specified %,1968
383.56,28.4951,0.569903,None kPa,N/A,17806,['C'],A,DSC,"origin: commercial source,99.999 % (total),stated by supplier,chunk",99.999,Not Specified %,1968
383.99,28.3822,0.567643,None kPa,N/A,17806,['C'],A,DSC,"origin: commercial source,99.999 % (total),stated by supplier,chunk",99.999,Not Specified %,1968
388.38,28.5048,0.570095,None kPa,N/A,17806,['C'],A,DSC,"origin: commercial source,99.999 % (total),stated by supplier,chunk",99.999,Not Specified %,1968
392.56,28.4579,0.569158,None kPa,N/A,17806,['C'],A,DSC,"origin: commercial source,99.999 % (total),stated by supplier,chunk",99.999,Not Specified %,1968
397.12,28.716,0.574321,None kPa,N/A,17806,['C'],A,DSC,"origin: commercial source,99.999 % (total),stated by supplier,chunk",99.999,Not Specified %,1968
406.35,28.829,0.57658,None kPa,N/A,17806,['C'],A,DSC,"origin: commercial source,99.999 % (total),stated by supplier,chunk",99.999,Not Specified %,1968
411.45,28.8755,0.577509,None kPa,N/A,17806,['C'],A,DSC,"origin: commercial source,99.999 % (total),stated by supplier,chunk",99.999,Not Specified %,1968
412.17,29.0043,0.580086,None kPa,N/A,17806,['C'],A,DSC,"origin: commercial source,99.999 % (total),stated by supplier,chunk",99.999,Not Specified %,1968
416.24,29.0232,0.580463,None kPa,N/A,17806,['C'],A,DSC,"origin: commercial source,99.999 % (total),stated by supplier,chunk",99.999,Not Specified %,1968
420.55,29.3127,0.586254,None kPa,N/A,17806,['C'],A,DSC,"origin: commercial source,99.999 % (total),stated by supplier,chunk",99.999,Not Specified %,1968
430.71,29.337,0.586739,None kPa,N/A,17806,['C'],A,DSC,"origin: commercial source,99.999 % (total),stated by supplier,chunk",99.999,Not Specified %,1968
435.52,29.2633,0.585266,None kPa,N/A,17806,['C'],A,DSC,"origin: commercial source,99.999 % (total),stated by supplier,chunk",99.999,Not Specified %,1968
438.78,29.4252,0.588505,None kPa,N/A,17806,['C'],A,DSC,"origin: commercial source,99.999 % (total),stated by supplier,chunk",99.999,Not Specified %,1968
444.75,29.4177,0.588354,None kPa,N/A,17806,['C'],A,DSC,"origin: commercial source,99.999 % (total),stated by supplier,chunk",99.999,Not Specified %,1968
450.12,29.7097,0.594195,None kPa,N/A,17806,['C'],A,DSC,"origin: commercial source,99.999 % (total),stated by supplier,chunk",99.999,Not Specified %,1968
450.42,29.5583,0.591166,None kPa,N/A,17806,['C'],A,DSC,"origin: commercial source,99.999 % (total),stated by supplier,chunk",99.999,Not Specified %,1968
455.66,29.5951,0.591902,None kPa,N/A,17806,['C'],A,DSC,"origin: commercial source,99.999 % (total),stated by supplier,chunk",99.999,Not Specified %,1968
460.24,29.734,0.59468,None kPa,N/A,17806,['C'],A,DSC,"origin: commercial source,99.999 % (total),stated by supplier,chunk",99.999,Not Specified %,1968
463.8,29.8541,0.597082,None kPa,N/A,17806,['C'],A,DSC,"origin: commercial source,99.999 % (total),stated by supplier,chunk",99.999,Not Specified %,1968
469.34,30.2269,0.604538,None kPa,N/A,17806,['C'],A,DSC,"origin: commercial source,99.999 % (total),stated by supplier,chunk",99.999,Not Specified %,1968
472.76,30.1775,0.60355,None kPa,N/A,17806,['C'],A,DSC,"origin: commercial source,99.999 % (total),stated by supplier,chunk",99.999,Not Specified %,1968
479.34,30.4139,0.608278,None kPa,N/A,17806,['C'],A,DSC,"origin: commercial source,99.999 % (total),stated by supplier,chunk",99.999,Not Specified %,1968
479.41,30.3407,0.606814,None kPa,N/A,17806,['C'],A,DSC,"origin: commercial source,99.999 % (total),stated by supplier,chunk",99.999,Not Specified %,1968
484.21,30.4729,0.609458,None kPa,N/A,17806,['C'],A,DSC,"origin: commercial source,99.999 % (total),stated by supplier,chunk",99.999,Not Specified %,1968
488.71,30.5942,0.611885,None kPa,N/A,17806,['C'],A,DSC,"origin: commercial source,99.999 % (total),stated by supplier,chunk",99.999,Not Specified %,1968
489.45,30.521,0.610421,None kPa,N/A,17806,['C'],A,DSC,"origin: commercial source,99.999 % (total),stated by supplier,chunk",99.999,Not Specified %,1968
493.08,30.657,0.61314,None kPa,N/A,17806,['C'],A,DSC,"origin: commercial source,99.999 % (total),stated by supplier,chunk",99.999,Not Specified %,1968
497.98,30.8072,0.616144,None kPa,N/A,17806,['C'],A,DSC,"origin: commercial source,99.999 % (total),stated by supplier,chunk",99.999,Not Specified %,1968
503.59,30.8147,0.616295,None kPa,N/A,17806,['C'],A,DSC,"origin: commercial source,99.999 % (total),stated by supplier,chunk",99.999,Not Specified %,1968
327.89,27.5939,0.551878,None kPa,N/A,17807,['C'],A,DSC,"origin: commercial source,99.999 % (total),stated by supplier,powder",99.999,Not Specified %,1968
335.46,27.6102,0.552204,None kPa,N/A,17807,['C'],A,DSC,"origin: commercial source,99.999 % (total),stated by supplier,powder",99.999,Not Specified %,1968
335.84,27.8044,0.556087,None kPa,N/A,17807,['C'],A,DSC,"origin: commercial source,99.999 % (total),stated by supplier,powder",99.999,Not Specified %,1968
346.29,27.8571,0.557141,None kPa,N/A,17807,['C'],A,DSC,"origin: commercial source,99.999 % (total),stated by supplier,powder",99.999,Not Specified %,1968
352.12,27.7931,0.555861,None kPa,N/A,17807,['C'],A,DSC,"origin: commercial source,99.999 % (total),stated by supplier,powder",99.999,Not Specified %,1968
355.63,28.0449,0.560899,None kPa,N/A,17807,['C'],A,DSC,"origin: commercial source,99.999 % (total),stated by supplier,powder",99.999,Not Specified %,1968
357.02,27.9303,0.558606,None kPa,N/A,17807,['C'],A,DSC,"origin: commercial source,99.999 % (total),stated by supplier,powder",99.999,Not Specified %,1968
365.16,28.1583,0.563166,None kPa,N/A,17807,['C'],A,DSC,"origin: commercial source,99.999 % (total),stated by supplier,powder",99.999,Not Specified %,1968
369.21,28.0483,0.560966,None kPa,N/A,17807,['C'],A,DSC,"origin: commercial source,99.999 % (total),stated by supplier,powder",99.999,Not Specified %,1968
374.37,28.1198,0.562397,None kPa,N/A,17807,['C'],A,DSC,"origin: commercial source,99.999 % (total),stated by supplier,powder",99.999,Not Specified %,1968
374.39,28.4177,0.568355,None kPa,N/A,17807,['C'],A,DSC,"origin: commercial source,99.999 % (total),stated by supplier,powder",99.999,Not Specified %,1968
383.84,28.5817,0.571635,None kPa,N/A,17807,['C'],A,DSC,"origin: commercial source,99.999 % (total),stated by supplier,powder",99.999,Not Specified %,1968
388.57,28.5884,0.571769,None kPa,N/A,17807,['C'],A,DSC,"origin: commercial source,99.999 % (total),stated by supplier,powder",99.999,Not Specified %,1968
389.99,28.629,0.57258,None kPa,N/A,17807,['C'],A,DSC,"origin: commercial source,99.999 % (total),stated by supplier,powder",99.999,Not Specified %,1968
392.13,28.7378,0.574756,None kPa,N/A,17807,['C'],A,DSC,"origin: commercial source,99.999 % (total),stated by supplier,powder",99.999,Not Specified %,1968
396.76,28.624,0.57248,None kPa,N/A,17807,['C'],A,DSC,"origin: commercial source,99.999 % (total),stated by supplier,powder",99.999,Not Specified %,1968
399.99,28.7499,0.574999,None kPa,N/A,17807,['C'],A,DSC,"origin: commercial source,99.999 % (total),stated by supplier,powder",99.999,Not Specified %,1968
400.95,28.6261,0.572522,None kPa,N/A,17807,['C'],A,DSC,"origin: commercial source,99.999 % (total),stated by supplier,powder",99.999,Not Specified %,1968
406.29,28.7077,0.574154,None kPa,N/A,17807,['C'],A,DSC,"origin: commercial source,99.999 % (total),stated by supplier,powder",99.999,Not Specified %,1968
