Repository: amr8004/PureElementPRL

# Pure Element Thermodynamic modeling with 3rd generation CALPHAD models for multiple elements

## Description
Jupyter notebook for modeling pure elements with selected models via python tools pycalphad and ESPEI

## Running Tutorial
Creating a codespace should immediately open the desired notebook. Just change the element as desired (non-case sensitive) and set what SGTE structure (FCC_A1, BCC_A2, etc.) you would like to compare against.

## Further Resources

## Citation

File: CpCSV/Ta_CP_datav0.csv (part 4 of 8)
c:\Users\xander\Documents\github_repositories\NIST-alloy-data-API\code_examples\python\alloys-api-python-examples\cpcsv\Ta_CP_data.csvTemperature: K,Heat capacity at constant pressure Cp: J/K/mol,Uncertainty,Pressure,Ref Temp,Data Set ID,State,Representation,Method,Description,Purity,Purity Units,Year
145.0,22.61,0.045,None kPa,N/A,10511,['C'],A,Vacuum adiabatic calorimetry,"origin: commercial source,99.9 % (total),stated by supplier,foil",99.9,Not Specified %,1958
150.0,22.799,0.046,None kPa,N/A,10511,['C'],A,Vacuum adiabatic calorimetry,"origin: commercial source,99.9 % (total),stated by supplier,foil",99.9,Not Specified %,1958
155.0,22.979,0.046,None kPa,N/A,10511,['C'],A,Vacuum adiabatic calorimetry,"origin: commercial source,99.9 % (total),stated by supplier,foil",99.9,Not Specified %,1958
160.0,23.15,0.046,None kPa,N/A,10511,['C'],A,Vacuum adiabatic calorimetry,"origin: commercial source,99.9 % (total),stated by supplier,foil",99.9,Not Specified %,1958
165.0,23.301,0.047,None kPa,N/A,10511,['C'],A,Vacuum adiabatic calorimetry,"origin: commercial source,99.9 % (total),stated by supplier,foil",99.9,Not Specified %,1958
170.0,23.443,0.047,None kPa,N/A,10511,['C'],A,Vacuum adiabatic calorimetry,"origin: commercial source,99.9 % (total),stated by supplier,foil",99.9,Not Specified %,1958
175.0,23.568,0.047,None kPa,N/A,10511,['C'],A,Vacuum adiabatic calorimetry,"origin: commercial source,99.9 % (total),stated by supplier,foil",99.9,Not Specified %,1958
180.0,23.686,0.047,None kPa,N/A,10511,['C'],A,Vacuum adiabatic calorimetry,"origin: commercial source,99.9 % (total),stated by supplier,foil",99.9,Not Specified %,1958
185.0,23.803,0.048,None kPa,N/A,10511,['C'],A,Vacuum adiabatic calorimetry,"origin: commercial source,99.9 % (total),stated by supplier,foil",99.9,Not Specified %,1958
190.0,23.912,0.048,None kPa,N/A,10511,['C'],A,Vacuum adiabatic calorimetry,"origin: commercial source,99.9 % (total),stated by supplier,foil",99.9,Not Specified %,1958
195.0,24.012,0.048,None kPa,N/A,10511,['C'],A,Vacuum adiabatic calorimetry,"origin: commercial source,99.9 % (total),stated by supplier,foil",99.9,Not Specified %,1958
200.0,24.104,0.048,None kPa,N/A,10511,['C'],A,Vacuum adiabatic calorimetry,"origin: commercial source,99.9 % (total),stated by supplier,foil",99.9,Not Specified %,1958
205.0,24.196,0.048,None kPa,N/A,10511,['C'],A,Vacuum adiabatic calorimetry,"origin: commercial source,99.9 % (total),stated by supplier,foil",99.9,Not Specified %,1958
210.0,24.284,0.049,None kPa,N/A,10511,['C'],A,Vacuum adiabatic calorimetry,"origin: commercial source,99.9 % (total),stated by supplier,foil",99.9,Not Specified %,1958
215.0,24.359,0.049,None kPa,N/A,10511,['C'],A,Vacuum adiabatic calorimetry,"origin: commercial source,99.9 % (total),stated by supplier,foil",99.9,Not Specified %,1958
220.0,24.43,0.049,None kPa,N/A,10511,['C'],A,Vacuum adiabatic calorimetry,"origin: commercial source,99.9 % (total),stated by supplier,foil",99.9,Not Specified %,1958
225.0,24.497,0.049,None kPa,N/A,10511,['C'],A,Vacuum adiabatic calorimetry,"origin: commercial source,99.9 % (total),stated by supplier,foil",99.9,Not Specified %,1958
230.0,24.568,0.049,None kPa,N/A,10511,['C'],A,Vacuum adiabatic calorimetry,"origin: commercial source,99.9 % (total),stated by supplier,foil",99.9,Not Specified %,1958
235.0,24.635,0.049,None kPa,N/A,10511,['C'],A,Vacuum adiabatic calorimetry,"origin: commercial source,99.9 % (total),stated by supplier,foil",99.9,Not Specified %,1958
240.0,24.698,0.049,None kPa,N/A,10511,['C'],A,Vacuum adiabatic calorimetry,"origin: commercial source,99.9 % (total),stated by supplier,foil",99.9,Not Specified %,1958
245.0,24.757,0.05,None kPa,N/A,10511,['C'],A,Vacuum adiabatic calorimetry,"origin: commercial source,99.9 % (total),stated by supplier,foil",99.9,Not Specified %,1958
250.0,24.815,0.05,None kPa,N/A,10511,['C'],A,Vacuum adiabatic calorimetry,"origin: commercial source,99.9 % (total),stated by supplier,foil",99.9,Not Specified %,1958
255.0,24.866,0.05,None kPa,N/A,10511,['C'],A,Vacuum adiabatic calorimetry,"origin: commercial source,99.9 % (total),stated by supplier,foil",99.9,Not Specified %,1958
260.0,24.916,0.05,None kPa,N/A,10511,['C'],A,Vacuum adiabatic calorimetry,"origin: commercial source,99.9 % (total),stated by supplier,foil",99.9,Not Specified %,1958
265.0,24.966,0.05,None kPa,N/A,10511,['C'],A,Vacuum adiabatic calorimetry,"origin: commercial source,99.9 % (total),stated by supplier,foil",99.9,Not Specified %,1958
270.0,25.02,0.05,None kPa,N/A,10511,['C'],A,Vacuum adiabatic calorimetry,"origin: commercial source,99.9 % (total),stated by supplier,foil",99.9,Not Specified %,1958
273.16,25.05,0.05,None kPa,N/A,10511,['C'],A,Vacuum adiabatic calorimetry,"origin: commercial source,99.9 % (total),stated by supplier,foil",99.9,Not Specified %,1958
275.0,25.071,0.05,None kPa,N/A,10511,['C'],A,Vacuum adiabatic calorimetry,"origin: commercial source,99.9 % (total),stated by supplier,foil",99.9,Not Specified %,1958
280.0,25.125,0.05,None kPa,N/A,10511,['C'],A,Vacuum adiabatic calorimetry,"origin: commercial source,99.9 % (total),stated by supplier,foil",99.9,Not Specified %,1958
285.0,25.175,0.05,None kPa,N/A,10511,['C'],A,Vacuum adiabatic calorimetry,"origin: commercial source,99.9 % (total),stated by supplier,foil",99.9,Not Specified %,1958
290.0,25.225,0.05,None kPa,N/A,10511,['C'],A,Vacuum adiabatic calorimetry,"origin: commercial source,99.9 % (total),stated by supplier,foil",99.9,Not Specified %,1958
295.0,25.267,0.076,None kPa,N/A,10511,['C'],A,Vacuum adiabatic calorimetry,"origin: commercial source,99.9 % (total),stated by supplier,foil",99.9,Not Specified %,1958
298.16,25.292,0.076,None kPa,N/A,10511,['C'],A,Vacuum adiabatic calorimetry,"origin: commercial source,99.9 % (total),stated by supplier,foil",99.9,Not Specified %,1958
300.0,25.309,0.076,None kPa,N/A,10511,['C'],A,Vacuum adiabatic calorimetry,"origin: commercial source,99.9 % (total),stated by supplier,foil",99.9,Not Specified %,1958
305.0,25.347,0.076,None kPa,N/A,10511,['C'],A,Vacuum adiabatic calorimetry,"origin: commercial source,99.9 % (total),stated by supplier,foil",99.9,Not Specified %,1958
310.0,25.384,0.076,None kPa,N/A,10511,['C'],A,Vacuum adiabatic calorimetry,"origin: commercial source,99.9 % (total),stated by supplier,foil",99.9,Not Specified %,1958
315.0,25.418,0.076,None kPa,N/A,10511,['C'],A,Vacuum adiabatic calorimetry,"origin: commercial source,99.9 % (total),stated by supplier,foil",99.9,Not Specified %,1958
320.0,25.455,0.076,None kPa,N/A,10511,['C'],A,Vacuum adiabatic calorimetry,"origin: commercial source,99.9 % (total),stated by supplier,foil",99.9,Not Specified %,1958
325.0,25.489,0.076,None kPa,N/A,10511,['C'],A,Vacuum adiabatic calorimetry,"origin: commercial source,99.9 % (total),stated by supplier,foil",99.9,Not Specified %,1958
330.0,25.522,0.077,None kPa,N/A,10511,['C'],A,Vacuum adiabatic calorimetry,"origin: commercial source,99.9 % (total),stated by supplier,foil",99.9,Not Specified %,1958
335.0,25.56,0.077,None kPa,N/A,10511,['C'],A,Vacuum adiabatic calorimetry,"origin: commercial source,99.9 % (total),stated by supplier,foil",99.9,Not Specified %,1958
340.0,25.594,0.077,None kPa,N/A,10511,['C'],A,Vacuum adiabatic calorimetry,"origin: commercial source,99.9 % (total),stated by supplier,foil",99.9,Not Specified %,1958
345.0,25.631,0.077,None kPa,N/A,10511,['C'],A,Vacuum adiabatic calorimetry,"origin: commercial source,99.9 % (total),stated by supplier,foil",99.9,Not Specified %,1958
350.0,25.669,0.077,None kPa,N/A,10511,['C'],A,Vacuum adiabatic calorimetry,"origin: commercial source,99.9 % (total),stated by supplier,foil",99.9,Not Specified %,1958
355.0,25.706,0.077,None kPa,N/A,10511,['C'],A,Vacuum adiabatic calorimetry,"origin: commercial source,99.9 % (total),stated by supplier,foil",99.9,Not Specified %,1958
360.0,25.74,0.077,None kPa,N/A,10511,['C'],A,Vacuum adiabatic calorimetry,"origin: commercial source,99.9 % (total),stated by supplier,foil",99.9,Not Specified %,1958
365.0,25.773,0.077,None kPa,N/A,10511,['C'],A,Vacuum adiabatic calorimetry,"origin: commercial source,99.9 % (total),stated by supplier,foil",99.9,Not Specified %,1958
370.0,25.803,0.077,None kPa,N/A,10511,['C'],A,Vacuum adiabatic calorimetry,"origin: commercial source,99.9 % (total),stated by supplier,foil",99.9,Not Specified %,1958
375.0,25.828,0.077,None kPa,N/A,10511,['C'],A,Vacuum adiabatic calorimetry,"origin: commercial source,99.9 % (total),stated by supplier,foil",99.9,Not Specified %,1958
380.0,25.853,0.078,None kPa,N/A,10511,['C'],A,Vacuum adiabatic calorimetry,"origin: commercial source,99.9 % (total),stated by supplier,foil",99.9,Not Specified %,1958
385.0,25.878,0.078,None kPa,N/A,10511,['C'],A,Vacuum adiabatic calorimetry,"origin: commercial source,99.9 % (total),stated by supplier,foil",99.9,Not Specified %,1958
390.0,25.903,0.078,None kPa,N/A,10511,['C'],A,Vacuum adiabatic calorimetry,"origin: commercial source,99.9 % (total),stated by supplier,foil",99.9,Not Specified %,1958
395.0,25.928,0.078,None kPa,N/A,10511,['C'],A,Vacuum adiabatic calorimetry,"origin: commercial source,99.9 % (total),stated by supplier,foil",99.9,Not Specified %,1958
400.0,25.953,0.078,None kPa,N/A,10511,['C'],A,Vacuum adiabatic calorimetry,"origin: commercial source,99.9 % (total),stated by supplier,foil",99.9,Not Specified %,1958
405.0,25.978,0.078,None kPa,N/A,10511,['C'],A,Vacuum adiabatic calorimetry,"origin: commercial source,99.9 % (total),stated by supplier,foil",99.9,Not Specified %,1958
410.0,26.008,0.078,None kPa,N/A,10511,['C'],A,Vacuum adiabatic calorimetry,"origin: commercial source,99.9 % (total),stated by supplier,foil",99.9,Not Specified %,1958
415.0,26.033,0.078,None kPa,N/A,10511,['C'],A,Vacuum adiabatic calorimetry,"origin: commercial source,99.9 % (total),stated by supplier,foil",99.9,Not Specified %,1958
420.0,26.062,0.078,None kPa,N/A,10511,['C'],A,Vacuum adiabatic calorimetry,"origin: commercial source,99.9 % (total),stated by supplier,foil",99.9,Not Specified %,1958
425.0,26.091,0.078,None kPa,N/A,10511,['C'],A,Vacuum adiabatic calorimetry,"origin: commercial source,99.9 % (total),stated by supplier,foil",99.9,Not Specified %,1958
430.0,26.125,0.078,None kPa,N/A,10511,['C'],A,Vacuum adiabatic calorimetry,"origin: commercial source,99.9 % (total),stated by supplier,foil",99.9,Not Specified %,1958
435.0,26.158,0.078,None kPa,N/A,10511,['C'],A,Vacuum adiabatic calorimetry,"origin: commercial source,99.9 % (total),stated by supplier,foil",99.9,Not Specified %,1958
440.0,26.188,0.079,None kPa,N/A,10511,['C'],A,Vacuum adiabatic calorimetry,"origin: commercial source,99.9 % (total),stated by supplier,foil",99.9,Not Specified %,1958
445.0,26.217,0.079,None kPa,N/A,10511,['C'],A,Vacuum adiabatic calorimetry,"origin: commercial source,99.9 % (total),stated by supplier,foil",99.9,Not Specified %,1958
450.0,26.25,0.079,None kPa,N/A,10511,['C'],A,Vacuum adiabatic calorimetry,"origin: commercial source,99.9 % (total),stated by supplier,foil",99.9,Not Specified %,1958
455.0,26.284,0.079,None kPa,N/A,10511,['C'],A,Vacuum adiabatic calorimetry,"origin: commercial source,99.9 % (total),stated by supplier,foil",99.9,Not Specified %,1958
460.0,26.313,0.079,None kPa,N/A,10511,['C'],A,Vacuum adiabatic calorimetry,"origin: commercial source,99.9 % (total),stated by supplier,foil",99.9,Not Specified %,1958
465.0,26.342,0.079,None kPa,N/A,10511,['C'],A,Vacuum adiabatic calorimetry,"origin: commercial source,99.9 % (total),stated by supplier,foil",99.9,Not Specified %,1958
470.0,26.376,0.079,None kPa,N/A,10511,['C'],A,Vacuum adiabatic calorimetry,"origin: commercial source,99.9 % (total),stated by supplier,foil",99.9,Not Specified %,1958
475.0,26.405,0.079,None kPa,N/A,10511,['C'],A,Vacuum adiabatic calorimetry,"origin: commercial source,99.9 % (total),stated by supplier,foil",99.9,Not Specified %,1958
480.0,26.435,0.079,None kPa,N/A,10511,['C'],A,Vacuum adiabatic calorimetry,"origin: commercial source,99.9 % (total),stated by supplier,foil",99.9,Not Specified %,1958
485.0,26.468,0.079,None kPa,N/A,10511,['C'],A,Vacuum adiabatic calorimetry,"origin: commercial source,99.9 % (total),stated by supplier,foil",99.9,Not Specified %,1958
490.0,26.501,0.08,None kPa,N/A,10511,['C'],A,Vacuum adiabatic calorimetry,"origin: commercial source,99.9 % (total),stated by supplier,foil",99.9,Not Specified %,1958
495.0,26.531,0.08,None kPa,N/A,10511,['C'],A,Vacuum adiabatic calorimetry,"origin: commercial source,99.9 % (total),stated by supplier,foil",99.9,Not Specified %,1958
500.0,26.56,0.08,None kPa,N/A,10511,['C'],A,Vacuum adiabatic calorimetry,"origin: commercial source,99.9 % (total),stated by supplier,foil",99.9,Not Specified %,1958
505.0,26.589,0.08,None kPa,N/A,10511,['C'],A,Vacuum adiabatic calorimetry,"origin: commercial source,99.9 % (total),stated by supplier,foil",99.9,Not Specified %,1958
510.0,26.619,0.08,None kPa,N/A,10511,['C'],A,Vacuum adiabatic calorimetry,"origin: commercial source,99.9 % (total),stated by supplier,foil",99.9,Not Specified %,1958
515.0,26.644,0.08,None kPa,N/A,10511,['C'],A,Vacuum adiabatic calorimetry,"origin: commercial source,99.9 % (total),stated by supplier,foil",99.9,Not Specified %,1958
520.0,26.673,0.08,None kPa,N/A,10511,['C'],A,Vacuum adiabatic calorimetry,"origin: commercial source,99.9 % (total),stated by supplier,foil",99.9,Not Specified %,1958
525.0,26.702,0.08,None kPa,N/A,10511,['C'],A,Vacuum adiabatic calorimetry,"origin: commercial source,99.9 % (total),stated by supplier,foil",99.9,Not Specified %,1958
530.0,26.736,0.08,None kPa,N/A,10511,['C'],A,Vacuum adiabatic calorimetry,"origin: commercial source,99.9 % (total),stated by supplier,foil",99.9,Not Specified %,1958
535.0,26.765,0.08,None kPa,N/A,10511,['C'],A,Vacuum adiabatic calorimetry,"origin: commercial source,99.9 % (total),stated by supplier,foil",99.9,Not Specified %,1958
540.0,26.794,0.08,None kPa,N/A,10511,['C'],A,Vacuum adiabatic calorimetry,"origin: commercial source,99.9 % (total),stated by supplier,foil",99.9,Not Specified %,1958
543.16,26.811,0.08,None kPa,N/A,10511,['C'],A,Vacuum adiabatic calorimetry,"origin: commercial source,99.9 % (total),stated by supplier,foil",99.9,Not Specified %,1958
1.5,0.0100416,0.00100416,None kPa,N/A,13935,['C'],A,Low temperature calorimetry set up,not stated,,,1963
2.0,0.0138072,0.00138072,None kPa,N/A,13935,['C'],A,Low temperature calorimetry set up,not stated,,,1963
2.5,0.0179912,0.00179912,None kPa,N/A,13935,['C'],A,Low temperature calorimetry set up,not stated,,,1963
3.0,0.0225936,0.00225936,None kPa,N/A,13935,['C'],A,Low temperature calorimetry set up,not stated,,,1963
3.5,0.0280328,0.00280328,None kPa,N/A,13935,['C'],A,Low temperature calorimetry set up,not stated,,,1963
4.0,0.0338904,0.00338904,None kPa,N/A,13935,['C'],A,Low temperature calorimetry set up,not stated,,,1963
4.5,0.0410032,0.00410032,None kPa,N/A,13935,['C'],A,Low temperature calorimetry set up,not stated,,,1963
5.0,0.0485344,0.00485344,None kPa,N/A,13935,['C'],A,Low temperature calorimetry set up,not stated,,,1963
5.5,0.0573208,0.00573208,None kPa,N/A,13935,['C'],A,Low temperature calorimetry set up,not stated,,,1963
6.0,0.0673624,0.00673624,None kPa,N/A,13935,['C'],A,Low temperature calorimetry set up,not stated,,,1963
6.5,0.0786592,0.00786592,None kPa,N/A,13935,['C'],A,Low temperature calorimetry set up,not stated,,,1963
7.0,0.0912112,0.00912112,None kPa,N/A,13935,['C'],A,Low temperature calorimetry set up,not stated,,,1963
7.5,0.105437,0.0105437,None kPa,N/A,13935,['C'],A,Low temperature calorimetry set up,not stated,,,1963
8.0,0.120918,0.0120918,None kPa,N/A,13935,['C'],A,Low temperature calorimetry set up,not stated,,,1963
8.5,0.138072,0.0138072,None kPa,N/A,13935,['C'],A,Low temperature calorimetry set up,not stated,,,1963
9.0,0.157318,0.0157318,None kPa,N/A,13935,['C'],A,Low temperature calorimetry set up,not stated,,,1963
9.5,0.17782,0.017782,None kPa,N/A,13935,['C'],A,Low temperature calorimetry set up,not stated,,,1963
10.0,0.200832,0.0200832,None kPa,N/A,13935,['C'],A,Low temperature calorimetry set up,not stated,,,1963
10.5,0.225936,0.0225936,None kPa,N/A,13935,['C'],A,Low temperature calorimetry set up,not stated,,,1963
11.0,0.252714,0.0252714,None kPa,N/A,13935,['C'],A,Low temperature calorimetry set up,not stated,,,1963
11.5,0.282002,0.0282002,None kPa,N/A,13935,['C'],A,Low temperature calorimetry set up,not stated,,,1963
12.0,0.3138,0.03138,None kPa,N/A,13935,['C'],A,Low temperature calorimetry set up,not stated,,,1963
12.5,0.348109,0.0348109,None kPa,N/A,13935,['C'],A,Low temperature calorimetry set up,not stated,,,1963
13.0,0.384928,0.0384928,None kPa,N/A,13935,['C'],A,Low temperature calorimetry set up,not stated,,,1963
13.5,0.424258,0.0424258,None kPa,N/A,13935,['C'],A,Low temperature calorimetry set up,not stated,,,1963
14.0,0.466934,0.0466934,None kPa,N/A,13935,['C'],A,Low temperature calorimetry set up,not stated,,,1963
14.5,0.512122,0.0512122,None kPa,N/A,13935,['C'],A,Low temperature calorimetry set up,not stated,,,1963
15.0,0.560238,0.0560238,None kPa,N/A,13935,['C'],A,Low temperature calorimetry set up,not stated,,,1963
15.5,0.611282,0.0611282,None kPa,N/A,13935,['C'],A,Low temperature calorimetry set up,not stated,,,1963
16.0,0.666093,0.0666093,None kPa,N/A,13935,['C'],A,Low temperature calorimetry set up,not stated,,,1963
16.5,0.723832,0.0723832,None kPa,N/A,13935,['C'],A,Low temperature calorimetry set up,not stated,,,1963
17.0,0.784918,0.0784918,None kPa,N/A,13935,['C'],A,Low temperature calorimetry set up,not stated,,,1963
17.5,0.84977,0.084977,None kPa,N/A,13935,['C'],A,Low temperature calorimetry set up,not stated,,,1963
18.0,0.918388,0.0918388,None kPa,N/A,13935,['C'],A,Low temperature calorimetry set up,not stated,,,1963
18.5,0.990353,0.0990353,None kPa,N/A,13935,['C'],A,Low temperature calorimetry set up,not stated,,,1963
19.0,1.06608,0.106608,None kPa,N/A,13935,['C'],A,Low temperature calorimetry set up,not stated,,,1963
19.5,1.146,0.1146,None kPa,N/A,13935,['C'],A,Low temperature calorimetry set up,not stated,,,1963
20.0,1.2301,0.12301,None kPa,N/A,13935,['C'],A,Low temperature calorimetry set up,not stated,,,1963
273.15,25.2044,0.504088,None kPa,N/A,4129,['C'],A,Drop calorimetry,origin: commercial source,,,1934
373.15,25.5266,0.510532,None kPa,N/A,4129,['C'],A,Drop calorimetry,origin: commercial source,,,1934
473.15,25.8529,0.517059,None kPa,N/A,4129,['C'],A,Drop calorimetry,origin: commercial source,,,1934
573.15,26.1793,0.523586,None kPa,N/A,4129,['C'],A,Drop calorimetry,origin: commercial source,,,1934
673.15,26.5224,0.530448,None kPa,N/A,4129,['C'],A,Drop calorimetry,origin: commercial source,,,1934
773.15,26.8613,0.537226,None kPa,N/A,4129,['C'],A,Drop calorimetry,origin: commercial source,,,1934
873.15,27.2044,0.544087,None kPa,N/A,4129,['C'],A,Drop calorimetry,origin: commercial source,,,1934
973.15,27.56,0.5512,None kPa,N/A,4129,['C'],A,Drop calorimetry,origin: commercial source,,,1934
1073.15,27.9156,0.558313,None kPa,N/A,4129,['C'],A,Drop calorimetry,origin: commercial source,,,1934
1173.15,28.2713,0.565426,None kPa,N/A,4129,['C'],A,Drop calorimetry,origin: commercial source,,,1934
1273.15,28.6353,0.572706,None kPa,N/A,4129,['C'],A,Drop calorimetry,origin: commercial source,,,1934
1373.15,29.0077,0.580153,None kPa,N/A,4129,['C'],A,Drop calorimetry,origin: commercial source,,,1934
1473.15,29.3884,0.587768,None kPa,N/A,4129,['C'],A,Drop calorimetry,origin: commercial source,,,1934
1573.15,29.7692,0.595383,None kPa,N/A,4129,['C'],A,Drop calorimetry,origin: commercial source,,,1934
1673.15,30.1541,0.603082,None kPa,N/A,4129,['C'],A,Drop calorimetry,origin: commercial source,,,1934
57.56,12.971,0.064855,None kPa,N/A,5354,['C'],A,Vacuum adiabatic calorimetry,origin: commercial source,,,1940
84.53,18.275,0.091375,None kPa,N/A,5354,['C'],A,Vacuum adiabatic calorimetry,origin: commercial source,,,1940
123.67,21.725,0.108625,None kPa,N/A,5354,['C'],A,Vacuum adiabatic calorimetry,origin: commercial source,,,1940
143.95,22.662,0.11331,None kPa,N/A,5354,['C'],A,Vacuum adiabatic calorimetry,origin: commercial source,,,1940
164.24,23.298,0.11649,None kPa,N/A,5354,['C'],A,Vacuum adiabatic calorimetry,origin: commercial source,,,1940
184.83,23.854,0.11927,None kPa,N/A,5354,['C'],A,Vacuum adiabatic calorimetry,origin: commercial source,,,1940
204.2,24.207,0.121035,None kPa,N/A,5354,['C'],A,Vacuum adiabatic calorimetry,origin: commercial source,,,1940
219.54,24.407,0.122035,None kPa,N/A,5354,['C'],A,Vacuum adiabatic calorimetry,origin: commercial source,,,1940
235.06,24.728,0.12364,None kPa,N/A,5354,['C'],A,Vacuum adiabatic calorimetry,origin: commercial source,,,1940
255.29,24.921,0.124605,None kPa,N/A,5354,['C'],A,Vacuum adiabatic calorimetry,origin: commercial source,,,1940
275.22,25.124,0.12562,None kPa,N/A,5354,['C'],A,Vacuum adiabatic calorimetry,origin: commercial source,,,1940
294.22,25.186,0.12593,None kPa,N/A,5354,['C'],A,Vacuum adiabatic calorimetry,origin: commercial source,,,1940
61.32,14.077,0.070385,None kPa,N/A,5355,['C'],A,Vacuum adiabatic calorimetry,origin: commercial source,,,1940
93.21,19.32,0.0966,None kPa,N/A,5355,['C'],A,Vacuum adiabatic calorimetry,origin: commercial source,,,1940
134.24,22.234,0.11117,None kPa,N/A,5355,['C'],A,Vacuum adiabatic calorimetry,origin: commercial source,,,1940
154.34,22.98,0.1149,None kPa,N/A,5355,['C'],A,Vacuum adiabatic calorimetry,origin: commercial source,,,1940
174.56,23.606,0.11803,None kPa,N/A,5355,['C'],A,Vacuum adiabatic calorimetry,origin: commercial source,,,1940
195.34,24.041,0.120205,None kPa,N/A,5355,['C'],A,Vacuum adiabatic calorimetry,origin: commercial source,,,1940
215.14,24.415,0.122075,None kPa,N/A,5355,['C'],A,Vacuum adiabatic calorimetry,origin: commercial source,,,1940
224.92,24.531,0.122655,None kPa,N/A,5355,['C'],A,Vacuum adiabatic calorimetry,origin: commercial source,,,1940
245.45,24.805,0.124025,None kPa,N/A,5355,['C'],A,Vacuum adiabatic calorimetry,origin: commercial source,,,1940
265.5,25.038,0.12519,None kPa,N/A,5355,['C'],A,Vacuum adiabatic calorimetry,origin: commercial source,,,1940
285.24,25.211,0.126055,None kPa,N/A,5355,['C'],A,Vacuum adiabatic calorimetry,origin: commercial source,,,1940
53.0,11.76,0.0588,None kPa,N/A,5356,['C'],A,Vacuum adiabatic calorimetry,origin: commercial source,,,1940
55.0,12.34,0.0617,None kPa,N/A,5356,['C'],A,Vacuum adiabatic calorimetry,origin: commercial source,,,1940
60.0,13.64,0.0682,None kPa,N/A,5356,['C'],A,Vacuum adiabatic calorimetry,origin: commercial source,,,1940
65.0,14.81,0.07405,None kPa,N/A,5356,['C'],A,Vacuum adiabatic calorimetry,origin: commercial source,,,1940
70.0,15.9,0.0795,None kPa,N/A,5356,['C'],A,Vacuum adiabatic calorimetry,origin: commercial source,,,1940
75.0,16.86,0.0843,None kPa,N/A,5356,['C'],A,Vacuum adiabatic calorimetry,origin: commercial source,,,1940
80.0,17.65,0.08825,None kPa,N/A,5356,['C'],A,Vacuum adiabatic calorimetry,origin: commercial source,,,1940
85.0,18.41,0.09205,None kPa,N/A,5356,['C'],A,Vacuum adiabatic calorimetry,origin: commercial source,,,1940
90.0,19.03,0.09515,None kPa,N/A,5356,['C'],A,Vacuum adiabatic calorimetry,origin: commercial source,,,1940
95.0,19.58,0.0979,None kPa,N/A,5356,['C'],A,Vacuum adiabatic calorimetry,origin: commercial source,,,1940
100.0,20.0,0.1,None kPa,N/A,5356,['C'],A,Vacuum adiabatic calorimetry,origin: commercial source,,,1940
105.0,20.37,0.10185,None kPa,N/A,5356,['C'],A,Vacuum adiabatic calorimetry,origin: commercial source,,,1940
110.0,20.79,0.10395,None kPa,N/A,5356,['C'],A,Vacuum adiabatic calorimetry,origin: commercial source,,,1940
115.0,21.17,0.10585,None kPa,N/A,5356,['C'],A,Vacuum adiabatic calorimetry,origin: commercial source,,,1940
120.0,21.5,0.1075,None kPa,N/A,5356,['C'],A,Vacuum adiabatic calorimetry,origin: commercial source,,,1940
125.0,21.79,0.10895,None kPa,N/A,5356,['C'],A,Vacuum adiabatic calorimetry,origin: commercial source,,,1940
130.0,22.05,0.11025,None kPa,N/A,5356,['C'],A,Vacuum adiabatic calorimetry,origin: commercial source,,,1940
135.0,22.3,0.1115,None kPa,N/A,5356,['C'],A,Vacuum adiabatic calorimetry,origin: commercial source,,,1940
140.0,22.55,0.11275,None kPa,N/A,5356,['C'],A,Vacuum adiabatic calorimetry,origin: commercial source,,,1940
145.0,22.76,0.1138,None kPa,N/A,5356,['C'],A,Vacuum adiabatic calorimetry,origin: commercial source,,,1940
150.0,22.92,0.1146,None kPa,N/A,5356,['C'],A,Vacuum adiabatic calorimetry,origin: commercial source,,,1940
155.0,23.09,0.11545,None kPa,N/A,5356,['C'],A,Vacuum adiabatic calorimetry,origin: commercial source,,,1940
160.0,23.22,0.1161,None kPa,N/A,5356,['C'],A,Vacuum adiabatic calorimetry,origin: commercial source,,,1940
165.0,23.34,0.1167,None kPa,N/A,5356,['C'],A,Vacuum adiabatic calorimetry,origin: commercial source,,,1940
170.0,23.51,0.11755,None kPa,N/A,5356,['C'],A,Vacuum adiabatic calorimetry,origin: commercial source,,,1940
175.0,23.64,0.1182,None kPa,N/A,5356,['C'],A,Vacuum adiabatic calorimetry,origin: commercial source,,,1940
180.0,23.76,0.1188,None kPa,N/A,5356,['C'],A,Vacuum adiabatic calorimetry,origin: commercial source,,,1940
185.0,23.84,0.1192,None kPa,N/A,5356,['C'],A,Vacuum adiabatic calorimetry,origin: commercial source,,,1940
190.0,23.97,0.11985,None kPa,N/A,5356,['C'],A,Vacuum adiabatic calorimetry,origin: commercial source,,,1940
195.0,24.1,0.1205,None kPa,N/A,5356,['C'],A,Vacuum adiabatic calorimetry,origin: commercial source,,,1940
200.0,24.18,0.1209,None kPa,N/A,5356,['C'],A,Vacuum adiabatic calorimetry,origin: commercial source,,,1940
205.0,24.26,0.1213,None kPa,N/A,5356,['C'],A,Vacuum adiabatic calorimetry,origin: commercial source,,,1940
210.0,24.35,0.12175,None kPa,N/A,5356,['C'],A,Vacuum adiabatic calorimetry,origin: commercial source,,,1940
215.0,24.43,0.12215,None kPa,N/A,5356,['C'],A,Vacuum adiabatic calorimetry,origin: commercial source,,,1940
220.0,24.51,0.12255,None kPa,N/A,5356,['C'],A,Vacuum adiabatic calorimetry,origin: commercial source,,,1940
225.0,24.6,0.123,None kPa,N/A,5356,['C'],A,Vacuum adiabatic calorimetry,origin: commercial source,,,1940
230.0,24.64,0.1232,None kPa,N/A,5356,['C'],A,Vacuum adiabatic calorimetry,origin: commercial source,,,1940
235.0,24.72,0.1236,None kPa,N/A,5356,['C'],A,Vacuum adiabatic calorimetry,origin: commercial source,,,1940
240.0,24.77,0.12385,None kPa,N/A,5356,['C'],A,Vacuum adiabatic calorimetry,origin: commercial source,,,1940
245.0,24.85,0.12425,None kPa,N/A,5356,['C'],A,Vacuum adiabatic calorimetry,origin: commercial source,,,1940
250.0,24.89,0.12445,None kPa,N/A,5356,['C'],A,Vacuum adiabatic calorimetry,origin: commercial source,,,1940
255.0,24.93,0.12465,None kPa,N/A,5356,['C'],A,Vacuum adiabatic calorimetry,origin: commercial source,,,1940
260.0,25.02,0.1251,None kPa,N/A,5356,['C'],A,Vacuum adiabatic calorimetry,origin: commercial source,,,1940
265.0,25.06,0.1253,None kPa,N/A,5356,['C'],A,Vacuum adiabatic calorimetry,origin: commercial source,,,1940
270.0,25.14,0.1257,None kPa,N/A,5356,['C'],A,Vacuum adiabatic calorimetry,origin: commercial source,,,1940
275.0,25.18,0.1259,None kPa,N/A,5356,['C'],A,Vacuum adiabatic calorimetry,origin: commercial source,,,1940
280.0,25.23,0.12615,None kPa,N/A,5356,['C'],A,Vacuum adiabatic calorimetry,origin: commercial source,,,1940
285.0,25.23,0.12615,None kPa,N/A,5356,['C'],A,Vacuum adiabatic calorimetry,origin: commercial source,,,1940
290.0,25.27,0.12635,None kPa,N/A,5356,['C'],A,Vacuum adiabatic calorimetry,origin: commercial source,,,1940
295.0,25.27,0.12635,None kPa,N/A,5356,['C'],A,Vacuum adiabatic calorimetry,origin: commercial source,,,1940
80.0,17.61,0.08805,None kPa,N/A,5357,['C'],A,Vacuum adiabatic calorimetry,origin: commercial source,,,1940
85.0,18.32,0.0916,None kPa,N/A,5357,['C'],A,Vacuum adiabatic calorimetry,origin: commercial source,,,1940
90.0,18.95,0.09475,None kPa,N/A,5357,['C'],A,Vacuum adiabatic calorimetry,origin: commercial source,,,1940
95.0,19.49,0.09745,None kPa,N/A,5357,['C'],A,Vacuum adiabatic calorimetry,origin: commercial source,,,1940
100.0,19.95,0.09975,None kPa,N/A,5357,['C'],A,Vacuum adiabatic calorimetry,origin: commercial source,,,1940
105.0,20.33,0.10165,None kPa,N/A,5357,['C'],A,Vacuum adiabatic calorimetry,origin: commercial source,,,1940
110.0,20.75,0.10375,None kPa,N/A,5357,['C'],A,Vacuum adiabatic calorimetry,origin: commercial source,,,1940
115.0,21.13,0.10565,None kPa,N/A,5357,['C'],A,Vacuum adiabatic calorimetry,origin: commercial source,,,1940
120.0,21.46,0.1073,None kPa,N/A,5357,['C'],A,Vacuum adiabatic calorimetry,origin: commercial source,,,1940
125.0,21.75,0.10875,None kPa,N/A,5357,['C'],A,Vacuum adiabatic calorimetry,origin: commercial source,,,1940
130.0,22.05,0.11025,None kPa,N/A,5357,['C'],A,Vacuum adiabatic calorimetry,origin: commercial source,,,1940
135.0,22.3,0.1115,None kPa,N/A,5357,['C'],A,Vacuum adiabatic calorimetry,origin: commercial source,,,1940
140.0,22.51,0.11255,None kPa,N/A,5357,['C'],A,Vacuum adiabatic calorimetry,origin: commercial source,,,1940
145.0,22.67,0.11335,None kPa,N/A,5357,['C'],A,Vacuum adiabatic calorimetry,origin: commercial source,,,1940
150.0,22.84,0.1142,None kPa,N/A,5357,['C'],A,Vacuum adiabatic calorimetry,origin: commercial source,,,1940
155.0,23.01,0.11505,None kPa,N/A,5357,['C'],A,Vacuum adiabatic calorimetry,origin: commercial source,,,1940
160.0,23.13,0.11565,None kPa,N/A,5357,['C'],A,Vacuum adiabatic calorimetry,origin: commercial source,,,1940
165.0,23.3,0.1165,None kPa,N/A,5357,['C'],A,Vacuum adiabatic calorimetry,origin: commercial source,,,1940
170.0,23.47,0.11735,None kPa,N/A,5357,['C'],A,Vacuum adiabatic calorimetry,origin: commercial source,,,1940
175.0,23.64,0.1182,None kPa,N/A,5357,['C'],A,Vacuum adiabatic calorimetry,origin: commercial source,,,1940
180.0,23.72,0.1186,None kPa,N/A,5357,['C'],A,Vacuum adiabatic calorimetry,origin: commercial source,,,1940
185.0,23.84,0.1192,None kPa,N/A,5357,['C'],A,Vacuum adiabatic calorimetry,origin: commercial source,,,1940
190.0,23.93,0.11965,None kPa,N/A,5357,['C'],A,Vacuum adiabatic calorimetry,origin: commercial source,,,1940
195.0,24.01,0.12005,None kPa,N/A,5357,['C'],A,Vacuum adiabatic calorimetry,origin: commercial source,,,1940
200.0,24.1,0.1205,None kPa,N/A,5357,['C'],A,Vacuum adiabatic calorimetry,origin: commercial source,,,1940
205.0,24.18,0.1209,None kPa,N/A,5357,['C'],A,Vacuum adiabatic calorimetry,origin: commercial source,,,1940
210.0,24.26,0.1213,None kPa,N/A,5357,['C'],A,Vacuum adiabatic calorimetry,origin: commercial source,,,1940
215.0,24.35,0.12175,None kPa,N/A,5357,['C'],A,Vacuum adiabatic calorimetry,origin: commercial source,,,1940
220.0,24.43,0.12215,None kPa,N/A,5357,['C'],A,Vacuum adiabatic calorimetry,origin: commercial source,,,1940
225.0,24.51,0.12255,None kPa,N/A,5357,['C'],A,Vacuum adiabatic calorimetry,origin: commercial source,,,1940
230.0,24.6,0.123,None kPa,N/A,5357,['C'],A,Vacuum adiabatic calorimetry,origin: commercial source,,,1940
235.0,24.68,0.1234,None kPa,N/A,5357,['C'],A,Vacuum adiabatic calorimetry,origin: commercial source,,,1940
240.0,24.72,0.1236,None kPa,N/A,5357,['C'],A,Vacuum adiabatic calorimetry,origin: commercial source,,,1940
245.0,24.77,0.12385,None kPa,N/A,5357,['C'],A,Vacuum adiabatic calorimetry,origin: commercial source,,,1940
250.0,24.85,0.12425,None kPa,N/A,5357,['C'],A,Vacuum adiabatic calorimetry,origin: commercial source,,,1940
255.0,24.89,0.12445,None kPa,N/A,5357,['C'],A,Vacuum adiabatic calorimetry,origin: commercial source,,,1940
260.0,24.93,0.12465,None kPa,N/A,5357,['C'],A,Vacuum adiabatic calorimetry,origin: commercial source,,,1940
265.0,24.97,0.12485,None kPa,N/A,5357,['C'],A,Vacuum adiabatic calorimetry,origin: commercial source,,,1940
270.0,25.02,0.1251,None kPa,N/A,5357,['C'],A,Vacuum adiabatic calorimetry,origin: commercial source,,,1940
275.0,25.1,0.1255,None kPa,N/A,5357,['C'],A,Vacuum adiabatic calorimetry,origin: commercial source,,,1940
280.0,25.18,0.1259,None kPa,N/A,5357,['C'],A,Vacuum adiabatic calorimetry,origin: commercial source,,,1940
285.0,25.23,0.12615,None kPa,N/A,5357,['C'],A,Vacuum adiabatic calorimetry,origin: commercial source,,,1940
290.0,25.27,0.12635,None kPa,N/A,5357,['C'],A,Vacuum adiabatic calorimetry,origin: commercial source,,,1940
295.0,25.31,0.12655,None kPa,N/A,5357,['C'],A,Vacuum adiabatic calorimetry,origin: commercial source,,,1940
53.0,11.34,0.0567,None kPa,N/A,5358,['C'],A,Vacuum adiabatic calorimetry,"origin: commercial source,99.85 weight % (total),stated by supplier,powder",99.85,Weight %,1940
55.0,11.88,0.0594,None kPa,N/A,5358,['C'],A,Vacuum adiabatic calorimetry,"origin: commercial source,99.85 weight % (total),stated by supplier,powder",99.85,Weight %,1940
60.0,13.14,0.0657,None kPa,N/A,5358,['C'],A,Vacuum adiabatic calorimetry,"origin: commercial source,99.85 weight % (total),stated by supplier,powder",99.85,Weight %,1940
65.0,14.39,0.07195,None kPa,N/A,5358,['C'],A,Vacuum adiabatic calorimetry,"origin: commercial source,99.85 weight % (total),stated by supplier,powder",99.85,Weight %,1940
70.0,15.56,0.0778,None kPa,N/A,5358,['C'],A,Vacuum adiabatic calorimetry,"origin: commercial source,99.85 weight % (total),stated by supplier,powder",99.85,Weight %,1940
75.0,16.57,0.08285,None kPa,N/A,5358,['C'],A,Vacuum adiabatic calorimetry,"origin: commercial source,99.85 weight % (total),stated by supplier,powder",99.85,Weight %,1940
80.0,17.4,0.087,None kPa,N/A,5358,['C'],A,Vacuum adiabatic calorimetry,"origin: commercial source,99.85 weight % (total),stated by supplier,powder",99.85,Weight %,1940
85.0,18.11,0.09055,None kPa,N/A,5358,['C'],A,Vacuum adiabatic calorimetry,"origin: commercial source,99.85 weight % (total),stated by supplier,powder",99.85,Weight %,1940
90.0,18.74,0.0937,None kPa,N/A,5358,['C'],A,Vacuum adiabatic calorimetry,"origin: commercial source,99.85 weight % (total),stated by supplier,powder",99.85,Weight %,1940
95.0,19.33,0.09665,None kPa,N/A,5358,['C'],A,Vacuum adiabatic calorimetry,"origin: commercial source,99.85 weight % (total),stated by supplier,powder",99.85,Weight %,1940
100.0,19.87,0.09935,None kPa,N/A,5358,['C'],A,Vacuum adiabatic calorimetry,"origin: commercial source,99.85 weight % (total),stated by supplier,powder",99.85,Weight %,1940
105.0,20.37,0.10185,None kPa,N/A,5358,['C'],A,Vacuum adiabatic calorimetry,"origin: commercial source,99.85 weight % (total),stated by supplier,powder",99.85,Weight %,1940
110.0,20.83,0.10415,None kPa,N/A,5358,['C'],A,Vacuum adiabatic calorimetry,"origin: commercial source,99.85 weight % (total),stated by supplier,powder",99.85,Weight %,1940
115.0,21.25,0.10625,None kPa,N/A,5358,['C'],A,Vacuum adiabatic calorimetry,"origin: commercial source,99.85 weight % (total),stated by supplier,powder",99.85,Weight %,1940
120.0,21.67,0.10835,None kPa,N/A,5358,['C'],A,Vacuum adiabatic calorimetry,"origin: commercial source,99.85 weight % (total),stated by supplier,powder",99.85,Weight %,1940
125.0,22.05,0.11025,None kPa,N/A,5358,['C'],A,Vacuum adiabatic calorimetry,"origin: commercial source,99.85 weight % (total),stated by supplier,powder",99.85,Weight %,1940
130.0,22.42,0.1121,None kPa,N/A,5358,['C'],A,Vacuum adiabatic calorimetry,"origin: commercial source,99.85 weight % (total),stated by supplier,powder",99.85,Weight %,1940
135.0,22.76,0.1138,None kPa,N/A,5358,['C'],A,Vacuum adiabatic calorimetry,"origin: commercial source,99.85 weight % (total),stated by supplier,powder",99.85,Weight %,1940
140.0,23.09,0.11545,None kPa,N/A,5358,['C'],A,Vacuum adiabatic calorimetry,"origin: commercial source,99.85 weight % (total),stated by supplier,powder",99.85,Weight %,1940
145.0,23.38,0.1169,None kPa,N/A,5358,['C'],A,Vacuum adiabatic calorimetry,"origin: commercial source,99.85 weight % (total),stated by supplier,powder",99.85,Weight %,1940
150.0,23.68,0.1184,None kPa,N/A,5358,['C'],A,Vacuum adiabatic calorimetry,"origin: commercial source,99.85 weight % (total),stated by supplier,powder",99.85,Weight %,1940
155.0,24.01,0.12005,None kPa,N/A,5358,['C'],A,Vacuum adiabatic calorimetry,"origin: commercial source,99.85 weight % (total),stated by supplier,powder",99.85,Weight %,1940
160.0,24.35,0.12175,None kPa,N/A,5358,['C'],A,Vacuum adiabatic calorimetry,"origin: commercial source,99.85 weight % (total),stated by supplier,powder",99.85,Weight %,1940
165.0,24.68,0.1234,None kPa,N/A,5358,['C'],A,Vacuum adiabatic calorimetry,"origin: commercial source,99.85 weight % (total),stated by supplier,powder",99.85,Weight %,1940
170.0,25.02,0.1251,None kPa,N/A,5358,['C'],A,Vacuum adiabatic calorimetry,"origin: commercial source,99.85 weight % (total),stated by supplier,powder",99.85,Weight %,1940
175.0,25.35,0.12675,None kPa,N/A,5358,['C'],A,Vacuum adiabatic calorimetry,"origin: commercial source,99.85 weight % (total),stated by supplier,powder",99.85,Weight %,1940
180.0,25.64,0.1282,None kPa,N/A,5358,['C'],A,Vacuum adiabatic calorimetry,"origin: commercial source,99.85 weight % (total),stated by supplier,powder",99.85,Weight %,1940
185.0,25.98,0.1299,None kPa,N/A,5358,['C'],A,Vacuum adiabatic calorimetry,"origin: commercial source,99.85 weight % (total),stated by supplier,powder",99.85,Weight %,1940
190.0,26.35,0.13175,None kPa,N/A,5358,['C'],A,Vacuum adiabatic calorimetry,"origin: commercial source,99.85 weight % (total),stated by supplier,powder",99.85,Weight %,1940
195.0,26.73,0.13365,None kPa,N/A,5358,['C'],A,Vacuum adiabatic calorimetry,"origin: commercial source,99.85 weight % (total),stated by supplier,powder",99.85,Weight %,1940
200.0,27.11,0.13555,None kPa,N/A,5358,['C'],A,Vacuum adiabatic calorimetry,"origin: commercial source,99.85 weight % (total),stated by supplier,powder",99.85,Weight %,1940
205.0,27.48,0.1374,None kPa,N/A,5358,['C'],A,Vacuum adiabatic calorimetry,"origin: commercial source,99.85 weight % (total),stated by supplier,powder",99.85,Weight %,1940
210.0,27.9,0.1395,None kPa,N/A,5358,['C'],A,Vacuum adiabatic calorimetry,"origin: commercial source,99.85 weight % (total),stated by supplier,powder",99.85,Weight %,1940
215.0,28.28,0.1414,None kPa,N/A,5358,['C'],A,Vacuum adiabatic calorimetry,"origin: commercial source,99.85 weight % (total),stated by supplier,powder",99.85,Weight %,1940
220.0,28.7,0.1435,None kPa,N/A,5358,['C'],A,Vacuum adiabatic calorimetry,"origin: commercial source,99.85 weight % (total),stated by supplier,powder",99.85,Weight %,1940
225.0,29.12,0.1456,None kPa,N/A,5358,['C'],A,Vacuum adiabatic calorimetry,"origin: commercial source,99.85 weight % (total),stated by supplier,powder",99.85,Weight %,1940
230.0,29.45,0.14725,None kPa,N/A,5358,['C'],A,Vacuum adiabatic calorimetry,"origin: commercial source,99.85 weight % (total),stated by supplier,powder",99.85,Weight %,1940
235.0,29.83,0.14915,None kPa,N/A,5358,['C'],A,Vacuum adiabatic calorimetry,"origin: commercial source,99.85 weight % (total),stated by supplier,powder",99.85,Weight %,1940
240.0,30.2,0.151,None kPa,N/A,5358,['C'],A,Vacuum adiabatic calorimetry,"origin: commercial source,99.85 weight % (total),stated by supplier,powder",99.85,Weight %,1940
245.0,30.54,0.1527,None kPa,N/A,5358,['C'],A,Vacuum adiabatic calorimetry,"origin: commercial source,99.85 weight % (total),stated by supplier,powder",99.85,Weight %,1940
250.0,30.91,0.15455,None kPa,N/A,5358,['C'],A,Vacuum adiabatic calorimetry,"origin: commercial source,99.85 weight % (total),stated by supplier,powder",99.85,Weight %,1940
255.0,31.29,0.15645,None kPa,N/A,5358,['C'],A,Vacuum adiabatic calorimetry,"origin: commercial source,99.85 weight % (total),stated by supplier,powder",99.85,Weight %,1940
260.0,31.63,0.15815,None kPa,N/A,5358,['C'],A,Vacuum adiabatic calorimetry,"origin: commercial source,99.85 weight % (total),stated by supplier,powder",99.85,Weight %,1940
265.0,31.96,0.1598,None kPa,N/A,5358,['C'],A,Vacuum adiabatic calorimetry,"origin: commercial source,99.85 weight % (total),stated by supplier,powder",99.85,Weight %,1940
270.0,32.3,0.1615,None kPa,N/A,5358,['C'],A,Vacuum adiabatic calorimetry,"origin: commercial source,99.85 weight % (total),stated by supplier,powder",99.85,Weight %,1940
275.0,32.55,0.16275,None kPa,N/A,5358,['C'],A,Vacuum adiabatic calorimetry,"origin: commercial source,99.85 weight % (total),stated by supplier,powder",99.85,Weight %,1940
