Repository: amr8004/PureElementPRL

# Pure Element Thermodynamic modeling with 3rd generation CALPHAD models for multiple elements

## Description
Jupyter notebook for modeling pure elements with selected models via python tools pycalphad and ESPEI

## Running Tutorial
Creating a codespace should immediately open the desired notebook. Just change the element as desired (non-case sensitive) and set what SGTE structure (FCC_A1, BCC_A2, etc.) you would like to compare against.

## Further Resources

## Citation

File: CpCSV/Ti_CP_data.csv (part 4 of 6)
Temperature: K,Heat capacity at constant pressure Cp: J/K/mol,Uncertainty,Pressure,Ref Temp,Data Set ID,State,Representation,Method,Description,Purity,Purity Units,Year
1.5,0.00510901,5.10901e-05,None kPa,N/A,13848,['C'],A,Vacuum adiabatic calorimetry,not stated,,,1963
1.7,0.00581681,5.81681e-05,None kPa,N/A,13848,['C'],A,Vacuum adiabatic calorimetry,not stated,,,1963
1.9,0.00653459,6.53459e-05,None kPa,N/A,13848,['C'],A,Vacuum adiabatic calorimetry,not stated,,,1963
2.1,0.00726351,7.26351e-05,None kPa,N/A,13848,['C'],A,Vacuum adiabatic calorimetry,not stated,,,1963
2.3,0.00800476,8.00476e-05,None kPa,N/A,13848,['C'],A,Vacuum adiabatic calorimetry,not stated,,,1963
2.5,0.0087595,8.8501e-05,None kPa,N/A,13848,['C'],A,Vacuum adiabatic calorimetry,not stated,,,1963
2.7,0.00952891,9.84567e-05,None kPa,N/A,13848,['C'],A,Vacuum adiabatic calorimetry,not stated,,,1963
2.9,0.0103142,0.000109076,None kPa,N/A,13848,['C'],A,Vacuum adiabatic calorimetry,not stated,,,1963
3.1,0.0111164,0.000120408,None kPa,N/A,13848,['C'],A,Vacuum adiabatic calorimetry,not stated,,,1963
3.3,0.0119369,0.000132502,None kPa,N/A,13848,['C'],A,Vacuum adiabatic calorimetry,not stated,,,1963
3.5,0.0127767,0.000145407,None kPa,N/A,13848,['C'],A,Vacuum adiabatic calorimetry,not stated,,,1963
3.7,0.0136371,0.000159172,None kPa,N/A,13848,['C'],A,Vacuum adiabatic calorimetry,not stated,,,1963
3.9,0.0145191,0.000173846,None kPa,N/A,13848,['C'],A,Vacuum adiabatic calorimetry,not stated,,,1963
4.1,0.0154241,0.00018948,None kPa,N/A,13848,['C'],A,Vacuum adiabatic calorimetry,not stated,,,1963
4.3,0.0163531,0.00020612,None kPa,N/A,13848,['C'],A,Vacuum adiabatic calorimetry,not stated,,,1963
4.5,0.0173073,0.000223818,None kPa,N/A,13848,['C'],A,Vacuum adiabatic calorimetry,not stated,,,1963
320.0,25.4,0.508,None kPa,N/A,15467,['C'],A,Vacuum adiabatic calorimetry,"origin: commercial source,99.8 %,stated by supplier",99.8,Not Specified %,1965
350.0,25.9,0.518,None kPa,N/A,15467,['C'],A,Vacuum adiabatic calorimetry,"origin: commercial source,99.8 %,stated by supplier",99.8,Not Specified %,1965
400.0,26.6,0.532,None kPa,N/A,15467,['C'],A,Vacuum adiabatic calorimetry,"origin: commercial source,99.8 %,stated by supplier",99.8,Not Specified %,1965
450.0,27.1,0.542,None kPa,N/A,15467,['C'],A,Vacuum adiabatic calorimetry,"origin: commercial source,99.8 %,stated by supplier",99.8,Not Specified %,1965
500.0,27.5,0.55,None kPa,N/A,15467,['C'],A,Vacuum adiabatic calorimetry,"origin: commercial source,99.8 %,stated by supplier",99.8,Not Specified %,1965
550.0,27.8,0.556,None kPa,N/A,15467,['C'],A,Vacuum adiabatic calorimetry,"origin: commercial source,99.8 %,stated by supplier",99.8,Not Specified %,1965
600.0,28.2,0.564,None kPa,N/A,15467,['C'],A,Vacuum adiabatic calorimetry,"origin: commercial source,99.8 %,stated by supplier",99.8,Not Specified %,1965
650.0,28.7,0.574,None kPa,N/A,15467,['C'],A,Vacuum adiabatic calorimetry,"origin: commercial source,99.8 %,stated by supplier",99.8,Not Specified %,1965
700.0,29.2,0.584,None kPa,N/A,15467,['C'],A,Vacuum adiabatic calorimetry,"origin: commercial source,99.8 %,stated by supplier",99.8,Not Specified %,1965
750.0,29.7,0.594,None kPa,N/A,15467,['C'],A,Vacuum adiabatic calorimetry,"origin: commercial source,99.8 %,stated by supplier",99.8,Not Specified %,1965
800.0,30.3,0.606,None kPa,N/A,15467,['C'],A,Vacuum adiabatic calorimetry,"origin: commercial source,99.8 %,stated by supplier",99.8,Not Specified %,1965
850.0,30.8,0.616,None kPa,N/A,15467,['C'],A,Vacuum adiabatic calorimetry,"origin: commercial source,99.8 %,stated by supplier",99.8,Not Specified %,1965
900.0,31.4,0.628,None kPa,N/A,15467,['C'],A,Vacuum adiabatic calorimetry,"origin: commercial source,99.8 %,stated by supplier",99.8,Not Specified %,1965
950.0,31.9,0.638,None kPa,N/A,15467,['C'],A,Vacuum adiabatic calorimetry,"origin: commercial source,99.8 %,stated by supplier",99.8,Not Specified %,1965
1000.0,32.5,0.65,None kPa,N/A,15467,['C'],A,Vacuum adiabatic calorimetry,"origin: commercial source,99.8 %,stated by supplier",99.8,Not Specified %,1965
1050.0,33.0,0.66,None kPa,N/A,15467,['C'],A,Vacuum adiabatic calorimetry,"origin: commercial source,99.8 %,stated by supplier",99.8,Not Specified %,1965
1100.0,33.6,0.672,None kPa,N/A,15467,['C'],A,Vacuum adiabatic calorimetry,"origin: commercial source,99.8 %,stated by supplier",99.8,Not Specified %,1965
1150.0,35.5,0.71,None kPa,N/A,15467,['C'],A,Vacuum adiabatic calorimetry,"origin: commercial source,99.8 %,stated by supplier",99.8,Not Specified %,1965
1200.0,29.0,0.58,None kPa,N/A,15467,['C'],A,Vacuum adiabatic calorimetry,"origin: commercial source,99.8 %,stated by supplier",99.8,Not Specified %,1965
1250.0,29.3,0.586,None kPa,N/A,15467,['C'],A,Vacuum adiabatic calorimetry,"origin: commercial source,99.8 %,stated by supplier",99.8,Not Specified %,1965
1300.0,29.7,0.594,None kPa,N/A,15467,['C'],A,Vacuum adiabatic calorimetry,"origin: commercial source,99.8 %,stated by supplier",99.8,Not Specified %,1965
1350.0,30.1,0.602,None kPa,N/A,15467,['C'],A,Vacuum adiabatic calorimetry,"origin: commercial source,99.8 %,stated by supplier",99.8,Not Specified %,1965
1400.0,30.5,0.61,None kPa,N/A,15467,['C'],A,Vacuum adiabatic calorimetry,"origin: commercial source,99.8 %,stated by supplier",99.8,Not Specified %,1965
1450.0,30.9,0.618,None kPa,N/A,15467,['C'],A,Vacuum adiabatic calorimetry,"origin: commercial source,99.8 %,stated by supplier",99.8,Not Specified %,1965
1500.0,31.3,0.626,None kPa,N/A,15467,['C'],A,Vacuum adiabatic calorimetry,"origin: commercial source,99.8 %,stated by supplier",99.8,Not Specified %,1965
1550.0,31.7,0.634,None kPa,N/A,15467,['C'],A,Vacuum adiabatic calorimetry,"origin: commercial source,99.8 %,stated by supplier",99.8,Not Specified %,1965
1600.0,32.1,0.642,None kPa,N/A,15467,['C'],A,Vacuum adiabatic calorimetry,"origin: commercial source,99.8 %,stated by supplier",99.8,Not Specified %,1965
1650.0,32.5,0.65,None kPa,N/A,15467,['C'],A,Vacuum adiabatic calorimetry,"origin: commercial source,99.8 %,stated by supplier",99.8,Not Specified %,1965
1700.0,32.9,0.658,None kPa,N/A,15467,['C'],A,Vacuum adiabatic calorimetry,"origin: commercial source,99.8 %,stated by supplier",99.8,Not Specified %,1965
1750.0,33.3,0.666,None kPa,N/A,15467,['C'],A,Vacuum adiabatic calorimetry,"origin: commercial source,99.8 %,stated by supplier",99.8,Not Specified %,1965
1800.0,33.7,0.674,None kPa,N/A,15467,['C'],A,Vacuum adiabatic calorimetry,"origin: commercial source,99.8 %,stated by supplier",99.8,Not Specified %,1965
400.0,23.012,1.1506,None kPa,N/A,16677,['C'],A,Resistive pulse heating - millisecond,not stated,,,1967
500.0,26.0245,1.30122,None kPa,N/A,16677,['C'],A,Resistive pulse heating - millisecond,not stated,,,1967
600.0,27.196,1.3598,None kPa,N/A,16677,['C'],A,Resistive pulse heating - millisecond,not stated,,,1967
700.0,28.8696,1.44348,None kPa,N/A,16677,['C'],A,Resistive pulse heating - millisecond,not stated,,,1967
800.0,32.2168,1.61084,None kPa,N/A,16677,['C'],A,Resistive pulse heating - millisecond,not stated,,,1967
900.0,34.0996,1.70498,None kPa,N/A,16677,['C'],A,Resistive pulse heating - millisecond,not stated,,,1967
1000.0,38.0744,1.90372,None kPa,N/A,16677,['C'],A,Resistive pulse heating - millisecond,not stated,,,1967
1100.0,42.2584,2.11292,None kPa,N/A,16677,['C'],A,Resistive pulse heating - millisecond,not stated,,,1967
1200.0,37.656,1.8828,None kPa,N/A,16677,['C'],A,Resistive pulse heating - millisecond,not stated,,,1967
1300.0,64.852,3.2426,None kPa,N/A,16677,['C'],A,Resistive pulse heating - millisecond,not stated,,,1967
1400.0,30.9616,1.54808,None kPa,N/A,16677,['C'],A,Resistive pulse heating - millisecond,not stated,,,1967
1500.0,32.2168,1.61084,None kPa,N/A,16677,['C'],A,Resistive pulse heating - millisecond,not stated,,,1967
1600.0,34.0996,1.70498,None kPa,N/A,16677,['C'],A,Resistive pulse heating - millisecond,not stated,,,1967
1700.0,38.0744,1.90372,None kPa,N/A,16677,['C'],A,Resistive pulse heating - millisecond,not stated,,,1967
1800.0,38.9112,1.94556,None kPa,N/A,16677,['C'],A,Resistive pulse heating - millisecond,not stated,,,1967
1900.0,41.84,2.092,None kPa,N/A,16677,['C'],A,Resistive pulse heating - millisecond,not stated,,,1967
320.0,25.4,0.508,107.991 kPa,N/A,17730,['C'],A,High Temp Adiabatic Calorimetry,not stated,,,1968
354.0,26.11,0.5222,None kPa,N/A,17730,['C'],A,High Temp Adiabatic Calorimetry,not stated,,,1968
392.0,26.55,0.531,None kPa,N/A,17730,['C'],A,High Temp Adiabatic Calorimetry,not stated,,,1968
433.5,27.0,0.54,None kPa,N/A,17730,['C'],A,High Temp Adiabatic Calorimetry,not stated,,,1968
477.3,27.37,0.5474,None kPa,N/A,17730,['C'],A,High Temp Adiabatic Calorimetry,not stated,,,1968
514.2,27.69,0.5538,None kPa,N/A,17730,['C'],A,High Temp Adiabatic Calorimetry,not stated,,,1968
558.1,27.96,0.5592,None kPa,N/A,17730,['C'],A,High Temp Adiabatic Calorimetry,not stated,,,1968
602.0,28.29,0.5658,None kPa,N/A,17730,['C'],A,High Temp Adiabatic Calorimetry,not stated,,,1968
645.8,28.74,0.5748,None kPa,N/A,17730,['C'],A,High Temp Adiabatic Calorimetry,not stated,,,1968
687.3,29.19,0.5838,None kPa,N/A,17730,['C'],A,High Temp Adiabatic Calorimetry,not stated,,,1968
729.9,29.65,0.593,None kPa,N/A,17730,['C'],A,High Temp Adiabatic Calorimetry,not stated,,,1968
773.7,30.15,0.603,None kPa,N/A,17730,['C'],A,High Temp Adiabatic Calorimetry,not stated,,,1968
814.0,30.59,0.6118,None kPa,N/A,17730,['C'],A,High Temp Adiabatic Calorimetry,not stated,,,1968
852.0,31.0,0.62,None kPa,N/A,17730,['C'],A,High Temp Adiabatic Calorimetry,not stated,,,1968
886.6,31.41,0.6282,None kPa,N/A,17730,['C'],A,High Temp Adiabatic Calorimetry,not stated,,,1968
929.2,31.86,0.6372,None kPa,N/A,17730,['C'],A,High Temp Adiabatic Calorimetry,not stated,,,1968
969.5,32.32,0.6464,None kPa,N/A,17730,['C'],A,High Temp Adiabatic Calorimetry,not stated,,,1968
1008.0,32.76,0.6552,None kPa,N/A,17730,['C'],A,High Temp Adiabatic Calorimetry,not stated,,,1968
1048.0,33.2,0.664,None kPa,N/A,17730,['C'],A,High Temp Adiabatic Calorimetry,not stated,,,1968
1085.0,33.61,0.6722,None kPa,N/A,17730,['C'],A,High Temp Adiabatic Calorimetry,not stated,,,1968
1111.0,34.05,0.681,None kPa,N/A,17730,['C'],A,High Temp Adiabatic Calorimetry,not stated,,,1968
1133.0,34.61,0.6922,None kPa,N/A,17730,['C'],A,High Temp Adiabatic Calorimetry,not stated,,,1968
1144.0,35.17,0.7034,None kPa,N/A,17730,['C'],A,High Temp Adiabatic Calorimetry,not stated,,,1968
1151.0,35.94,0.7188,None kPa,N/A,17730,['C'],A,High Temp Adiabatic Calorimetry,not stated,,,1968
1177.0,28.86,0.5772,107.991 kPa,N/A,17731,['C'],A,Vacuum adiabatic calorimetry,not stated,,,1968
1229.0,29.26,0.5852,None kPa,N/A,17731,['C'],A,Vacuum adiabatic calorimetry,not stated,,,1968
1269.0,29.6,0.592,None kPa,N/A,17731,['C'],A,Vacuum adiabatic calorimetry,not stated,,,1968
1310.0,29.92,0.5984,None kPa,N/A,17731,['C'],A,Vacuum adiabatic calorimetry,not stated,,,1968
1353.0,30.25,0.605,None kPa,N/A,17731,['C'],A,Vacuum adiabatic calorimetry,not stated,,,1968
1400.0,30.63,0.6126,None kPa,N/A,17731,['C'],A,Vacuum adiabatic calorimetry,not stated,,,1968
1441.0,30.95,0.619,None kPa,N/A,17731,['C'],A,Vacuum adiabatic calorimetry,not stated,,,1968
1485.0,31.31,0.6262,None kPa,N/A,17731,['C'],A,Vacuum adiabatic calorimetry,not stated,,,1968
1531.0,31.64,0.6328,None kPa,N/A,17731,['C'],A,Vacuum adiabatic calorimetry,not stated,,,1968
1578.0,32.05,0.641,None kPa,N/A,17731,['C'],A,Vacuum adiabatic calorimetry,not stated,,,1968
1618.0,32.35,0.647,None kPa,N/A,17731,['C'],A,Vacuum adiabatic calorimetry,not stated,,,1968
1666.0,32.73,0.6546,None kPa,N/A,17731,['C'],A,Vacuum adiabatic calorimetry,not stated,,,1968
1705.0,33.05,0.661,None kPa,N/A,17731,['C'],A,Vacuum adiabatic calorimetry,not stated,,,1968
1745.0,33.37,0.6674,None kPa,N/A,17731,['C'],A,Vacuum adiabatic calorimetry,not stated,,,1968
1786.0,33.67,0.6734,None kPa,N/A,17731,['C'],A,Vacuum adiabatic calorimetry,not stated,,,1968
1000.0,33.8904,1.69452,None kPa,N/A,19765,['C'],A,variable induction heating,"not stated,99.8 weight % (total)",99.8,Weight %,1971
1055.0,34.769,1.73845,None kPa,N/A,19765,['C'],A,variable induction heating,"not stated,99.8 weight % (total)",99.8,Weight %,1971
1100.0,35.1456,1.75728,None kPa,N/A,19765,['C'],A,variable induction heating,"not stated,99.8 weight % (total)",99.8,Weight %,1971
1140.0,35.564,1.7782,None kPa,N/A,19765,['C'],A,variable induction heating,"not stated,99.8 weight % (total)",99.8,Weight %,1971
1156.0,46.4424,2.32212,None kPa,N/A,19765,['C'],A,variable induction heating,"not stated,99.8 weight % (total)",99.8,Weight %,1971
1175.0,31.1708,1.55854,None kPa,N/A,19765,['C'],A,variable induction heating,"not stated,99.8 weight % (total)",99.8,Weight %,1971
1200.0,31.38,1.569,None kPa,N/A,19765,['C'],A,variable induction heating,"not stated,99.8 weight % (total)",99.8,Weight %,1971
1237.0,31.1708,1.55854,None kPa,N/A,19765,['C'],A,variable induction heating,"not stated,99.8 weight % (total)",99.8,Weight %,1971
1283.0,31.9658,1.59829,None kPa,N/A,19765,['C'],A,variable induction heating,"not stated,99.8 weight % (total)",99.8,Weight %,1971
1333.0,32.0913,1.60456,None kPa,N/A,19765,['C'],A,variable induction heating,"not stated,99.8 weight % (total)",99.8,Weight %,1971
1369.0,33.2628,1.66314,None kPa,N/A,19765,['C'],A,variable induction heating,"not stated,99.8 weight % (total)",99.8,Weight %,1971
1400.0,32.6352,1.63176,None kPa,N/A,19765,['C'],A,variable induction heating,"not stated,99.8 weight % (total)",99.8,Weight %,1971
1414.0,33.0536,1.65268,None kPa,N/A,19765,['C'],A,variable induction heating,"not stated,99.8 weight % (total)",99.8,Weight %,1971
1476.0,33.1791,1.65896,None kPa,N/A,19765,['C'],A,variable induction heating,"not stated,99.8 weight % (total)",99.8,Weight %,1971
1524.0,33.3046,1.66523,None kPa,N/A,19765,['C'],A,variable induction heating,"not stated,99.8 weight % (total)",99.8,Weight %,1971
1567.0,33.8904,1.69452,None kPa,N/A,19765,['C'],A,variable induction heating,"not stated,99.8 weight % (total)",99.8,Weight %,1971
1600.0,33.8904,1.69452,None kPa,N/A,19765,['C'],A,variable induction heating,"not stated,99.8 weight % (total)",99.8,Weight %,1971
1623.0,34.7272,1.73636,None kPa,N/A,19765,['C'],A,variable induction heating,"not stated,99.8 weight % (total)",99.8,Weight %,1971
1662.0,34.0159,1.7008,None kPa,N/A,19765,['C'],A,variable induction heating,"not stated,99.8 weight % (total)",99.8,Weight %,1971
1700.0,34.7272,1.73636,None kPa,N/A,19765,['C'],A,variable induction heating,"not stated,99.8 weight % (total)",99.8,Weight %,1971
1100.0,35.1456,,None kPa,N/A,21042,['C'],A,Modulated Laser Heating,"not stated,99.8 % (total),,rod",99.8,Not Specified %,1973
1200.0,31.4637,,None kPa,N/A,21042,['C'],A,Modulated Laser Heating,"not stated,99.8 % (total),,rod",99.8,Not Specified %,1973
1300.0,32.0913,,None kPa,N/A,21042,['C'],A,Modulated Laser Heating,"not stated,99.8 % (total),,rod",99.8,Not Specified %,1973
1400.0,32.7189,,None kPa,N/A,21042,['C'],A,Modulated Laser Heating,"not stated,99.8 % (total),,rod",99.8,Not Specified %,1973
1500.0,33.3465,,None kPa,N/A,21042,['C'],A,Modulated Laser Heating,"not stated,99.8 % (total),,rod",99.8,Not Specified %,1973
1600.0,33.9741,,None kPa,N/A,21042,['C'],A,Modulated Laser Heating,"not stated,99.8 % (total),,rod",99.8,Not Specified %,1973
1700.0,34.6017,,None kPa,N/A,21042,['C'],A,Modulated Laser Heating,"not stated,99.8 % (total),,rod",99.8,Not Specified %,1973
1500.0,32.13,0.9639,None kPa,N/A,22740,['C'],A,Resistive pulse heating - microsecond,"origin: commercial source,99.9 weight % (total),stated by supplier,rod",99.9,Weight %,1977
1550.0,32.75,0.9825,None kPa,N/A,22740,['C'],A,Resistive pulse heating - microsecond,"origin: commercial source,99.9 weight % (total),stated by supplier,rod",99.9,Weight %,1977
1600.0,33.39,1.0017,None kPa,N/A,22740,['C'],A,Resistive pulse heating - microsecond,"origin: commercial source,99.9 weight % (total),stated by supplier,rod",99.9,Weight %,1977
1650.0,34.07,1.0221,None kPa,N/A,22740,['C'],A,Resistive pulse heating - microsecond,"origin: commercial source,99.9 weight % (total),stated by supplier,rod",99.9,Weight %,1977
1700.0,34.76,1.0428,None kPa,N/A,22740,['C'],A,Resistive pulse heating - microsecond,"origin: commercial source,99.9 weight % (total),stated by supplier,rod",99.9,Weight %,1977
1700.0,34.14,1.0242,None kPa,N/A,22740,['C'],A,Resistive pulse heating - microsecond,"origin: commercial source,99.9 weight % (total),stated by supplier,rod",99.9,Weight %,1977
1750.0,34.81,1.0443,None kPa,N/A,22740,['C'],A,Resistive pulse heating - microsecond,"origin: commercial source,99.9 weight % (total),stated by supplier,rod",99.9,Weight %,1977
1800.0,35.63,1.0689,None kPa,N/A,22740,['C'],A,Resistive pulse heating - microsecond,"origin: commercial source,99.9 weight % (total),stated by supplier,rod",99.9,Weight %,1977
1850.0,36.66,1.0998,None kPa,N/A,22740,['C'],A,Resistive pulse heating - microsecond,"origin: commercial source,99.9 weight % (total),stated by supplier,rod",99.9,Weight %,1977
1800.0,35.46,1.0638,None kPa,N/A,22740,['C'],A,Resistive pulse heating - microsecond,"origin: commercial source,99.9 weight % (total),stated by supplier,rod",99.9,Weight %,1977
1850.0,36.21,1.0863,None kPa,N/A,22740,['C'],A,Resistive pulse heating - microsecond,"origin: commercial source,99.9 weight % (total),stated by supplier,rod",99.9,Weight %,1977
1900.0,37.39,1.1217,None kPa,N/A,22740,['C'],A,Resistive pulse heating - microsecond,"origin: commercial source,99.9 weight % (total),stated by supplier,rod",99.9,Weight %,1977
1500.0,31.78,0.9534,None kPa,N/A,22741,['C'],A,Resistive pulse heating - microsecond,"origin: commercial source,99.9 weight % (total),stated by supplier,rod",99.9,Weight %,1977
1550.0,32.79,0.9837,None kPa,N/A,22741,['C'],A,Resistive pulse heating - microsecond,"origin: commercial source,99.9 weight % (total),stated by supplier,rod",99.9,Weight %,1977
1600.0,33.56,1.0068,None kPa,N/A,22741,['C'],A,Resistive pulse heating - microsecond,"origin: commercial source,99.9 weight % (total),stated by supplier,rod",99.9,Weight %,1977
1650.0,34.03,1.0209,None kPa,N/A,22741,['C'],A,Resistive pulse heating - microsecond,"origin: commercial source,99.9 weight % (total),stated by supplier,rod",99.9,Weight %,1977
1700.0,34.16,1.0248,None kPa,N/A,22741,['C'],A,Resistive pulse heating - microsecond,"origin: commercial source,99.9 weight % (total),stated by supplier,rod",99.9,Weight %,1977
1700.0,34.47,1.0341,None kPa,N/A,22741,['C'],A,Resistive pulse heating - microsecond,"origin: commercial source,99.9 weight % (total),stated by supplier,rod",99.9,Weight %,1977
1750.0,35.16,1.0548,None kPa,N/A,22741,['C'],A,Resistive pulse heating - microsecond,"origin: commercial source,99.9 weight % (total),stated by supplier,rod",99.9,Weight %,1977
1800.0,36.04,1.0812,None kPa,N/A,22741,['C'],A,Resistive pulse heating - microsecond,"origin: commercial source,99.9 weight % (total),stated by supplier,rod",99.9,Weight %,1977
1850.0,37.18,1.1154,None kPa,N/A,22741,['C'],A,Resistive pulse heating - microsecond,"origin: commercial source,99.9 weight % (total),stated by supplier,rod",99.9,Weight %,1977
1800.0,35.19,1.0557,None kPa,N/A,22741,['C'],A,Resistive pulse heating - microsecond,"origin: commercial source,99.9 weight % (total),stated by supplier,rod",99.9,Weight %,1977
1850.0,36.54,1.0962,None kPa,N/A,22741,['C'],A,Resistive pulse heating - microsecond,"origin: commercial source,99.9 weight % (total),stated by supplier,rod",99.9,Weight %,1977
1900.0,37.92,1.1376,None kPa,N/A,22741,['C'],A,Resistive pulse heating - microsecond,"origin: commercial source,99.9 weight % (total),stated by supplier,rod",99.9,Weight %,1977
1500.0,31.87,0.9561,None kPa,N/A,22742,['C'],A,Resistive pulse heating - microsecond,"origin: commercial source,99.9 weight % (total),stated by supplier,rod",99.9,Weight %,1977
1550.0,32.44,0.9732,None kPa,N/A,22742,['C'],A,Resistive pulse heating - microsecond,"origin: commercial source,99.9 weight % (total),stated by supplier,rod",99.9,Weight %,1977
1600.0,33.03,0.9909,None kPa,N/A,22742,['C'],A,Resistive pulse heating - microsecond,"origin: commercial source,99.9 weight % (total),stated by supplier,rod",99.9,Weight %,1977
1650.0,33.64,1.0092,None kPa,N/A,22742,['C'],A,Resistive pulse heating - microsecond,"origin: commercial source,99.9 weight % (total),stated by supplier,rod",99.9,Weight %,1977
1700.0,34.29,1.0287,None kPa,N/A,22742,['C'],A,Resistive pulse heating - microsecond,"origin: commercial source,99.9 weight % (total),stated by supplier,rod",99.9,Weight %,1977
1700.0,34.19,1.0257,None kPa,N/A,22742,['C'],A,Resistive pulse heating - microsecond,"origin: commercial source,99.9 weight % (total),stated by supplier,rod",99.9,Weight %,1977
1750.0,34.58,1.0374,None kPa,N/A,22742,['C'],A,Resistive pulse heating - microsecond,"origin: commercial source,99.9 weight % (total),stated by supplier,rod",99.9,Weight %,1977
1800.0,35.39,1.0617,None kPa,N/A,22742,['C'],A,Resistive pulse heating - microsecond,"origin: commercial source,99.9 weight % (total),stated by supplier,rod",99.9,Weight %,1977
1850.0,36.77,1.1031,None kPa,N/A,22742,['C'],A,Resistive pulse heating - microsecond,"origin: commercial source,99.9 weight % (total),stated by supplier,rod",99.9,Weight %,1977
1800.0,35.03,1.0509,None kPa,N/A,22742,['C'],A,Resistive pulse heating - microsecond,"origin: commercial source,99.9 weight % (total),stated by supplier,rod",99.9,Weight %,1977
1850.0,36.06,1.0818,None kPa,N/A,22742,['C'],A,Resistive pulse heating - microsecond,"origin: commercial source,99.9 weight % (total),stated by supplier,rod",99.9,Weight %,1977
1900.0,37.19,1.1157,None kPa,N/A,22742,['C'],A,Resistive pulse heating - microsecond,"origin: commercial source,99.9 weight % (total),stated by supplier,rod",99.9,Weight %,1977
928.511,31.4222,1.09978,None kPa,N/A,24074,['C'],A,Differential flow calorimetry,"not stated,99.9 weight % (total),estimated by the compiler",99.9,Weight %,1982
957.875,32.2493,1.12873,None kPa,N/A,24074,['C'],A,Differential flow calorimetry,"not stated,99.9 weight % (total),estimated by the compiler",99.9,Weight %,1982
980.178,32.9725,1.15404,None kPa,N/A,24074,['C'],A,Differential flow calorimetry,"not stated,99.9 weight % (total),estimated by the compiler",99.9,Weight %,1982
1004.87,33.6545,1.17791,None kPa,N/A,24074,['C'],A,Differential flow calorimetry,"not stated,99.9 weight % (total),estimated by the compiler",99.9,Weight %,1982
1024.42,34.52,1.2082,None kPa,N/A,24074,['C'],A,Differential flow calorimetry,"not stated,99.9 weight % (total),estimated by the compiler",99.9,Weight %,1982
1046.56,35.4617,1.24116,None kPa,N/A,24074,['C'],A,Differential flow calorimetry,"not stated,99.9 weight % (total),estimated by the compiler",99.9,Weight %,1982
1069.86,36.9666,1.29383,None kPa,N/A,24074,['C'],A,Differential flow calorimetry,"not stated,99.9 weight % (total),estimated by the compiler",99.9,Weight %,1982
1087.33,38.5597,1.34959,None kPa,N/A,24074,['C'],A,Differential flow calorimetry,"not stated,99.9 weight % (total),estimated by the compiler",99.9,Weight %,1982
1094.36,39.0958,1.36835,None kPa,N/A,24074,['C'],A,Differential flow calorimetry,"not stated,99.9 weight % (total),estimated by the compiler",99.9,Weight %,1982
1105.14,40.0482,1.40169,None kPa,N/A,24074,['C'],A,Differential flow calorimetry,"not stated,99.9 weight % (total),estimated by the compiler",99.9,Weight %,1982
1113.75,40.605,1.42118,None kPa,N/A,24074,['C'],A,Differential flow calorimetry,"not stated,99.9 weight % (total),estimated by the compiler",99.9,Weight %,1982
1123.68,41.6068,1.45624,None kPa,N/A,24074,['C'],A,Differential flow calorimetry,"not stated,99.9 weight % (total),estimated by the compiler",99.9,Weight %,1982
1136.27,42.7617,1.49666,None kPa,N/A,24074,['C'],A,Differential flow calorimetry,"not stated,99.9 weight % (total),estimated by the compiler",99.9,Weight %,1982
1143.35,44.0426,1.54149,None kPa,N/A,24074,['C'],A,Differential flow calorimetry,"not stated,99.9 weight % (total),estimated by the compiler",99.9,Weight %,1982
1147.78,44.7521,1.56632,None kPa,N/A,24074,['C'],A,Differential flow calorimetry,"not stated,99.9 weight % (total),estimated by the compiler",99.9,Weight %,1982
1151.36,45.7352,1.60073,None kPa,N/A,24074,['C'],A,Differential flow calorimetry,"not stated,99.9 weight % (total),estimated by the compiler",99.9,Weight %,1982
1153.1,47.14,1.6499,None kPa,N/A,24074,['C'],A,Differential flow calorimetry,"not stated,99.9 weight % (total),estimated by the compiler",99.9,Weight %,1982
1154.28,47.5883,1.66559,None kPa,N/A,24074,['C'],A,Differential flow calorimetry,"not stated,99.9 weight % (total),estimated by the compiler",99.9,Weight %,1982
1154.84,36.4302,1.27506,None kPa,N/A,24074,['C'],A,Differential flow calorimetry,"not stated,99.9 weight % (total),estimated by the compiler",99.9,Weight %,1982
1154.94,41.5122,1.45293,None kPa,N/A,24074,['C'],A,Differential flow calorimetry,"not stated,99.9 weight % (total),estimated by the compiler",99.9,Weight %,1982
1155.11,27.9045,0.976658,None kPa,N/A,24074,['C'],A,Differential flow calorimetry,"not stated,99.9 weight % (total),estimated by the compiler",99.9,Weight %,1982
1155.64,31.0593,1.08708,None kPa,N/A,24074,['C'],A,Differential flow calorimetry,"not stated,99.9 weight % (total),estimated by the compiler",99.9,Weight %,1982
1158.22,27.1242,0.949347,None kPa,N/A,24074,['C'],A,Differential flow calorimetry,"not stated,99.9 weight % (total),estimated by the compiler",99.9,Weight %,1982
1162.79,26.3071,0.920749,None kPa,N/A,24074,['C'],A,Differential flow calorimetry,"not stated,99.9 weight % (total),estimated by the compiler",99.9,Weight %,1982
1172.44,26.2215,0.917753,None kPa,N/A,24074,['C'],A,Differential flow calorimetry,"not stated,99.9 weight % (total),estimated by the compiler",99.9,Weight %,1982
1190.69,26.6881,0.934084,None kPa,N/A,24074,['C'],A,Differential flow calorimetry,"not stated,99.9 weight % (total),estimated by the compiler",99.9,Weight %,1982
1202.86,26.7889,0.937612,None kPa,N/A,24074,['C'],A,Differential flow calorimetry,"not stated,99.9 weight % (total),estimated by the compiler",99.9,Weight %,1982
1226.58,27.2547,0.953915,None kPa,N/A,24074,['C'],A,Differential flow calorimetry,"not stated,99.9 weight % (total),estimated by the compiler",99.9,Weight %,1982
1268.62,27.7756,0.972146,None kPa,N/A,24074,['C'],A,Differential flow calorimetry,"not stated,99.9 weight % (total),estimated by the compiler",99.9,Weight %,1982
1312.33,28.453,0.995855,None kPa,N/A,24074,['C'],A,Differential flow calorimetry,"not stated,99.9 weight % (total),estimated by the compiler",99.9,Weight %,1982
1344.68,29.0055,1.01519,None kPa,N/A,24074,['C'],A,Differential flow calorimetry,"not stated,99.9 weight % (total),estimated by the compiler",99.9,Weight %,1982
1374.56,29.4499,1.03075,None kPa,N/A,24074,['C'],A,Differential flow calorimetry,"not stated,99.9 weight % (total),estimated by the compiler",99.9,Weight %,1982
977.014,32.862,1.15017,None kPa,N/A,24074,['C'],A,Differential flow calorimetry,"not stated,99.9 weight % (total),estimated by the compiler",99.9,Weight %,1982
994.419,33.3147,1.16601,None kPa,N/A,24074,['C'],A,Differential flow calorimetry,"not stated,99.9 weight % (total),estimated by the compiler",99.9,Weight %,1982
1014.25,33.7424,1.18098,None kPa,N/A,24074,['C'],A,Differential flow calorimetry,"not stated,99.9 weight % (total),estimated by the compiler",99.9,Weight %,1982
1035.45,34.2805,1.19982,None kPa,N/A,24074,['C'],A,Differential flow calorimetry,"not stated,99.9 weight % (total),estimated by the compiler",99.9,Weight %,1982
1059.5,34.7877,1.21757,None kPa,N/A,24074,['C'],A,Differential flow calorimetry,"not stated,99.9 weight % (total),estimated by the compiler",99.9,Weight %,1982
1083.41,35.5466,1.24413,None kPa,N/A,24074,['C'],A,Differential flow calorimetry,"not stated,99.9 weight % (total),estimated by the compiler",99.9,Weight %,1982
1105.12,36.3261,1.27141,None kPa,N/A,24074,['C'],A,Differential flow calorimetry,"not stated,99.9 weight % (total),estimated by the compiler",99.9,Weight %,1982
1121.28,36.7202,1.28521,None kPa,N/A,24074,['C'],A,Differential flow calorimetry,"not stated,99.9 weight % (total),estimated by the compiler",99.9,Weight %,1982
1138.61,37.1891,1.30162,None kPa,N/A,24074,['C'],A,Differential flow calorimetry,"not stated,99.9 weight % (total),estimated by the compiler",99.9,Weight %,1982
1148.83,37.2,1.302,None kPa,N/A,24074,['C'],A,Differential flow calorimetry,"not stated,99.9 weight % (total),estimated by the compiler",99.9,Weight %,1982
1155.01,37.1073,1.29876,None kPa,N/A,24074,['C'],A,Differential flow calorimetry,"not stated,99.9 weight % (total),estimated by the compiler",99.9,Weight %,1982
1158.51,36.3603,1.27261,None kPa,N/A,24074,['C'],A,Differential flow calorimetry,"not stated,99.9 weight % (total),estimated by the compiler",99.9,Weight %,1982
1165.56,34.7952,1.21783,None kPa,N/A,24074,['C'],A,Differential flow calorimetry,"not stated,99.9 weight % (total),estimated by the compiler",99.9,Weight %,1982
1175.19,32.8715,1.1505,None kPa,N/A,24074,['C'],A,Differential flow calorimetry,"not stated,99.9 weight % (total),estimated by the compiler",99.9,Weight %,1982
1183.98,31.1846,1.09146,None kPa,N/A,24074,['C'],A,Differential flow calorimetry,"not stated,99.9 weight % (total),estimated by the compiler",99.9,Weight %,1982
1189.71,30.217,1.0576,None kPa,N/A,24074,['C'],A,Differential flow calorimetry,"not stated,99.9 weight % (total),estimated by the compiler",99.9,Weight %,1982
1196.44,29.3622,1.02768,None kPa,N/A,24074,['C'],A,Differential flow calorimetry,"not stated,99.9 weight % (total),estimated by the compiler",99.9,Weight %,1982
1208.33,28.541,0.998935,None kPa,N/A,24074,['C'],A,Differential flow calorimetry,"not stated,99.9 weight % (total),estimated by the compiler",99.9,Weight %,1982
1221.92,28.3211,0.991239,None kPa,N/A,24074,['C'],A,Differential flow calorimetry,"not stated,99.9 weight % (total),estimated by the compiler",99.9,Weight %,1982
1235.59,28.3794,0.993279,None kPa,N/A,24074,['C'],A,Differential flow calorimetry,"not stated,99.9 weight % (total),estimated by the compiler",99.9,Weight %,1982
1263.51,28.5305,0.998568,None kPa,N/A,24074,['C'],A,Differential flow calorimetry,"not stated,99.9 weight % (total),estimated by the compiler",99.9,Weight %,1982
1275.78,28.568,0.99988,None kPa,N/A,24074,['C'],A,Differential flow calorimetry,"not stated,99.9 weight % (total),estimated by the compiler",99.9,Weight %,1982
1288.53,28.6734,1.00357,None kPa,N/A,24074,['C'],A,Differential flow calorimetry,"not stated,99.9 weight % (total),estimated by the compiler",99.9,Weight %,1982
1328.02,29.093,1.01826,None kPa,N/A,24074,['C'],A,Differential flow calorimetry,"not stated,99.9 weight % (total),estimated by the compiler",99.9,Weight %,1982
1358.3,29.2834,1.02492,None kPa,N/A,24074,['C'],A,Differential flow calorimetry,"not stated,99.9 weight % (total),estimated by the compiler",99.9,Weight %,1982
320.0,25.4,0.508,107.991 kPa,N/A,17730,['C'],A,High Temp Adiabatic Calorimetry,not stated,,,1968
354.0,26.11,0.5222,None kPa,N/A,17730,['C'],A,High Temp Adiabatic Calorimetry,not stated,,,1968
392.0,26.55,0.531,None kPa,N/A,17730,['C'],A,High Temp Adiabatic Calorimetry,not stated,,,1968
433.5,27.0,0.54,None kPa,N/A,17730,['C'],A,High Temp Adiabatic Calorimetry,not stated,,,1968
477.3,27.37,0.5474,None kPa,N/A,17730,['C'],A,High Temp Adiabatic Calorimetry,not stated,,,1968
514.2,27.69,0.5538,None kPa,N/A,17730,['C'],A,High Temp Adiabatic Calorimetry,not stated,,,1968
558.1,27.96,0.5592,None kPa,N/A,17730,['C'],A,High Temp Adiabatic Calorimetry,not stated,,,1968
602.0,28.29,0.5658,None kPa,N/A,17730,['C'],A,High Temp Adiabatic Calorimetry,not stated,,,1968
645.8,28.74,0.5748,None kPa,N/A,17730,['C'],A,High Temp Adiabatic Calorimetry,not stated,,,1968
687.3,29.19,0.5838,None kPa,N/A,17730,['C'],A,High Temp Adiabatic Calorimetry,not stated,,,1968
729.9,29.65,0.593,None kPa,N/A,17730,['C'],A,High Temp Adiabatic Calorimetry,not stated,,,1968
773.7,30.15,0.603,None kPa,N/A,17730,['C'],A,High Temp Adiabatic Calorimetry,not stated,,,1968
814.0,30.59,0.6118,None kPa,N/A,17730,['C'],A,High Temp Adiabatic Calorimetry,not stated,,,1968
852.0,31.0,0.62,None kPa,N/A,17730,['C'],A,High Temp Adiabatic Calorimetry,not stated,,,1968
886.6,31.41,0.6282,None kPa,N/A,17730,['C'],A,High Temp Adiabatic Calorimetry,not stated,,,1968
929.2,31.86,0.6372,None kPa,N/A,17730,['C'],A,High Temp Adiabatic Calorimetry,not stated,,,1968
969.5,32.32,0.6464,None kPa,N/A,17730,['C'],A,High Temp Adiabatic Calorimetry,not stated,,,1968
1008.0,32.76,0.6552,None kPa,N/A,17730,['C'],A,High Temp Adiabatic Calorimetry,not stated,,,1968
1048.0,33.2,0.664,None kPa,N/A,17730,['C'],A,High Temp Adiabatic Calorimetry,not stated,,,1968
1085.0,33.61,0.6722,None kPa,N/A,17730,['C'],A,High Temp Adiabatic Calorimetry,not stated,,,1968
1111.0,34.05,0.681,None kPa,N/A,17730,['C'],A,High Temp Adiabatic Calorimetry,not stated,,,1968
1133.0,34.61,0.6922,None kPa,N/A,17730,['C'],A,High Temp Adiabatic Calorimetry,not stated,,,1968
1144.0,35.17,0.7034,None kPa,N/A,17730,['C'],A,High Temp Adiabatic Calorimetry,not stated,,,1968
1151.0,35.94,0.7188,None kPa,N/A,17730,['C'],A,High Temp Adiabatic Calorimetry,not stated,,,1968
1177.0,28.86,0.5772,107.991 kPa,N/A,17731,['C'],A,Vacuum adiabatic calorimetry,not stated,,,1968
1229.0,29.26,0.5852,None kPa,N/A,17731,['C'],A,Vacuum adiabatic calorimetry,not stated,,,1968
1269.0,29.6,0.592,None kPa,N/A,17731,['C'],A,Vacuum adiabatic calorimetry,not stated,,,1968
1310.0,29.92,0.5984,None kPa,N/A,17731,['C'],A,Vacuum adiabatic calorimetry,not stated,,,1968
1353.0,30.25,0.605,None kPa,N/A,17731,['C'],A,Vacuum adiabatic calorimetry,not stated,,,1968
1400.0,30.63,0.6126,None kPa,N/A,17731,['C'],A,Vacuum adiabatic calorimetry,not stated,,,1968
1441.0,30.95,0.619,None kPa,N/A,17731,['C'],A,Vacuum adiabatic calorimetry,not stated,,,1968
1485.0,31.31,0.6262,None kPa,N/A,17731,['C'],A,Vacuum adiabatic calorimetry,not stated,,,1968
1531.0,31.64,0.6328,None kPa,N/A,17731,['C'],A,Vacuum adiabatic calorimetry,not stated,,,1968
1578.0,32.05,0.641,None kPa,N/A,17731,['C'],A,Vacuum adiabatic calorimetry,not stated,,,1968
1618.0,32.35,0.647,None kPa,N/A,17731,['C'],A,Vacuum adiabatic calorimetry,not stated,,,1968
1666.0,32.73,0.6546,None kPa,N/A,17731,['C'],A,Vacuum adiabatic calorimetry,not stated,,,1968
1705.0,33.05,0.661,None kPa,N/A,17731,['C'],A,Vacuum adiabatic calorimetry,not stated,,,1968
1745.0,33.37,0.6674,None kPa,N/A,17731,['C'],A,Vacuum adiabatic calorimetry,not stated,,,1968
1786.0,33.67,0.6734,None kPa,N/A,17731,['C'],A,Vacuum adiabatic calorimetry,not stated,,,1968
1.48235,0.005008,,None kPa,N/A,19167,['C'],A,He4 cryostat,"origin: commercial source,99.8 weight % (total),",99.8,Weight %,1970
1.65399,0.005574,,None kPa,N/A,19167,['C'],A,He4 cryostat,"origin: commercial source,99.8 weight % (total),",99.8,Weight %,1970
1.7328,0.005869,,None kPa,N/A,19167,['C'],A,He4 cryostat,"origin: commercial source,99.8 weight % (total),",99.8,Weight %,1970
1.7874,0.006134,,None kPa,N/A,19167,['C'],A,He4 cryostat,"origin: commercial source,99.8 weight % (total),",99.8,Weight %,1970
1.86753,0.006332,,None kPa,N/A,19167,['C'],A,He4 cryostat,"origin: commercial source,99.8 weight % (total),",99.8,Weight %,1970
1.97334,0.00674,,None kPa,N/A,19167,['C'],A,He4 cryostat,"origin: commercial source,99.8 weight % (total),",99.8,Weight %,1970
2.05478,0.007105,,None kPa,N/A,19167,['C'],A,He4 cryostat,"origin: commercial source,99.8 weight % (total),",99.8,Weight %,1970
2.13723,0.007295,,None kPa,N/A,19167,['C'],A,He4 cryostat,"origin: commercial source,99.8 weight % (total),",99.8,Weight %,1970
2.28036,0.007882,,None kPa,N/A,19167,['C'],A,He4 cryostat,"origin: commercial source,99.8 weight % (total),",99.8,Weight %,1970
2.41594,0.008362,,None kPa,N/A,19167,['C'],A,He4 cryostat,"origin: commercial source,99.8 weight % (total),",99.8,Weight %,1970
2.50807,0.008736,,None kPa,N/A,19167,['C'],A,He4 cryostat,"origin: commercial source,99.8 weight % (total),",99.8,Weight %,1970
2.6378,0.009191,,None kPa,N/A,19167,['C'],A,He4 cryostat,"origin: commercial source,99.8 weight % (total),",99.8,Weight %,1970
2.76612,0.00978,,None kPa,N/A,19167,['C'],A,He4 cryostat,"origin: commercial source,99.8 weight % (total),",99.8,Weight %,1970
2.914,0.01039,,None kPa,N/A,19167,['C'],A,He4 cryostat,"origin: commercial source,99.8 weight % (total),",99.8,Weight %,1970
3.07881,0.011,,None kPa,N/A,19167,['C'],A,He4 cryostat,"origin: commercial source,99.8 weight % (total),",99.8,Weight %,1970
3.29048,0.01184,,None kPa,N/A,19167,['C'],A,He4 cryostat,"origin: commercial source,99.8 weight % (total),",99.8,Weight %,1970
3.44173,0.0126,,None kPa,N/A,19167,['C'],A,He4 cryostat,"origin: commercial source,99.8 weight % (total),",99.8,Weight %,1970
3.59868,0.01316,,None kPa,N/A,19167,['C'],A,He4 cryostat,"origin: commercial source,99.8 weight % (total),",99.8,Weight %,1970
3.75736,0.01383,,None kPa,N/A,19167,['C'],A,He4 cryostat,"origin: commercial source,99.8 weight % (total),",99.8,Weight %,1970
3.90495,0.01468,,None kPa,N/A,19167,['C'],A,He4 cryostat,"origin: commercial source,99.8 weight % (total),",99.8,Weight %,1970
4.08245,0.01554,,None kPa,N/A,19167,['C'],A,He4 cryostat,"origin: commercial source,99.8 weight % (total),",99.8,Weight %,1970
4.27344,0.01656,,None kPa,N/A,19167,['C'],A,He4 cryostat,"origin: commercial source,99.8 weight % (total),",99.8,Weight %,1970
4.43016,0.01708,,None kPa,N/A,19167,['C'],A,He4 cryostat,"origin: commercial source,99.8 weight % (total),",99.8,Weight %,1970
4.65299,0.0183,,None kPa,N/A,19167,['C'],A,He4 cryostat,"origin: commercial source,99.8 weight % (total),",99.8,Weight %,1970
4.87372,0.01932,,None kPa,N/A,19167,['C'],A,He4 cryostat,"origin: commercial source,99.8 weight % (total),",99.8,Weight %,1970
5.07927,0.02032,,None kPa,N/A,19167,['C'],A,He4 cryostat,"origin: commercial source,99.8 weight % (total),",99.8,Weight %,1970
5.31147,0.02161,,None kPa,N/A,19167,['C'],A,He4 cryostat,"origin: commercial source,99.8 weight % (total),",99.8,Weight %,1970
1.60455,0.005434,,None kPa,N/A,19168,['C'],A,He4 cryostat,"origin: commercial source,99.9 weight % (total),,rod",99.9,Weight %,1970
1.66302,0.005635,,None kPa,N/A,19168,['C'],A,He4 cryostat,"origin: commercial source,99.9 weight % (total),,rod",99.9,Weight %,1970
1.73397,0.005914,,None kPa,N/A,19168,['C'],A,He4 cryostat,"origin: commercial source,99.9 weight % (total),,rod",99.9,Weight %,1970
1.80051,0.006175,,None kPa,N/A,19168,['C'],A,He4 cryostat,"origin: commercial source,99.9 weight % (total),,rod",99.9,Weight %,1970
1.91123,0.006532,,None kPa,N/A,19168,['C'],A,He4 cryostat,"origin: commercial source,99.9 weight % (total),,rod",99.9,Weight %,1970
2.04359,0.007065,,None kPa,N/A,19168,['C'],A,He4 cryostat,"origin: commercial source,99.9 weight % (total),,rod",99.9,Weight %,1970
2.07581,0.007232,,None kPa,N/A,19168,['C'],A,He4 cryostat,"origin: commercial source,99.9 weight % (total),,rod",99.9,Weight %,1970
2.15652,0.007528,,None kPa,N/A,19168,['C'],A,He4 cryostat,"origin: commercial source,99.9 weight % (total),,rod",99.9,Weight %,1970
2.3158,0.008099,,None kPa,N/A,19168,['C'],A,He4 cryostat,"origin: commercial source,99.9 weight % (total),,rod",99.9,Weight %,1970
2.46234,0.008671,,None kPa,N/A,19168,['C'],A,He4 cryostat,"origin: commercial source,99.9 weight % (total),,rod",99.9,Weight %,1970
2.55591,0.009063,,None kPa,N/A,19168,['C'],A,He4 cryostat,"origin: commercial source,99.9 weight % (total),,rod",99.9,Weight %,1970
2.69495,0.00948,,None kPa,N/A,19168,['C'],A,He4 cryostat,"origin: commercial source,99.9 weight % (total),,rod",99.9,Weight %,1970
2.75113,0.009816,,None kPa,N/A,19168,['C'],A,He4 cryostat,"origin: commercial source,99.9 weight % (total),,rod",99.9,Weight %,1970
2.85607,0.01017,,None kPa,N/A,19168,['C'],A,He4 cryostat,"origin: commercial source,99.9 weight % (total),,rod",99.9,Weight %,1970
2.98515,0.0107,,None kPa,N/A,19168,['C'],A,He4 cryostat,"origin: commercial source,99.9 weight % (total),,rod",99.9,Weight %,1970
