Repository: amr8004/PureElementPRL

# Pure Element Thermodynamic modeling with 3rd generation CALPHAD models for multiple elements

## Description
Jupyter notebook for modeling pure elements with selected models via python tools pycalphad and ESPEI

## Running Tutorial
Creating a codespace should immediately open the desired notebook. Just change the element as desired (non-case sensitive) and set what SGTE structure (FCC_A1, BCC_A2, etc.) you would like to compare against.

## Further Resources

## Citation

File: CpCSV/W_CP_data.csv (part 4 of 5)
Temperature: K,Heat capacity at constant pressure Cp: J/K/mol,Uncertainty,Pressure,Ref Temp,Data Set ID,State,Representation,Method,Description,Purity,Purity Units,Year
2047.32,32.066,1.28264,None kPa,N/A,26032,['C'],A,Resistive pulse heating - millisecond,"origin: commercial source,99.98 % (total),stated by supplier,rod",99.98,Not Specified %,1993
2095.8,32.42,1.2968,None kPa,N/A,26032,['C'],A,Resistive pulse heating - millisecond,"origin: commercial source,99.98 % (total),stated by supplier,rod",99.98,Not Specified %,1993
2147.8,32.797,1.31188,None kPa,N/A,26032,['C'],A,Resistive pulse heating - millisecond,"origin: commercial source,99.98 % (total),stated by supplier,rod",99.98,Not Specified %,1993
2197.77,33.176,1.32704,None kPa,N/A,26032,['C'],A,Resistive pulse heating - millisecond,"origin: commercial source,99.98 % (total),stated by supplier,rod",99.98,Not Specified %,1993
2248.23,33.555,1.3422,None kPa,N/A,26032,['C'],A,Resistive pulse heating - millisecond,"origin: commercial source,99.98 % (total),stated by supplier,rod",99.98,Not Specified %,1993
2299.2,33.961,1.35844,None kPa,N/A,26032,['C'],A,Resistive pulse heating - millisecond,"origin: commercial source,99.98 % (total),stated by supplier,rod",99.98,Not Specified %,1993
2346.63,34.353,1.37412,None kPa,N/A,26032,['C'],A,Resistive pulse heating - millisecond,"origin: commercial source,99.98 % (total),stated by supplier,rod",99.98,Not Specified %,1993
2398.64,34.832,1.39328,None kPa,N/A,26032,['C'],A,Resistive pulse heating - millisecond,"origin: commercial source,99.98 % (total),stated by supplier,rod",99.98,Not Specified %,1993
2449.08,35.266,1.41064,None kPa,N/A,26032,['C'],A,Resistive pulse heating - millisecond,"origin: commercial source,99.98 % (total),stated by supplier,rod",99.98,Not Specified %,1993
2500.58,35.784,1.43136,None kPa,N/A,26032,['C'],A,Resistive pulse heating - millisecond,"origin: commercial source,99.98 % (total),stated by supplier,rod",99.98,Not Specified %,1993
2547.0,36.241,1.44964,None kPa,N/A,26032,['C'],A,Resistive pulse heating - millisecond,"origin: commercial source,99.98 % (total),stated by supplier,rod",99.98,Not Specified %,1993
2599.0,36.796,1.47184,None kPa,N/A,26032,['C'],A,Resistive pulse heating - millisecond,"origin: commercial source,99.98 % (total),stated by supplier,rod",99.98,Not Specified %,1993
2650.44,37.327,1.49308,None kPa,N/A,26032,['C'],A,Resistive pulse heating - millisecond,"origin: commercial source,99.98 % (total),stated by supplier,rod",99.98,Not Specified %,1993
2698.89,37.876,1.51504,None kPa,N/A,26032,['C'],A,Resistive pulse heating - millisecond,"origin: commercial source,99.98 % (total),stated by supplier,rod",99.98,Not Specified %,1993
2747.35,38.461,1.53844,None kPa,N/A,26032,['C'],A,Resistive pulse heating - millisecond,"origin: commercial source,99.98 % (total),stated by supplier,rod",99.98,Not Specified %,1993
2795.81,39.061,1.56244,None kPa,N/A,26032,['C'],A,Resistive pulse heating - millisecond,"origin: commercial source,99.98 % (total),stated by supplier,rod",99.98,Not Specified %,1993
2848.27,39.715,1.5886,None kPa,N/A,26032,['C'],A,Resistive pulse heating - millisecond,"origin: commercial source,99.98 % (total),stated by supplier,rod",99.98,Not Specified %,1993
2894.17,40.295,1.6118,None kPa,N/A,26032,['C'],A,Resistive pulse heating - millisecond,"origin: commercial source,99.98 % (total),stated by supplier,rod",99.98,Not Specified %,1993
2945.16,41.028,1.64112,None kPa,N/A,26032,['C'],A,Resistive pulse heating - millisecond,"origin: commercial source,99.98 % (total),stated by supplier,rod",99.98,Not Specified %,1993
2994.13,41.745,1.6698,None kPa,N/A,26032,['C'],A,Resistive pulse heating - millisecond,"origin: commercial source,99.98 % (total),stated by supplier,rod",99.98,Not Specified %,1993
3049.16,42.602,1.70408,None kPa,N/A,26032,['C'],A,Resistive pulse heating - millisecond,"origin: commercial source,99.98 % (total),stated by supplier,rod",99.98,Not Specified %,1993
3095.63,43.371,1.73484,None kPa,N/A,26032,['C'],A,Resistive pulse heating - millisecond,"origin: commercial source,99.98 % (total),stated by supplier,rod",99.98,Not Specified %,1993
3142.1,44.171,1.76684,None kPa,N/A,26032,['C'],A,Resistive pulse heating - millisecond,"origin: commercial source,99.98 % (total),stated by supplier,rod",99.98,Not Specified %,1993
3194.64,45.115,1.8046,None kPa,N/A,26032,['C'],A,Resistive pulse heating - millisecond,"origin: commercial source,99.98 % (total),stated by supplier,rod",99.98,Not Specified %,1993
3245.11,46.008,1.84032,None kPa,N/A,26032,['C'],A,Resistive pulse heating - millisecond,"origin: commercial source,99.98 % (total),stated by supplier,rod",99.98,Not Specified %,1993
3293.58,46.919,1.87676,None kPa,N/A,26032,['C'],A,Resistive pulse heating - millisecond,"origin: commercial source,99.98 % (total),stated by supplier,rod",99.98,Not Specified %,1993
3343.05,47.855,1.9142,None kPa,N/A,26032,['C'],A,Resistive pulse heating - millisecond,"origin: commercial source,99.98 % (total),stated by supplier,rod",99.98,Not Specified %,1993
3392.99,48.806,1.95224,None kPa,N/A,26032,['C'],A,Resistive pulse heating - millisecond,"origin: commercial source,99.98 % (total),stated by supplier,rod",99.98,Not Specified %,1993
1402.35,28.416,1.13664,None kPa,N/A,26033,['C'],A,Resistive pulse heating - millisecond,"origin: commercial source,99.98 % (total),stated by supplier,rod",99.98,Not Specified %,1993
1451.77,28.543,1.14172,None kPa,N/A,26033,['C'],A,Resistive pulse heating - millisecond,"origin: commercial source,99.98 % (total),stated by supplier,rod",99.98,Not Specified %,1993
1501.67,28.701,1.14804,None kPa,N/A,26033,['C'],A,Resistive pulse heating - millisecond,"origin: commercial source,99.98 % (total),stated by supplier,rod",99.98,Not Specified %,1993
1553.09,28.884,1.15536,None kPa,N/A,26033,['C'],A,Resistive pulse heating - millisecond,"origin: commercial source,99.98 % (total),stated by supplier,rod",99.98,Not Specified %,1993
1603.51,29.077,1.16308,None kPa,N/A,26033,['C'],A,Resistive pulse heating - millisecond,"origin: commercial source,99.98 % (total),stated by supplier,rod",99.98,Not Specified %,1993
1653.41,29.259,1.17036,None kPa,N/A,26033,['C'],A,Resistive pulse heating - millisecond,"origin: commercial source,99.98 % (total),stated by supplier,rod",99.98,Not Specified %,1993
1704.37,29.498,1.17992,None kPa,N/A,26033,['C'],A,Resistive pulse heating - millisecond,"origin: commercial source,99.98 % (total),stated by supplier,rod",99.98,Not Specified %,1993
1754.87,29.77,1.1908,None kPa,N/A,26033,['C'],A,Resistive pulse heating - millisecond,"origin: commercial source,99.98 % (total),stated by supplier,rod",99.98,Not Specified %,1993
1806.83,30.022,1.20088,None kPa,N/A,26033,['C'],A,Resistive pulse heating - millisecond,"origin: commercial source,99.98 % (total),stated by supplier,rod",99.98,Not Specified %,1993
1856.28,30.282,1.21128,None kPa,N/A,26033,['C'],A,Resistive pulse heating - millisecond,"origin: commercial source,99.98 % (total),stated by supplier,rod",99.98,Not Specified %,1993
1908.26,30.575,1.223,None kPa,N/A,26033,['C'],A,Resistive pulse heating - millisecond,"origin: commercial source,99.98 % (total),stated by supplier,rod",99.98,Not Specified %,1993
1955.24,30.886,1.23544,None kPa,N/A,26033,['C'],A,Resistive pulse heating - millisecond,"origin: commercial source,99.98 % (total),stated by supplier,rod",99.98,Not Specified %,1993
2008.81,31.214,1.24856,None kPa,N/A,26033,['C'],A,Resistive pulse heating - millisecond,"origin: commercial source,99.98 % (total),stated by supplier,rod",99.98,Not Specified %,1993
2058.09,31.537,1.26148,None kPa,N/A,26033,['C'],A,Resistive pulse heating - millisecond,"origin: commercial source,99.98 % (total),stated by supplier,rod",99.98,Not Specified %,1993
2109.38,31.895,1.2758,None kPa,N/A,26033,['C'],A,Resistive pulse heating - millisecond,"origin: commercial source,99.98 % (total),stated by supplier,rod",99.98,Not Specified %,1993
2155.85,32.222,1.28888,None kPa,N/A,26033,['C'],A,Resistive pulse heating - millisecond,"origin: commercial source,99.98 % (total),stated by supplier,rod",99.98,Not Specified %,1993
2206.72,32.591,1.30364,None kPa,N/A,26033,['C'],A,Resistive pulse heating - millisecond,"origin: commercial source,99.98 % (total),stated by supplier,rod",99.98,Not Specified %,1993
2257.2,32.977,1.31908,None kPa,N/A,26033,['C'],A,Resistive pulse heating - millisecond,"origin: commercial source,99.98 % (total),stated by supplier,rod",99.98,Not Specified %,1993
2306.91,33.41,1.3364,None kPa,N/A,26033,['C'],A,Resistive pulse heating - millisecond,"origin: commercial source,99.98 % (total),stated by supplier,rod",99.98,Not Specified %,1993
2357.01,33.852,1.35408,None kPa,N/A,26033,['C'],A,Resistive pulse heating - millisecond,"origin: commercial source,99.98 % (total),stated by supplier,rod",99.98,Not Specified %,1993
2409.88,34.311,1.37244,None kPa,N/A,26033,['C'],A,Resistive pulse heating - millisecond,"origin: commercial source,99.98 % (total),stated by supplier,rod",99.98,Not Specified %,1993
2461.19,34.807,1.39228,None kPa,N/A,26033,['C'],A,Resistive pulse heating - millisecond,"origin: commercial source,99.98 % (total),stated by supplier,rod",99.98,Not Specified %,1993
2510.43,35.255,1.4102,None kPa,N/A,26033,['C'],A,Resistive pulse heating - millisecond,"origin: commercial source,99.98 % (total),stated by supplier,rod",99.98,Not Specified %,1993
2559.67,35.711,1.42844,None kPa,N/A,26033,['C'],A,Resistive pulse heating - millisecond,"origin: commercial source,99.98 % (total),stated by supplier,rod",99.98,Not Specified %,1993
2609.74,36.226,1.44904,None kPa,N/A,26033,['C'],A,Resistive pulse heating - millisecond,"origin: commercial source,99.98 % (total),stated by supplier,rod",99.98,Not Specified %,1993
2656.59,36.718,1.46872,None kPa,N/A,26033,['C'],A,Resistive pulse heating - millisecond,"origin: commercial source,99.98 % (total),stated by supplier,rod",99.98,Not Specified %,1993
2708.24,37.272,1.49088,None kPa,N/A,26033,['C'],A,Resistive pulse heating - millisecond,"origin: commercial source,99.98 % (total),stated by supplier,rod",99.98,Not Specified %,1993
2759.91,37.881,1.51524,None kPa,N/A,26033,['C'],A,Resistive pulse heating - millisecond,"origin: commercial source,99.98 % (total),stated by supplier,rod",99.98,Not Specified %,1993
2804.74,38.393,1.53572,None kPa,N/A,26033,['C'],A,Resistive pulse heating - millisecond,"origin: commercial source,99.98 % (total),stated by supplier,rod",99.98,Not Specified %,1993
2853.58,38.98,1.5592,None kPa,N/A,26033,['C'],A,Resistive pulse heating - millisecond,"origin: commercial source,99.98 % (total),stated by supplier,rod",99.98,Not Specified %,1993
2907.28,39.719,1.58876,None kPa,N/A,26033,['C'],A,Resistive pulse heating - millisecond,"origin: commercial source,99.98 % (total),stated by supplier,rod",99.98,Not Specified %,1993
2954.95,40.371,1.61484,None kPa,N/A,26033,['C'],A,Resistive pulse heating - millisecond,"origin: commercial source,99.98 % (total),stated by supplier,rod",99.98,Not Specified %,1993
3005.01,41.076,1.64304,None kPa,N/A,26033,['C'],A,Resistive pulse heating - millisecond,"origin: commercial source,99.98 % (total),stated by supplier,rod",99.98,Not Specified %,1993
3055.85,41.799,1.67196,None kPa,N/A,26033,['C'],A,Resistive pulse heating - millisecond,"origin: commercial source,99.98 % (total),stated by supplier,rod",99.98,Not Specified %,1993
3104.33,42.558,1.70232,None kPa,N/A,26033,['C'],A,Resistive pulse heating - millisecond,"origin: commercial source,99.98 % (total),stated by supplier,rod",99.98,Not Specified %,1993
3154.4,43.355,1.7342,None kPa,N/A,26033,['C'],A,Resistive pulse heating - millisecond,"origin: commercial source,99.98 % (total),stated by supplier,rod",99.98,Not Specified %,1993
3202.49,44.18,1.7672,None kPa,N/A,26033,['C'],A,Resistive pulse heating - millisecond,"origin: commercial source,99.98 % (total),stated by supplier,rod",99.98,Not Specified %,1993
3255.74,45.071,1.80284,None kPa,N/A,26033,['C'],A,Resistive pulse heating - millisecond,"origin: commercial source,99.98 % (total),stated by supplier,rod",99.98,Not Specified %,1993
3300.61,45.879,1.83516,None kPa,N/A,26033,['C'],A,Resistive pulse heating - millisecond,"origin: commercial source,99.98 % (total),stated by supplier,rod",99.98,Not Specified %,1993
3347.84,46.703,1.86812,None kPa,N/A,26033,['C'],A,Resistive pulse heating - millisecond,"origin: commercial source,99.98 % (total),stated by supplier,rod",99.98,Not Specified %,1993
3398.3,47.658,1.90632,None kPa,N/A,26033,['C'],A,Resistive pulse heating - millisecond,"origin: commercial source,99.98 % (total),stated by supplier,rod",99.98,Not Specified %,1993
1403.17,28.798,1.15192,None kPa,N/A,26034,['C'],A,Resistive pulse heating - millisecond,"origin: commercial source,99.98 % (total),stated by supplier,rod",99.98,Not Specified %,1993
1450.26,28.864,1.15456,None kPa,N/A,26034,['C'],A,Resistive pulse heating - millisecond,"origin: commercial source,99.98 % (total),stated by supplier,rod",99.98,Not Specified %,1993
1500.28,29.042,1.16168,None kPa,N/A,26034,['C'],A,Resistive pulse heating - millisecond,"origin: commercial source,99.98 % (total),stated by supplier,rod",99.98,Not Specified %,1993
1551.19,29.296,1.17184,None kPa,N/A,26034,['C'],A,Resistive pulse heating - millisecond,"origin: commercial source,99.98 % (total),stated by supplier,rod",99.98,Not Specified %,1993
1604.36,29.461,1.17844,None kPa,N/A,26034,['C'],A,Resistive pulse heating - millisecond,"origin: commercial source,99.98 % (total),stated by supplier,rod",99.98,Not Specified %,1993
1653.98,29.658,1.18632,None kPa,N/A,26034,['C'],A,Resistive pulse heating - millisecond,"origin: commercial source,99.98 % (total),stated by supplier,rod",99.98,Not Specified %,1993
1708.44,29.905,1.1962,None kPa,N/A,26034,['C'],A,Resistive pulse heating - millisecond,"origin: commercial source,99.98 % (total),stated by supplier,rod",99.98,Not Specified %,1993
1754.92,30.155,1.2062,None kPa,N/A,26034,['C'],A,Resistive pulse heating - millisecond,"origin: commercial source,99.98 % (total),stated by supplier,rod",99.98,Not Specified %,1993
1806.67,30.486,1.21944,None kPa,N/A,26034,['C'],A,Resistive pulse heating - millisecond,"origin: commercial source,99.98 % (total),stated by supplier,rod",99.98,Not Specified %,1993
1858.76,30.783,1.23132,None kPa,N/A,26034,['C'],A,Resistive pulse heating - millisecond,"origin: commercial source,99.98 % (total),stated by supplier,rod",99.98,Not Specified %,1993
1907.66,31.089,1.24356,None kPa,N/A,26034,['C'],A,Resistive pulse heating - millisecond,"origin: commercial source,99.98 % (total),stated by supplier,rod",99.98,Not Specified %,1993
1958.16,31.411,1.25644,None kPa,N/A,26034,['C'],A,Resistive pulse heating - millisecond,"origin: commercial source,99.98 % (total),stated by supplier,rod",99.98,Not Specified %,1993
2009.02,31.718,1.26872,None kPa,N/A,26034,['C'],A,Resistive pulse heating - millisecond,"origin: commercial source,99.98 % (total),stated by supplier,rod",99.98,Not Specified %,1993
2059.11,32.063,1.28252,None kPa,N/A,26034,['C'],A,Resistive pulse heating - millisecond,"origin: commercial source,99.98 % (total),stated by supplier,rod",99.98,Not Specified %,1993
2109.2,32.414,1.29656,None kPa,N/A,26034,['C'],A,Resistive pulse heating - millisecond,"origin: commercial source,99.98 % (total),stated by supplier,rod",99.98,Not Specified %,1993
2157.69,32.778,1.31112,None kPa,N/A,26034,['C'],A,Resistive pulse heating - millisecond,"origin: commercial source,99.98 % (total),stated by supplier,rod",99.98,Not Specified %,1993
2212.18,33.196,1.32784,None kPa,N/A,26034,['C'],A,Resistive pulse heating - millisecond,"origin: commercial source,99.98 % (total),stated by supplier,rod",99.98,Not Specified %,1993
2261.85,33.583,1.34332,None kPa,N/A,26034,['C'],A,Resistive pulse heating - millisecond,"origin: commercial source,99.98 % (total),stated by supplier,rod",99.98,Not Specified %,1993
2311.15,34.005,1.3602,None kPa,N/A,26034,['C'],A,Resistive pulse heating - millisecond,"origin: commercial source,99.98 % (total),stated by supplier,rod",99.98,Not Specified %,1993
2361.24,34.451,1.37804,None kPa,N/A,26034,['C'],A,Resistive pulse heating - millisecond,"origin: commercial source,99.98 % (total),stated by supplier,rod",99.98,Not Specified %,1993
2410.93,34.91,1.3964,None kPa,N/A,26034,['C'],A,Resistive pulse heating - millisecond,"origin: commercial source,99.98 % (total),stated by supplier,rod",99.98,Not Specified %,1993
2460.6,35.364,1.41456,None kPa,N/A,26034,['C'],A,Resistive pulse heating - millisecond,"origin: commercial source,99.98 % (total),stated by supplier,rod",99.98,Not Specified %,1993
2511.86,35.851,1.43404,None kPa,N/A,26034,['C'],A,Resistive pulse heating - millisecond,"origin: commercial source,99.98 % (total),stated by supplier,rod",99.98,Not Specified %,1993
2560.3,36.316,1.45264,None kPa,N/A,26034,['C'],A,Resistive pulse heating - millisecond,"origin: commercial source,99.98 % (total),stated by supplier,rod",99.98,Not Specified %,1993
2610.77,36.845,1.4738,None kPa,N/A,26034,['C'],A,Resistive pulse heating - millisecond,"origin: commercial source,99.98 % (total),stated by supplier,rod",99.98,Not Specified %,1993
2659.23,37.367,1.49468,None kPa,N/A,26034,['C'],A,Resistive pulse heating - millisecond,"origin: commercial source,99.98 % (total),stated by supplier,rod",99.98,Not Specified %,1993
2708.11,37.937,1.51748,None kPa,N/A,26034,['C'],A,Resistive pulse heating - millisecond,"origin: commercial source,99.98 % (total),stated by supplier,rod",99.98,Not Specified %,1993
2756.59,38.524,1.54096,None kPa,N/A,26034,['C'],A,Resistive pulse heating - millisecond,"origin: commercial source,99.98 % (total),stated by supplier,rod",99.98,Not Specified %,1993
2805.86,39.142,1.56568,None kPa,N/A,26034,['C'],A,Resistive pulse heating - millisecond,"origin: commercial source,99.98 % (total),stated by supplier,rod",99.98,Not Specified %,1993
2854.69,39.734,1.58936,None kPa,N/A,26034,['C'],A,Resistive pulse heating - millisecond,"origin: commercial source,99.98 % (total),stated by supplier,rod",99.98,Not Specified %,1993
2905.89,40.338,1.61352,None kPa,N/A,26034,['C'],A,Resistive pulse heating - millisecond,"origin: commercial source,99.98 % (total),stated by supplier,rod",99.98,Not Specified %,1993
2955.5,40.975,1.639,None kPa,N/A,26034,['C'],A,Resistive pulse heating - millisecond,"origin: commercial source,99.98 % (total),stated by supplier,rod",99.98,Not Specified %,1993
3004.79,41.711,1.66844,None kPa,N/A,26034,['C'],A,Resistive pulse heating - millisecond,"origin: commercial source,99.98 % (total),stated by supplier,rod",99.98,Not Specified %,1993
3056.15,42.583,1.70332,None kPa,N/A,26034,['C'],A,Resistive pulse heating - millisecond,"origin: commercial source,99.98 % (total),stated by supplier,rod",99.98,Not Specified %,1993
3107.04,43.397,1.73588,None kPa,N/A,26034,['C'],A,Resistive pulse heating - millisecond,"origin: commercial source,99.98 % (total),stated by supplier,rod",99.98,Not Specified %,1993
3156.72,44.219,1.76876,None kPa,N/A,26034,['C'],A,Resistive pulse heating - millisecond,"origin: commercial source,99.98 % (total),stated by supplier,rod",99.98,Not Specified %,1993
3206.39,45.065,1.8026,None kPa,N/A,26034,['C'],A,Resistive pulse heating - millisecond,"origin: commercial source,99.98 % (total),stated by supplier,rod",99.98,Not Specified %,1993
3254.06,45.902,1.83608,None kPa,N/A,26034,['C'],A,Resistive pulse heating - millisecond,"origin: commercial source,99.98 % (total),stated by supplier,rod",99.98,Not Specified %,1993
3299.3,46.705,1.8682,None kPa,N/A,26034,['C'],A,Resistive pulse heating - millisecond,"origin: commercial source,99.98 % (total),stated by supplier,rod",99.98,Not Specified %,1993
3360.18,47.835,1.9134,None kPa,N/A,26034,['C'],A,Resistive pulse heating - millisecond,"origin: commercial source,99.98 % (total),stated by supplier,rod",99.98,Not Specified %,1993
3400.22,48.608,1.94432,None kPa,N/A,26034,['C'],A,Resistive pulse heating - millisecond,"origin: commercial source,99.98 % (total),stated by supplier,rod",99.98,Not Specified %,1993
1405.57,28.809,1.15236,None kPa,N/A,26035,['C'],A,Resistive pulse heating - millisecond,"origin: commercial source,99.98 % (total),stated by supplier,rod",99.98,Not Specified %,1993
1451.52,28.914,1.15656,None kPa,N/A,26035,['C'],A,Resistive pulse heating - millisecond,"origin: commercial source,99.98 % (total),stated by supplier,rod",99.98,Not Specified %,1993
1501.1,29.062,1.16248,None kPa,N/A,26035,['C'],A,Resistive pulse heating - millisecond,"origin: commercial source,99.98 % (total),stated by supplier,rod",99.98,Not Specified %,1993
1553.96,29.285,1.1714,None kPa,N/A,26035,['C'],A,Resistive pulse heating - millisecond,"origin: commercial source,99.98 % (total),stated by supplier,rod",99.98,Not Specified %,1993
1606.76,29.47,1.1788,None kPa,N/A,26035,['C'],A,Resistive pulse heating - millisecond,"origin: commercial source,99.98 % (total),stated by supplier,rod",99.98,Not Specified %,1993
1657.63,29.706,1.18824,None kPa,N/A,26035,['C'],A,Resistive pulse heating - millisecond,"origin: commercial source,99.98 % (total),stated by supplier,rod",99.98,Not Specified %,1993
1707.66,29.92,1.1968,None kPa,N/A,26035,['C'],A,Resistive pulse heating - millisecond,"origin: commercial source,99.98 % (total),stated by supplier,rod",99.98,Not Specified %,1993
1755.32,30.155,1.2062,None kPa,N/A,26035,['C'],A,Resistive pulse heating - millisecond,"origin: commercial source,99.98 % (total),stated by supplier,rod",99.98,Not Specified %,1993
1806.72,30.527,1.22108,None kPa,N/A,26035,['C'],A,Resistive pulse heating - millisecond,"origin: commercial source,99.98 % (total),stated by supplier,rod",99.98,Not Specified %,1993
1859.16,30.784,1.23136,None kPa,N/A,26035,['C'],A,Resistive pulse heating - millisecond,"origin: commercial source,99.98 % (total),stated by supplier,rod",99.98,Not Specified %,1993
1907.19,31.033,1.24132,None kPa,N/A,26035,['C'],A,Resistive pulse heating - millisecond,"origin: commercial source,99.98 % (total),stated by supplier,rod",99.98,Not Specified %,1993
1958.48,31.351,1.25404,None kPa,N/A,26035,['C'],A,Resistive pulse heating - millisecond,"origin: commercial source,99.98 % (total),stated by supplier,rod",99.98,Not Specified %,1993
2009.75,31.67,1.2668,None kPa,N/A,26035,['C'],A,Resistive pulse heating - millisecond,"origin: commercial source,99.98 % (total),stated by supplier,rod",99.98,Not Specified %,1993
2065.06,32.05,1.282,None kPa,N/A,26035,['C'],A,Resistive pulse heating - millisecond,"origin: commercial source,99.98 % (total),stated by supplier,rod",99.98,Not Specified %,1993
2108.74,32.36,1.2944,None kPa,N/A,26035,['C'],A,Resistive pulse heating - millisecond,"origin: commercial source,99.98 % (total),stated by supplier,rod",99.98,Not Specified %,1993
2160.41,32.728,1.30912,None kPa,N/A,26035,['C'],A,Resistive pulse heating - millisecond,"origin: commercial source,99.98 % (total),stated by supplier,rod",99.98,Not Specified %,1993
2208.1,33.1,1.324,None kPa,N/A,26035,['C'],A,Resistive pulse heating - millisecond,"origin: commercial source,99.98 % (total),stated by supplier,rod",99.98,Not Specified %,1993
2259.37,33.493,1.33972,None kPa,N/A,26035,['C'],A,Resistive pulse heating - millisecond,"origin: commercial source,99.98 % (total),stated by supplier,rod",99.98,Not Specified %,1993
2318.25,33.969,1.35876,None kPa,N/A,26035,['C'],A,Resistive pulse heating - millisecond,"origin: commercial source,99.98 % (total),stated by supplier,rod",99.98,Not Specified %,1993
2359.93,34.338,1.37352,None kPa,N/A,26035,['C'],A,Resistive pulse heating - millisecond,"origin: commercial source,99.98 % (total),stated by supplier,rod",99.98,Not Specified %,1993
2411.6,34.795,1.3918,None kPa,N/A,26035,['C'],A,Resistive pulse heating - millisecond,"origin: commercial source,99.98 % (total),stated by supplier,rod",99.98,Not Specified %,1993
2462.9,35.291,1.41164,None kPa,N/A,26035,['C'],A,Resistive pulse heating - millisecond,"origin: commercial source,99.98 % (total),stated by supplier,rod",99.98,Not Specified %,1993
2510.58,35.763,1.43052,None kPa,N/A,26035,['C'],A,Resistive pulse heating - millisecond,"origin: commercial source,99.98 % (total),stated by supplier,rod",99.98,Not Specified %,1993
2561.04,36.268,1.45072,None kPa,N/A,26035,['C'],A,Resistive pulse heating - millisecond,"origin: commercial source,99.98 % (total),stated by supplier,rod",99.98,Not Specified %,1993
2610.72,36.797,1.47188,None kPa,N/A,26035,['C'],A,Resistive pulse heating - millisecond,"origin: commercial source,99.98 % (total),stated by supplier,rod",99.98,Not Specified %,1993
2659.99,37.34,1.4936,None kPa,N/A,26035,['C'],A,Resistive pulse heating - millisecond,"origin: commercial source,99.98 % (total),stated by supplier,rod",99.98,Not Specified %,1993
2709.28,37.919,1.51676,None kPa,N/A,26035,['C'],A,Resistive pulse heating - millisecond,"origin: commercial source,99.98 % (total),stated by supplier,rod",99.98,Not Specified %,1993
2759.33,38.501,1.54004,None kPa,N/A,26035,['C'],A,Resistive pulse heating - millisecond,"origin: commercial source,99.98 % (total),stated by supplier,rod",99.98,Not Specified %,1993
2807.79,39.088,1.56352,None kPa,N/A,26035,['C'],A,Resistive pulse heating - millisecond,"origin: commercial source,99.98 % (total),stated by supplier,rod",99.98,Not Specified %,1993
2856.21,39.664,1.58656,None kPa,N/A,26035,['C'],A,Resistive pulse heating - millisecond,"origin: commercial source,99.98 % (total),stated by supplier,rod",99.98,Not Specified %,1993
2907.93,40.405,1.6162,None kPa,N/A,26035,['C'],A,Resistive pulse heating - millisecond,"origin: commercial source,99.98 % (total),stated by supplier,rod",99.98,Not Specified %,1993
3006.61,41.972,1.67888,None kPa,N/A,26035,['C'],A,Resistive pulse heating - millisecond,"origin: commercial source,99.98 % (total),stated by supplier,rod",99.98,Not Specified %,1993
3055.53,42.772,1.71088,None kPa,N/A,26035,['C'],A,Resistive pulse heating - millisecond,"origin: commercial source,99.98 % (total),stated by supplier,rod",99.98,Not Specified %,1993
3107.24,43.627,1.74508,None kPa,N/A,26035,['C'],A,Resistive pulse heating - millisecond,"origin: commercial source,99.98 % (total),stated by supplier,rod",99.98,Not Specified %,1993
3155.73,44.449,1.77796,None kPa,N/A,26035,['C'],A,Resistive pulse heating - millisecond,"origin: commercial source,99.98 % (total),stated by supplier,rod",99.98,Not Specified %,1993
3206.63,45.351,1.81404,None kPa,N/A,26035,['C'],A,Resistive pulse heating - millisecond,"origin: commercial source,99.98 % (total),stated by supplier,rod",99.98,Not Specified %,1993
3257.51,46.26,1.8504,None kPa,N/A,26035,['C'],A,Resistive pulse heating - millisecond,"origin: commercial source,99.98 % (total),stated by supplier,rod",99.98,Not Specified %,1993
3304.42,47.183,1.88732,None kPa,N/A,26035,['C'],A,Resistive pulse heating - millisecond,"origin: commercial source,99.98 % (total),stated by supplier,rod",99.98,Not Specified %,1993
3353.34,48.173,1.92692,None kPa,N/A,26035,['C'],A,Resistive pulse heating - millisecond,"origin: commercial source,99.98 % (total),stated by supplier,rod",99.98,Not Specified %,1993
3402.61,49.143,1.96572,None kPa,N/A,26035,['C'],A,Resistive pulse heating - millisecond,"origin: commercial source,99.98 % (total),stated by supplier,rod",99.98,Not Specified %,1993
2000.0,31.65,0.633,None kPa,N/A,35987,['C'],A,Resistive pulse heating - millisecond,not stated,,,1973
2100.0,32.49,0.6498,None kPa,N/A,35987,['C'],A,Resistive pulse heating - millisecond,not stated,,,1973
2200.0,33.29,0.6658,None kPa,N/A,35987,['C'],A,Resistive pulse heating - millisecond,not stated,,,1973
2300.0,34.08,0.6816,None kPa,N/A,35987,['C'],A,Resistive pulse heating - millisecond,not stated,,,1973
2400.0,34.89,0.6978,None kPa,N/A,35987,['C'],A,Resistive pulse heating - millisecond,not stated,,,1973
2500.0,35.72,0.7144,None kPa,N/A,35987,['C'],A,Resistive pulse heating - millisecond,not stated,,,1973
2600.0,36.61,0.7322,None kPa,N/A,35987,['C'],A,Resistive pulse heating - millisecond,not stated,,,1973
2700.0,37.57,0.7514,None kPa,N/A,35987,['C'],A,Resistive pulse heating - millisecond,not stated,,,1973
2800.0,38.63,0.7726,None kPa,N/A,35987,['C'],A,Resistive pulse heating - millisecond,not stated,,,1973
2900.0,39.81,0.7962,None kPa,N/A,35987,['C'],A,Resistive pulse heating - millisecond,not stated,,,1973
3000.0,41.14,0.8228,None kPa,N/A,35987,['C'],A,Resistive pulse heating - millisecond,not stated,,,1973
3100.0,42.62,0.8524,None kPa,N/A,35987,['C'],A,Resistive pulse heating - millisecond,not stated,,,1973
3200.0,44.29,0.8858,None kPa,N/A,35987,['C'],A,Resistive pulse heating - millisecond,not stated,,,1973
3300.0,46.17,0.9234,None kPa,N/A,35987,['C'],A,Resistive pulse heating - millisecond,not stated,,,1973
3400.0,48.27,0.9654,None kPa,N/A,35987,['C'],A,Resistive pulse heating - millisecond,not stated,,,1973
3500.0,50.63,1.0126,None kPa,N/A,35987,['C'],A,Resistive pulse heating - millisecond,not stated,,,1973
3600.0,53.25,1.065,None kPa,N/A,35987,['C'],A,Resistive pulse heating - millisecond,not stated,,,1973
1200.0,27.6897,1.38449,1.33322e-05 kPa,N/A,36446,['C'],A,Drop calorimetry,"origin: commercial source,99.94 %,,powder",99.94,Not Specified %,1968
1300.0,28.1207,1.40603,None kPa,N/A,36446,['C'],A,Drop calorimetry,"origin: commercial source,99.94 %,,powder",99.94,Not Specified %,1968
1400.0,28.56,1.428,None kPa,N/A,36446,['C'],A,Drop calorimetry,"origin: commercial source,99.94 %,,powder",99.94,Not Specified %,1968
1500.0,29.0119,1.45059,None kPa,N/A,36446,['C'],A,Drop calorimetry,"origin: commercial source,99.94 %,,powder",99.94,Not Specified %,1968
1600.0,29.4846,1.47423,None kPa,N/A,36446,['C'],A,Drop calorimetry,"origin: commercial source,99.94 %,,powder",99.94,Not Specified %,1968
1700.0,29.9825,1.49913,None kPa,N/A,36446,['C'],A,Drop calorimetry,"origin: commercial source,99.94 %,,powder",99.94,Not Specified %,1968
1800.0,30.5181,1.5259,None kPa,N/A,36446,['C'],A,Drop calorimetry,"origin: commercial source,99.94 %,,powder",99.94,Not Specified %,1968
1900.0,31.0913,1.55457,None kPa,N/A,36446,['C'],A,Drop calorimetry,"origin: commercial source,99.94 %,,powder",99.94,Not Specified %,1968
2000.0,31.7147,1.58574,None kPa,N/A,36446,['C'],A,Drop calorimetry,"origin: commercial source,99.94 %,,powder",99.94,Not Specified %,1968
2100.0,32.3925,1.61963,None kPa,N/A,36446,['C'],A,Drop calorimetry,"origin: commercial source,99.94 %,,powder",99.94,Not Specified %,1968
2200.0,33.1247,1.65624,None kPa,N/A,36446,['C'],A,Drop calorimetry,"origin: commercial source,99.94 %,,powder",99.94,Not Specified %,1968
2300.0,33.9155,1.69578,None kPa,N/A,36446,['C'],A,Drop calorimetry,"origin: commercial source,99.94 %,,powder",99.94,Not Specified %,1968
2400.0,34.7649,1.73824,None kPa,N/A,36446,['C'],A,Drop calorimetry,"origin: commercial source,99.94 %,,powder",99.94,Not Specified %,1968
2500.0,35.677,1.78385,None kPa,N/A,36446,['C'],A,Drop calorimetry,"origin: commercial source,99.94 %,,powder",99.94,Not Specified %,1968
2600.0,36.6435,1.83217,None kPa,N/A,36446,['C'],A,Drop calorimetry,"origin: commercial source,99.94 %,,powder",99.94,Not Specified %,1968
2700.0,37.6686,1.88343,None kPa,N/A,36446,['C'],A,Drop calorimetry,"origin: commercial source,99.94 %,,powder",99.94,Not Specified %,1968
2800.0,38.7438,1.93719,None kPa,N/A,36446,['C'],A,Drop calorimetry,"origin: commercial source,99.94 %,,powder",99.94,Not Specified %,1968
2900.0,39.8652,1.99326,None kPa,N/A,36446,['C'],A,Drop calorimetry,"origin: commercial source,99.94 %,,powder",99.94,Not Specified %,1968
3000.0,41.0283,2.05142,None kPa,N/A,36446,['C'],A,Drop calorimetry,"origin: commercial source,99.94 %,,powder",99.94,Not Specified %,1968
3100.0,42.2291,2.11146,None kPa,N/A,36446,['C'],A,Drop calorimetry,"origin: commercial source,99.94 %,,powder",99.94,Not Specified %,1968
3200.0,43.4634,2.17317,None kPa,N/A,36446,['C'],A,Drop calorimetry,"origin: commercial source,99.94 %,,powder",99.94,Not Specified %,1968
3250.0,44.0868,2.20434,None kPa,N/A,36446,['C'],A,Drop calorimetry,"origin: commercial source,99.94 %,,powder",99.94,Not Specified %,1968
3410.0,48.99,1.9596,None kPa,N/A,26036,['C'],A,Resistive pulse heating - microsecond,"not stated,99.98 weight %,,rod",99.98,Weight %,1993
3420.0,49.21,1.9684,None kPa,N/A,26036,['C'],A,Resistive pulse heating - microsecond,"not stated,99.98 weight %,,rod",99.98,Weight %,1993
3429.4,49.42,1.9768,None kPa,N/A,26036,['C'],A,Resistive pulse heating - microsecond,"not stated,99.98 weight %,,rod",99.98,Weight %,1993
3440.0,49.64,1.9856,None kPa,N/A,26036,['C'],A,Resistive pulse heating - microsecond,"not stated,99.98 weight %,,rod",99.98,Weight %,1993
3448.8,49.85,1.994,None kPa,N/A,26036,['C'],A,Resistive pulse heating - microsecond,"not stated,99.98 weight %,,rod",99.98,Weight %,1993
3460.0,50.14,2.0056,None kPa,N/A,26036,['C'],A,Resistive pulse heating - microsecond,"not stated,99.98 weight %,,rod",99.98,Weight %,1993
3468.4,50.35,2.014,None kPa,N/A,26036,['C'],A,Resistive pulse heating - microsecond,"not stated,99.98 weight %,,rod",99.98,Weight %,1993
3480.0,50.62,2.0248,None kPa,N/A,26036,['C'],A,Resistive pulse heating - microsecond,"not stated,99.98 weight %,,rod",99.98,Weight %,1993
3488.9,50.84,2.0336,None kPa,N/A,26036,['C'],A,Resistive pulse heating - microsecond,"not stated,99.98 weight %,,rod",99.98,Weight %,1993
3500.0,51.11,2.0444,None kPa,N/A,26036,['C'],A,Resistive pulse heating - microsecond,"not stated,99.98 weight %,,rod",99.98,Weight %,1993
3508.2,51.33,2.0532,None kPa,N/A,26036,['C'],A,Resistive pulse heating - microsecond,"not stated,99.98 weight %,,rod",99.98,Weight %,1993
3520.0,51.64,2.0656,None kPa,N/A,26036,['C'],A,Resistive pulse heating - microsecond,"not stated,99.98 weight %,,rod",99.98,Weight %,1993
3528.2,51.87,2.0748,None kPa,N/A,26036,['C'],A,Resistive pulse heating - microsecond,"not stated,99.98 weight %,,rod",99.98,Weight %,1993
3540.0,52.19,2.0876,None kPa,N/A,26036,['C'],A,Resistive pulse heating - microsecond,"not stated,99.98 weight %,,rod",99.98,Weight %,1993
3548.4,52.41,2.0964,None kPa,N/A,26036,['C'],A,Resistive pulse heating - microsecond,"not stated,99.98 weight %,,rod",99.98,Weight %,1993
3560.0,52.75,2.11,None kPa,N/A,26036,['C'],A,Resistive pulse heating - microsecond,"not stated,99.98 weight %,,rod",99.98,Weight %,1993
3568.3,53.01,2.1204,None kPa,N/A,26036,['C'],A,Resistive pulse heating - microsecond,"not stated,99.98 weight %,,rod",99.98,Weight %,1993
3580.0,53.37,2.1348,None kPa,N/A,26036,['C'],A,Resistive pulse heating - microsecond,"not stated,99.98 weight %,,rod",99.98,Weight %,1993
3588.2,53.6,2.144,None kPa,N/A,26036,['C'],A,Resistive pulse heating - microsecond,"not stated,99.98 weight %,,rod",99.98,Weight %,1993
3600.0,53.97,2.1588,None kPa,N/A,26036,['C'],A,Resistive pulse heating - microsecond,"not stated,99.98 weight %,,rod",99.98,Weight %,1993
3609.1,54.27,2.1708,None kPa,N/A,26036,['C'],A,Resistive pulse heating - microsecond,"not stated,99.98 weight %,,rod",99.98,Weight %,1993
3620.0,54.64,2.1856,None kPa,N/A,26036,['C'],A,Resistive pulse heating - microsecond,"not stated,99.98 weight %,,rod",99.98,Weight %,1993
3629.8,54.96,2.1984,None kPa,N/A,26036,['C'],A,Resistive pulse heating - microsecond,"not stated,99.98 weight %,,rod",99.98,Weight %,1993
3640.0,55.32,2.2128,None kPa,N/A,26036,['C'],A,Resistive pulse heating - microsecond,"not stated,99.98 weight %,,rod",99.98,Weight %,1993
3650.0,55.67,2.2268,None kPa,N/A,26036,['C'],A,Resistive pulse heating - microsecond,"not stated,99.98 weight %,,rod",99.98,Weight %,1993
3660.0,56.05,2.242,None kPa,N/A,26036,['C'],A,Resistive pulse heating - microsecond,"not stated,99.98 weight %,,rod",99.98,Weight %,1993
3670.4,56.46,2.2584,None kPa,N/A,26036,['C'],A,Resistive pulse heating - microsecond,"not stated,99.98 weight %,,rod",99.98,Weight %,1993
3680.0,56.84,2.2736,None kPa,N/A,26036,['C'],A,Resistive pulse heating - microsecond,"not stated,99.98 weight %,,rod",99.98,Weight %,1993
3400.0,47.73,1.9092,None kPa,N/A,26036,['C'],A,Resistive pulse heating - microsecond,"not stated,99.98 weight %,,rod",99.98,Weight %,1993
3409.8,47.92,1.9168,None kPa,N/A,26036,['C'],A,Resistive pulse heating - microsecond,"not stated,99.98 weight %,,rod",99.98,Weight %,1993
3420.0,48.14,1.9256,None kPa,N/A,26036,['C'],A,Resistive pulse heating - microsecond,"not stated,99.98 weight %,,rod",99.98,Weight %,1993
3429.3,48.34,1.9336,None kPa,N/A,26036,['C'],A,Resistive pulse heating - microsecond,"not stated,99.98 weight %,,rod",99.98,Weight %,1993
3440.0,48.59,1.9436,None kPa,N/A,26036,['C'],A,Resistive pulse heating - microsecond,"not stated,99.98 weight %,,rod",99.98,Weight %,1993
3448.8,48.78,1.9512,None kPa,N/A,26036,['C'],A,Resistive pulse heating - microsecond,"not stated,99.98 weight %,,rod",99.98,Weight %,1993
3460.0,49.04,1.9616,None kPa,N/A,26036,['C'],A,Resistive pulse heating - microsecond,"not stated,99.98 weight %,,rod",99.98,Weight %,1993
3468.5,49.22,1.9688,None kPa,N/A,26036,['C'],A,Resistive pulse heating - microsecond,"not stated,99.98 weight %,,rod",99.98,Weight %,1993
3480.0,49.49,1.9796,None kPa,N/A,26036,['C'],A,Resistive pulse heating - microsecond,"not stated,99.98 weight %,,rod",99.98,Weight %,1993
3488.9,49.72,1.9888,None kPa,N/A,26036,['C'],A,Resistive pulse heating - microsecond,"not stated,99.98 weight %,,rod",99.98,Weight %,1993
3500.0,50.01,2.0004,None kPa,N/A,26036,['C'],A,Resistive pulse heating - microsecond,"not stated,99.98 weight %,,rod",99.98,Weight %,1993
3508.0,50.2,2.008,None kPa,N/A,26036,['C'],A,Resistive pulse heating - microsecond,"not stated,99.98 weight %,,rod",99.98,Weight %,1993
3520.0,50.49,2.0196,None kPa,N/A,26036,['C'],A,Resistive pulse heating - microsecond,"not stated,99.98 weight %,,rod",99.98,Weight %,1993
3528.2,50.71,2.0284,None kPa,N/A,26036,['C'],A,Resistive pulse heating - microsecond,"not stated,99.98 weight %,,rod",99.98,Weight %,1993
3540.0,51.04,2.0416,None kPa,N/A,26036,['C'],A,Resistive pulse heating - microsecond,"not stated,99.98 weight %,,rod",99.98,Weight %,1993
3548.5,51.29,2.0516,None kPa,N/A,26036,['C'],A,Resistive pulse heating - microsecond,"not stated,99.98 weight %,,rod",99.98,Weight %,1993
3560.0,51.6,2.064,None kPa,N/A,26036,['C'],A,Resistive pulse heating - microsecond,"not stated,99.98 weight %,,rod",99.98,Weight %,1993
3568.3,51.83,2.0732,None kPa,N/A,26036,['C'],A,Resistive pulse heating - microsecond,"not stated,99.98 weight %,,rod",99.98,Weight %,1993
3580.0,52.18,2.0872,None kPa,N/A,26036,['C'],A,Resistive pulse heating - microsecond,"not stated,99.98 weight %,,rod",99.98,Weight %,1993
3588.2,52.42,2.0968,None kPa,N/A,26036,['C'],A,Resistive pulse heating - microsecond,"not stated,99.98 weight %,,rod",99.98,Weight %,1993
3600.0,52.78,2.1112,None kPa,N/A,26036,['C'],A,Resistive pulse heating - microsecond,"not stated,99.98 weight %,,rod",99.98,Weight %,1993
3609.4,53.07,2.1228,None kPa,N/A,26036,['C'],A,Resistive pulse heating - microsecond,"not stated,99.98 weight %,,rod",99.98,Weight %,1993
3620.0,53.39,2.1356,None kPa,N/A,26036,['C'],A,Resistive pulse heating - microsecond,"not stated,99.98 weight %,,rod",99.98,Weight %,1993
3630.0,53.74,2.1496,None kPa,N/A,26036,['C'],A,Resistive pulse heating - microsecond,"not stated,99.98 weight %,,rod",99.98,Weight %,1993
3640.0,54.08,2.1632,None kPa,N/A,26036,['C'],A,Resistive pulse heating - microsecond,"not stated,99.98 weight %,,rod",99.98,Weight %,1993
3650.1,54.45,2.178,None kPa,N/A,26036,['C'],A,Resistive pulse heating - microsecond,"not stated,99.98 weight %,,rod",99.98,Weight %,1993
3660.0,54.8,2.192,None kPa,N/A,26036,['C'],A,Resistive pulse heating - microsecond,"not stated,99.98 weight %,,rod",99.98,Weight %,1993
3670.1,55.17,2.2068,None kPa,N/A,26036,['C'],A,Resistive pulse heating - microsecond,"not stated,99.98 weight %,,rod",99.98,Weight %,1993
3680.0,55.52,2.2208,None kPa,N/A,26036,['C'],A,Resistive pulse heating - microsecond,"not stated,99.98 weight %,,rod",99.98,Weight %,1993
