Repository: amr8004/PureElementPRL

# Pure Element Thermodynamic modeling with 3rd generation CALPHAD models for multiple elements

## Description
Jupyter notebook for modeling pure elements with selected models via python tools pycalphad and ESPEI

## Running Tutorial
Creating a codespace should immediately open the desired notebook. Just change the element as desired (non-case sensitive) and set what SGTE structure (FCC_A1, BCC_A2, etc.) you would like to compare against.

## Further Resources

## Citation

File: CpCSV/Ag_CP_data.csv (part 5 of 7)
Temperature: K,Heat capacity at constant pressure Cp: J/K/mol,Uncertainty,Pressure,Ref Temp,Data Set ID,State,Representation,Method,Description,Purity,Purity Units,Year
1.5,0.001544,1.43e-05,None kPa,N/A,15238,['C'],A,Low temperature calorimetry set up,19032,99.97,Weight %,1965
1.6,0.0017299,1.54e-05,None kPa,N/A,15238,['C'],A,Low temperature calorimetry set up,19032,99.97,Weight %,1965
1.7,0.0019319,1.66e-05,None kPa,N/A,15238,['C'],A,Low temperature calorimetry set up,19032,99.97,Weight %,1965
1.8,0.0021509,1.78e-05,None kPa,N/A,15238,['C'],A,Low temperature calorimetry set up,19032,99.97,Weight %,1965
1.9,0.002388,1.91e-05,None kPa,N/A,15238,['C'],A,Low temperature calorimetry set up,19032,99.97,Weight %,1965
2.0,0.0026442,2.05e-05,None kPa,N/A,15238,['C'],A,Low temperature calorimetry set up,19032,99.97,Weight %,1965
2.1,0.0029204,2.19e-05,None kPa,N/A,15238,['C'],A,Low temperature calorimetry set up,19032,99.97,Weight %,1965
2.2,0.0032177,2.35e-05,None kPa,N/A,15238,['C'],A,Low temperature calorimetry set up,19032,99.97,Weight %,1965
2.3,0.0035371,2.51e-05,None kPa,N/A,15238,['C'],A,Low temperature calorimetry set up,19032,99.97,Weight %,1965
2.4,0.0038795,2.68e-05,None kPa,N/A,15238,['C'],A,Low temperature calorimetry set up,19032,99.97,Weight %,1965
2.5,0.0042461,2.87e-05,None kPa,N/A,15238,['C'],A,Low temperature calorimetry set up,19032,99.97,Weight %,1965
2.6,0.0046377,3.06e-05,None kPa,N/A,15238,['C'],A,Low temperature calorimetry set up,19032,99.97,Weight %,1965
2.7,0.0050555,3.27e-05,None kPa,N/A,15238,['C'],A,Low temperature calorimetry set up,19032,99.97,Weight %,1965
2.8,0.0055003,3.49e-05,None kPa,N/A,15238,['C'],A,Low temperature calorimetry set up,19032,99.97,Weight %,1965
2.9,0.0059732,3.72e-05,None kPa,N/A,15238,['C'],A,Low temperature calorimetry set up,19032,99.97,Weight %,1965
3.0,0.0064753,3.97e-05,None kPa,N/A,15238,['C'],A,Low temperature calorimetry set up,19032,99.97,Weight %,1965
3.1,0.0070074,4.23e-05,None kPa,N/A,15238,['C'],A,Low temperature calorimetry set up,19032,99.97,Weight %,1965
3.2,0.0075707,4.51e-05,None kPa,N/A,15238,['C'],A,Low temperature calorimetry set up,19032,99.97,Weight %,1965
3.3,0.0081661,4.81e-05,None kPa,N/A,15238,['C'],A,Low temperature calorimetry set up,19032,99.97,Weight %,1965
3.4,0.0087946,5.12e-05,None kPa,N/A,15238,['C'],A,Low temperature calorimetry set up,19032,99.97,Weight %,1965
3.5,0.0094572,5.45e-05,None kPa,N/A,15238,['C'],A,Low temperature calorimetry set up,19032,99.97,Weight %,1965
3.6,0.0101549,5.8e-05,None kPa,N/A,15238,['C'],A,Low temperature calorimetry set up,19032,99.97,Weight %,1965
3.7,0.0108888,6.16e-05,None kPa,N/A,15238,['C'],A,Low temperature calorimetry set up,19032,99.97,Weight %,1965
3.8,0.0116598,6.55e-05,None kPa,N/A,15238,['C'],A,Low temperature calorimetry set up,19032,99.97,Weight %,1965
3.9,0.0124689,6.95e-05,None kPa,N/A,15238,['C'],A,Low temperature calorimetry set up,19032,99.97,Weight %,1965
4.0,0.0133172,7.38e-05,None kPa,N/A,15238,['C'],A,Low temperature calorimetry set up,19032,99.97,Weight %,1965
4.1,0.0142057,7.83e-05,None kPa,N/A,15238,['C'],A,Low temperature calorimetry set up,19032,99.97,Weight %,1965
4.2,0.0151352,8.3e-05,None kPa,N/A,15238,['C'],A,Low temperature calorimetry set up,19032,99.97,Weight %,1965
4.3,0.016107,8.79e-05,None kPa,N/A,15238,['C'],A,Low temperature calorimetry set up,19032,99.97,Weight %,1965
4.4,0.0171219,9.3e-05,None kPa,N/A,15238,['C'],A,Low temperature calorimetry set up,19032,99.97,Weight %,1965
4.5,0.0181809,9.84e-05,None kPa,N/A,15238,['C'],A,Low temperature calorimetry set up,19032,99.97,Weight %,1965
1.75,0.002013,4.026e-05,None kPa,N/A,15400,['C'],A,Low temperature calorimetry set up,"not stated,99.9999 % (total),",99.9999,Not Specified %,1965
1.869,0.002286,4.572e-05,None kPa,N/A,15400,['C'],A,Low temperature calorimetry set up,"not stated,99.9999 % (total),",99.9999,Not Specified %,1965
1.988,0.002586,5.172e-05,None kPa,N/A,15400,['C'],A,Low temperature calorimetry set up,"not stated,99.9999 % (total),",99.9999,Not Specified %,1965
2.107,0.002916,5.832e-05,None kPa,N/A,15400,['C'],A,Low temperature calorimetry set up,"not stated,99.9999 % (total),",99.9999,Not Specified %,1965
2.226,0.003277,6.554e-05,None kPa,N/A,15400,['C'],A,Low temperature calorimetry set up,"not stated,99.9999 % (total),",99.9999,Not Specified %,1965
2.345,0.003672,7.344e-05,None kPa,N/A,15400,['C'],A,Low temperature calorimetry set up,"not stated,99.9999 % (total),",99.9999,Not Specified %,1965
2.464,0.004102,8.204e-05,None kPa,N/A,15400,['C'],A,Low temperature calorimetry set up,"not stated,99.9999 % (total),",99.9999,Not Specified %,1965
2.583,0.004571,9.142e-05,None kPa,N/A,15400,['C'],A,Low temperature calorimetry set up,"not stated,99.9999 % (total),",99.9999,Not Specified %,1965
2.702,0.00508,0.0001016,None kPa,N/A,15400,['C'],A,Low temperature calorimetry set up,"not stated,99.9999 % (total),",99.9999,Not Specified %,1965
2.821,0.005631,0.00011262,None kPa,N/A,15400,['C'],A,Low temperature calorimetry set up,"not stated,99.9999 % (total),",99.9999,Not Specified %,1965
2.94,0.006227,0.00012454,None kPa,N/A,15400,['C'],A,Low temperature calorimetry set up,"not stated,99.9999 % (total),",99.9999,Not Specified %,1965
3.06,0.006871,0.00013742,None kPa,N/A,15400,['C'],A,Low temperature calorimetry set up,"not stated,99.9999 % (total),",99.9999,Not Specified %,1965
3.179,0.007564,0.00015128,None kPa,N/A,15400,['C'],A,Low temperature calorimetry set up,"not stated,99.9999 % (total),",99.9999,Not Specified %,1965
3.298,0.00831,0.0001662,None kPa,N/A,15400,['C'],A,Low temperature calorimetry set up,"not stated,99.9999 % (total),",99.9999,Not Specified %,1965
3.417,0.009111,0.00018222,None kPa,N/A,15400,['C'],A,Low temperature calorimetry set up,"not stated,99.9999 % (total),",99.9999,Not Specified %,1965
3.536,0.009969,0.00019938,None kPa,N/A,15400,['C'],A,Low temperature calorimetry set up,"not stated,99.9999 % (total),",99.9999,Not Specified %,1965
3.655,0.010888,0.00021776,None kPa,N/A,15400,['C'],A,Low temperature calorimetry set up,"not stated,99.9999 % (total),",99.9999,Not Specified %,1965
3.774,0.011871,0.00023742,None kPa,N/A,15400,['C'],A,Low temperature calorimetry set up,"not stated,99.9999 % (total),",99.9999,Not Specified %,1965
3.893,0.01292,0.0002584,None kPa,N/A,15400,['C'],A,Low temperature calorimetry set up,"not stated,99.9999 % (total),",99.9999,Not Specified %,1965
4.012,0.014038,0.00028076,None kPa,N/A,15400,['C'],A,Low temperature calorimetry set up,"not stated,99.9999 % (total),",99.9999,Not Specified %,1965
4.131,0.015229,0.00030458,None kPa,N/A,15400,['C'],A,Low temperature calorimetry set up,"not stated,99.9999 % (total),",99.9999,Not Specified %,1965
4.25,0.016496,0.00032992,None kPa,N/A,15400,['C'],A,Low temperature calorimetry set up,"not stated,99.9999 % (total),",99.9999,Not Specified %,1965
1.6403,0.0017546,5.2638e-05,None kPa,N/A,15558,['C'],A,Low temperature calorimetry set up,"origin: commercial source,99.9999 % (total),stated by supplier",99.9999,Not Specified %,1965
1.7822,0.0020493,6.1479e-05,None kPa,N/A,15558,['C'],A,Low temperature calorimetry set up,"origin: commercial source,99.9999 % (total),stated by supplier",99.9999,Not Specified %,1965
1.8011,0.0020909,6.2727e-05,None kPa,N/A,15558,['C'],A,Low temperature calorimetry set up,"origin: commercial source,99.9999 % (total),stated by supplier",99.9999,Not Specified %,1965
1.8194,0.0021242,6.3726e-05,None kPa,N/A,15558,['C'],A,Low temperature calorimetry set up,"origin: commercial source,99.9999 % (total),stated by supplier",99.9999,Not Specified %,1965
1.9615,0.0025108,7.5324e-05,None kPa,N/A,15558,['C'],A,Low temperature calorimetry set up,"origin: commercial source,99.9999 % (total),stated by supplier",99.9999,Not Specified %,1965
1.9789,0.0025787,7.7361e-05,None kPa,N/A,15558,['C'],A,Low temperature calorimetry set up,"origin: commercial source,99.9999 % (total),stated by supplier",99.9999,Not Specified %,1965
2.1135,0.0029507,8.8521e-05,None kPa,N/A,15558,['C'],A,Low temperature calorimetry set up,"origin: commercial source,99.9999 % (total),stated by supplier",99.9999,Not Specified %,1965
2.241,0.0033243,9.9729e-05,None kPa,N/A,15558,['C'],A,Low temperature calorimetry set up,"origin: commercial source,99.9999 % (total),stated by supplier",99.9999,Not Specified %,1965
2.3692,0.0037511,0.000112533,None kPa,N/A,15558,['C'],A,Low temperature calorimetry set up,"origin: commercial source,99.9999 % (total),stated by supplier",99.9999,Not Specified %,1965
2.4919,0.004261,0.00012783,None kPa,N/A,15558,['C'],A,Low temperature calorimetry set up,"origin: commercial source,99.9999 % (total),stated by supplier",99.9999,Not Specified %,1965
2.6074,0.0047051,0.000141153,None kPa,N/A,15558,['C'],A,Low temperature calorimetry set up,"origin: commercial source,99.9999 % (total),stated by supplier",99.9999,Not Specified %,1965
2.7126,0.0051702,0.000155106,None kPa,N/A,15558,['C'],A,Low temperature calorimetry set up,"origin: commercial source,99.9999 % (total),stated by supplier",99.9999,Not Specified %,1965
2.8035,0.0055774,0.000167322,None kPa,N/A,15558,['C'],A,Low temperature calorimetry set up,"origin: commercial source,99.9999 % (total),stated by supplier",99.9999,Not Specified %,1965
2.8207,0.0056859,0.000170577,None kPa,N/A,15558,['C'],A,Low temperature calorimetry set up,"origin: commercial source,99.9999 % (total),stated by supplier",99.9999,Not Specified %,1965
2.8876,0.0059323,0.000177969,None kPa,N/A,15558,['C'],A,Low temperature calorimetry set up,"origin: commercial source,99.9999 % (total),stated by supplier",99.9999,Not Specified %,1965
2.9293,0.0062177,0.000186531,None kPa,N/A,15558,['C'],A,Low temperature calorimetry set up,"origin: commercial source,99.9999 % (total),stated by supplier",99.9999,Not Specified %,1965
2.966,0.0063678,0.000191034,None kPa,N/A,15558,['C'],A,Low temperature calorimetry set up,"origin: commercial source,99.9999 % (total),stated by supplier",99.9999,Not Specified %,1965
3.0427,0.0068343,0.000205029,None kPa,N/A,15558,['C'],A,Low temperature calorimetry set up,"origin: commercial source,99.9999 % (total),stated by supplier",99.9999,Not Specified %,1965
3.0518,0.0068678,0.000206034,None kPa,N/A,15558,['C'],A,Low temperature calorimetry set up,"origin: commercial source,99.9999 % (total),stated by supplier",99.9999,Not Specified %,1965
3.1412,0.0073821,0.000221463,None kPa,N/A,15558,['C'],A,Low temperature calorimetry set up,"origin: commercial source,99.9999 % (total),stated by supplier",99.9999,Not Specified %,1965
3.1505,0.0074344,0.000223032,None kPa,N/A,15558,['C'],A,Low temperature calorimetry set up,"origin: commercial source,99.9999 % (total),stated by supplier",99.9999,Not Specified %,1965
3.225,0.0079205,0.000237615,None kPa,N/A,15558,['C'],A,Low temperature calorimetry set up,"origin: commercial source,99.9999 % (total),stated by supplier",99.9999,Not Specified %,1965
3.2587,0.0081552,0.000244656,None kPa,N/A,15558,['C'],A,Low temperature calorimetry set up,"origin: commercial source,99.9999 % (total),stated by supplier",99.9999,Not Specified %,1965
3.3145,0.0084549,0.000253647,None kPa,N/A,15558,['C'],A,Low temperature calorimetry set up,"origin: commercial source,99.9999 % (total),stated by supplier",99.9999,Not Specified %,1965
3.3568,0.008812,0.00026436,None kPa,N/A,15558,['C'],A,Low temperature calorimetry set up,"origin: commercial source,99.9999 % (total),stated by supplier",99.9999,Not Specified %,1965
3.4054,0.0091018,0.000273054,None kPa,N/A,15558,['C'],A,Low temperature calorimetry set up,"origin: commercial source,99.9999 % (total),stated by supplier",99.9999,Not Specified %,1965
3.5365,0.0100418,0.000301254,None kPa,N/A,15558,['C'],A,Low temperature calorimetry set up,"origin: commercial source,99.9999 % (total),stated by supplier",99.9999,Not Specified %,1965
3.6259,0.0107445,0.000322335,None kPa,N/A,15558,['C'],A,Low temperature calorimetry set up,"origin: commercial source,99.9999 % (total),stated by supplier",99.9999,Not Specified %,1965
3.728,0.0116055,0.000348165,None kPa,N/A,15558,['C'],A,Low temperature calorimetry set up,"origin: commercial source,99.9999 % (total),stated by supplier",99.9999,Not Specified %,1965
3.8362,0.0125662,0.000376986,None kPa,N/A,15558,['C'],A,Low temperature calorimetry set up,"origin: commercial source,99.9999 % (total),stated by supplier",99.9999,Not Specified %,1965
3.9117,0.0132354,0.000397062,None kPa,N/A,15558,['C'],A,Low temperature calorimetry set up,"origin: commercial source,99.9999 % (total),stated by supplier",99.9999,Not Specified %,1965
3.9962,0.014159,0.00042477,None kPa,N/A,15558,['C'],A,Low temperature calorimetry set up,"origin: commercial source,99.9999 % (total),stated by supplier",99.9999,Not Specified %,1965
4.038,0.0145088,0.000435264,None kPa,N/A,15558,['C'],A,Low temperature calorimetry set up,"origin: commercial source,99.9999 % (total),stated by supplier",99.9999,Not Specified %,1965
4.1588,0.015788,0.00047364,None kPa,N/A,15558,['C'],A,Low temperature calorimetry set up,"origin: commercial source,99.9999 % (total),stated by supplier",99.9999,Not Specified %,1965
1.0,0.00085,4.25e-05,None kPa,N/A,16025,['C'],A,Vacuum adiabatic calorimetry,"origin: commercial source,99.9999 % (total),stated by supplier",99.9999,Not Specified %,1966
2.0,0.00271,0.0001355,None kPa,N/A,16025,['C'],A,Vacuum adiabatic calorimetry,"origin: commercial source,99.9999 % (total),stated by supplier",99.9999,Not Specified %,1966
3.0,0.00658,0.000329,None kPa,N/A,16025,['C'],A,Vacuum adiabatic calorimetry,"origin: commercial source,99.9999 % (total),stated by supplier",99.9999,Not Specified %,1966
4.0,0.0135,0.000675,None kPa,N/A,16025,['C'],A,Vacuum adiabatic calorimetry,"origin: commercial source,99.9999 % (total),stated by supplier",99.9999,Not Specified %,1966
5.0,0.0244,0.00122,None kPa,N/A,16025,['C'],A,Vacuum adiabatic calorimetry,"origin: commercial source,99.9999 % (total),stated by supplier",99.9999,Not Specified %,1966
6.0,0.041,0.00205,None kPa,N/A,16025,['C'],A,Vacuum adiabatic calorimetry,"origin: commercial source,99.9999 % (total),stated by supplier",99.9999,Not Specified %,1966
7.0,0.0639,0.003195,None kPa,N/A,16025,['C'],A,Vacuum adiabatic calorimetry,"origin: commercial source,99.9999 % (total),stated by supplier",99.9999,Not Specified %,1966
8.0,0.0948,0.00474,None kPa,N/A,16025,['C'],A,Vacuum adiabatic calorimetry,"origin: commercial source,99.9999 % (total),stated by supplier",99.9999,Not Specified %,1966
9.0,0.135,0.00675,None kPa,N/A,16025,['C'],A,Vacuum adiabatic calorimetry,"origin: commercial source,99.9999 % (total),stated by supplier",99.9999,Not Specified %,1966
10.0,0.186,0.0093,None kPa,N/A,16025,['C'],A,Vacuum adiabatic calorimetry,"origin: commercial source,99.9999 % (total),stated by supplier",99.9999,Not Specified %,1966
11.0,0.25,0.0125,None kPa,N/A,16025,['C'],A,Vacuum adiabatic calorimetry,"origin: commercial source,99.9999 % (total),stated by supplier",99.9999,Not Specified %,1966
12.0,0.328,0.0164,None kPa,N/A,16025,['C'],A,Vacuum adiabatic calorimetry,"origin: commercial source,99.9999 % (total),stated by supplier",99.9999,Not Specified %,1966
13.0,0.422,0.0211,None kPa,N/A,16025,['C'],A,Vacuum adiabatic calorimetry,"origin: commercial source,99.9999 % (total),stated by supplier",99.9999,Not Specified %,1966
14.0,0.533,0.02665,None kPa,N/A,16025,['C'],A,Vacuum adiabatic calorimetry,"origin: commercial source,99.9999 % (total),stated by supplier",99.9999,Not Specified %,1966
15.0,0.664,0.0332,None kPa,N/A,16025,['C'],A,Vacuum adiabatic calorimetry,"origin: commercial source,99.9999 % (total),stated by supplier",99.9999,Not Specified %,1966
16.0,0.815,0.04075,None kPa,N/A,16025,['C'],A,Vacuum adiabatic calorimetry,"origin: commercial source,99.9999 % (total),stated by supplier",99.9999,Not Specified %,1966
17.0,0.988,0.0494,None kPa,N/A,16025,['C'],A,Vacuum adiabatic calorimetry,"origin: commercial source,99.9999 % (total),stated by supplier",99.9999,Not Specified %,1966
18.0,1.18,0.059,None kPa,N/A,16025,['C'],A,Vacuum adiabatic calorimetry,"origin: commercial source,99.9999 % (total),stated by supplier",99.9999,Not Specified %,1966
19.0,1.39,0.0695,None kPa,N/A,16025,['C'],A,Vacuum adiabatic calorimetry,"origin: commercial source,99.9999 % (total),stated by supplier",99.9999,Not Specified %,1966
20.0,1.62,0.081,None kPa,N/A,16025,['C'],A,Vacuum adiabatic calorimetry,"origin: commercial source,99.9999 % (total),stated by supplier",99.9999,Not Specified %,1966
21.0,1.87,0.0935,None kPa,N/A,16025,['C'],A,Vacuum adiabatic calorimetry,"origin: commercial source,99.9999 % (total),stated by supplier",99.9999,Not Specified %,1966
22.0,2.13,0.1065,None kPa,N/A,16025,['C'],A,Vacuum adiabatic calorimetry,"origin: commercial source,99.9999 % (total),stated by supplier",99.9999,Not Specified %,1966
23.0,2.41,0.1205,None kPa,N/A,16025,['C'],A,Vacuum adiabatic calorimetry,"origin: commercial source,99.9999 % (total),stated by supplier",99.9999,Not Specified %,1966
24.0,2.7,0.135,None kPa,N/A,16025,['C'],A,Vacuum adiabatic calorimetry,"origin: commercial source,99.9999 % (total),stated by supplier",99.9999,Not Specified %,1966
25.0,3.0,0.15,None kPa,N/A,16025,['C'],A,Vacuum adiabatic calorimetry,"origin: commercial source,99.9999 % (total),stated by supplier",99.9999,Not Specified %,1966
26.0,3.32,0.166,None kPa,N/A,16025,['C'],A,Vacuum adiabatic calorimetry,"origin: commercial source,99.9999 % (total),stated by supplier",99.9999,Not Specified %,1966
27.0,3.64,0.182,None kPa,N/A,16025,['C'],A,Vacuum adiabatic calorimetry,"origin: commercial source,99.9999 % (total),stated by supplier",99.9999,Not Specified %,1966
28.0,3.98,0.199,None kPa,N/A,16025,['C'],A,Vacuum adiabatic calorimetry,"origin: commercial source,99.9999 % (total),stated by supplier",99.9999,Not Specified %,1966
29.0,4.33,0.2165,None kPa,N/A,16025,['C'],A,Vacuum adiabatic calorimetry,"origin: commercial source,99.9999 % (total),stated by supplier",99.9999,Not Specified %,1966
30.0,4.69,0.2345,None kPa,N/A,16025,['C'],A,Vacuum adiabatic calorimetry,"origin: commercial source,99.9999 % (total),stated by supplier",99.9999,Not Specified %,1966
1.284,0.0011955,5.9775e-06,None kPa,N/A,16684,['C'],A,Low temperature calorimetry set up,origin: commercial source,,,1967
1.286,0.0011979,5.9895e-06,None kPa,N/A,16684,['C'],A,Low temperature calorimetry set up,origin: commercial source,,,1967
1.308,0.0012314,6.157e-06,None kPa,N/A,16684,['C'],A,Low temperature calorimetry set up,origin: commercial source,,,1967
1.318,0.0012463,6.2315e-06,None kPa,N/A,16684,['C'],A,Low temperature calorimetry set up,origin: commercial source,,,1967
1.336,0.0012731,6.3655e-06,None kPa,N/A,16684,['C'],A,Low temperature calorimetry set up,origin: commercial source,,,1967
1.338,0.0012723,6.3615e-06,None kPa,N/A,16684,['C'],A,Low temperature calorimetry set up,origin: commercial source,,,1967
1.382,0.0013412,6.706e-06,None kPa,N/A,16684,['C'],A,Low temperature calorimetry set up,origin: commercial source,,,1967
1.384,0.0013438,6.719e-06,None kPa,N/A,16684,['C'],A,Low temperature calorimetry set up,origin: commercial source,,,1967
1.396,0.0013626,6.813e-06,None kPa,N/A,16684,['C'],A,Low temperature calorimetry set up,origin: commercial source,,,1967
1.399,0.0013659,6.8295e-06,None kPa,N/A,16684,['C'],A,Low temperature calorimetry set up,origin: commercial source,,,1967
1.426,0.0014203,7.1015e-06,None kPa,N/A,16684,['C'],A,Low temperature calorimetry set up,origin: commercial source,,,1967
1.434,0.0014219,7.1095e-06,None kPa,N/A,16684,['C'],A,Low temperature calorimetry set up,origin: commercial source,,,1967
1.439,0.0014273,7.1365e-06,None kPa,N/A,16684,['C'],A,Low temperature calorimetry set up,origin: commercial source,,,1967
1.445,0.0014462,7.231e-06,None kPa,N/A,16684,['C'],A,Low temperature calorimetry set up,origin: commercial source,,,1967
1.47,0.0014932,7.466e-06,None kPa,N/A,16684,['C'],A,Low temperature calorimetry set up,origin: commercial source,,,1967
1.48,0.0015011,7.5055e-06,None kPa,N/A,16684,['C'],A,Low temperature calorimetry set up,origin: commercial source,,,1967
1.493,0.0015268,7.634e-06,None kPa,N/A,16684,['C'],A,Low temperature calorimetry set up,origin: commercial source,,,1967
1.497,0.0015391,7.6955e-06,None kPa,N/A,16684,['C'],A,Low temperature calorimetry set up,origin: commercial source,,,1967
1.515,0.0015668,7.834e-06,None kPa,N/A,16684,['C'],A,Low temperature calorimetry set up,origin: commercial source,,,1967
1.52,0.001572,7.86e-06,None kPa,N/A,16684,['C'],A,Low temperature calorimetry set up,origin: commercial source,,,1967
1.525,0.0015856,7.928e-06,None kPa,N/A,16684,['C'],A,Low temperature calorimetry set up,origin: commercial source,,,1967
1.565,0.0016577,8.2885e-06,None kPa,N/A,16684,['C'],A,Low temperature calorimetry set up,origin: commercial source,,,1967
1.567,0.0016624,8.312e-06,None kPa,N/A,16684,['C'],A,Low temperature calorimetry set up,origin: commercial source,,,1967
1.568,0.0016599,8.2995e-06,None kPa,N/A,16684,['C'],A,Low temperature calorimetry set up,origin: commercial source,,,1967
1.577,0.0016764,8.382e-06,None kPa,N/A,16684,['C'],A,Low temperature calorimetry set up,origin: commercial source,,,1967
1.582,0.0016887,8.4435e-06,None kPa,N/A,16684,['C'],A,Low temperature calorimetry set up,origin: commercial source,,,1967
1.593,0.0017117,8.5585e-06,None kPa,N/A,16684,['C'],A,Low temperature calorimetry set up,origin: commercial source,,,1967
1.596,0.0017147,8.5735e-06,None kPa,N/A,16684,['C'],A,Low temperature calorimetry set up,origin: commercial source,,,1967
1.608,0.0017349,8.6745e-06,None kPa,N/A,16684,['C'],A,Low temperature calorimetry set up,origin: commercial source,,,1967
1.612,0.0017431,8.7155e-06,None kPa,N/A,16684,['C'],A,Low temperature calorimetry set up,origin: commercial source,,,1967
1.616,0.0017547,8.7735e-06,None kPa,N/A,16684,['C'],A,Low temperature calorimetry set up,origin: commercial source,,,1967
1.619,0.001759,8.795e-06,None kPa,N/A,16684,['C'],A,Low temperature calorimetry set up,origin: commercial source,,,1967
1.634,0.0017898,8.949e-06,None kPa,N/A,16684,['C'],A,Low temperature calorimetry set up,origin: commercial source,,,1967
1.642,0.0018085,9.0425e-06,None kPa,N/A,16684,['C'],A,Low temperature calorimetry set up,origin: commercial source,,,1967
1.656,0.0018355,9.1775e-06,None kPa,N/A,16684,['C'],A,Low temperature calorimetry set up,origin: commercial source,,,1967
1.657,0.0018337,9.1685e-06,None kPa,N/A,16684,['C'],A,Low temperature calorimetry set up,origin: commercial source,,,1967
1.672,0.0018646,9.323e-06,None kPa,N/A,16684,['C'],A,Low temperature calorimetry set up,origin: commercial source,,,1967
1.691,0.0019066,9.533e-06,None kPa,N/A,16684,['C'],A,Low temperature calorimetry set up,origin: commercial source,,,1967
1.696,0.001915,9.575e-06,None kPa,N/A,16684,['C'],A,Low temperature calorimetry set up,origin: commercial source,,,1967
1.701,0.0019372,9.686e-06,None kPa,N/A,16684,['C'],A,Low temperature calorimetry set up,origin: commercial source,,,1967
1.705,0.0019351,9.6755e-06,None kPa,N/A,16684,['C'],A,Low temperature calorimetry set up,origin: commercial source,,,1967
1.731,0.0019935,9.9675e-06,None kPa,N/A,16684,['C'],A,Low temperature calorimetry set up,origin: commercial source,,,1967
1.732,0.0019929,9.9645e-06,None kPa,N/A,16684,['C'],A,Low temperature calorimetry set up,origin: commercial source,,,1967
1.739,0.0020053,1.00265e-05,None kPa,N/A,16684,['C'],A,Low temperature calorimetry set up,origin: commercial source,,,1967
1.74,0.0020118,1.0059e-05,None kPa,N/A,16684,['C'],A,Low temperature calorimetry set up,origin: commercial source,,,1967
1.769,0.0020715,1.03575e-05,None kPa,N/A,16684,['C'],A,Low temperature calorimetry set up,origin: commercial source,,,1967
1.775,0.0020884,1.0442e-05,None kPa,N/A,16684,['C'],A,Low temperature calorimetry set up,origin: commercial source,,,1967
1.78,0.0021013,1.05065e-05,None kPa,N/A,16684,['C'],A,Low temperature calorimetry set up,origin: commercial source,,,1967
1.787,0.0021142,1.0571e-05,None kPa,N/A,16684,['C'],A,Low temperature calorimetry set up,origin: commercial source,,,1967
1.803,0.0021547,1.07735e-05,None kPa,N/A,16684,['C'],A,Low temperature calorimetry set up,origin: commercial source,,,1967
1.853,0.0022679,1.13395e-05,None kPa,N/A,16684,['C'],A,Low temperature calorimetry set up,origin: commercial source,,,1967
1.888,0.0023556,1.1778e-05,None kPa,N/A,16684,['C'],A,Low temperature calorimetry set up,origin: commercial source,,,1967
1.897,0.0023756,1.1878e-05,None kPa,N/A,16684,['C'],A,Low temperature calorimetry set up,origin: commercial source,,,1967
1.904,0.0023895,1.19475e-05,None kPa,N/A,16684,['C'],A,Low temperature calorimetry set up,origin: commercial source,,,1967
1.904,0.0023947,1.19735e-05,None kPa,N/A,16684,['C'],A,Low temperature calorimetry set up,origin: commercial source,,,1967
1.912,0.0024108,1.2054e-05,None kPa,N/A,16684,['C'],A,Low temperature calorimetry set up,origin: commercial source,,,1967
1.94,0.0024767,1.23835e-05,None kPa,N/A,16684,['C'],A,Low temperature calorimetry set up,origin: commercial source,,,1967
1.962,0.002534,1.267e-05,None kPa,N/A,16684,['C'],A,Low temperature calorimetry set up,origin: commercial source,,,1967
1.966,0.0025465,1.27325e-05,None kPa,N/A,16684,['C'],A,Low temperature calorimetry set up,origin: commercial source,,,1967
1.967,0.0025569,1.27845e-05,None kPa,N/A,16684,['C'],A,Low temperature calorimetry set up,origin: commercial source,,,1967
1.99,0.002608,1.304e-05,None kPa,N/A,16684,['C'],A,Low temperature calorimetry set up,origin: commercial source,,,1967
1.994,0.0026195,1.30975e-05,None kPa,N/A,16684,['C'],A,Low temperature calorimetry set up,origin: commercial source,,,1967
2.026,0.0027038,1.3519e-05,None kPa,N/A,16684,['C'],A,Low temperature calorimetry set up,origin: commercial source,,,1967
2.026,0.0027015,1.35075e-05,None kPa,N/A,16684,['C'],A,Low temperature calorimetry set up,origin: commercial source,,,1967
2.03,0.0027121,1.35605e-05,None kPa,N/A,16684,['C'],A,Low temperature calorimetry set up,origin: commercial source,,,1967
2.059,0.0027899,1.39495e-05,None kPa,N/A,16684,['C'],A,Low temperature calorimetry set up,origin: commercial source,,,1967
2.065,0.0028063,1.40315e-05,None kPa,N/A,16684,['C'],A,Low temperature calorimetry set up,origin: commercial source,,,1967
2.093,0.0028842,1.4421e-05,None kPa,N/A,16684,['C'],A,Low temperature calorimetry set up,origin: commercial source,,,1967
2.173,0.0031277,1.56385e-05,None kPa,N/A,16684,['C'],A,Low temperature calorimetry set up,origin: commercial source,,,1967
2.19,0.0031745,1.58725e-05,None kPa,N/A,16684,['C'],A,Low temperature calorimetry set up,origin: commercial source,,,1967
2.212,0.0032387,1.61935e-05,None kPa,N/A,16684,['C'],A,Low temperature calorimetry set up,origin: commercial source,,,1967
2.213,0.0032436,1.6218e-05,None kPa,N/A,16684,['C'],A,Low temperature calorimetry set up,origin: commercial source,,,1967
2.257,0.0033999,1.69995e-05,None kPa,N/A,16684,['C'],A,Low temperature calorimetry set up,origin: commercial source,,,1967
2.266,0.0034179,1.70895e-05,None kPa,N/A,16684,['C'],A,Low temperature calorimetry set up,origin: commercial source,,,1967
2.269,0.0034257,1.71285e-05,None kPa,N/A,16684,['C'],A,Low temperature calorimetry set up,origin: commercial source,,,1967
2.277,0.0034565,1.72825e-05,None kPa,N/A,16684,['C'],A,Low temperature calorimetry set up,origin: commercial source,,,1967
2.309,0.0035665,1.78325e-05,None kPa,N/A,16684,['C'],A,Low temperature calorimetry set up,origin: commercial source,,,1967
2.323,0.0036107,1.80535e-05,None kPa,N/A,16684,['C'],A,Low temperature calorimetry set up,origin: commercial source,,,1967
2.36,0.0037309,1.86545e-05,None kPa,N/A,16684,['C'],A,Low temperature calorimetry set up,origin: commercial source,,,1967
2.39,0.0038493,1.92465e-05,None kPa,N/A,16684,['C'],A,Low temperature calorimetry set up,origin: commercial source,,,1967
2.391,0.0038488,1.9244e-05,None kPa,N/A,16684,['C'],A,Low temperature calorimetry set up,origin: commercial source,,,1967
2.461,0.0041076,2.0538e-05,None kPa,N/A,16684,['C'],A,Low temperature calorimetry set up,origin: commercial source,,,1967
2.475,0.0041579,2.07895e-05,None kPa,N/A,16684,['C'],A,Low temperature calorimetry set up,origin: commercial source,,,1967
2.492,0.0042197,2.10985e-05,None kPa,N/A,16684,['C'],A,Low temperature calorimetry set up,origin: commercial source,,,1967
2.568,0.0045158,2.2579e-05,None kPa,N/A,16684,['C'],A,Low temperature calorimetry set up,origin: commercial source,,,1967
2.575,0.0045392,2.2696e-05,None kPa,N/A,16684,['C'],A,Low temperature calorimetry set up,origin: commercial source,,,1967
2.593,0.004618,2.309e-05,None kPa,N/A,16684,['C'],A,Low temperature calorimetry set up,origin: commercial source,,,1967
2.7,0.0050606,2.5303e-05,None kPa,N/A,16684,['C'],A,Low temperature calorimetry set up,origin: commercial source,,,1967
2.71,0.0051118,2.5559e-05,None kPa,N/A,16684,['C'],A,Low temperature calorimetry set up,origin: commercial source,,,1967
2.829,0.0056472,2.8236e-05,None kPa,N/A,16684,['C'],A,Low temperature calorimetry set up,origin: commercial source,,,1967
2.918,0.006079,3.0395e-05,None kPa,N/A,16684,['C'],A,Low temperature calorimetry set up,origin: commercial source,,,1967
3.041,0.0066941,3.34705e-05,None kPa,N/A,16684,['C'],A,Low temperature calorimetry set up,origin: commercial source,,,1967
3.077,0.0068934,3.4467e-05,None kPa,N/A,16684,['C'],A,Low temperature calorimetry set up,origin: commercial source,,,1967
3.128,0.0071775,3.58875e-05,None kPa,N/A,16684,['C'],A,Low temperature calorimetry set up,origin: commercial source,,,1967
3.176,0.0074464,3.7232e-05,None kPa,N/A,16684,['C'],A,Low temperature calorimetry set up,origin: commercial source,,,1967
3.242,0.007833,3.9165e-05,None kPa,N/A,16684,['C'],A,Low temperature calorimetry set up,origin: commercial source,,,1967
3.326,0.0083457,4.17285e-05,None kPa,N/A,16684,['C'],A,Low temperature calorimetry set up,origin: commercial source,,,1967
3.353,0.0085159,4.25795e-05,None kPa,N/A,16684,['C'],A,Low temperature calorimetry set up,origin: commercial source,,,1967
3.393,0.0087693,4.38465e-05,None kPa,N/A,16684,['C'],A,Low temperature calorimetry set up,origin: commercial source,,,1967
3.501,0.0094866,4.7433e-05,None kPa,N/A,16684,['C'],A,Low temperature calorimetry set up,origin: commercial source,,,1967
3.647,0.010539,5.2695e-05,None kPa,N/A,16684,['C'],A,Low temperature calorimetry set up,origin: commercial source,,,1967
3.719,0.01107,5.535e-05,None kPa,N/A,16684,['C'],A,Low temperature calorimetry set up,origin: commercial source,,,1967
3.823,0.011868,5.934e-05,None kPa,N/A,16684,['C'],A,Low temperature calorimetry set up,origin: commercial source,,,1967
3.993,0.013292,6.646e-05,None kPa,N/A,16684,['C'],A,Low temperature calorimetry set up,origin: commercial source,,,1967
4.094,0.014188,7.094e-05,None kPa,N/A,16684,['C'],A,Low temperature calorimetry set up,origin: commercial source,,,1967
4.325,0.016417,8.2085e-05,None kPa,N/A,16684,['C'],A,Low temperature calorimetry set up,origin: commercial source,,,1967
4.394,0.017136,8.568e-05,None kPa,N/A,16684,['C'],A,Low temperature calorimetry set up,origin: commercial source,,,1967
4.444,0.017672,8.836e-05,None kPa,N/A,16684,['C'],A,Low temperature calorimetry set up,origin: commercial source,,,1967
4.728,0.020851,0.000104255,None kPa,N/A,16684,['C'],A,Low temperature calorimetry set up,origin: commercial source,,,1967
4.857,0.022418,0.00011209,None kPa,N/A,16684,['C'],A,Low temperature calorimetry set up,origin: commercial source,,,1967
5.047,0.024892,0.00012446,None kPa,N/A,16684,['C'],A,Low temperature calorimetry set up,origin: commercial source,,,1967
5.063,0.02515,0.00012575,None kPa,N/A,16684,['C'],A,Low temperature calorimetry set up,origin: commercial source,,,1967
5.075,0.025283,0.000126415,None kPa,N/A,16684,['C'],A,Low temperature calorimetry set up,origin: commercial source,,,1967
5.233,0.027524,0.00013762,None kPa,N/A,16684,['C'],A,Low temperature calorimetry set up,origin: commercial source,,,1967
5.288,0.028293,0.000141465,None kPa,N/A,16684,['C'],A,Low temperature calorimetry set up,origin: commercial source,,,1967
5.36,0.029391,0.000146955,None kPa,N/A,16684,['C'],A,Low temperature calorimetry set up,origin: commercial source,,,1967
5.507,0.031713,0.000158565,None kPa,N/A,16684,['C'],A,Low temperature calorimetry set up,origin: commercial source,,,1967
5.514,0.0318,0.000159,None kPa,N/A,16684,['C'],A,Low temperature calorimetry set up,origin: commercial source,,,1967
5.618,0.033443,0.000167215,None kPa,N/A,16684,['C'],A,Low temperature calorimetry set up,origin: commercial source,,,1967
5.694,0.034807,0.000174035,None kPa,N/A,16684,['C'],A,Low temperature calorimetry set up,origin: commercial source,,,1967
5.741,0.035525,0.000177625,None kPa,N/A,16684,['C'],A,Low temperature calorimetry set up,origin: commercial source,,,1967
5.892,0.038195,0.000190975,None kPa,N/A,16684,['C'],A,Low temperature calorimetry set up,origin: commercial source,,,1967
6.027,0.040834,0.00020417,None kPa,N/A,16684,['C'],A,Low temperature calorimetry set up,origin: commercial source,,,1967
6.035,0.040885,0.000204425,None kPa,N/A,16684,['C'],A,Low temperature calorimetry set up,origin: commercial source,,,1967
6.204,0.044196,0.00022098,None kPa,N/A,16684,['C'],A,Low temperature calorimetry set up,origin: commercial source,,,1967
6.297,0.046272,0.00023136,None kPa,N/A,16684,['C'],A,Low temperature calorimetry set up,origin: commercial source,,,1967
6.377,0.04784,0.0002392,None kPa,N/A,16684,['C'],A,Low temperature calorimetry set up,origin: commercial source,,,1967
6.506,0.050669,0.000253345,None kPa,N/A,16684,['C'],A,Low temperature calorimetry set up,origin: commercial source,,,1967
6.545,0.051566,0.00025783,None kPa,N/A,16684,['C'],A,Low temperature calorimetry set up,origin: commercial source,,,1967
6.56,0.051925,0.000259625,None kPa,N/A,16684,['C'],A,Low temperature calorimetry set up,origin: commercial source,,,1967
6.754,0.056492,0.00028246,None kPa,N/A,16684,['C'],A,Low temperature calorimetry set up,origin: commercial source,,,1967
6.764,0.056663,0.000283315,None kPa,N/A,16684,['C'],A,Low temperature calorimetry set up,origin: commercial source,,,1967
6.963,0.061621,0.000308105,None kPa,N/A,16684,['C'],A,Low temperature calorimetry set up,origin: commercial source,,,1967
6.981,0.062147,0.000310735,None kPa,N/A,16684,['C'],A,Low temperature calorimetry set up,origin: commercial source,,,1967
6.988,0.062257,0.000311285,None kPa,N/A,16684,['C'],A,Low temperature calorimetry set up,origin: commercial source,,,1967
7.222,0.06854,0.0003427,None kPa,N/A,16684,['C'],A,Low temperature calorimetry set up,origin: commercial source,,,1967
7.239,0.068902,0.00034451,None kPa,N/A,16684,['C'],A,Low temperature calorimetry set up,origin: commercial source,,,1967
7.245,0.069142,0.00034571,None kPa,N/A,16684,['C'],A,Low temperature calorimetry set up,origin: commercial source,,,1967
7.486,0.076056,0.00038028,None kPa,N/A,16684,['C'],A,Low temperature calorimetry set up,origin: commercial source,,,1967
7.514,0.076766,0.00038383,None kPa,N/A,16684,['C'],A,Low temperature calorimetry set up,origin: commercial source,,,1967
7.552,0.078103,0.000390515,None kPa,N/A,16684,['C'],A,Low temperature calorimetry set up,origin: commercial source,,,1967
7.813,0.08611,0.00043055,None kPa,N/A,16684,['C'],A,Low temperature calorimetry set up,origin: commercial source,,,1967
7.844,0.087076,0.00043538,None kPa,N/A,16684,['C'],A,Low temperature calorimetry set up,origin: commercial source,,,1967
8.221,0.10005,0.00050025,None kPa,N/A,16685,['C'],A,Low temperature calorimetry set up,origin: commercial source,,,1967
8.557,0.11267,0.00056335,None kPa,N/A,16685,['C'],A,Low temperature calorimetry set up,origin: commercial source,,,1967
8.676,0.11756,0.0005878,None kPa,N/A,16685,['C'],A,Low temperature calorimetry set up,origin: commercial source,,,1967
8.82,0.12362,0.0006181,None kPa,N/A,16685,['C'],A,Low temperature calorimetry set up,origin: commercial source,,,1967
8.916,0.12783,0.00063915,None kPa,N/A,16685,['C'],A,Low temperature calorimetry set up,origin: commercial source,,,1967
9.165,0.13884,0.0006942,None kPa,N/A,16685,['C'],A,Low temperature calorimetry set up,origin: commercial source,,,1967
9.502,0.15503,0.00077515,None kPa,N/A,16685,['C'],A,Low temperature calorimetry set up,origin: commercial source,,,1967
9.504,0.1553,0.0007765,None kPa,N/A,16685,['C'],A,Low temperature calorimetry set up,origin: commercial source,,,1967
9.599,0.15988,0.0007994,None kPa,N/A,16685,['C'],A,Low temperature calorimetry set up,origin: commercial source,,,1967
9.785,0.16992,0.0008496,None kPa,N/A,16685,['C'],A,Low temperature calorimetry set up,origin: commercial source,,,1967
9.802,0.17053,0.00085265,None kPa,N/A,16685,['C'],A,Low temperature calorimetry set up,origin: commercial source,,,1967
10.094,0.18689,0.00093445,None kPa,N/A,16685,['C'],A,Low temperature calorimetry set up,origin: commercial source,,,1967
10.117,0.18828,0.0009414,None kPa,N/A,16685,['C'],A,Low temperature calorimetry set up,origin: commercial source,,,1967
10.192,0.19269,0.00096345,None kPa,N/A,16685,['C'],A,Low temperature calorimetry set up,origin: commercial source,,,1967
10.458,0.20895,0.00104475,None kPa,N/A,16685,['C'],A,Low temperature calorimetry set up,origin: commercial source,,,1967
10.659,0.22229,0.00111145,None kPa,N/A,16685,['C'],A,Low temperature calorimetry set up,origin: commercial source,,,1967
10.838,0.23406,0.0011703,None kPa,N/A,16685,['C'],A,Low temperature calorimetry set up,origin: commercial source,,,1967
11.168,0.25785,0.00128925,None kPa,N/A,16685,['C'],A,Low temperature calorimetry set up,origin: commercial source,,,1967
11.276,0.26581,0.00132905,None kPa,N/A,16685,['C'],A,Low temperature calorimetry set up,origin: commercial source,,,1967
11.466,0.28066,0.0014033,None kPa,N/A,16685,['C'],A,Low temperature calorimetry set up,origin: commercial source,,,1967
11.799,0.30749,0.00153745,None kPa,N/A,16685,['C'],A,Low temperature calorimetry set up,origin: commercial source,,,1967
11.817,0.30928,0.0015464,None kPa,N/A,16685,['C'],A,Low temperature calorimetry set up,origin: commercial source,,,1967
12.258,0.34729,0.00173645,None kPa,N/A,16685,['C'],A,Low temperature calorimetry set up,origin: commercial source,,,1967
12.401,0.36076,0.0018038,None kPa,N/A,16685,['C'],A,Low temperature calorimetry set up,origin: commercial source,,,1967
12.436,0.3651,0.0018255,None kPa,N/A,16685,['C'],A,Low temperature calorimetry set up,origin: commercial source,,,1967
12.746,0.39459,0.00197295,None kPa,N/A,16685,['C'],A,Low temperature calorimetry set up,origin: commercial source,,,1967
13.124,0.43438,0.0021719,None kPa,N/A,16685,['C'],A,Low temperature calorimetry set up,origin: commercial source,,,1967
13.192,0.44293,0.00221465,None kPa,N/A,16685,['C'],A,Low temperature calorimetry set up,origin: commercial source,,,1967
13.361,0.45983,0.00229915,None kPa,N/A,16685,['C'],A,Low temperature calorimetry set up,origin: commercial source,,,1967
13.594,0.48655,0.00243275,None kPa,N/A,16685,['C'],A,Low temperature calorimetry set up,origin: commercial source,,,1967
14.078,0.54461,0.00272305,None kPa,N/A,16685,['C'],A,Low temperature calorimetry set up,origin: commercial source,,,1967
14.145,0.55324,0.0027662,None kPa,N/A,16685,['C'],A,Low temperature calorimetry set up,origin: commercial source,,,1967
14.737,0.63219,0.00316095,None kPa,N/A,16685,['C'],A,Low temperature calorimetry set up,origin: commercial source,,,1967
14.874,0.65108,0.0032554,None kPa,N/A,16685,['C'],A,Low temperature calorimetry set up,origin: commercial source,,,1967
15.486,0.74223,0.00371115,None kPa,N/A,16685,['C'],A,Low temperature calorimetry set up,origin: commercial source,,,1967
15.927,0.8145,0.0040725,None kPa,N/A,16685,['C'],A,Low temperature calorimetry set up,origin: commercial source,,,1967
16.353,0.88873,0.00444365,None kPa,N/A,16685,['C'],A,Low temperature calorimetry set up,origin: commercial source,,,1967
16.606,0.93211,0.00466055,None kPa,N/A,16685,['C'],A,Low temperature calorimetry set up,origin: commercial source,,,1967
