Repository: amr8004/PureElementPRL

# Pure Element Thermodynamic modeling with 3rd generation CALPHAD models for multiple elements

## Description
Jupyter notebook for modeling pure elements with selected models via python tools pycalphad and ESPEI

## Running Tutorial
Creating a codespace should immediately open the desired notebook. Just change the element as desired (non-case sensitive) and set what SGTE structure (FCC_A1, BCC_A2, etc.) you would like to compare against.

## Further Resources

## Citation

File: CpCSV/Al_CP_data.csv (part 5 of 5)
Temperature: K,Heat capacity at constant pressure Cp: J/K/mol,Uncertainty,Pressure,Ref Temp,Data Set ID,State,Representation,Method,Description,Purity,Purity Units,Year
238.12,22.75,0.455,None kPa,N/A,25441,['C'],A,Levitation methods,"origin: commercial source,99.999 weight % (total),stated by supplier,plate",99.999,Weight %,1989
239.74,22.72,0.4544,None kPa,N/A,25441,['C'],A,Levitation methods,"origin: commercial source,99.999 weight % (total),stated by supplier,plate",99.999,Weight %,1989
241.43,22.76,0.4552,None kPa,N/A,25441,['C'],A,Levitation methods,"origin: commercial source,99.999 weight % (total),stated by supplier,plate",99.999,Weight %,1989
243.12,22.86,0.4572,None kPa,N/A,25441,['C'],A,Levitation methods,"origin: commercial source,99.999 weight % (total),stated by supplier,plate",99.999,Weight %,1989
244.84,22.8,0.456,None kPa,N/A,25441,['C'],A,Levitation methods,"origin: commercial source,99.999 weight % (total),stated by supplier,plate",99.999,Weight %,1989
246.54,22.98,0.4596,None kPa,N/A,25441,['C'],A,Levitation methods,"origin: commercial source,99.999 weight % (total),stated by supplier,plate",99.999,Weight %,1989
248.19,22.99,0.4598,None kPa,N/A,25441,['C'],A,Levitation methods,"origin: commercial source,99.999 weight % (total),stated by supplier,plate",99.999,Weight %,1989
249.78,23.01,0.4602,None kPa,N/A,25441,['C'],A,Levitation methods,"origin: commercial source,99.999 weight % (total),stated by supplier,plate",99.999,Weight %,1989
251.42,23.04,0.4608,None kPa,N/A,25441,['C'],A,Levitation methods,"origin: commercial source,99.999 weight % (total),stated by supplier,plate",99.999,Weight %,1989
253.13,23.11,0.4622,None kPa,N/A,25441,['C'],A,Levitation methods,"origin: commercial source,99.999 weight % (total),stated by supplier,plate",99.999,Weight %,1989
254.81,23.14,0.4628,None kPa,N/A,25441,['C'],A,Levitation methods,"origin: commercial source,99.999 weight % (total),stated by supplier,plate",99.999,Weight %,1989
256.45,23.1,0.462,None kPa,N/A,25441,['C'],A,Levitation methods,"origin: commercial source,99.999 weight % (total),stated by supplier,plate",99.999,Weight %,1989
258.05,23.19,0.4638,None kPa,N/A,25441,['C'],A,Levitation methods,"origin: commercial source,99.999 weight % (total),stated by supplier,plate",99.999,Weight %,1989
259.69,23.24,0.4648,None kPa,N/A,25441,['C'],A,Levitation methods,"origin: commercial source,99.999 weight % (total),stated by supplier,plate",99.999,Weight %,1989
220.83,22.19,0.4438,None kPa,N/A,25441,['C'],A,Levitation methods,"origin: commercial source,99.999 weight % (total),stated by supplier,plate",99.999,Weight %,1989
223.23,22.33,0.4466,None kPa,N/A,25441,['C'],A,Levitation methods,"origin: commercial source,99.999 weight % (total),stated by supplier,plate",99.999,Weight %,1989
231.18,22.6,0.452,None kPa,N/A,25441,['C'],A,Levitation methods,"origin: commercial source,99.999 weight % (total),stated by supplier,plate",99.999,Weight %,1989
233.31,22.69,0.4538,None kPa,N/A,25441,['C'],A,Levitation methods,"origin: commercial source,99.999 weight % (total),stated by supplier,plate",99.999,Weight %,1989
241.7,22.9,0.458,None kPa,N/A,25441,['C'],A,Levitation methods,"origin: commercial source,99.999 weight % (total),stated by supplier,plate",99.999,Weight %,1989
259.64,23.25,0.465,None kPa,N/A,25441,['C'],A,Levitation methods,"origin: commercial source,99.999 weight % (total),stated by supplier,plate",99.999,Weight %,1989
265.95,23.34,0.4668,None kPa,N/A,25441,['C'],A,Levitation methods,"origin: commercial source,99.999 weight % (total),stated by supplier,plate",99.999,Weight %,1989
270.19,23.51,0.4702,None kPa,N/A,25441,['C'],A,Levitation methods,"origin: commercial source,99.999 weight % (total),stated by supplier,plate",99.999,Weight %,1989
271.71,23.54,0.4708,None kPa,N/A,25441,['C'],A,Levitation methods,"origin: commercial source,99.999 weight % (total),stated by supplier,plate",99.999,Weight %,1989
279.69,23.71,0.4742,None kPa,N/A,25441,['C'],A,Levitation methods,"origin: commercial source,99.999 weight % (total),stated by supplier,plate",99.999,Weight %,1989
281.21,23.76,0.4752,None kPa,N/A,25441,['C'],A,Levitation methods,"origin: commercial source,99.999 weight % (total),stated by supplier,plate",99.999,Weight %,1989
290.35,23.98,0.4796,None kPa,N/A,25441,['C'],A,Levitation methods,"origin: commercial source,99.999 weight % (total),stated by supplier,plate",99.999,Weight %,1989
292.37,23.95,0.479,None kPa,N/A,25441,['C'],A,Levitation methods,"origin: commercial source,99.999 weight % (total),stated by supplier,plate",99.999,Weight %,1989
300.87,24.12,0.4824,None kPa,N/A,25441,['C'],A,Levitation methods,"origin: commercial source,99.999 weight % (total),stated by supplier,plate",99.999,Weight %,1989
302.53,24.1,0.482,None kPa,N/A,25441,['C'],A,Levitation methods,"origin: commercial source,99.999 weight % (total),stated by supplier,plate",99.999,Weight %,1989
310.95,24.3,0.486,None kPa,N/A,25441,['C'],A,Levitation methods,"origin: commercial source,99.999 weight % (total),stated by supplier,plate",99.999,Weight %,1989
312.75,24.26,0.4852,None kPa,N/A,25441,['C'],A,Levitation methods,"origin: commercial source,99.999 weight % (total),stated by supplier,plate",99.999,Weight %,1989
321.47,24.43,0.4886,None kPa,N/A,25441,['C'],A,Levitation methods,"origin: commercial source,99.999 weight % (total),stated by supplier,plate",99.999,Weight %,1989
323.54,24.37,0.4874,None kPa,N/A,25441,['C'],A,Levitation methods,"origin: commercial source,99.999 weight % (total),stated by supplier,plate",99.999,Weight %,1989
329.75,24.58,0.4916,None kPa,N/A,25441,['C'],A,Levitation methods,"origin: commercial source,99.999 weight % (total),stated by supplier,plate",99.999,Weight %,1989
331.81,24.59,0.4918,None kPa,N/A,25441,['C'],A,Levitation methods,"origin: commercial source,99.999 weight % (total),stated by supplier,plate",99.999,Weight %,1989
341.41,24.69,0.4938,None kPa,N/A,25441,['C'],A,Levitation methods,"origin: commercial source,99.999 weight % (total),stated by supplier,plate",99.999,Weight %,1989
343.29,24.73,0.4946,None kPa,N/A,25441,['C'],A,Levitation methods,"origin: commercial source,99.999 weight % (total),stated by supplier,plate",99.999,Weight %,1989
334.55,24.53,0.4906,None kPa,N/A,25441,['C'],A,Levitation methods,"origin: commercial source,99.999 weight % (total),stated by supplier,plate",99.999,Weight %,1989
357.44,24.78,0.4956,None kPa,N/A,25441,['C'],A,Levitation methods,"origin: commercial source,99.999 weight % (total),stated by supplier,plate",99.999,Weight %,1989
377.36,25.13,0.5026,None kPa,N/A,25441,['C'],A,Levitation methods,"origin: commercial source,99.999 weight % (total),stated by supplier,plate",99.999,Weight %,1989
397.99,25.33,0.5066,None kPa,N/A,25441,['C'],A,Levitation methods,"origin: commercial source,99.999 weight % (total),stated by supplier,plate",99.999,Weight %,1989
416.65,25.56,0.5112,None kPa,N/A,25441,['C'],A,Levitation methods,"origin: commercial source,99.999 weight % (total),stated by supplier,plate",99.999,Weight %,1989
449.76,25.92,0.5184,None kPa,N/A,25441,['C'],A,Levitation methods,"origin: commercial source,99.999 weight % (total),stated by supplier,plate",99.999,Weight %,1989
502.76,26.54,0.5308,None kPa,N/A,25441,['C'],A,Levitation methods,"origin: commercial source,99.999 weight % (total),stated by supplier,plate",99.999,Weight %,1989
516.44,26.82,0.5364,None kPa,N/A,25441,['C'],A,Levitation methods,"origin: commercial source,99.999 weight % (total),stated by supplier,plate",99.999,Weight %,1989
530.03,26.84,0.5368,None kPa,N/A,25441,['C'],A,Levitation methods,"origin: commercial source,99.999 weight % (total),stated by supplier,plate",99.999,Weight %,1989
545.46,27.13,0.5426,None kPa,N/A,25441,['C'],A,Levitation methods,"origin: commercial source,99.999 weight % (total),stated by supplier,plate",99.999,Weight %,1989
561.72,27.17,0.5434,None kPa,N/A,25441,['C'],A,Levitation methods,"origin: commercial source,99.999 weight % (total),stated by supplier,plate",99.999,Weight %,1989
585.31,27.58,0.5516,None kPa,N/A,25441,['C'],A,Levitation methods,"origin: commercial source,99.999 weight % (total),stated by supplier,plate",99.999,Weight %,1989
610.77,27.86,0.5572,None kPa,N/A,25441,['C'],A,Levitation methods,"origin: commercial source,99.999 weight % (total),stated by supplier,plate",99.999,Weight %,1989
632.81,28.13,0.5626,None kPa,N/A,25441,['C'],A,Levitation methods,"origin: commercial source,99.999 weight % (total),stated by supplier,plate",99.999,Weight %,1989
660.02,28.53,0.5706,None kPa,N/A,25441,['C'],A,Levitation methods,"origin: commercial source,99.999 weight % (total),stated by supplier,plate",99.999,Weight %,1989
310.99,24.23,0.4846,None kPa,N/A,25441,['C'],A,Levitation methods,"origin: commercial source,99.999 weight % (total),stated by supplier,plate",99.999,Weight %,1989
311.84,24.24,0.4848,None kPa,N/A,25441,['C'],A,Levitation methods,"origin: commercial source,99.999 weight % (total),stated by supplier,plate",99.999,Weight %,1989
329.77,24.45,0.489,None kPa,N/A,25441,['C'],A,Levitation methods,"origin: commercial source,99.999 weight % (total),stated by supplier,plate",99.999,Weight %,1989
330.69,24.51,0.4902,None kPa,N/A,25441,['C'],A,Levitation methods,"origin: commercial source,99.999 weight % (total),stated by supplier,plate",99.999,Weight %,1989
331.99,24.47,0.4894,None kPa,N/A,25441,['C'],A,Levitation methods,"origin: commercial source,99.999 weight % (total),stated by supplier,plate",99.999,Weight %,1989
350.43,24.65,0.493,None kPa,N/A,25441,['C'],A,Levitation methods,"origin: commercial source,99.999 weight % (total),stated by supplier,plate",99.999,Weight %,1989
351.72,24.8,0.496,None kPa,N/A,25441,['C'],A,Levitation methods,"origin: commercial source,99.999 weight % (total),stated by supplier,plate",99.999,Weight %,1989
352.95,24.71,0.4942,None kPa,N/A,25441,['C'],A,Levitation methods,"origin: commercial source,99.999 weight % (total),stated by supplier,plate",99.999,Weight %,1989
377.09,25.19,0.5038,None kPa,N/A,25441,['C'],A,Levitation methods,"origin: commercial source,99.999 weight % (total),stated by supplier,plate",99.999,Weight %,1989
378.37,25.15,0.503,None kPa,N/A,25441,['C'],A,Levitation methods,"origin: commercial source,99.999 weight % (total),stated by supplier,plate",99.999,Weight %,1989
379.68,25.38,0.5076,None kPa,N/A,25441,['C'],A,Levitation methods,"origin: commercial source,99.999 weight % (total),stated by supplier,plate",99.999,Weight %,1989
402.73,25.39,0.5078,None kPa,N/A,25441,['C'],A,Levitation methods,"origin: commercial source,99.999 weight % (total),stated by supplier,plate",99.999,Weight %,1989
404.0,25.49,0.5098,None kPa,N/A,25441,['C'],A,Levitation methods,"origin: commercial source,99.999 weight % (total),stated by supplier,plate",99.999,Weight %,1989
405.27,25.49,0.5098,None kPa,N/A,25441,['C'],A,Levitation methods,"origin: commercial source,99.999 weight % (total),stated by supplier,plate",99.999,Weight %,1989
433.51,25.97,0.5194,None kPa,N/A,25441,['C'],A,Levitation methods,"origin: commercial source,99.999 weight % (total),stated by supplier,plate",99.999,Weight %,1989
434.78,25.89,0.5178,None kPa,N/A,25441,['C'],A,Levitation methods,"origin: commercial source,99.999 weight % (total),stated by supplier,plate",99.999,Weight %,1989
436.04,25.88,0.5176,None kPa,N/A,25441,['C'],A,Levitation methods,"origin: commercial source,99.999 weight % (total),stated by supplier,plate",99.999,Weight %,1989
463.48,26.16,0.5232,None kPa,N/A,25441,['C'],A,Levitation methods,"origin: commercial source,99.999 weight % (total),stated by supplier,plate",99.999,Weight %,1989
464.73,26.24,0.5248,None kPa,N/A,25441,['C'],A,Levitation methods,"origin: commercial source,99.999 weight % (total),stated by supplier,plate",99.999,Weight %,1989
465.98,26.25,0.525,None kPa,N/A,25441,['C'],A,Levitation methods,"origin: commercial source,99.999 weight % (total),stated by supplier,plate",99.999,Weight %,1989
494.43,26.34,0.5268,None kPa,N/A,25441,['C'],A,Levitation methods,"origin: commercial source,99.999 weight % (total),stated by supplier,plate",99.999,Weight %,1989
495.8,26.52,0.5304,None kPa,N/A,25441,['C'],A,Levitation methods,"origin: commercial source,99.999 weight % (total),stated by supplier,plate",99.999,Weight %,1989
497.02,26.41,0.5282,None kPa,N/A,25441,['C'],A,Levitation methods,"origin: commercial source,99.999 weight % (total),stated by supplier,plate",99.999,Weight %,1989
523.48,26.66,0.5332,None kPa,N/A,25441,['C'],A,Levitation methods,"origin: commercial source,99.999 weight % (total),stated by supplier,plate",99.999,Weight %,1989
524.67,26.9,0.538,None kPa,N/A,25441,['C'],A,Levitation methods,"origin: commercial source,99.999 weight % (total),stated by supplier,plate",99.999,Weight %,1989
525.84,26.85,0.537,None kPa,N/A,25441,['C'],A,Levitation methods,"origin: commercial source,99.999 weight % (total),stated by supplier,plate",99.999,Weight %,1989
543.02,26.98,0.5396,None kPa,N/A,25441,['C'],A,Levitation methods,"origin: commercial source,99.999 weight % (total),stated by supplier,plate",99.999,Weight %,1989
544.26,27.05,0.541,None kPa,N/A,25441,['C'],A,Levitation methods,"origin: commercial source,99.999 weight % (total),stated by supplier,plate",99.999,Weight %,1989
545.59,27.12,0.5424,None kPa,N/A,25441,['C'],A,Levitation methods,"origin: commercial source,99.999 weight % (total),stated by supplier,plate",99.999,Weight %,1989
575.02,27.51,0.5502,None kPa,N/A,25441,['C'],A,Levitation methods,"origin: commercial source,99.999 weight % (total),stated by supplier,plate",99.999,Weight %,1989
576.15,27.4,0.548,None kPa,N/A,25441,['C'],A,Levitation methods,"origin: commercial source,99.999 weight % (total),stated by supplier,plate",99.999,Weight %,1989
577.26,27.56,0.5512,None kPa,N/A,25441,['C'],A,Levitation methods,"origin: commercial source,99.999 weight % (total),stated by supplier,plate",99.999,Weight %,1989
600.51,27.65,0.553,None kPa,N/A,25441,['C'],A,Levitation methods,"origin: commercial source,99.999 weight % (total),stated by supplier,plate",99.999,Weight %,1989
601.35,27.8,0.556,None kPa,N/A,25441,['C'],A,Levitation methods,"origin: commercial source,99.999 weight % (total),stated by supplier,plate",99.999,Weight %,1989
602.13,27.53,0.5506,None kPa,N/A,25441,['C'],A,Levitation methods,"origin: commercial source,99.999 weight % (total),stated by supplier,plate",99.999,Weight %,1989
504.61,26.45,0.529,None kPa,N/A,25441,['C'],A,Levitation methods,"origin: commercial source,99.999 weight % (total),stated by supplier,plate",99.999,Weight %,1989
505.68,26.49,0.5298,None kPa,N/A,25441,['C'],A,Levitation methods,"origin: commercial source,99.999 weight % (total),stated by supplier,plate",99.999,Weight %,1989
506.77,26.71,0.5342,None kPa,N/A,25441,['C'],A,Levitation methods,"origin: commercial source,99.999 weight % (total),stated by supplier,plate",99.999,Weight %,1989
551.1,27.03,0.5406,None kPa,N/A,25441,['C'],A,Levitation methods,"origin: commercial source,99.999 weight % (total),stated by supplier,plate",99.999,Weight %,1989
552.07,27.22,0.5444,None kPa,N/A,25441,['C'],A,Levitation methods,"origin: commercial source,99.999 weight % (total),stated by supplier,plate",99.999,Weight %,1989
624.38,28.07,0.5614,None kPa,N/A,25441,['C'],A,Levitation methods,"origin: commercial source,99.999 weight % (total),stated by supplier,plate",99.999,Weight %,1989
625.39,28.06,0.5612,None kPa,N/A,25441,['C'],A,Levitation methods,"origin: commercial source,99.999 weight % (total),stated by supplier,plate",99.999,Weight %,1989
653.11,28.22,0.5644,None kPa,N/A,25441,['C'],A,Levitation methods,"origin: commercial source,99.999 weight % (total),stated by supplier,plate",99.999,Weight %,1989
654.12,28.3,0.566,None kPa,N/A,25441,['C'],A,Levitation methods,"origin: commercial source,99.999 weight % (total),stated by supplier,plate",99.999,Weight %,1989
655.09,28.34,0.5668,None kPa,N/A,25441,['C'],A,Levitation methods,"origin: commercial source,99.999 weight % (total),stated by supplier,plate",99.999,Weight %,1989
680.95,28.54,0.5708,None kPa,N/A,25441,['C'],A,Levitation methods,"origin: commercial source,99.999 weight % (total),stated by supplier,plate",99.999,Weight %,1989
681.78,28.55,0.571,None kPa,N/A,25441,['C'],A,Levitation methods,"origin: commercial source,99.999 weight % (total),stated by supplier,plate",99.999,Weight %,1989
682.69,28.61,0.5722,None kPa,N/A,25441,['C'],A,Levitation methods,"origin: commercial source,99.999 weight % (total),stated by supplier,plate",99.999,Weight %,1989
710.9,28.89,0.5778,None kPa,N/A,25441,['C'],A,Levitation methods,"origin: commercial source,99.999 weight % (total),stated by supplier,plate",99.999,Weight %,1989
711.55,28.88,0.5776,None kPa,N/A,25441,['C'],A,Levitation methods,"origin: commercial source,99.999 weight % (total),stated by supplier,plate",99.999,Weight %,1989
712.73,28.94,0.5788,None kPa,N/A,25441,['C'],A,Levitation methods,"origin: commercial source,99.999 weight % (total),stated by supplier,plate",99.999,Weight %,1989
741.11,29.41,0.5882,None kPa,N/A,25441,['C'],A,Levitation methods,"origin: commercial source,99.999 weight % (total),stated by supplier,plate",99.999,Weight %,1989
743.12,29.3,0.586,None kPa,N/A,25441,['C'],A,Levitation methods,"origin: commercial source,99.999 weight % (total),stated by supplier,plate",99.999,Weight %,1989
743.99,29.39,0.5878,None kPa,N/A,25441,['C'],A,Levitation methods,"origin: commercial source,99.999 weight % (total),stated by supplier,plate",99.999,Weight %,1989
771.38,29.71,0.5942,None kPa,N/A,25441,['C'],A,Levitation methods,"origin: commercial source,99.999 weight % (total),stated by supplier,plate",99.999,Weight %,1989
772.27,29.67,0.5934,None kPa,N/A,25441,['C'],A,Levitation methods,"origin: commercial source,99.999 weight % (total),stated by supplier,plate",99.999,Weight %,1989
773.12,29.74,0.5948,None kPa,N/A,25441,['C'],A,Levitation methods,"origin: commercial source,99.999 weight % (total),stated by supplier,plate",99.999,Weight %,1989
801.45,30.12,0.6024,None kPa,N/A,25441,['C'],A,Levitation methods,"origin: commercial source,99.999 weight % (total),stated by supplier,plate",99.999,Weight %,1989
801.67,30.04,0.6008,None kPa,N/A,25441,['C'],A,Levitation methods,"origin: commercial source,99.999 weight % (total),stated by supplier,plate",99.999,Weight %,1989
802.43,30.3,0.606,None kPa,N/A,25441,['C'],A,Levitation methods,"origin: commercial source,99.999 weight % (total),stated by supplier,plate",99.999,Weight %,1989
825.18,30.64,0.6128,None kPa,N/A,25441,['C'],A,Levitation methods,"origin: commercial source,99.999 weight % (total),stated by supplier,plate",99.999,Weight %,1989
826.09,30.73,0.6146,None kPa,N/A,25441,['C'],A,Levitation methods,"origin: commercial source,99.999 weight % (total),stated by supplier,plate",99.999,Weight %,1989
826.76,30.58,0.6116,None kPa,N/A,25441,['C'],A,Levitation methods,"origin: commercial source,99.999 weight % (total),stated by supplier,plate",99.999,Weight %,1989
850.29,31.04,0.6208,None kPa,N/A,25441,['C'],A,Levitation methods,"origin: commercial source,99.999 weight % (total),stated by supplier,plate",99.999,Weight %,1989
850.57,31.22,0.6244,None kPa,N/A,25441,['C'],A,Levitation methods,"origin: commercial source,99.999 weight % (total),stated by supplier,plate",99.999,Weight %,1989
851.43,31.19,0.6238,None kPa,N/A,25441,['C'],A,Levitation methods,"origin: commercial source,99.999 weight % (total),stated by supplier,plate",99.999,Weight %,1989
873.13,31.79,0.6358,None kPa,N/A,25441,['C'],A,Levitation methods,"origin: commercial source,99.999 weight % (total),stated by supplier,plate",99.999,Weight %,1989
874.04,32.09,0.6418,None kPa,N/A,25441,['C'],A,Levitation methods,"origin: commercial source,99.999 weight % (total),stated by supplier,plate",99.999,Weight %,1989
873.15,31.56,0.2,None kPa,N/A,27319,['C'],A,Single pan calorimetry,not stated,,,2000
923.15,33.25,0.2,None kPa,N/A,27319,['C'],A,Single pan calorimetry,not stated,,,2000
943.15,31.4,0.2,None kPa,N/A,27319,['C'],A,Single pan calorimetry,not stated,,,2000
873.15,31.45,0.2,None kPa,N/A,27320,['C'],A,Single pan calorimetry,not stated,,,2000
873.15,31.56,0.2,None kPa,N/A,27320,['C'],A,Single pan calorimetry,not stated,,,2000
873.15,31.5,0.2,None kPa,N/A,27320,['C'],A,Single pan calorimetry,not stated,,,2000
923.15,33.2,0.2,None kPa,N/A,27320,['C'],A,Single pan calorimetry,not stated,,,2000
923.15,33.25,0.2,None kPa,N/A,27320,['C'],A,Single pan calorimetry,not stated,,,2000
923.15,33.4,0.2,None kPa,N/A,27320,['C'],A,Single pan calorimetry,not stated,,,2000
943.15,31.4,0.2,None kPa,N/A,27320,['C'],A,Single pan calorimetry,not stated,,,2000
943.15,31.4,0.2,None kPa,N/A,27320,['C'],A,Single pan calorimetry,not stated,,,2000
943.15,31.5,0.2,None kPa,N/A,27320,['C'],A,Single pan calorimetry,not stated,,,2000
85.0,10.7,0.107,None kPa,N/A,23065,['C'],A,Laser Flash Calorimetry,"not stated,99.999 weight % (total),",99.999,Weight %,1977
87.0,11.0,0.11,None kPa,N/A,23065,['C'],A,Laser Flash Calorimetry,"not stated,99.999 weight % (total),",99.999,Weight %,1977
90.0,11.5,0.115,None kPa,N/A,23065,['C'],A,Laser Flash Calorimetry,"not stated,99.999 weight % (total),",99.999,Weight %,1977
91.0,11.8,0.118,None kPa,N/A,23065,['C'],A,Laser Flash Calorimetry,"not stated,99.999 weight % (total),",99.999,Weight %,1977
94.0,12.1,0.121,None kPa,N/A,23065,['C'],A,Laser Flash Calorimetry,"not stated,99.999 weight % (total),",99.999,Weight %,1977
96.0,12.5,0.125,None kPa,N/A,23065,['C'],A,Laser Flash Calorimetry,"not stated,99.999 weight % (total),",99.999,Weight %,1977
98.0,12.9,0.129,None kPa,N/A,23065,['C'],A,Laser Flash Calorimetry,"not stated,99.999 weight % (total),",99.999,Weight %,1977
100.0,13.0,0.13,None kPa,N/A,23065,['C'],A,Laser Flash Calorimetry,"not stated,99.999 weight % (total),",99.999,Weight %,1977
101.0,13.3,0.133,None kPa,N/A,23065,['C'],A,Laser Flash Calorimetry,"not stated,99.999 weight % (total),",99.999,Weight %,1977
103.0,13.6,0.136,None kPa,N/A,23065,['C'],A,Laser Flash Calorimetry,"not stated,99.999 weight % (total),",99.999,Weight %,1977
105.0,13.8,0.138,None kPa,N/A,23065,['C'],A,Laser Flash Calorimetry,"not stated,99.999 weight % (total),",99.999,Weight %,1977
108.0,14.2,0.142,None kPa,N/A,23065,['C'],A,Laser Flash Calorimetry,"not stated,99.999 weight % (total),",99.999,Weight %,1977
108.0,14.3,0.143,None kPa,N/A,23065,['C'],A,Laser Flash Calorimetry,"not stated,99.999 weight % (total),",99.999,Weight %,1977
110.0,14.5,0.145,None kPa,N/A,23065,['C'],A,Laser Flash Calorimetry,"not stated,99.999 weight % (total),",99.999,Weight %,1977
111.0,14.7,0.147,None kPa,N/A,23065,['C'],A,Laser Flash Calorimetry,"not stated,99.999 weight % (total),",99.999,Weight %,1977
113.0,15.0,0.15,None kPa,N/A,23065,['C'],A,Laser Flash Calorimetry,"not stated,99.999 weight % (total),",99.999,Weight %,1977
116.0,15.3,0.153,None kPa,N/A,23065,['C'],A,Laser Flash Calorimetry,"not stated,99.999 weight % (total),",99.999,Weight %,1977
118.0,15.6,0.156,None kPa,N/A,23065,['C'],A,Laser Flash Calorimetry,"not stated,99.999 weight % (total),",99.999,Weight %,1977
120.0,15.8,0.158,None kPa,N/A,23065,['C'],A,Laser Flash Calorimetry,"not stated,99.999 weight % (total),",99.999,Weight %,1977
122.0,16.0,0.16,None kPa,N/A,23065,['C'],A,Laser Flash Calorimetry,"not stated,99.999 weight % (total),",99.999,Weight %,1977
124.0,16.4,0.164,None kPa,N/A,23065,['C'],A,Laser Flash Calorimetry,"not stated,99.999 weight % (total),",99.999,Weight %,1977
130.0,17.0,0.17,None kPa,N/A,23065,['C'],A,Laser Flash Calorimetry,"not stated,99.999 weight % (total),",99.999,Weight %,1977
133.0,17.3,0.173,None kPa,N/A,23065,['C'],A,Laser Flash Calorimetry,"not stated,99.999 weight % (total),",99.999,Weight %,1977
138.0,17.7,0.177,None kPa,N/A,23065,['C'],A,Laser Flash Calorimetry,"not stated,99.999 weight % (total),",99.999,Weight %,1977
140.0,17.9,0.179,None kPa,N/A,23065,['C'],A,Laser Flash Calorimetry,"not stated,99.999 weight % (total),",99.999,Weight %,1977
143.0,18.2,0.182,None kPa,N/A,23065,['C'],A,Laser Flash Calorimetry,"not stated,99.999 weight % (total),",99.999,Weight %,1977
145.0,18.4,0.184,None kPa,N/A,23065,['C'],A,Laser Flash Calorimetry,"not stated,99.999 weight % (total),",99.999,Weight %,1977
148.0,18.6,0.186,None kPa,N/A,23065,['C'],A,Laser Flash Calorimetry,"not stated,99.999 weight % (total),",99.999,Weight %,1977
149.0,18.8,0.188,None kPa,N/A,23065,['C'],A,Laser Flash Calorimetry,"not stated,99.999 weight % (total),",99.999,Weight %,1977
153.0,19.0,0.19,None kPa,N/A,23065,['C'],A,Laser Flash Calorimetry,"not stated,99.999 weight % (total),",99.999,Weight %,1977
159.0,19.4,0.194,None kPa,N/A,23065,['C'],A,Laser Flash Calorimetry,"not stated,99.999 weight % (total),",99.999,Weight %,1977
162.0,19.7,0.197,None kPa,N/A,23065,['C'],A,Laser Flash Calorimetry,"not stated,99.999 weight % (total),",99.999,Weight %,1977
165.0,19.9,0.199,None kPa,N/A,23065,['C'],A,Laser Flash Calorimetry,"not stated,99.999 weight % (total),",99.999,Weight %,1977
169.0,20.1,0.201,None kPa,N/A,23065,['C'],A,Laser Flash Calorimetry,"not stated,99.999 weight % (total),",99.999,Weight %,1977
172.0,20.3,0.203,None kPa,N/A,23065,['C'],A,Laser Flash Calorimetry,"not stated,99.999 weight % (total),",99.999,Weight %,1977
179.0,20.6,0.206,None kPa,N/A,23065,['C'],A,Laser Flash Calorimetry,"not stated,99.999 weight % (total),",99.999,Weight %,1977
184.0,21.0,0.21,None kPa,N/A,23065,['C'],A,Laser Flash Calorimetry,"not stated,99.999 weight % (total),",99.999,Weight %,1977
189.0,21.1,0.211,None kPa,N/A,23065,['C'],A,Laser Flash Calorimetry,"not stated,99.999 weight % (total),",99.999,Weight %,1977
193.0,21.3,0.213,None kPa,N/A,23065,['C'],A,Laser Flash Calorimetry,"not stated,99.999 weight % (total),",99.999,Weight %,1977
196.0,21.4,0.214,None kPa,N/A,23065,['C'],A,Laser Flash Calorimetry,"not stated,99.999 weight % (total),",99.999,Weight %,1977
199.0,21.7,0.217,None kPa,N/A,23065,['C'],A,Laser Flash Calorimetry,"not stated,99.999 weight % (total),",99.999,Weight %,1977
202.0,21.8,0.218,None kPa,N/A,23065,['C'],A,Laser Flash Calorimetry,"not stated,99.999 weight % (total),",99.999,Weight %,1977
207.0,22.0,0.22,None kPa,N/A,23065,['C'],A,Laser Flash Calorimetry,"not stated,99.999 weight % (total),",99.999,Weight %,1977
213.0,22.3,0.223,None kPa,N/A,23065,['C'],A,Laser Flash Calorimetry,"not stated,99.999 weight % (total),",99.999,Weight %,1977
217.0,22.4,0.224,None kPa,N/A,23065,['C'],A,Laser Flash Calorimetry,"not stated,99.999 weight % (total),",99.999,Weight %,1977
226.0,22.6,0.226,None kPa,N/A,23065,['C'],A,Laser Flash Calorimetry,"not stated,99.999 weight % (total),",99.999,Weight %,1977
234.0,22.8,0.228,None kPa,N/A,23065,['C'],A,Laser Flash Calorimetry,"not stated,99.999 weight % (total),",99.999,Weight %,1977
243.0,23.0,0.23,None kPa,N/A,23065,['C'],A,Laser Flash Calorimetry,"not stated,99.999 weight % (total),",99.999,Weight %,1977
246.0,23.2,0.232,None kPa,N/A,23065,['C'],A,Laser Flash Calorimetry,"not stated,99.999 weight % (total),",99.999,Weight %,1977
252.0,23.2,0.232,None kPa,N/A,23065,['C'],A,Laser Flash Calorimetry,"not stated,99.999 weight % (total),",99.999,Weight %,1977
256.0,23.3,0.233,None kPa,N/A,23065,['C'],A,Laser Flash Calorimetry,"not stated,99.999 weight % (total),",99.999,Weight %,1977
262.0,23.4,0.234,None kPa,N/A,23065,['C'],A,Laser Flash Calorimetry,"not stated,99.999 weight % (total),",99.999,Weight %,1977
268.0,23.5,0.235,None kPa,N/A,23065,['C'],A,Laser Flash Calorimetry,"not stated,99.999 weight % (total),",99.999,Weight %,1977
274.0,23.7,0.237,None kPa,N/A,23065,['C'],A,Laser Flash Calorimetry,"not stated,99.999 weight % (total),",99.999,Weight %,1977
278.0,23.8,0.238,None kPa,N/A,23065,['C'],A,Laser Flash Calorimetry,"not stated,99.999 weight % (total),",99.999,Weight %,1977
284.0,23.8,0.238,None kPa,N/A,23065,['C'],A,Laser Flash Calorimetry,"not stated,99.999 weight % (total),",99.999,Weight %,1977
289.0,24.0,0.24,None kPa,N/A,23065,['C'],A,Laser Flash Calorimetry,"not stated,99.999 weight % (total),",99.999,Weight %,1977
297.0,24.2,0.242,None kPa,N/A,23065,['C'],A,Laser Flash Calorimetry,"not stated,99.999 weight % (total),",99.999,Weight %,1977
308.0,24.3,0.243,None kPa,N/A,23065,['C'],A,Laser Flash Calorimetry,"not stated,99.999 weight % (total),",99.999,Weight %,1977
314.0,24.3,0.243,None kPa,N/A,23065,['C'],A,Laser Flash Calorimetry,"not stated,99.999 weight % (total),",99.999,Weight %,1977
312.0,24.5,0.245,None kPa,N/A,23065,['C'],A,Laser Flash Calorimetry,"not stated,99.999 weight % (total),",99.999,Weight %,1977
317.0,24.4,0.244,None kPa,N/A,23065,['C'],A,Laser Flash Calorimetry,"not stated,99.999 weight % (total),",99.999,Weight %,1977
331.0,24.7,0.247,None kPa,N/A,23065,['C'],A,Laser Flash Calorimetry,"not stated,99.999 weight % (total),",99.999,Weight %,1977
352.0,25.0,0.25,None kPa,N/A,23065,['C'],A,Laser Flash Calorimetry,"not stated,99.999 weight % (total),",99.999,Weight %,1977
377.0,25.5,0.255,None kPa,N/A,23065,['C'],A,Laser Flash Calorimetry,"not stated,99.999 weight % (total),",99.999,Weight %,1977
380.0,25.6,0.256,None kPa,N/A,23065,['C'],A,Laser Flash Calorimetry,"not stated,99.999 weight % (total),",99.999,Weight %,1977
402.0,25.7,0.257,None kPa,N/A,23065,['C'],A,Laser Flash Calorimetry,"not stated,99.999 weight % (total),",99.999,Weight %,1977
405.0,25.7,0.257,None kPa,N/A,23065,['C'],A,Laser Flash Calorimetry,"not stated,99.999 weight % (total),",99.999,Weight %,1977
434.0,26.2,0.262,None kPa,N/A,23065,['C'],A,Laser Flash Calorimetry,"not stated,99.999 weight % (total),",99.999,Weight %,1977
466.0,26.5,0.265,None kPa,N/A,23065,['C'],A,Laser Flash Calorimetry,"not stated,99.999 weight % (total),",99.999,Weight %,1977
495.0,26.6,0.266,None kPa,N/A,23065,['C'],A,Laser Flash Calorimetry,"not stated,99.999 weight % (total),",99.999,Weight %,1977
497.0,26.7,0.267,None kPa,N/A,23065,['C'],A,Laser Flash Calorimetry,"not stated,99.999 weight % (total),",99.999,Weight %,1977
505.0,26.8,0.268,None kPa,N/A,23065,['C'],A,Laser Flash Calorimetry,"not stated,99.999 weight % (total),",99.999,Weight %,1977
508.0,27.0,0.27,None kPa,N/A,23065,['C'],A,Laser Flash Calorimetry,"not stated,99.999 weight % (total),",99.999,Weight %,1977
523.0,26.9,0.269,None kPa,N/A,23065,['C'],A,Laser Flash Calorimetry,"not stated,99.999 weight % (total),",99.999,Weight %,1977
525.0,27.1,0.271,None kPa,N/A,23065,['C'],A,Laser Flash Calorimetry,"not stated,99.999 weight % (total),",99.999,Weight %,1977
544.0,27.2,0.272,None kPa,N/A,23065,['C'],A,Laser Flash Calorimetry,"not stated,99.999 weight % (total),",99.999,Weight %,1977
547.0,27.3,0.273,None kPa,N/A,23065,['C'],A,Laser Flash Calorimetry,"not stated,99.999 weight % (total),",99.999,Weight %,1977
552.0,27.3,0.273,None kPa,N/A,23065,['C'],A,Laser Flash Calorimetry,"not stated,99.999 weight % (total),",99.999,Weight %,1977
552.0,27.5,0.275,None kPa,N/A,23065,['C'],A,Laser Flash Calorimetry,"not stated,99.999 weight % (total),",99.999,Weight %,1977
579.0,27.8,0.278,None kPa,N/A,23065,['C'],A,Laser Flash Calorimetry,"not stated,99.999 weight % (total),",99.999,Weight %,1977
602.0,28.0,0.28,None kPa,N/A,23065,['C'],A,Laser Flash Calorimetry,"not stated,99.999 weight % (total),",99.999,Weight %,1977
601.0,27.9,0.279,None kPa,N/A,23065,['C'],A,Laser Flash Calorimetry,"not stated,99.999 weight % (total),",99.999,Weight %,1977
625.0,28.3,0.283,None kPa,N/A,23065,['C'],A,Laser Flash Calorimetry,"not stated,99.999 weight % (total),",99.999,Weight %,1977
656.0,28.6,0.286,None kPa,N/A,23065,['C'],A,Laser Flash Calorimetry,"not stated,99.999 weight % (total),",99.999,Weight %,1977
685.0,28.9,0.289,None kPa,N/A,23065,['C'],A,Laser Flash Calorimetry,"not stated,99.999 weight % (total),",99.999,Weight %,1977
716.0,29.2,0.292,None kPa,N/A,23065,['C'],A,Laser Flash Calorimetry,"not stated,99.999 weight % (total),",99.999,Weight %,1977
744.0,29.7,0.297,None kPa,N/A,23065,['C'],A,Laser Flash Calorimetry,"not stated,99.999 weight % (total),",99.999,Weight %,1977
776.0,30.0,0.3,None kPa,N/A,23065,['C'],A,Laser Flash Calorimetry,"not stated,99.999 weight % (total),",99.999,Weight %,1977
805.0,30.6,0.306,None kPa,N/A,23065,['C'],A,Laser Flash Calorimetry,"not stated,99.999 weight % (total),",99.999,Weight %,1977
829.0,30.9,0.309,None kPa,N/A,23065,['C'],A,Laser Flash Calorimetry,"not stated,99.999 weight % (total),",99.999,Weight %,1977
853.0,31.3,0.313,None kPa,N/A,23065,['C'],A,Laser Flash Calorimetry,"not stated,99.999 weight % (total),",99.999,Weight %,1977
854.0,31.5,0.315,None kPa,N/A,23065,['C'],A,Laser Flash Calorimetry,"not stated,99.999 weight % (total),",99.999,Weight %,1977
876.0,32.1,0.321,None kPa,N/A,23065,['C'],A,Laser Flash Calorimetry,"not stated,99.999 weight % (total),",99.999,Weight %,1977
877.0,32.4,0.324,None kPa,N/A,23065,['C'],A,Laser Flash Calorimetry,"not stated,99.999 weight % (total),",99.999,Weight %,1977
7.152,0.0181,0.000905,1e-07 kPa,N/A,23629,['C'],A,Vacuum adiabatic calorimetry,"origin: commercial source,99.995 weight % (total),,wire",99.995,Weight %,1980
8.39,0.0248,0.00124,None kPa,N/A,23629,['C'],A,Vacuum adiabatic calorimetry,"origin: commercial source,99.995 weight % (total),,wire",99.995,Weight %,1980
9.618,0.0302,0.00151,None kPa,N/A,23629,['C'],A,Vacuum adiabatic calorimetry,"origin: commercial source,99.995 weight % (total),,wire",99.995,Weight %,1980
11.878,0.0526,0.00263,None kPa,N/A,23629,['C'],A,Vacuum adiabatic calorimetry,"origin: commercial source,99.995 weight % (total),,wire",99.995,Weight %,1980
13.175,0.0677,0.003385,None kPa,N/A,23629,['C'],A,Vacuum adiabatic calorimetry,"origin: commercial source,99.995 weight % (total),,wire",99.995,Weight %,1980
14.59,0.0884,0.00442,None kPa,N/A,23629,['C'],A,Vacuum adiabatic calorimetry,"origin: commercial source,99.995 weight % (total),,wire",99.995,Weight %,1980
16.085,0.1156,0.002312,None kPa,N/A,23629,['C'],A,Vacuum adiabatic calorimetry,"origin: commercial source,99.995 weight % (total),,wire",99.995,Weight %,1980
17.676,0.1516,0.003032,None kPa,N/A,23629,['C'],A,Vacuum adiabatic calorimetry,"origin: commercial source,99.995 weight % (total),,wire",99.995,Weight %,1980
19.338,0.1967,0.003934,None kPa,N/A,23629,['C'],A,Vacuum adiabatic calorimetry,"origin: commercial source,99.995 weight % (total),,wire",99.995,Weight %,1980
21.037,0.2724,0.005448,None kPa,N/A,23629,['C'],A,Vacuum adiabatic calorimetry,"origin: commercial source,99.995 weight % (total),,wire",99.995,Weight %,1980
22.883,0.3418,0.006836,None kPa,N/A,23629,['C'],A,Vacuum adiabatic calorimetry,"origin: commercial source,99.995 weight % (total),,wire",99.995,Weight %,1980
27.506,0.6263,0.012526,None kPa,N/A,23629,['C'],A,Vacuum adiabatic calorimetry,"origin: commercial source,99.995 weight % (total),,wire",99.995,Weight %,1980
30.34,0.8552,0.017104,None kPa,N/A,23629,['C'],A,Vacuum adiabatic calorimetry,"origin: commercial source,99.995 weight % (total),,wire",99.995,Weight %,1980
33.678,1.205,0.0241,None kPa,N/A,23629,['C'],A,Vacuum adiabatic calorimetry,"origin: commercial source,99.995 weight % (total),,wire",99.995,Weight %,1980
37.105,1.646,0.03292,None kPa,N/A,23629,['C'],A,Vacuum adiabatic calorimetry,"origin: commercial source,99.995 weight % (total),,wire",99.995,Weight %,1980
40.502,2.158,0.04316,None kPa,N/A,23629,['C'],A,Vacuum adiabatic calorimetry,"origin: commercial source,99.995 weight % (total),,wire",99.995,Weight %,1980
44.398,2.863,0.05726,None kPa,N/A,23629,['C'],A,Vacuum adiabatic calorimetry,"origin: commercial source,99.995 weight % (total),,wire",99.995,Weight %,1980
48.639,3.784,0.07568,None kPa,N/A,23629,['C'],A,Vacuum adiabatic calorimetry,"origin: commercial source,99.995 weight % (total),,wire",99.995,Weight %,1980
53.119,4.699,0.09398,None kPa,N/A,23629,['C'],A,Vacuum adiabatic calorimetry,"origin: commercial source,99.995 weight % (total),,wire",99.995,Weight %,1980
63.324,6.435,0.1287,None kPa,N/A,23629,['C'],A,Vacuum adiabatic calorimetry,"origin: commercial source,99.995 weight % (total),,wire",99.995,Weight %,1980
70.534,7.863,0.15726,None kPa,N/A,23629,['C'],A,Vacuum adiabatic calorimetry,"origin: commercial source,99.995 weight % (total),,wire",99.995,Weight %,1980
75.974,8.919,0.17838,None kPa,N/A,23629,['C'],A,Vacuum adiabatic calorimetry,"origin: commercial source,99.995 weight % (total),,wire",99.995,Weight %,1980
80.128,9.712,0.19424,None kPa,N/A,23629,['C'],A,Vacuum adiabatic calorimetry,"origin: commercial source,99.995 weight % (total),,wire",99.995,Weight %,1980
84.01,10.421,0.20842,None kPa,N/A,23629,['C'],A,Vacuum adiabatic calorimetry,"origin: commercial source,99.995 weight % (total),,wire",99.995,Weight %,1980
88.156,11.111,0.22222,None kPa,N/A,23629,['C'],A,Vacuum adiabatic calorimetry,"origin: commercial source,99.995 weight % (total),,wire",99.995,Weight %,1980
92.554,11.842,0.23684,None kPa,N/A,23629,['C'],A,Vacuum adiabatic calorimetry,"origin: commercial source,99.995 weight % (total),,wire",99.995,Weight %,1980
96.729,12.511,0.25022,None kPa,N/A,23629,['C'],A,Vacuum adiabatic calorimetry,"origin: commercial source,99.995 weight % (total),,wire",99.995,Weight %,1980
100.865,13.106,0.26212,None kPa,N/A,23629,['C'],A,Vacuum adiabatic calorimetry,"origin: commercial source,99.995 weight % (total),,wire",99.995,Weight %,1980
104.978,13.693,0.27386,None kPa,N/A,23629,['C'],A,Vacuum adiabatic calorimetry,"origin: commercial source,99.995 weight % (total),,wire",99.995,Weight %,1980
109.334,14.282,0.28564,None kPa,N/A,23629,['C'],A,Vacuum adiabatic calorimetry,"origin: commercial source,99.995 weight % (total),,wire",99.995,Weight %,1980
113.928,14.873,0.29746,None kPa,N/A,23629,['C'],A,Vacuum adiabatic calorimetry,"origin: commercial source,99.995 weight % (total),,wire",99.995,Weight %,1980
118.378,15.405,0.3081,None kPa,N/A,23629,['C'],A,Vacuum adiabatic calorimetry,"origin: commercial source,99.995 weight % (total),,wire",99.995,Weight %,1980
123.013,15.926,0.31852,None kPa,N/A,23629,['C'],A,Vacuum adiabatic calorimetry,"origin: commercial source,99.995 weight % (total),,wire",99.995,Weight %,1980
127.832,16.469,0.32938,None kPa,N/A,23629,['C'],A,Vacuum adiabatic calorimetry,"origin: commercial source,99.995 weight % (total),,wire",99.995,Weight %,1980
132.532,16.948,0.33896,None kPa,N/A,23629,['C'],A,Vacuum adiabatic calorimetry,"origin: commercial source,99.995 weight % (total),,wire",99.995,Weight %,1980
141.617,17.734,0.35468,None kPa,N/A,23629,['C'],A,Vacuum adiabatic calorimetry,"origin: commercial source,99.995 weight % (total),,wire",99.995,Weight %,1980
146.03,18.092,0.36184,None kPa,N/A,23629,['C'],A,Vacuum adiabatic calorimetry,"origin: commercial source,99.995 weight % (total),,wire",99.995,Weight %,1980
150.37,18.453,0.36906,None kPa,N/A,23629,['C'],A,Vacuum adiabatic calorimetry,"origin: commercial source,99.995 weight % (total),,wire",99.995,Weight %,1980
159.051,19.08,0.3816,None kPa,N/A,23629,['C'],A,Vacuum adiabatic calorimetry,"origin: commercial source,99.995 weight % (total),,wire",99.995,Weight %,1980
164.574,19.467,0.38934,None kPa,N/A,23629,['C'],A,Vacuum adiabatic calorimetry,"origin: commercial source,99.995 weight % (total),,wire",99.995,Weight %,1980
170.01,19.821,0.39642,None kPa,N/A,23629,['C'],A,Vacuum adiabatic calorimetry,"origin: commercial source,99.995 weight % (total),,wire",99.995,Weight %,1980
175.366,20.149,0.40298,None kPa,N/A,23629,['C'],A,Vacuum adiabatic calorimetry,"origin: commercial source,99.995 weight % (total),,wire",99.995,Weight %,1980
180.655,20.426,0.40852,None kPa,N/A,23629,['C'],A,Vacuum adiabatic calorimetry,"origin: commercial source,99.995 weight % (total),,wire",99.995,Weight %,1980
185.88,20.687,0.41374,None kPa,N/A,23629,['C'],A,Vacuum adiabatic calorimetry,"origin: commercial source,99.995 weight % (total),,wire",99.995,Weight %,1980
191.044,20.946,0.41892,None kPa,N/A,23629,['C'],A,Vacuum adiabatic calorimetry,"origin: commercial source,99.995 weight % (total),,wire",99.995,Weight %,1980
196.159,21.162,0.42324,None kPa,N/A,23629,['C'],A,Vacuum adiabatic calorimetry,"origin: commercial source,99.995 weight % (total),,wire",99.995,Weight %,1980
201.221,21.353,0.42706,None kPa,N/A,23629,['C'],A,Vacuum adiabatic calorimetry,"origin: commercial source,99.995 weight % (total),,wire",99.995,Weight %,1980
206.238,21.585,0.4317,None kPa,N/A,23629,['C'],A,Vacuum adiabatic calorimetry,"origin: commercial source,99.995 weight % (total),,wire",99.995,Weight %,1980
211.214,21.803,0.43606,None kPa,N/A,23629,['C'],A,Vacuum adiabatic calorimetry,"origin: commercial source,99.995 weight % (total),,wire",99.995,Weight %,1980
216.151,21.986,0.43972,None kPa,N/A,23629,['C'],A,Vacuum adiabatic calorimetry,"origin: commercial source,99.995 weight % (total),,wire",99.995,Weight %,1980
221.053,22.156,0.44312,None kPa,N/A,23629,['C'],A,Vacuum adiabatic calorimetry,"origin: commercial source,99.995 weight % (total),,wire",99.995,Weight %,1980
225.923,22.253,0.44506,None kPa,N/A,23629,['C'],A,Vacuum adiabatic calorimetry,"origin: commercial source,99.995 weight % (total),,wire",99.995,Weight %,1980
230.767,22.438,0.44876,None kPa,N/A,23629,['C'],A,Vacuum adiabatic calorimetry,"origin: commercial source,99.995 weight % (total),,wire",99.995,Weight %,1980
235.574,22.626,0.45252,None kPa,N/A,23629,['C'],A,Vacuum adiabatic calorimetry,"origin: commercial source,99.995 weight % (total),,wire",99.995,Weight %,1980
240.344,22.774,0.45548,None kPa,N/A,23629,['C'],A,Vacuum adiabatic calorimetry,"origin: commercial source,99.995 weight % (total),,wire",99.995,Weight %,1980
245.073,22.968,0.45936,None kPa,N/A,23629,['C'],A,Vacuum adiabatic calorimetry,"origin: commercial source,99.995 weight % (total),,wire",99.995,Weight %,1980
249.775,23.114,0.46228,None kPa,N/A,23629,['C'],A,Vacuum adiabatic calorimetry,"origin: commercial source,99.995 weight % (total),,wire",99.995,Weight %,1980
254.84,23.225,0.4645,None kPa,N/A,23629,['C'],A,Vacuum adiabatic calorimetry,"origin: commercial source,99.995 weight % (total),,wire",99.995,Weight %,1980
259.499,23.329,0.46658,None kPa,N/A,23629,['C'],A,Vacuum adiabatic calorimetry,"origin: commercial source,99.995 weight % (total),,wire",99.995,Weight %,1980
264.167,23.36,0.4672,None kPa,N/A,23629,['C'],A,Vacuum adiabatic calorimetry,"origin: commercial source,99.995 weight % (total),,wire",99.995,Weight %,1980
269.077,23.47,0.4694,None kPa,N/A,23629,['C'],A,Vacuum adiabatic calorimetry,"origin: commercial source,99.995 weight % (total),,wire",99.995,Weight %,1980
274.246,23.69,0.4738,None kPa,N/A,23629,['C'],A,Vacuum adiabatic calorimetry,"origin: commercial source,99.995 weight % (total),,wire",99.995,Weight %,1980
279.301,23.78,0.4756,None kPa,N/A,23629,['C'],A,Vacuum adiabatic calorimetry,"origin: commercial source,99.995 weight % (total),,wire",99.995,Weight %,1980
284.315,23.93,0.4786,None kPa,N/A,23629,['C'],A,Vacuum adiabatic calorimetry,"origin: commercial source,99.995 weight % (total),,wire",99.995,Weight %,1980
289.241,24.05,0.481,None kPa,N/A,23629,['C'],A,Vacuum adiabatic calorimetry,"origin: commercial source,99.995 weight % (total),,wire",99.995,Weight %,1980
294.155,24.2,0.484,None kPa,N/A,23629,['C'],A,Vacuum adiabatic calorimetry,"origin: commercial source,99.995 weight % (total),,wire",99.995,Weight %,1980
298.15,24.12,0.4824,None kPa,N/A,23734,['C'],A,Laser flash calorimetry,"not stated,99.999 % (total),",99.999,Not Specified %,1980
873.15,31.56,0.2,None kPa,N/A,27319,['C'],A,Single pan calorimetry,not stated,,,2000
923.15,33.25,0.2,None kPa,N/A,27319,['C'],A,Single pan calorimetry,not stated,,,2000
943.15,31.4,0.2,None kPa,N/A,27319,['C'],A,Single pan calorimetry,not stated,,,2000
873.15,31.45,0.2,None kPa,N/A,27320,['C'],A,Single pan calorimetry,not stated,,,2000
873.15,31.56,0.2,None kPa,N/A,27320,['C'],A,Single pan calorimetry,not stated,,,2000
873.15,31.5,0.2,None kPa,N/A,27320,['C'],A,Single pan calorimetry,not stated,,,2000
923.15,33.2,0.2,None kPa,N/A,27320,['C'],A,Single pan calorimetry,not stated,,,2000
923.15,33.25,0.2,None kPa,N/A,27320,['C'],A,Single pan calorimetry,not stated,,,2000
923.15,33.4,0.2,None kPa,N/A,27320,['C'],A,Single pan calorimetry,not stated,,,2000
943.15,31.4,0.2,None kPa,N/A,27320,['C'],A,Single pan calorimetry,not stated,,,2000
943.15,31.4,0.2,None kPa,N/A,27320,['C'],A,Single pan calorimetry,not stated,,,2000
943.15,31.5,0.2,None kPa,N/A,27320,['C'],A,Single pan calorimetry,not stated,,,2000
0.171,4.56e-06,1.368e-07,None kPa,N/A,35860,['C'],A,Adiabatic calorimeter (non-vacuum) ,not stated,,,1957
0.174,6.07e-06,1.821e-07,None kPa,N/A,35860,['C'],A,Adiabatic calorimeter (non-vacuum) ,not stated,,,1957
0.197,8.28e-06,2.484e-07,None kPa,N/A,35860,['C'],A,Adiabatic calorimeter (non-vacuum) ,not stated,,,1957
0.208,1.569e-05,4.707e-07,None kPa,N/A,35860,['C'],A,Adiabatic calorimeter (non-vacuum) ,not stated,,,1957
0.231,2.543e-05,7.629e-07,None kPa,N/A,35860,['C'],A,Adiabatic calorimeter (non-vacuum) ,not stated,,,1957
0.286,5.868e-05,1.7604e-06,None kPa,N/A,35860,['C'],A,Adiabatic calorimeter (non-vacuum) ,not stated,,,1957
0.312,9.032e-05,2.7096e-06,None kPa,N/A,35860,['C'],A,Adiabatic calorimeter (non-vacuum) ,not stated,,,1957
0.423,0.00027591,8.2773e-06,None kPa,N/A,35860,['C'],A,Adiabatic calorimeter (non-vacuum) ,not stated,,,1957
0.514,0.00053146,1.59438e-05,None kPa,N/A,35860,['C'],A,Adiabatic calorimeter (non-vacuum) ,not stated,,,1957
0.587,0.00072948,2.18844e-05,None kPa,N/A,35860,['C'],A,Adiabatic calorimeter (non-vacuum) ,not stated,,,1957
0.688,0.00111241,3.33723e-05,None kPa,N/A,35860,['C'],A,Adiabatic calorimeter (non-vacuum) ,not stated,,,1957
0.801,0.00158105,4.74315e-05,None kPa,N/A,35860,['C'],A,Adiabatic calorimeter (non-vacuum) ,not stated,,,1957
0.904,0.00209643,6.28929e-05,None kPa,N/A,35860,['C'],A,Adiabatic calorimeter (non-vacuum) ,not stated,,,1957
1.001,0.00260086,7.80258e-05,None kPa,N/A,35860,['C'],A,Adiabatic calorimeter (non-vacuum) ,not stated,,,1957
1.161,0.00356888,0.000107066,None kPa,N/A,35860,['C'],A,Adiabatic calorimeter (non-vacuum) ,not stated,,,1957
1.182,0.00263577,7.90731e-05,None kPa,N/A,35860,['C'],A,Adiabatic calorimeter (non-vacuum) ,not stated,,,1957
1.212,0.00167774,5.03322e-05,None kPa,N/A,35860,['C'],A,Adiabatic calorimeter (non-vacuum) ,not stated,,,1957
1.266,0.00168238,5.04714e-05,None kPa,N/A,35860,['C'],A,Adiabatic calorimeter (non-vacuum) ,not stated,,,1957
