Repository: amr8004/PureElementPRL

# Pure Element Thermodynamic modeling with 3rd generation CALPHAD models for multiple elements

## Description
Jupyter notebook for modeling pure elements with selected models via python tools pycalphad and ESPEI

## Running Tutorial
Creating a codespace should immediately open the desired notebook. Just change the element as desired (non-case sensitive) and set what SGTE structure (FCC_A1, BCC_A2, etc.) you would like to compare against.

## Further Resources

## Citation

File: CpCSV/Au_CP_data.csv (part 5 of 9)
Temperature: K,Heat capacity at constant pressure Cp: J/K/mol,Uncertainty,Pressure,Ref Temp,Data Set ID,State,Representation,Method,Description,Purity,Purity Units,Year
553.89,27.4793,0.549586,None kPa,N/A,19878,['C'],A,Adiabatic calorimeter (non-vacuum) ,"origin: commercial source,99.998 weight % (total),stated by supplier",99.998,Weight %,1971
557.05,27.2825,0.54565,None kPa,N/A,19878,['C'],A,Adiabatic calorimeter (non-vacuum) ,"origin: commercial source,99.998 weight % (total),stated by supplier",99.998,Weight %,1971
562.36,27.563,0.55126,None kPa,N/A,19878,['C'],A,Adiabatic calorimeter (non-vacuum) ,"origin: commercial source,99.998 weight % (total),stated by supplier",99.998,Weight %,1971
563.07,27.2892,0.545784,None kPa,N/A,19878,['C'],A,Adiabatic calorimeter (non-vacuum) ,"origin: commercial source,99.998 weight % (total),stated by supplier",99.998,Weight %,1971
563.99,27.407,0.54814,None kPa,N/A,19878,['C'],A,Adiabatic calorimeter (non-vacuum) ,"origin: commercial source,99.998 weight % (total),stated by supplier",99.998,Weight %,1971
567.12,27.5297,0.550594,None kPa,N/A,19878,['C'],A,Adiabatic calorimeter (non-vacuum) ,"origin: commercial source,99.998 weight % (total),stated by supplier",99.998,Weight %,1971
567.94,27.5978,0.551956,None kPa,N/A,19878,['C'],A,Adiabatic calorimeter (non-vacuum) ,"origin: commercial source,99.998 weight % (total),stated by supplier",99.998,Weight %,1971
569.0,27.3482,0.546964,None kPa,N/A,19878,['C'],A,Adiabatic calorimeter (non-vacuum) ,"origin: commercial source,99.998 weight % (total),stated by supplier",99.998,Weight %,1971
575.07,27.6217,0.552434,None kPa,N/A,19878,['C'],A,Adiabatic calorimeter (non-vacuum) ,"origin: commercial source,99.998 weight % (total),stated by supplier",99.998,Weight %,1971
577.83,27.4968,0.549936,None kPa,N/A,19878,['C'],A,Adiabatic calorimeter (non-vacuum) ,"origin: commercial source,99.998 weight % (total),stated by supplier",99.998,Weight %,1971
581.86,27.4298,0.548596,None kPa,N/A,19878,['C'],A,Adiabatic calorimeter (non-vacuum) ,"origin: commercial source,99.998 weight % (total),stated by supplier",99.998,Weight %,1971
582.41,27.4839,0.549678,None kPa,N/A,19878,['C'],A,Adiabatic calorimeter (non-vacuum) ,"origin: commercial source,99.998 weight % (total),stated by supplier",99.998,Weight %,1971
583.91,27.6779,0.553558,None kPa,N/A,19878,['C'],A,Adiabatic calorimeter (non-vacuum) ,"origin: commercial source,99.998 weight % (total),stated by supplier",99.998,Weight %,1971
584.34,27.5576,0.551152,None kPa,N/A,19878,['C'],A,Adiabatic calorimeter (non-vacuum) ,"origin: commercial source,99.998 weight % (total),stated by supplier",99.998,Weight %,1971
584.98,27.3558,0.547116,None kPa,N/A,19878,['C'],A,Adiabatic calorimeter (non-vacuum) ,"origin: commercial source,99.998 weight % (total),stated by supplier",99.998,Weight %,1971
587.74,27.4251,0.548502,None kPa,N/A,19878,['C'],A,Adiabatic calorimeter (non-vacuum) ,"origin: commercial source,99.998 weight % (total),stated by supplier",99.998,Weight %,1971
589.01,27.481,0.54962,None kPa,N/A,19878,['C'],A,Adiabatic calorimeter (non-vacuum) ,"origin: commercial source,99.998 weight % (total),stated by supplier",99.998,Weight %,1971
593.54,27.4828,0.549656,None kPa,N/A,19878,['C'],A,Adiabatic calorimeter (non-vacuum) ,"origin: commercial source,99.998 weight % (total),stated by supplier",99.998,Weight %,1971
593.69,27.5133,0.550266,None kPa,N/A,19878,['C'],A,Adiabatic calorimeter (non-vacuum) ,"origin: commercial source,99.998 weight % (total),stated by supplier",99.998,Weight %,1971
594.22,27.7195,0.55439,None kPa,N/A,19878,['C'],A,Adiabatic calorimeter (non-vacuum) ,"origin: commercial source,99.998 weight % (total),stated by supplier",99.998,Weight %,1971
597.33,27.5475,0.55095,None kPa,N/A,19878,['C'],A,Adiabatic calorimeter (non-vacuum) ,"origin: commercial source,99.998 weight % (total),stated by supplier",99.998,Weight %,1971
597.71,27.6195,0.55239,None kPa,N/A,19878,['C'],A,Adiabatic calorimeter (non-vacuum) ,"origin: commercial source,99.998 weight % (total),stated by supplier",99.998,Weight %,1971
599.33,27.445,0.5489,None kPa,N/A,19878,['C'],A,Adiabatic calorimeter (non-vacuum) ,"origin: commercial source,99.998 weight % (total),stated by supplier",99.998,Weight %,1971
601.94,27.6549,0.553098,None kPa,N/A,19878,['C'],A,Adiabatic calorimeter (non-vacuum) ,"origin: commercial source,99.998 weight % (total),stated by supplier",99.998,Weight %,1971
602.96,27.5511,0.551022,None kPa,N/A,19878,['C'],A,Adiabatic calorimeter (non-vacuum) ,"origin: commercial source,99.998 weight % (total),stated by supplier",99.998,Weight %,1971
604.46,27.7535,0.55507,None kPa,N/A,19878,['C'],A,Adiabatic calorimeter (non-vacuum) ,"origin: commercial source,99.998 weight % (total),stated by supplier",99.998,Weight %,1971
607.18,27.6592,0.553184,None kPa,N/A,19878,['C'],A,Adiabatic calorimeter (non-vacuum) ,"origin: commercial source,99.998 weight % (total),stated by supplier",99.998,Weight %,1971
614.29,27.5564,0.551128,None kPa,N/A,19878,['C'],A,Adiabatic calorimeter (non-vacuum) ,"origin: commercial source,99.998 weight % (total),stated by supplier",99.998,Weight %,1971
617.77,27.6371,0.552742,None kPa,N/A,19878,['C'],A,Adiabatic calorimeter (non-vacuum) ,"origin: commercial source,99.998 weight % (total),stated by supplier",99.998,Weight %,1971
620.85,27.5109,0.550218,None kPa,N/A,19878,['C'],A,Adiabatic calorimeter (non-vacuum) ,"origin: commercial source,99.998 weight % (total),stated by supplier",99.998,Weight %,1971
622.77,27.8425,0.55685,None kPa,N/A,19878,['C'],A,Adiabatic calorimeter (non-vacuum) ,"origin: commercial source,99.998 weight % (total),stated by supplier",99.998,Weight %,1971
624.59,27.5859,0.551718,None kPa,N/A,19878,['C'],A,Adiabatic calorimeter (non-vacuum) ,"origin: commercial source,99.998 weight % (total),stated by supplier",99.998,Weight %,1971
624.73,27.6903,0.553806,None kPa,N/A,19878,['C'],A,Adiabatic calorimeter (non-vacuum) ,"origin: commercial source,99.998 weight % (total),stated by supplier",99.998,Weight %,1971
630.32,27.6442,0.552884,None kPa,N/A,19878,['C'],A,Adiabatic calorimeter (non-vacuum) ,"origin: commercial source,99.998 weight % (total),stated by supplier",99.998,Weight %,1971
632.09,27.8631,0.557262,None kPa,N/A,19878,['C'],A,Adiabatic calorimeter (non-vacuum) ,"origin: commercial source,99.998 weight % (total),stated by supplier",99.998,Weight %,1971
632.51,27.7262,0.554524,None kPa,N/A,19878,['C'],A,Adiabatic calorimeter (non-vacuum) ,"origin: commercial source,99.998 weight % (total),stated by supplier",99.998,Weight %,1971
636.83,27.6089,0.552178,None kPa,N/A,19878,['C'],A,Adiabatic calorimeter (non-vacuum) ,"origin: commercial source,99.998 weight % (total),stated by supplier",99.998,Weight %,1971
637.73,27.7814,0.555628,None kPa,N/A,19878,['C'],A,Adiabatic calorimeter (non-vacuum) ,"origin: commercial source,99.998 weight % (total),stated by supplier",99.998,Weight %,1971
639.7,27.8233,0.556466,None kPa,N/A,19878,['C'],A,Adiabatic calorimeter (non-vacuum) ,"origin: commercial source,99.998 weight % (total),stated by supplier",99.998,Weight %,1971
639.93,27.6909,0.553818,None kPa,N/A,19878,['C'],A,Adiabatic calorimeter (non-vacuum) ,"origin: commercial source,99.998 weight % (total),stated by supplier",99.998,Weight %,1971
641.87,27.969,0.55938,None kPa,N/A,19878,['C'],A,Adiabatic calorimeter (non-vacuum) ,"origin: commercial source,99.998 weight % (total),stated by supplier",99.998,Weight %,1971
649.67,27.7497,0.554994,None kPa,N/A,19878,['C'],A,Adiabatic calorimeter (non-vacuum) ,"origin: commercial source,99.998 weight % (total),stated by supplier",99.998,Weight %,1971
650.53,27.6898,0.553796,None kPa,N/A,19878,['C'],A,Adiabatic calorimeter (non-vacuum) ,"origin: commercial source,99.998 weight % (total),stated by supplier",99.998,Weight %,1971
650.54,27.6058,0.552116,None kPa,N/A,19878,['C'],A,Adiabatic calorimeter (non-vacuum) ,"origin: commercial source,99.998 weight % (total),stated by supplier",99.998,Weight %,1971
656.55,27.871,0.55742,None kPa,N/A,19878,['C'],A,Adiabatic calorimeter (non-vacuum) ,"origin: commercial source,99.998 weight % (total),stated by supplier",99.998,Weight %,1971
661.67,27.7066,0.554132,None kPa,N/A,19878,['C'],A,Adiabatic calorimeter (non-vacuum) ,"origin: commercial source,99.998 weight % (total),stated by supplier",99.998,Weight %,1971
662.38,27.8014,0.556028,None kPa,N/A,19878,['C'],A,Adiabatic calorimeter (non-vacuum) ,"origin: commercial source,99.998 weight % (total),stated by supplier",99.998,Weight %,1971
664.04,27.858,0.55716,None kPa,N/A,19878,['C'],A,Adiabatic calorimeter (non-vacuum) ,"origin: commercial source,99.998 weight % (total),stated by supplier",99.998,Weight %,1971
664.66,28.0075,0.56015,None kPa,N/A,19878,['C'],A,Adiabatic calorimeter (non-vacuum) ,"origin: commercial source,99.998 weight % (total),stated by supplier",99.998,Weight %,1971
668.65,27.7935,0.55587,None kPa,N/A,19878,['C'],A,Adiabatic calorimeter (non-vacuum) ,"origin: commercial source,99.998 weight % (total),stated by supplier",99.998,Weight %,1971
669.61,27.8762,0.557524,None kPa,N/A,19878,['C'],A,Adiabatic calorimeter (non-vacuum) ,"origin: commercial source,99.998 weight % (total),stated by supplier",99.998,Weight %,1971
673.59,27.7373,0.554746,None kPa,N/A,19878,['C'],A,Adiabatic calorimeter (non-vacuum) ,"origin: commercial source,99.998 weight % (total),stated by supplier",99.998,Weight %,1971
676.18,28.1095,0.56219,None kPa,N/A,19878,['C'],A,Adiabatic calorimeter (non-vacuum) ,"origin: commercial source,99.998 weight % (total),stated by supplier",99.998,Weight %,1971
679.84,27.9751,0.559502,None kPa,N/A,19878,['C'],A,Adiabatic calorimeter (non-vacuum) ,"origin: commercial source,99.998 weight % (total),stated by supplier",99.998,Weight %,1971
680.71,27.8343,0.556686,None kPa,N/A,19878,['C'],A,Adiabatic calorimeter (non-vacuum) ,"origin: commercial source,99.998 weight % (total),stated by supplier",99.998,Weight %,1971
683.54,28.1888,0.563776,None kPa,N/A,19878,['C'],A,Adiabatic calorimeter (non-vacuum) ,"origin: commercial source,99.998 weight % (total),stated by supplier",99.998,Weight %,1971
684.11,27.8928,0.557856,None kPa,N/A,19878,['C'],A,Adiabatic calorimeter (non-vacuum) ,"origin: commercial source,99.998 weight % (total),stated by supplier",99.998,Weight %,1971
684.72,28.0277,0.560554,None kPa,N/A,19878,['C'],A,Adiabatic calorimeter (non-vacuum) ,"origin: commercial source,99.998 weight % (total),stated by supplier",99.998,Weight %,1971
684.74,27.7712,0.555424,None kPa,N/A,19878,['C'],A,Adiabatic calorimeter (non-vacuum) ,"origin: commercial source,99.998 weight % (total),stated by supplier",99.998,Weight %,1971
688.89,28.0689,0.561378,None kPa,N/A,19878,['C'],A,Adiabatic calorimeter (non-vacuum) ,"origin: commercial source,99.998 weight % (total),stated by supplier",99.998,Weight %,1971
690.4,27.9167,0.558334,None kPa,N/A,19878,['C'],A,Adiabatic calorimeter (non-vacuum) ,"origin: commercial source,99.998 weight % (total),stated by supplier",99.998,Weight %,1971
692.51,28.2406,0.564812,None kPa,N/A,19878,['C'],A,Adiabatic calorimeter (non-vacuum) ,"origin: commercial source,99.998 weight % (total),stated by supplier",99.998,Weight %,1971
693.56,28.0827,0.561654,None kPa,N/A,19878,['C'],A,Adiabatic calorimeter (non-vacuum) ,"origin: commercial source,99.998 weight % (total),stated by supplier",99.998,Weight %,1971
693.73,27.9535,0.55907,None kPa,N/A,19878,['C'],A,Adiabatic calorimeter (non-vacuum) ,"origin: commercial source,99.998 weight % (total),stated by supplier",99.998,Weight %,1971
694.41,28.0044,0.560088,None kPa,N/A,19878,['C'],A,Adiabatic calorimeter (non-vacuum) ,"origin: commercial source,99.998 weight % (total),stated by supplier",99.998,Weight %,1971
701.17,27.8685,0.55737,None kPa,N/A,19878,['C'],A,Adiabatic calorimeter (non-vacuum) ,"origin: commercial source,99.998 weight % (total),stated by supplier",99.998,Weight %,1971
705.28,28.2872,0.565744,None kPa,N/A,19878,['C'],A,Adiabatic calorimeter (non-vacuum) ,"origin: commercial source,99.998 weight % (total),stated by supplier",99.998,Weight %,1971
705.41,28.0103,0.560206,None kPa,N/A,19878,['C'],A,Adiabatic calorimeter (non-vacuum) ,"origin: commercial source,99.998 weight % (total),stated by supplier",99.998,Weight %,1971
705.92,28.0975,0.56195,None kPa,N/A,19878,['C'],A,Adiabatic calorimeter (non-vacuum) ,"origin: commercial source,99.998 weight % (total),stated by supplier",99.998,Weight %,1971
705.99,28.3807,0.567614,None kPa,N/A,19878,['C'],A,Adiabatic calorimeter (non-vacuum) ,"origin: commercial source,99.998 weight % (total),stated by supplier",99.998,Weight %,1971
712.71,28.1831,0.563662,None kPa,N/A,19878,['C'],A,Adiabatic calorimeter (non-vacuum) ,"origin: commercial source,99.998 weight % (total),stated by supplier",99.998,Weight %,1971
716.39,28.365,0.5673,None kPa,N/A,19878,['C'],A,Adiabatic calorimeter (non-vacuum) ,"origin: commercial source,99.998 weight % (total),stated by supplier",99.998,Weight %,1971
717.1,27.9869,0.559738,None kPa,N/A,19878,['C'],A,Adiabatic calorimeter (non-vacuum) ,"origin: commercial source,99.998 weight % (total),stated by supplier",99.998,Weight %,1971
722.89,28.1286,0.562572,None kPa,N/A,19878,['C'],A,Adiabatic calorimeter (non-vacuum) ,"origin: commercial source,99.998 weight % (total),stated by supplier",99.998,Weight %,1971
724.06,28.4093,0.568186,None kPa,N/A,19878,['C'],A,Adiabatic calorimeter (non-vacuum) ,"origin: commercial source,99.998 weight % (total),stated by supplier",99.998,Weight %,1971
728.96,28.0271,0.560542,None kPa,N/A,19878,['C'],A,Adiabatic calorimeter (non-vacuum) ,"origin: commercial source,99.998 weight % (total),stated by supplier",99.998,Weight %,1971
730.04,28.1843,0.563686,None kPa,N/A,19878,['C'],A,Adiabatic calorimeter (non-vacuum) ,"origin: commercial source,99.998 weight % (total),stated by supplier",99.998,Weight %,1971
732.71,28.4827,0.569654,None kPa,N/A,19878,['C'],A,Adiabatic calorimeter (non-vacuum) ,"origin: commercial source,99.998 weight % (total),stated by supplier",99.998,Weight %,1971
732.82,28.2784,0.565568,None kPa,N/A,19878,['C'],A,Adiabatic calorimeter (non-vacuum) ,"origin: commercial source,99.998 weight % (total),stated by supplier",99.998,Weight %,1971
740.54,28.3984,0.567968,None kPa,N/A,19878,['C'],A,Adiabatic calorimeter (non-vacuum) ,"origin: commercial source,99.998 weight % (total),stated by supplier",99.998,Weight %,1971
740.8,28.1253,0.562506,None kPa,N/A,19878,['C'],A,Adiabatic calorimeter (non-vacuum) ,"origin: commercial source,99.998 weight % (total),stated by supplier",99.998,Weight %,1971
741.99,28.3379,0.566758,None kPa,N/A,19878,['C'],A,Adiabatic calorimeter (non-vacuum) ,"origin: commercial source,99.998 weight % (total),stated by supplier",99.998,Weight %,1971
742.71,28.5383,0.570766,None kPa,N/A,19878,['C'],A,Adiabatic calorimeter (non-vacuum) ,"origin: commercial source,99.998 weight % (total),stated by supplier",99.998,Weight %,1971
744.86,28.2855,0.56571,None kPa,N/A,19878,['C'],A,Adiabatic calorimeter (non-vacuum) ,"origin: commercial source,99.998 weight % (total),stated by supplier",99.998,Weight %,1971
746.27,28.4593,0.569186,None kPa,N/A,19878,['C'],A,Adiabatic calorimeter (non-vacuum) ,"origin: commercial source,99.998 weight % (total),stated by supplier",99.998,Weight %,1971
750.99,28.2649,0.565298,None kPa,N/A,19878,['C'],A,Adiabatic calorimeter (non-vacuum) ,"origin: commercial source,99.998 weight % (total),stated by supplier",99.998,Weight %,1971
752.29,28.3744,0.567488,None kPa,N/A,19878,['C'],A,Adiabatic calorimeter (non-vacuum) ,"origin: commercial source,99.998 weight % (total),stated by supplier",99.998,Weight %,1971
755.44,28.6155,0.57231,None kPa,N/A,19878,['C'],A,Adiabatic calorimeter (non-vacuum) ,"origin: commercial source,99.998 weight % (total),stated by supplier",99.998,Weight %,1971
759.53,28.2709,0.565418,None kPa,N/A,19878,['C'],A,Adiabatic calorimeter (non-vacuum) ,"origin: commercial source,99.998 weight % (total),stated by supplier",99.998,Weight %,1971
759.67,28.4689,0.569378,None kPa,N/A,19878,['C'],A,Adiabatic calorimeter (non-vacuum) ,"origin: commercial source,99.998 weight % (total),stated by supplier",99.998,Weight %,1971
764.58,28.6437,0.572874,None kPa,N/A,19878,['C'],A,Adiabatic calorimeter (non-vacuum) ,"origin: commercial source,99.998 weight % (total),stated by supplier",99.998,Weight %,1971
765.67,28.4546,0.569092,None kPa,N/A,19878,['C'],A,Adiabatic calorimeter (non-vacuum) ,"origin: commercial source,99.998 weight % (total),stated by supplier",99.998,Weight %,1971
773.16,28.7102,0.574204,None kPa,N/A,19878,['C'],A,Adiabatic calorimeter (non-vacuum) ,"origin: commercial source,99.998 weight % (total),stated by supplier",99.998,Weight %,1971
776.19,28.5115,0.57023,None kPa,N/A,19878,['C'],A,Adiabatic calorimeter (non-vacuum) ,"origin: commercial source,99.998 weight % (total),stated by supplier",99.998,Weight %,1971
780.06,28.4082,0.568164,None kPa,N/A,19878,['C'],A,Adiabatic calorimeter (non-vacuum) ,"origin: commercial source,99.998 weight % (total),stated by supplier",99.998,Weight %,1971
781.83,28.3394,0.566788,None kPa,N/A,19878,['C'],A,Adiabatic calorimeter (non-vacuum) ,"origin: commercial source,99.998 weight % (total),stated by supplier",99.998,Weight %,1971
785.75,28.7663,0.575326,None kPa,N/A,19878,['C'],A,Adiabatic calorimeter (non-vacuum) ,"origin: commercial source,99.998 weight % (total),stated by supplier",99.998,Weight %,1971
789.29,28.6465,0.57293,None kPa,N/A,19878,['C'],A,Adiabatic calorimeter (non-vacuum) ,"origin: commercial source,99.998 weight % (total),stated by supplier",99.998,Weight %,1971
789.98,28.5262,0.570524,None kPa,N/A,19878,['C'],A,Adiabatic calorimeter (non-vacuum) ,"origin: commercial source,99.998 weight % (total),stated by supplier",99.998,Weight %,1971
792.44,28.7183,0.574366,None kPa,N/A,19878,['C'],A,Adiabatic calorimeter (non-vacuum) ,"origin: commercial source,99.998 weight % (total),stated by supplier",99.998,Weight %,1971
792.95,28.8914,0.577828,None kPa,N/A,19878,['C'],A,Adiabatic calorimeter (non-vacuum) ,"origin: commercial source,99.998 weight % (total),stated by supplier",99.998,Weight %,1971
794.11,28.7934,0.575868,None kPa,N/A,19878,['C'],A,Adiabatic calorimeter (non-vacuum) ,"origin: commercial source,99.998 weight % (total),stated by supplier",99.998,Weight %,1971
799.61,28.6149,0.572298,None kPa,N/A,19878,['C'],A,Adiabatic calorimeter (non-vacuum) ,"origin: commercial source,99.998 weight % (total),stated by supplier",99.998,Weight %,1971
800.05,28.5041,0.570082,None kPa,N/A,19878,['C'],A,Adiabatic calorimeter (non-vacuum) ,"origin: commercial source,99.998 weight % (total),stated by supplier",99.998,Weight %,1971
804.68,28.9202,0.578404,None kPa,N/A,19878,['C'],A,Adiabatic calorimeter (non-vacuum) ,"origin: commercial source,99.998 weight % (total),stated by supplier",99.998,Weight %,1971
808.7,28.7584,0.575168,None kPa,N/A,19878,['C'],A,Adiabatic calorimeter (non-vacuum) ,"origin: commercial source,99.998 weight % (total),stated by supplier",99.998,Weight %,1971
808.98,28.6056,0.572112,None kPa,N/A,19878,['C'],A,Adiabatic calorimeter (non-vacuum) ,"origin: commercial source,99.998 weight % (total),stated by supplier",99.998,Weight %,1971
813.25,28.9702,0.579404,None kPa,N/A,19878,['C'],A,Adiabatic calorimeter (non-vacuum) ,"origin: commercial source,99.998 weight % (total),stated by supplier",99.998,Weight %,1971
816.7,28.7256,0.574512,None kPa,N/A,19878,['C'],A,Adiabatic calorimeter (non-vacuum) ,"origin: commercial source,99.998 weight % (total),stated by supplier",99.998,Weight %,1971
818.13,28.8338,0.576676,None kPa,N/A,19878,['C'],A,Adiabatic calorimeter (non-vacuum) ,"origin: commercial source,99.998 weight % (total),stated by supplier",99.998,Weight %,1971
818.36,28.6014,0.572028,None kPa,N/A,19878,['C'],A,Adiabatic calorimeter (non-vacuum) ,"origin: commercial source,99.998 weight % (total),stated by supplier",99.998,Weight %,1971
822.22,29.0354,0.580708,None kPa,N/A,19878,['C'],A,Adiabatic calorimeter (non-vacuum) ,"origin: commercial source,99.998 weight % (total),stated by supplier",99.998,Weight %,1971
823.82,28.6438,0.572876,None kPa,N/A,19878,['C'],A,Adiabatic calorimeter (non-vacuum) ,"origin: commercial source,99.998 weight % (total),stated by supplier",99.998,Weight %,1971
827.67,28.7824,0.575648,None kPa,N/A,19878,['C'],A,Adiabatic calorimeter (non-vacuum) ,"origin: commercial source,99.998 weight % (total),stated by supplier",99.998,Weight %,1971
828.46,28.706,0.57412,None kPa,N/A,19878,['C'],A,Adiabatic calorimeter (non-vacuum) ,"origin: commercial source,99.998 weight % (total),stated by supplier",99.998,Weight %,1971
830.35,29.1063,0.582126,None kPa,N/A,19878,['C'],A,Adiabatic calorimeter (non-vacuum) ,"origin: commercial source,99.998 weight % (total),stated by supplier",99.998,Weight %,1971
834.37,28.8324,0.576648,None kPa,N/A,19878,['C'],A,Adiabatic calorimeter (non-vacuum) ,"origin: commercial source,99.998 weight % (total),stated by supplier",99.998,Weight %,1971
838.56,28.9176,0.578352,None kPa,N/A,19878,['C'],A,Adiabatic calorimeter (non-vacuum) ,"origin: commercial source,99.998 weight % (total),stated by supplier",99.998,Weight %,1971
840.41,28.7864,0.575728,None kPa,N/A,19878,['C'],A,Adiabatic calorimeter (non-vacuum) ,"origin: commercial source,99.998 weight % (total),stated by supplier",99.998,Weight %,1971
843.49,29.2095,0.58419,None kPa,N/A,19878,['C'],A,Adiabatic calorimeter (non-vacuum) ,"origin: commercial source,99.998 weight % (total),stated by supplier",99.998,Weight %,1971
845.91,28.9746,0.579492,None kPa,N/A,19878,['C'],A,Adiabatic calorimeter (non-vacuum) ,"origin: commercial source,99.998 weight % (total),stated by supplier",99.998,Weight %,1971
849.34,28.877,0.57754,None kPa,N/A,19878,['C'],A,Adiabatic calorimeter (non-vacuum) ,"origin: commercial source,99.998 weight % (total),stated by supplier",99.998,Weight %,1971
849.73,28.7962,0.575924,None kPa,N/A,19878,['C'],A,Adiabatic calorimeter (non-vacuum) ,"origin: commercial source,99.998 weight % (total),stated by supplier",99.998,Weight %,1971
850.88,29.0533,0.581066,None kPa,N/A,19878,['C'],A,Adiabatic calorimeter (non-vacuum) ,"origin: commercial source,99.998 weight % (total),stated by supplier",99.998,Weight %,1971
853.25,29.0226,0.580452,None kPa,N/A,19878,['C'],A,Adiabatic calorimeter (non-vacuum) ,"origin: commercial source,99.998 weight % (total),stated by supplier",99.998,Weight %,1971
853.53,29.2308,0.584616,None kPa,N/A,19878,['C'],A,Adiabatic calorimeter (non-vacuum) ,"origin: commercial source,99.998 weight % (total),stated by supplier",99.998,Weight %,1971
858.58,28.8639,0.577278,None kPa,N/A,19878,['C'],A,Adiabatic calorimeter (non-vacuum) ,"origin: commercial source,99.998 weight % (total),stated by supplier",99.998,Weight %,1971
859.55,29.1459,0.582918,None kPa,N/A,19878,['C'],A,Adiabatic calorimeter (non-vacuum) ,"origin: commercial source,99.998 weight % (total),stated by supplier",99.998,Weight %,1971
860.78,29.0554,0.581108,None kPa,N/A,19878,['C'],A,Adiabatic calorimeter (non-vacuum) ,"origin: commercial source,99.998 weight % (total),stated by supplier",99.998,Weight %,1971
864.47,29.3302,0.586604,None kPa,N/A,19878,['C'],A,Adiabatic calorimeter (non-vacuum) ,"origin: commercial source,99.998 weight % (total),stated by supplier",99.998,Weight %,1971
869.83,29.2269,0.584538,None kPa,N/A,19878,['C'],A,Adiabatic calorimeter (non-vacuum) ,"origin: commercial source,99.998 weight % (total),stated by supplier",99.998,Weight %,1971
870.83,28.9958,0.579916,None kPa,N/A,19878,['C'],A,Adiabatic calorimeter (non-vacuum) ,"origin: commercial source,99.998 weight % (total),stated by supplier",99.998,Weight %,1971
871.7,29.4057,0.588114,None kPa,N/A,19878,['C'],A,Adiabatic calorimeter (non-vacuum) ,"origin: commercial source,99.998 weight % (total),stated by supplier",99.998,Weight %,1971
872.34,29.1237,0.582474,None kPa,N/A,19878,['C'],A,Adiabatic calorimeter (non-vacuum) ,"origin: commercial source,99.998 weight % (total),stated by supplier",99.998,Weight %,1971
874.8,29.3171,0.586342,None kPa,N/A,19878,['C'],A,Adiabatic calorimeter (non-vacuum) ,"origin: commercial source,99.998 weight % (total),stated by supplier",99.998,Weight %,1971
875.27,29.2426,0.584852,None kPa,N/A,19878,['C'],A,Adiabatic calorimeter (non-vacuum) ,"origin: commercial source,99.998 weight % (total),stated by supplier",99.998,Weight %,1971
880.66,28.996,0.57992,None kPa,N/A,19878,['C'],A,Adiabatic calorimeter (non-vacuum) ,"origin: commercial source,99.998 weight % (total),stated by supplier",99.998,Weight %,1971
881.26,29.2137,0.584274,None kPa,N/A,19878,['C'],A,Adiabatic calorimeter (non-vacuum) ,"origin: commercial source,99.998 weight % (total),stated by supplier",99.998,Weight %,1971
882.02,29.0953,0.581906,None kPa,N/A,19878,['C'],A,Adiabatic calorimeter (non-vacuum) ,"origin: commercial source,99.998 weight % (total),stated by supplier",99.998,Weight %,1971
883.3,29.3428,0.586856,None kPa,N/A,19878,['C'],A,Adiabatic calorimeter (non-vacuum) ,"origin: commercial source,99.998 weight % (total),stated by supplier",99.998,Weight %,1971
883.35,29.5134,0.590268,None kPa,N/A,19878,['C'],A,Adiabatic calorimeter (non-vacuum) ,"origin: commercial source,99.998 weight % (total),stated by supplier",99.998,Weight %,1971
886.32,29.1428,0.582856,None kPa,N/A,19878,['C'],A,Adiabatic calorimeter (non-vacuum) ,"origin: commercial source,99.998 weight % (total),stated by supplier",99.998,Weight %,1971
886.81,29.2778,0.585556,None kPa,N/A,19878,['C'],A,Adiabatic calorimeter (non-vacuum) ,"origin: commercial source,99.998 weight % (total),stated by supplier",99.998,Weight %,1971
892.42,29.0777,0.581554,None kPa,N/A,19878,['C'],A,Adiabatic calorimeter (non-vacuum) ,"origin: commercial source,99.998 weight % (total),stated by supplier",99.998,Weight %,1971
892.85,29.2266,0.584532,None kPa,N/A,19878,['C'],A,Adiabatic calorimeter (non-vacuum) ,"origin: commercial source,99.998 weight % (total),stated by supplier",99.998,Weight %,1971
896.82,29.3486,0.586972,None kPa,N/A,19878,['C'],A,Adiabatic calorimeter (non-vacuum) ,"origin: commercial source,99.998 weight % (total),stated by supplier",99.998,Weight %,1971
899.47,29.1627,0.583254,None kPa,N/A,19878,['C'],A,Adiabatic calorimeter (non-vacuum) ,"origin: commercial source,99.998 weight % (total),stated by supplier",99.998,Weight %,1971
903.67,29.4368,0.588736,None kPa,N/A,19878,['C'],A,Adiabatic calorimeter (non-vacuum) ,"origin: commercial source,99.998 weight % (total),stated by supplier",99.998,Weight %,1971
903.68,29.2726,0.585452,None kPa,N/A,19878,['C'],A,Adiabatic calorimeter (non-vacuum) ,"origin: commercial source,99.998 weight % (total),stated by supplier",99.998,Weight %,1971
909.19,29.1896,0.583792,None kPa,N/A,19878,['C'],A,Adiabatic calorimeter (non-vacuum) ,"origin: commercial source,99.998 weight % (total),stated by supplier",99.998,Weight %,1971
910.89,29.3156,0.586312,None kPa,N/A,19878,['C'],A,Adiabatic calorimeter (non-vacuum) ,"origin: commercial source,99.998 weight % (total),stated by supplier",99.998,Weight %,1971
912.55,29.6503,0.593006,None kPa,N/A,19878,['C'],A,Adiabatic calorimeter (non-vacuum) ,"origin: commercial source,99.998 weight % (total),stated by supplier",99.998,Weight %,1971
914.66,29.5204,0.590408,None kPa,N/A,19878,['C'],A,Adiabatic calorimeter (non-vacuum) ,"origin: commercial source,99.998 weight % (total),stated by supplier",99.998,Weight %,1971
915.49,29.2282,0.584564,None kPa,N/A,19878,['C'],A,Adiabatic calorimeter (non-vacuum) ,"origin: commercial source,99.998 weight % (total),stated by supplier",99.998,Weight %,1971
918.38,29.384,0.58768,None kPa,N/A,19878,['C'],A,Adiabatic calorimeter (non-vacuum) ,"origin: commercial source,99.998 weight % (total),stated by supplier",99.998,Weight %,1971
920.24,29.729,0.59458,None kPa,N/A,19878,['C'],A,Adiabatic calorimeter (non-vacuum) ,"origin: commercial source,99.998 weight % (total),stated by supplier",99.998,Weight %,1971
920.69,29.2745,0.58549,None kPa,N/A,19878,['C'],A,Adiabatic calorimeter (non-vacuum) ,"origin: commercial source,99.998 weight % (total),stated by supplier",99.998,Weight %,1971
922.84,29.5627,0.591254,None kPa,N/A,19878,['C'],A,Adiabatic calorimeter (non-vacuum) ,"origin: commercial source,99.998 weight % (total),stated by supplier",99.998,Weight %,1971
924.98,29.6708,0.593416,None kPa,N/A,19878,['C'],A,Adiabatic calorimeter (non-vacuum) ,"origin: commercial source,99.998 weight % (total),stated by supplier",99.998,Weight %,1971
928.07,29.3773,0.587546,None kPa,N/A,19878,['C'],A,Adiabatic calorimeter (non-vacuum) ,"origin: commercial source,99.998 weight % (total),stated by supplier",99.998,Weight %,1971
928.45,29.4581,0.589162,None kPa,N/A,19878,['C'],A,Adiabatic calorimeter (non-vacuum) ,"origin: commercial source,99.998 weight % (total),stated by supplier",99.998,Weight %,1971
932.6,29.8277,0.596554,None kPa,N/A,19878,['C'],A,Adiabatic calorimeter (non-vacuum) ,"origin: commercial source,99.998 weight % (total),stated by supplier",99.998,Weight %,1971
933.04,29.6342,0.592684,None kPa,N/A,19878,['C'],A,Adiabatic calorimeter (non-vacuum) ,"origin: commercial source,99.998 weight % (total),stated by supplier",99.998,Weight %,1971
933.41,29.5222,0.590444,None kPa,N/A,19878,['C'],A,Adiabatic calorimeter (non-vacuum) ,"origin: commercial source,99.998 weight % (total),stated by supplier",99.998,Weight %,1971
935.05,29.3712,0.587424,None kPa,N/A,19878,['C'],A,Adiabatic calorimeter (non-vacuum) ,"origin: commercial source,99.998 weight % (total),stated by supplier",99.998,Weight %,1971
943.07,29.3646,0.587292,None kPa,N/A,19878,['C'],A,Adiabatic calorimeter (non-vacuum) ,"origin: commercial source,99.998 weight % (total),stated by supplier",99.998,Weight %,1971
943.23,29.8693,0.597386,None kPa,N/A,19878,['C'],A,Adiabatic calorimeter (non-vacuum) ,"origin: commercial source,99.998 weight % (total),stated by supplier",99.998,Weight %,1971
947.25,29.521,0.59042,None kPa,N/A,19878,['C'],A,Adiabatic calorimeter (non-vacuum) ,"origin: commercial source,99.998 weight % (total),stated by supplier",99.998,Weight %,1971
947.88,29.6731,0.593462,None kPa,N/A,19878,['C'],A,Adiabatic calorimeter (non-vacuum) ,"origin: commercial source,99.998 weight % (total),stated by supplier",99.998,Weight %,1971
953.42,29.9147,0.598294,None kPa,N/A,19878,['C'],A,Adiabatic calorimeter (non-vacuum) ,"origin: commercial source,99.998 weight % (total),stated by supplier",99.998,Weight %,1971
956.42,29.5887,0.591774,None kPa,N/A,19878,['C'],A,Adiabatic calorimeter (non-vacuum) ,"origin: commercial source,99.998 weight % (total),stated by supplier",99.998,Weight %,1971
962.02,30.0054,0.600108,None kPa,N/A,19878,['C'],A,Adiabatic calorimeter (non-vacuum) ,"origin: commercial source,99.998 weight % (total),stated by supplier",99.998,Weight %,1971
967.84,29.8193,0.596386,None kPa,N/A,19878,['C'],A,Adiabatic calorimeter (non-vacuum) ,"origin: commercial source,99.998 weight % (total),stated by supplier",99.998,Weight %,1971
968.2,29.6958,0.593916,None kPa,N/A,19878,['C'],A,Adiabatic calorimeter (non-vacuum) ,"origin: commercial source,99.998 weight % (total),stated by supplier",99.998,Weight %,1971
972.46,30.0514,0.601028,None kPa,N/A,19878,['C'],A,Adiabatic calorimeter (non-vacuum) ,"origin: commercial source,99.998 weight % (total),stated by supplier",99.998,Weight %,1971
980.57,29.7156,0.594312,None kPa,N/A,19878,['C'],A,Adiabatic calorimeter (non-vacuum) ,"origin: commercial source,99.998 weight % (total),stated by supplier",99.998,Weight %,1971
984.31,30.0745,0.60149,None kPa,N/A,19878,['C'],A,Adiabatic calorimeter (non-vacuum) ,"origin: commercial source,99.998 weight % (total),stated by supplier",99.998,Weight %,1971
986.02,29.8325,0.59665,None kPa,N/A,19878,['C'],A,Adiabatic calorimeter (non-vacuum) ,"origin: commercial source,99.998 weight % (total),stated by supplier",99.998,Weight %,1971
988.01,29.9967,0.599934,None kPa,N/A,19878,['C'],A,Adiabatic calorimeter (non-vacuum) ,"origin: commercial source,99.998 weight % (total),stated by supplier",99.998,Weight %,1971
995.03,30.1415,0.60283,None kPa,N/A,19878,['C'],A,Adiabatic calorimeter (non-vacuum) ,"origin: commercial source,99.998 weight % (total),stated by supplier",99.998,Weight %,1971
998.87,29.8912,0.597824,None kPa,N/A,19878,['C'],A,Adiabatic calorimeter (non-vacuum) ,"origin: commercial source,99.998 weight % (total),stated by supplier",99.998,Weight %,1971
1002.46,30.2157,0.604314,None kPa,N/A,19878,['C'],A,Adiabatic calorimeter (non-vacuum) ,"origin: commercial source,99.998 weight % (total),stated by supplier",99.998,Weight %,1971
1003.16,30.0139,0.600278,None kPa,N/A,19878,['C'],A,Adiabatic calorimeter (non-vacuum) ,"origin: commercial source,99.998 weight % (total),stated by supplier",99.998,Weight %,1971
1007.34,30.0825,0.60165,None kPa,N/A,19878,['C'],A,Adiabatic calorimeter (non-vacuum) ,"origin: commercial source,99.998 weight % (total),stated by supplier",99.998,Weight %,1971
1010.94,29.9537,0.599074,None kPa,N/A,19878,['C'],A,Adiabatic calorimeter (non-vacuum) ,"origin: commercial source,99.998 weight % (total),stated by supplier",99.998,Weight %,1971
1012.61,30.298,0.60596,None kPa,N/A,19878,['C'],A,Adiabatic calorimeter (non-vacuum) ,"origin: commercial source,99.998 weight % (total),stated by supplier",99.998,Weight %,1971
1019.42,30.0552,0.601104,None kPa,N/A,19878,['C'],A,Adiabatic calorimeter (non-vacuum) ,"origin: commercial source,99.998 weight % (total),stated by supplier",99.998,Weight %,1971
1024.41,30.2517,0.605034,None kPa,N/A,19878,['C'],A,Adiabatic calorimeter (non-vacuum) ,"origin: commercial source,99.998 weight % (total),stated by supplier",99.998,Weight %,1971
1024.79,30.3332,0.606664,None kPa,N/A,19878,['C'],A,Adiabatic calorimeter (non-vacuum) ,"origin: commercial source,99.998 weight % (total),stated by supplier",99.998,Weight %,1971
1026.1,30.1682,0.603364,None kPa,N/A,19878,['C'],A,Adiabatic calorimeter (non-vacuum) ,"origin: commercial source,99.998 weight % (total),stated by supplier",99.998,Weight %,1971
1032.14,30.2062,0.604124,None kPa,N/A,19878,['C'],A,Adiabatic calorimeter (non-vacuum) ,"origin: commercial source,99.998 weight % (total),stated by supplier",99.998,Weight %,1971
1033.38,30.3252,0.606504,None kPa,N/A,19878,['C'],A,Adiabatic calorimeter (non-vacuum) ,"origin: commercial source,99.998 weight % (total),stated by supplier",99.998,Weight %,1971
1033.65,30.4264,0.608528,None kPa,N/A,19878,['C'],A,Adiabatic calorimeter (non-vacuum) ,"origin: commercial source,99.998 weight % (total),stated by supplier",99.998,Weight %,1971
1038.77,30.528,0.61056,None kPa,N/A,19878,['C'],A,Adiabatic calorimeter (non-vacuum) ,"origin: commercial source,99.998 weight % (total),stated by supplier",99.998,Weight %,1971
1040.59,30.1772,0.603544,None kPa,N/A,19878,['C'],A,Adiabatic calorimeter (non-vacuum) ,"origin: commercial source,99.998 weight % (total),stated by supplier",99.998,Weight %,1971
1045.49,30.4373,0.608746,None kPa,N/A,19878,['C'],A,Adiabatic calorimeter (non-vacuum) ,"origin: commercial source,99.998 weight % (total),stated by supplier",99.998,Weight %,1971
1048.16,30.2755,0.60551,None kPa,N/A,19878,['C'],A,Adiabatic calorimeter (non-vacuum) ,"origin: commercial source,99.998 weight % (total),stated by supplier",99.998,Weight %,1971
1052.01,30.5943,0.611886,None kPa,N/A,19878,['C'],A,Adiabatic calorimeter (non-vacuum) ,"origin: commercial source,99.998 weight % (total),stated by supplier",99.998,Weight %,1971
1061.21,30.6296,0.612592,None kPa,N/A,19878,['C'],A,Adiabatic calorimeter (non-vacuum) ,"origin: commercial source,99.998 weight % (total),stated by supplier",99.998,Weight %,1971
1062.05,30.7161,0.614322,None kPa,N/A,19878,['C'],A,Adiabatic calorimeter (non-vacuum) ,"origin: commercial source,99.998 weight % (total),stated by supplier",99.998,Weight %,1971
1064.28,30.4868,0.609736,None kPa,N/A,19878,['C'],A,Adiabatic calorimeter (non-vacuum) ,"origin: commercial source,99.998 weight % (total),stated by supplier",99.998,Weight %,1971
1069.41,30.6025,0.61205,None kPa,N/A,19878,['C'],A,Adiabatic calorimeter (non-vacuum) ,"origin: commercial source,99.998 weight % (total),stated by supplier",99.998,Weight %,1971
1070.2,30.4401,0.608802,None kPa,N/A,19878,['C'],A,Adiabatic calorimeter (non-vacuum) ,"origin: commercial source,99.998 weight % (total),stated by supplier",99.998,Weight %,1971
1074.23,30.7385,0.61477,None kPa,N/A,19878,['C'],A,Adiabatic calorimeter (non-vacuum) ,"origin: commercial source,99.998 weight % (total),stated by supplier",99.998,Weight %,1971
1082.74,30.8922,0.617844,None kPa,N/A,19878,['C'],A,Adiabatic calorimeter (non-vacuum) ,"origin: commercial source,99.998 weight % (total),stated by supplier",99.998,Weight %,1971
1083.87,30.5656,0.611312,None kPa,N/A,19878,['C'],A,Adiabatic calorimeter (non-vacuum) ,"origin: commercial source,99.998 weight % (total),stated by supplier",99.998,Weight %,1971
1086.49,30.7049,0.614098,None kPa,N/A,19878,['C'],A,Adiabatic calorimeter (non-vacuum) ,"origin: commercial source,99.998 weight % (total),stated by supplier",99.998,Weight %,1971
1087.25,30.7768,0.615536,None kPa,N/A,19878,['C'],A,Adiabatic calorimeter (non-vacuum) ,"origin: commercial source,99.998 weight % (total),stated by supplier",99.998,Weight %,1971
1093.3,30.9166,0.618332,None kPa,N/A,19878,['C'],A,Adiabatic calorimeter (non-vacuum) ,"origin: commercial source,99.998 weight % (total),stated by supplier",99.998,Weight %,1971
1093.34,30.6989,0.613978,None kPa,N/A,19878,['C'],A,Adiabatic calorimeter (non-vacuum) ,"origin: commercial source,99.998 weight % (total),stated by supplier",99.998,Weight %,1971
1107.89,30.8708,0.617416,None kPa,N/A,19878,['C'],A,Adiabatic calorimeter (non-vacuum) ,"origin: commercial source,99.998 weight % (total),stated by supplier",99.998,Weight %,1971
1110.79,30.7637,0.615274,None kPa,N/A,19878,['C'],A,Adiabatic calorimeter (non-vacuum) ,"origin: commercial source,99.998 weight % (total),stated by supplier",99.998,Weight %,1971
1114.67,30.9583,0.619166,None kPa,N/A,19878,['C'],A,Adiabatic calorimeter (non-vacuum) ,"origin: commercial source,99.998 weight % (total),stated by supplier",99.998,Weight %,1971
1120.94,31.2273,0.624546,None kPa,N/A,19878,['C'],A,Adiabatic calorimeter (non-vacuum) ,"origin: commercial source,99.998 weight % (total),stated by supplier",99.998,Weight %,1971
1123.53,31.1305,0.62261,None kPa,N/A,19878,['C'],A,Adiabatic calorimeter (non-vacuum) ,"origin: commercial source,99.998 weight % (total),stated by supplier",99.998,Weight %,1971
1126.56,30.8426,0.616852,None kPa,N/A,19878,['C'],A,Adiabatic calorimeter (non-vacuum) ,"origin: commercial source,99.998 weight % (total),stated by supplier",99.998,Weight %,1971
1127.39,31.0202,0.620404,None kPa,N/A,19878,['C'],A,Adiabatic calorimeter (non-vacuum) ,"origin: commercial source,99.998 weight % (total),stated by supplier",99.998,Weight %,1971
1129.43,31.3435,0.62687,None kPa,N/A,19878,['C'],A,Adiabatic calorimeter (non-vacuum) ,"origin: commercial source,99.998 weight % (total),stated by supplier",99.998,Weight %,1971
1133.85,31.1937,0.623874,None kPa,N/A,19878,['C'],A,Adiabatic calorimeter (non-vacuum) ,"origin: commercial source,99.998 weight % (total),stated by supplier",99.998,Weight %,1971
1142.75,31.341,0.62682,None kPa,N/A,19878,['C'],A,Adiabatic calorimeter (non-vacuum) ,"origin: commercial source,99.998 weight % (total),stated by supplier",99.998,Weight %,1971
1145.24,31.1118,0.622236,None kPa,N/A,19878,['C'],A,Adiabatic calorimeter (non-vacuum) ,"origin: commercial source,99.998 weight % (total),stated by supplier",99.998,Weight %,1971
1147.58,31.2116,0.624232,None kPa,N/A,19878,['C'],A,Adiabatic calorimeter (non-vacuum) ,"origin: commercial source,99.998 weight % (total),stated by supplier",99.998,Weight %,1971
1151.99,31.4208,0.628416,None kPa,N/A,19878,['C'],A,Adiabatic calorimeter (non-vacuum) ,"origin: commercial source,99.998 weight % (total),stated by supplier",99.998,Weight %,1971
