Repository: amr8004/PureElementPRL

# Pure Element Thermodynamic modeling with 3rd generation CALPHAD models for multiple elements

## Description
Jupyter notebook for modeling pure elements with selected models via python tools pycalphad and ESPEI

## Running Tutorial
Creating a codespace should immediately open the desired notebook. Just change the element as desired (non-case sensitive) and set what SGTE structure (FCC_A1, BCC_A2, etc.) you would like to compare against.

## Further Resources

## Citation

File: CpCSV/Cu_CP_data.csv (part 5 of 16)
Temperature: K,Heat capacity at constant pressure Cp: J/K/mol,Uncertainty,Pressure,Ref Temp,Data Set ID,State,Representation,Method,Description,Purity,Purity Units,Year
0.66033,0.000467855,4.67855e-06,None kPa,N/A,12041,['C'],A,Low temperature calorimetry set up,"origin: commercial source,99.999 % (total),stated by supplier",99.999,Not Specified %,1961
0.67078,0.000460478,4.60478e-06,None kPa,N/A,12041,['C'],A,Low temperature calorimetry set up,"origin: commercial source,99.999 % (total),stated by supplier",99.999,Not Specified %,1961
0.69246,0.000494825,4.94825e-06,None kPa,N/A,12041,['C'],A,Low temperature calorimetry set up,"origin: commercial source,99.999 % (total),stated by supplier",99.999,Not Specified %,1961
0.69634,0.000496432,4.96432e-06,None kPa,N/A,12041,['C'],A,Low temperature calorimetry set up,"origin: commercial source,99.999 % (total),stated by supplier",99.999,Not Specified %,1961
0.7009,0.000503172,5.03172e-06,None kPa,N/A,12041,['C'],A,Low temperature calorimetry set up,"origin: commercial source,99.999 % (total),stated by supplier",99.999,Not Specified %,1961
0.71043,0.000499967,4.99967e-06,None kPa,N/A,12041,['C'],A,Low temperature calorimetry set up,"origin: commercial source,99.999 % (total),stated by supplier",99.999,Not Specified %,1961
0.73435,0.000521159,5.21159e-06,None kPa,N/A,12041,['C'],A,Low temperature calorimetry set up,"origin: commercial source,99.999 % (total),stated by supplier",99.999,Not Specified %,1961
0.74264,0.000538167,5.38167e-06,None kPa,N/A,12041,['C'],A,Low temperature calorimetry set up,"origin: commercial source,99.999 % (total),stated by supplier",99.999,Not Specified %,1961
0.75602,0.000506724,5.06724e-06,None kPa,N/A,12041,['C'],A,Low temperature calorimetry set up,"origin: commercial source,99.999 % (total),stated by supplier",99.999,Not Specified %,1961
0.76462,0.000542029,5.42029e-06,None kPa,N/A,12041,['C'],A,Low temperature calorimetry set up,"origin: commercial source,99.999 % (total),stated by supplier",99.999,Not Specified %,1961
0.77832,0.000532728,5.32728e-06,None kPa,N/A,12041,['C'],A,Low temperature calorimetry set up,"origin: commercial source,99.999 % (total),stated by supplier",99.999,Not Specified %,1961
0.78491,0.000573488,5.73488e-06,None kPa,N/A,12041,['C'],A,Low temperature calorimetry set up,"origin: commercial source,99.999 % (total),stated by supplier",99.999,Not Specified %,1961
0.81324,0.000573819,5.73819e-06,None kPa,N/A,12041,['C'],A,Low temperature calorimetry set up,"origin: commercial source,99.999 % (total),stated by supplier",99.999,Not Specified %,1961
0.82989,0.000594367,5.94366e-06,None kPa,N/A,12041,['C'],A,Low temperature calorimetry set up,"origin: commercial source,99.999 % (total),stated by supplier",99.999,Not Specified %,1961
0.83817,0.000593408,5.93408e-06,None kPa,N/A,12041,['C'],A,Low temperature calorimetry set up,"origin: commercial source,99.999 % (total),stated by supplier",99.999,Not Specified %,1961
0.84855,0.000589241,5.89241e-06,None kPa,N/A,12041,['C'],A,Low temperature calorimetry set up,"origin: commercial source,99.999 % (total),stated by supplier",99.999,Not Specified %,1961
0.8813,0.000652152,6.52152e-06,None kPa,N/A,12041,['C'],A,Low temperature calorimetry set up,"origin: commercial source,99.999 % (total),stated by supplier",99.999,Not Specified %,1961
0.89407,0.000648951,6.48951e-06,None kPa,N/A,12041,['C'],A,Low temperature calorimetry set up,"origin: commercial source,99.999 % (total),stated by supplier",99.999,Not Specified %,1961
0.89856,0.000651198,6.51198e-06,None kPa,N/A,12041,['C'],A,Low temperature calorimetry set up,"origin: commercial source,99.999 % (total),stated by supplier",99.999,Not Specified %,1961
0.93015,0.000655382,6.55382e-06,None kPa,N/A,12041,['C'],A,Low temperature calorimetry set up,"origin: commercial source,99.999 % (total),stated by supplier",99.999,Not Specified %,1961
0.94773,0.000675607,6.75607e-06,None kPa,N/A,12041,['C'],A,Low temperature calorimetry set up,"origin: commercial source,99.999 % (total),stated by supplier",99.999,Not Specified %,1961
0.95934,0.000674649,6.74649e-06,None kPa,N/A,12041,['C'],A,Low temperature calorimetry set up,"origin: commercial source,99.999 % (total),stated by supplier",99.999,Not Specified %,1961
0.97753,0.000689101,6.89101e-06,None kPa,N/A,12041,['C'],A,Low temperature calorimetry set up,"origin: commercial source,99.999 % (total),stated by supplier",99.999,Not Specified %,1961
0.99565,0.00069777,6.9777e-06,None kPa,N/A,12041,['C'],A,Low temperature calorimetry set up,"origin: commercial source,99.999 % (total),stated by supplier",99.999,Not Specified %,1961
1.02337,0.000731798,7.31798e-06,None kPa,N/A,12041,['C'],A,Low temperature calorimetry set up,"origin: commercial source,99.999 % (total),stated by supplier",99.999,Not Specified %,1961
1.04613,0.000754275,7.54275e-06,None kPa,N/A,12041,['C'],A,Low temperature calorimetry set up,"origin: commercial source,99.999 % (total),stated by supplier",99.999,Not Specified %,1961
1.05008,0.000750743,7.50743e-06,None kPa,N/A,12041,['C'],A,Low temperature calorimetry set up,"origin: commercial source,99.999 % (total),stated by supplier",99.999,Not Specified %,1961
1.09731,0.000789918,7.89918e-06,None kPa,N/A,12041,['C'],A,Low temperature calorimetry set up,"origin: commercial source,99.999 % (total),stated by supplier",99.999,Not Specified %,1961
1.10025,0.000811098,8.11098e-06,None kPa,N/A,12041,['C'],A,Low temperature calorimetry set up,"origin: commercial source,99.999 % (total),stated by supplier",99.999,Not Specified %,1961
1.11427,0.000842875,8.42875e-06,None kPa,N/A,12041,['C'],A,Low temperature calorimetry set up,"origin: commercial source,99.999 % (total),stated by supplier",99.999,Not Specified %,1961
1.15111,0.000826202,8.26202e-06,None kPa,N/A,12041,['C'],A,Low temperature calorimetry set up,"origin: commercial source,99.999 % (total),stated by supplier",99.999,Not Specified %,1961
1.19811,0.000872435,8.72435e-06,None kPa,N/A,12041,['C'],A,Low temperature calorimetry set up,"origin: commercial source,99.999 % (total),stated by supplier",99.999,Not Specified %,1961
1.21902,0.000910313,9.10313e-06,None kPa,N/A,12041,['C'],A,Low temperature calorimetry set up,"origin: commercial source,99.999 % (total),stated by supplier",99.999,Not Specified %,1961
1.22506,0.000928928,9.28928e-06,None kPa,N/A,12041,['C'],A,Low temperature calorimetry set up,"origin: commercial source,99.999 % (total),stated by supplier",99.999,Not Specified %,1961
1.23783,0.000915133,9.15133e-06,None kPa,N/A,12041,['C'],A,Low temperature calorimetry set up,"origin: commercial source,99.999 % (total),stated by supplier",99.999,Not Specified %,1961
1.28213,0.00105956,1.05956e-05,None kPa,N/A,12041,['C'],A,Low temperature calorimetry set up,"origin: commercial source,99.999 % (total),stated by supplier",99.999,Not Specified %,1961
1.31859,0.00108012,1.08012e-05,None kPa,N/A,12041,['C'],A,Low temperature calorimetry set up,"origin: commercial source,99.999 % (total),stated by supplier",99.999,Not Specified %,1961
1.34143,0.0010843,1.0843e-05,None kPa,N/A,12041,['C'],A,Low temperature calorimetry set up,"origin: commercial source,99.999 % (total),stated by supplier",99.999,Not Specified %,1961
1.35234,0.00103713,1.03713e-05,None kPa,N/A,12041,['C'],A,Low temperature calorimetry set up,"origin: commercial source,99.999 % (total),stated by supplier",99.999,Not Specified %,1961
1.37248,0.00107982,1.07982e-05,None kPa,N/A,12041,['C'],A,Low temperature calorimetry set up,"origin: commercial source,99.999 % (total),stated by supplier",99.999,Not Specified %,1961
1.45564,0.00124609,1.24609e-05,None kPa,N/A,12041,['C'],A,Low temperature calorimetry set up,"origin: commercial source,99.999 % (total),stated by supplier",99.999,Not Specified %,1961
1.46315,0.00122748,1.22748e-05,None kPa,N/A,12041,['C'],A,Low temperature calorimetry set up,"origin: commercial source,99.999 % (total),stated by supplier",99.999,Not Specified %,1961
1.46555,0.00123615,1.23615e-05,None kPa,N/A,12041,['C'],A,Low temperature calorimetry set up,"origin: commercial source,99.999 % (total),stated by supplier",99.999,Not Specified %,1961
1.49094,0.00125252,1.25252e-05,None kPa,N/A,12041,['C'],A,Low temperature calorimetry set up,"origin: commercial source,99.999 % (total),stated by supplier",99.999,Not Specified %,1961
3.0,0.00335975,3.35975e-05,None kPa,N/A,12042,['C'],A,Adiabatic calorimeter (non-vacuum) ,"origin: commercial source,99.999 % (total),stated by supplier",99.999,Not Specified %,1961
4.0,0.00581994,5.81994e-05,None kPa,N/A,12042,['C'],A,Adiabatic calorimeter (non-vacuum) ,"origin: commercial source,99.999 % (total),stated by supplier",99.999,Not Specified %,1961
5.0,0.0094391,9.4391e-05,None kPa,N/A,12042,['C'],A,Adiabatic calorimeter (non-vacuum) ,"origin: commercial source,99.999 % (total),stated by supplier",99.999,Not Specified %,1961
6.0,0.0145268,0.000145268,None kPa,N/A,12042,['C'],A,Adiabatic calorimeter (non-vacuum) ,"origin: commercial source,99.999 % (total),stated by supplier",99.999,Not Specified %,1961
7.0,0.0213761,0.000213761,None kPa,N/A,12042,['C'],A,Adiabatic calorimeter (non-vacuum) ,"origin: commercial source,99.999 % (total),stated by supplier",99.999,Not Specified %,1961
8.0,0.0303214,0.000303214,None kPa,N/A,12042,['C'],A,Adiabatic calorimeter (non-vacuum) ,"origin: commercial source,99.999 % (total),stated by supplier",99.999,Not Specified %,1961
9.0,0.0417145,0.000417145,None kPa,N/A,12042,['C'],A,Adiabatic calorimeter (non-vacuum) ,"origin: commercial source,99.999 % (total),stated by supplier",99.999,Not Specified %,1961
10.0,0.0558982,0.000558982,None kPa,N/A,12042,['C'],A,Adiabatic calorimeter (non-vacuum) ,"origin: commercial source,99.999 % (total),stated by supplier",99.999,Not Specified %,1961
12.0,0.0943074,0.000943074,None kPa,N/A,12042,['C'],A,Adiabatic calorimeter (non-vacuum) ,"origin: commercial source,99.999 % (total),stated by supplier",99.999,Not Specified %,1961
14.0,0.149243,0.00149243,None kPa,N/A,12042,['C'],A,Adiabatic calorimeter (non-vacuum) ,"origin: commercial source,99.999 % (total),stated by supplier",99.999,Not Specified %,1961
16.0,0.225183,0.00225183,None kPa,N/A,12042,['C'],A,Adiabatic calorimeter (non-vacuum) ,"origin: commercial source,99.999 % (total),stated by supplier",99.999,Not Specified %,1961
18.0,0.327524,0.00327524,None kPa,N/A,12042,['C'],A,Adiabatic calorimeter (non-vacuum) ,"origin: commercial source,99.999 % (total),stated by supplier",99.999,Not Specified %,1961
20.0,0.461914,0.00461914,None kPa,N/A,12042,['C'],A,Adiabatic calorimeter (non-vacuum) ,"origin: commercial source,99.999 % (total),stated by supplier",99.999,Not Specified %,1961
22.0,0.633876,0.00633876,None kPa,N/A,12042,['C'],A,Adiabatic calorimeter (non-vacuum) ,"origin: commercial source,99.999 % (total),stated by supplier",99.999,Not Specified %,1961
24.0,0.844331,0.00844331,None kPa,N/A,12042,['C'],A,Adiabatic calorimeter (non-vacuum) ,"origin: commercial source,99.999 % (total),stated by supplier",99.999,Not Specified %,1961
26.0,1.08993,0.0108993,None kPa,N/A,12042,['C'],A,Adiabatic calorimeter (non-vacuum) ,"origin: commercial source,99.999 % (total),stated by supplier",99.999,Not Specified %,1961
28.0,1.369,0.01369,None kPa,N/A,12042,['C'],A,Adiabatic calorimeter (non-vacuum) ,"origin: commercial source,99.999 % (total),stated by supplier",99.999,Not Specified %,1961
30.0,1.68155,0.0168155,None kPa,N/A,12042,['C'],A,Adiabatic calorimeter (non-vacuum) ,"origin: commercial source,99.999 % (total),stated by supplier",99.999,Not Specified %,1961
1.0,0.000771,3.855e-05,None kPa,N/A,12852,['C'],A,Low temperature calorimetry set up,"not stated,99.9999 mole % (total),",99.9999,Mole %,1962
2.0,0.00184,9.2e-05,None kPa,N/A,12852,['C'],A,Low temperature calorimetry set up,"not stated,99.9999 mole % (total),",99.9999,Mole %,1962
3.0,0.00351,0.0001755,None kPa,N/A,12852,['C'],A,Low temperature calorimetry set up,"not stated,99.9999 mole % (total),",99.9999,Mole %,1962
4.0,0.00608,0.000304,None kPa,N/A,12852,['C'],A,Low temperature calorimetry set up,"not stated,99.9999 mole % (total),",99.9999,Mole %,1962
5.0,0.00985,0.0004925,None kPa,N/A,12852,['C'],A,Low temperature calorimetry set up,"not stated,99.9999 mole % (total),",99.9999,Mole %,1962
6.0,0.0151,0.000755,None kPa,N/A,12852,['C'],A,Low temperature calorimetry set up,"not stated,99.9999 mole % (total),",99.9999,Mole %,1962
7.0,0.0222,0.00111,None kPa,N/A,12852,['C'],A,Low temperature calorimetry set up,"not stated,99.9999 mole % (total),",99.9999,Mole %,1962
8.0,0.0313,0.001565,None kPa,N/A,12852,['C'],A,Low temperature calorimetry set up,"not stated,99.9999 mole % (total),",99.9999,Mole %,1962
9.0,0.0429,0.002145,None kPa,N/A,12852,['C'],A,Low temperature calorimetry set up,"not stated,99.9999 mole % (total),",99.9999,Mole %,1962
10.0,0.0571,0.002855,None kPa,N/A,12852,['C'],A,Low temperature calorimetry set up,"not stated,99.9999 mole % (total),",99.9999,Mole %,1962
11.0,0.0744,0.00372,None kPa,N/A,12852,['C'],A,Low temperature calorimetry set up,"not stated,99.9999 mole % (total),",99.9999,Mole %,1962
12.0,0.0949,0.004745,None kPa,N/A,12852,['C'],A,Low temperature calorimetry set up,"not stated,99.9999 mole % (total),",99.9999,Mole %,1962
13.0,0.119,0.00595,None kPa,N/A,12852,['C'],A,Low temperature calorimetry set up,"not stated,99.9999 mole % (total),",99.9999,Mole %,1962
14.0,0.147,0.00735,None kPa,N/A,12852,['C'],A,Low temperature calorimetry set up,"not stated,99.9999 mole % (total),",99.9999,Mole %,1962
15.0,0.179,0.00895,None kPa,N/A,12852,['C'],A,Low temperature calorimetry set up,"not stated,99.9999 mole % (total),",99.9999,Mole %,1962
16.0,0.216,0.0108,None kPa,N/A,12852,['C'],A,Low temperature calorimetry set up,"not stated,99.9999 mole % (total),",99.9999,Mole %,1962
17.0,0.258,0.0129,None kPa,N/A,12852,['C'],A,Low temperature calorimetry set up,"not stated,99.9999 mole % (total),",99.9999,Mole %,1962
18.0,0.304,0.0152,None kPa,N/A,12852,['C'],A,Low temperature calorimetry set up,"not stated,99.9999 mole % (total),",99.9999,Mole %,1962
19.0,0.356,0.0178,None kPa,N/A,12852,['C'],A,Low temperature calorimetry set up,"not stated,99.9999 mole % (total),",99.9999,Mole %,1962
20.0,0.414,0.0207,None kPa,N/A,12852,['C'],A,Low temperature calorimetry set up,"not stated,99.9999 mole % (total),",99.9999,Mole %,1962
21.0,0.478,0.0239,None kPa,N/A,12852,['C'],A,Low temperature calorimetry set up,"not stated,99.9999 mole % (total),",99.9999,Mole %,1962
22.0,0.548,0.0274,None kPa,N/A,12852,['C'],A,Low temperature calorimetry set up,"not stated,99.9999 mole % (total),",99.9999,Mole %,1962
23.0,0.624,0.0312,None kPa,N/A,12852,['C'],A,Low temperature calorimetry set up,"not stated,99.9999 mole % (total),",99.9999,Mole %,1962
24.0,0.708,0.0354,None kPa,N/A,12852,['C'],A,Low temperature calorimetry set up,"not stated,99.9999 mole % (total),",99.9999,Mole %,1962
25.0,0.798,0.0399,None kPa,N/A,12852,['C'],A,Low temperature calorimetry set up,"not stated,99.9999 mole % (total),",99.9999,Mole %,1962
26.0,0.896,0.0448,None kPa,N/A,12852,['C'],A,Low temperature calorimetry set up,"not stated,99.9999 mole % (total),",99.9999,Mole %,1962
27.0,1.0,0.05,None kPa,N/A,12852,['C'],A,Low temperature calorimetry set up,"not stated,99.9999 mole % (total),",99.9999,Mole %,1962
28.0,1.12,0.056,None kPa,N/A,12852,['C'],A,Low temperature calorimetry set up,"not stated,99.9999 mole % (total),",99.9999,Mole %,1962
29.0,1.24,0.062,None kPa,N/A,12852,['C'],A,Low temperature calorimetry set up,"not stated,99.9999 mole % (total),",99.9999,Mole %,1962
30.0,1.37,0.0685,None kPa,N/A,12852,['C'],A,Low temperature calorimetry set up,"not stated,99.9999 mole % (total),",99.9999,Mole %,1962
1.0,0.000771,3.855e-05,None kPa,N/A,12853,['C'],A,Low temperature calorimetry set up,"not stated,99.9999 mole % (total),",99.9999,Mole %,1962
2.0,0.00184,9.2e-05,None kPa,N/A,12853,['C'],A,Low temperature calorimetry set up,"not stated,99.9999 mole % (total),",99.9999,Mole %,1962
3.0,0.00351,0.0001755,None kPa,N/A,12853,['C'],A,Low temperature calorimetry set up,"not stated,99.9999 mole % (total),",99.9999,Mole %,1962
4.0,0.00608,0.000304,None kPa,N/A,12853,['C'],A,Low temperature calorimetry set up,"not stated,99.9999 mole % (total),",99.9999,Mole %,1962
5.0,0.00985,0.0004925,None kPa,N/A,12853,['C'],A,Low temperature calorimetry set up,"not stated,99.9999 mole % (total),",99.9999,Mole %,1962
6.0,0.0151,0.000755,None kPa,N/A,12853,['C'],A,Low temperature calorimetry set up,"not stated,99.9999 mole % (total),",99.9999,Mole %,1962
7.0,0.0222,0.00111,None kPa,N/A,12853,['C'],A,Low temperature calorimetry set up,"not stated,99.9999 mole % (total),",99.9999,Mole %,1962
8.0,0.0313,0.001565,None kPa,N/A,12853,['C'],A,Low temperature calorimetry set up,"not stated,99.9999 mole % (total),",99.9999,Mole %,1962
9.0,0.0429,0.002145,None kPa,N/A,12853,['C'],A,Low temperature calorimetry set up,"not stated,99.9999 mole % (total),",99.9999,Mole %,1962
10.0,0.0571,0.002855,None kPa,N/A,12853,['C'],A,Low temperature calorimetry set up,"not stated,99.9999 mole % (total),",99.9999,Mole %,1962
11.0,0.0744,0.00372,None kPa,N/A,12853,['C'],A,Low temperature calorimetry set up,"not stated,99.9999 mole % (total),",99.9999,Mole %,1962
12.0,0.0949,0.004745,None kPa,N/A,12853,['C'],A,Low temperature calorimetry set up,"not stated,99.9999 mole % (total),",99.9999,Mole %,1962
13.0,0.119,0.00595,None kPa,N/A,12853,['C'],A,Low temperature calorimetry set up,"not stated,99.9999 mole % (total),",99.9999,Mole %,1962
14.0,0.147,0.00735,None kPa,N/A,12853,['C'],A,Low temperature calorimetry set up,"not stated,99.9999 mole % (total),",99.9999,Mole %,1962
15.0,0.179,0.00895,None kPa,N/A,12853,['C'],A,Low temperature calorimetry set up,"not stated,99.9999 mole % (total),",99.9999,Mole %,1962
16.0,0.216,0.0108,None kPa,N/A,12853,['C'],A,Low temperature calorimetry set up,"not stated,99.9999 mole % (total),",99.9999,Mole %,1962
17.0,0.258,0.0129,None kPa,N/A,12853,['C'],A,Low temperature calorimetry set up,"not stated,99.9999 mole % (total),",99.9999,Mole %,1962
18.0,0.304,0.0152,None kPa,N/A,12853,['C'],A,Low temperature calorimetry set up,"not stated,99.9999 mole % (total),",99.9999,Mole %,1962
19.0,0.356,0.0178,None kPa,N/A,12853,['C'],A,Low temperature calorimetry set up,"not stated,99.9999 mole % (total),",99.9999,Mole %,1962
20.0,0.414,0.0207,None kPa,N/A,12853,['C'],A,Low temperature calorimetry set up,"not stated,99.9999 mole % (total),",99.9999,Mole %,1962
21.0,0.478,0.0239,None kPa,N/A,12853,['C'],A,Low temperature calorimetry set up,"not stated,99.9999 mole % (total),",99.9999,Mole %,1962
22.0,0.548,0.0274,None kPa,N/A,12853,['C'],A,Low temperature calorimetry set up,"not stated,99.9999 mole % (total),",99.9999,Mole %,1962
23.0,0.624,0.0312,None kPa,N/A,12853,['C'],A,Low temperature calorimetry set up,"not stated,99.9999 mole % (total),",99.9999,Mole %,1962
24.0,0.708,0.0354,None kPa,N/A,12853,['C'],A,Low temperature calorimetry set up,"not stated,99.9999 mole % (total),",99.9999,Mole %,1962
25.0,0.798,0.0399,None kPa,N/A,12853,['C'],A,Low temperature calorimetry set up,"not stated,99.9999 mole % (total),",99.9999,Mole %,1962
26.0,0.896,0.0448,None kPa,N/A,12853,['C'],A,Low temperature calorimetry set up,"not stated,99.9999 mole % (total),",99.9999,Mole %,1962
27.0,1.0,0.05,None kPa,N/A,12853,['C'],A,Low temperature calorimetry set up,"not stated,99.9999 mole % (total),",99.9999,Mole %,1962
28.0,1.12,0.056,None kPa,N/A,12853,['C'],A,Low temperature calorimetry set up,"not stated,99.9999 mole % (total),",99.9999,Mole %,1962
29.0,1.24,0.062,None kPa,N/A,12853,['C'],A,Low temperature calorimetry set up,"not stated,99.9999 mole % (total),",99.9999,Mole %,1962
30.0,1.37,0.0685,None kPa,N/A,12853,['C'],A,Low temperature calorimetry set up,"not stated,99.9999 mole % (total),",99.9999,Mole %,1962
1.0,0.000779,3.895e-05,None kPa,N/A,12854,['C'],A,Low temperature calorimetry set up,"not stated,99.9999 mole % (total),",99.9999,Mole %,1962
2.0,0.0019,9.5e-05,None kPa,N/A,12854,['C'],A,Low temperature calorimetry set up,"not stated,99.9999 mole % (total),",99.9999,Mole %,1962
3.0,0.00372,0.000186,None kPa,N/A,12854,['C'],A,Low temperature calorimetry set up,"not stated,99.9999 mole % (total),",99.9999,Mole %,1962
4.0,0.00657,0.0003285,None kPa,N/A,12854,['C'],A,Low temperature calorimetry set up,"not stated,99.9999 mole % (total),",99.9999,Mole %,1962
5.0,0.0108,0.00054,None kPa,N/A,12854,['C'],A,Low temperature calorimetry set up,"not stated,99.9999 mole % (total),",99.9999,Mole %,1962
6.0,0.0168,0.00084,None kPa,N/A,12854,['C'],A,Low temperature calorimetry set up,"not stated,99.9999 mole % (total),",99.9999,Mole %,1962
7.0,0.0248,0.00124,None kPa,N/A,12854,['C'],A,Low temperature calorimetry set up,"not stated,99.9999 mole % (total),",99.9999,Mole %,1962
8.0,0.0352,0.00176,None kPa,N/A,12854,['C'],A,Low temperature calorimetry set up,"not stated,99.9999 mole % (total),",99.9999,Mole %,1962
9.0,0.0485,0.002425,None kPa,N/A,12854,['C'],A,Low temperature calorimetry set up,"not stated,99.9999 mole % (total),",99.9999,Mole %,1962
10.0,0.0648,0.00324,None kPa,N/A,12854,['C'],A,Low temperature calorimetry set up,"not stated,99.9999 mole % (total),",99.9999,Mole %,1962
11.0,0.0846,0.00423,None kPa,N/A,12854,['C'],A,Low temperature calorimetry set up,"not stated,99.9999 mole % (total),",99.9999,Mole %,1962
12.0,0.108,0.0054,None kPa,N/A,12854,['C'],A,Low temperature calorimetry set up,"not stated,99.9999 mole % (total),",99.9999,Mole %,1962
13.0,0.136,0.0068,None kPa,N/A,12854,['C'],A,Low temperature calorimetry set up,"not stated,99.9999 mole % (total),",99.9999,Mole %,1962
14.0,0.168,0.0084,None kPa,N/A,12854,['C'],A,Low temperature calorimetry set up,"not stated,99.9999 mole % (total),",99.9999,Mole %,1962
15.0,0.205,0.01025,None kPa,N/A,12854,['C'],A,Low temperature calorimetry set up,"not stated,99.9999 mole % (total),",99.9999,Mole %,1962
16.0,0.247,0.01235,None kPa,N/A,12854,['C'],A,Low temperature calorimetry set up,"not stated,99.9999 mole % (total),",99.9999,Mole %,1962
17.0,0.295,0.01475,None kPa,N/A,12854,['C'],A,Low temperature calorimetry set up,"not stated,99.9999 mole % (total),",99.9999,Mole %,1962
18.0,0.349,0.01745,None kPa,N/A,12854,['C'],A,Low temperature calorimetry set up,"not stated,99.9999 mole % (total),",99.9999,Mole %,1962
19.0,0.409,0.02045,None kPa,N/A,12854,['C'],A,Low temperature calorimetry set up,"not stated,99.9999 mole % (total),",99.9999,Mole %,1962
20.0,0.475,0.02375,None kPa,N/A,12854,['C'],A,Low temperature calorimetry set up,"not stated,99.9999 mole % (total),",99.9999,Mole %,1962
21.0,0.548,0.0274,None kPa,N/A,12854,['C'],A,Low temperature calorimetry set up,"not stated,99.9999 mole % (total),",99.9999,Mole %,1962
22.0,0.629,0.03145,None kPa,N/A,12854,['C'],A,Low temperature calorimetry set up,"not stated,99.9999 mole % (total),",99.9999,Mole %,1962
23.0,0.717,0.03585,None kPa,N/A,12854,['C'],A,Low temperature calorimetry set up,"not stated,99.9999 mole % (total),",99.9999,Mole %,1962
24.0,0.813,0.04065,None kPa,N/A,12854,['C'],A,Low temperature calorimetry set up,"not stated,99.9999 mole % (total),",99.9999,Mole %,1962
25.0,0.918,0.0459,None kPa,N/A,12854,['C'],A,Low temperature calorimetry set up,"not stated,99.9999 mole % (total),",99.9999,Mole %,1962
26.0,1.03,0.0515,None kPa,N/A,12854,['C'],A,Low temperature calorimetry set up,"not stated,99.9999 mole % (total),",99.9999,Mole %,1962
27.0,1.15,0.0575,None kPa,N/A,12854,['C'],A,Low temperature calorimetry set up,"not stated,99.9999 mole % (total),",99.9999,Mole %,1962
28.0,1.28,0.064,None kPa,N/A,12854,['C'],A,Low temperature calorimetry set up,"not stated,99.9999 mole % (total),",99.9999,Mole %,1962
29.0,1.43,0.0715,None kPa,N/A,12854,['C'],A,Low temperature calorimetry set up,"not stated,99.9999 mole % (total),",99.9999,Mole %,1962
30.0,1.58,0.079,None kPa,N/A,12854,['C'],A,Low temperature calorimetry set up,"not stated,99.9999 mole % (total),",99.9999,Mole %,1962
1.0,0.000788,3.94e-05,None kPa,N/A,12855,['C'],A,Low temperature calorimetry set up,"not stated,99.9999 mole % (total),",99.9999,Mole %,1962
2.0,0.00198,9.9e-05,None kPa,N/A,12855,['C'],A,Low temperature calorimetry set up,"not stated,99.9999 mole % (total),",99.9999,Mole %,1962
3.0,0.00396,0.000198,None kPa,N/A,12855,['C'],A,Low temperature calorimetry set up,"not stated,99.9999 mole % (total),",99.9999,Mole %,1962
4.0,0.00715,0.0003575,None kPa,N/A,12855,['C'],A,Low temperature calorimetry set up,"not stated,99.9999 mole % (total),",99.9999,Mole %,1962
5.0,0.0119,0.000595,None kPa,N/A,12855,['C'],A,Low temperature calorimetry set up,"not stated,99.9999 mole % (total),",99.9999,Mole %,1962
6.0,0.0187,0.000935,None kPa,N/A,12855,['C'],A,Low temperature calorimetry set up,"not stated,99.9999 mole % (total),",99.9999,Mole %,1962
7.0,0.0279,0.001395,None kPa,N/A,12855,['C'],A,Low temperature calorimetry set up,"not stated,99.9999 mole % (total),",99.9999,Mole %,1962
8.0,0.0399,0.001995,None kPa,N/A,12855,['C'],A,Low temperature calorimetry set up,"not stated,99.9999 mole % (total),",99.9999,Mole %,1962
9.0,0.0551,0.002755,None kPa,N/A,12855,['C'],A,Low temperature calorimetry set up,"not stated,99.9999 mole % (total),",99.9999,Mole %,1962
10.0,0.0739,0.003695,None kPa,N/A,12855,['C'],A,Low temperature calorimetry set up,"not stated,99.9999 mole % (total),",99.9999,Mole %,1962
11.0,0.0966,0.00483,None kPa,N/A,12855,['C'],A,Low temperature calorimetry set up,"not stated,99.9999 mole % (total),",99.9999,Mole %,1962
12.0,0.124,0.0062,None kPa,N/A,12855,['C'],A,Low temperature calorimetry set up,"not stated,99.9999 mole % (total),",99.9999,Mole %,1962
13.0,0.156,0.0078,None kPa,N/A,12855,['C'],A,Low temperature calorimetry set up,"not stated,99.9999 mole % (total),",99.9999,Mole %,1962
14.0,0.193,0.00965,None kPa,N/A,12855,['C'],A,Low temperature calorimetry set up,"not stated,99.9999 mole % (total),",99.9999,Mole %,1962
15.0,0.236,0.0118,None kPa,N/A,12855,['C'],A,Low temperature calorimetry set up,"not stated,99.9999 mole % (total),",99.9999,Mole %,1962
16.0,0.285,0.01425,None kPa,N/A,12855,['C'],A,Low temperature calorimetry set up,"not stated,99.9999 mole % (total),",99.9999,Mole %,1962
17.0,0.34,0.017,None kPa,N/A,12855,['C'],A,Low temperature calorimetry set up,"not stated,99.9999 mole % (total),",99.9999,Mole %,1962
18.0,0.402,0.0201,None kPa,N/A,12855,['C'],A,Low temperature calorimetry set up,"not stated,99.9999 mole % (total),",99.9999,Mole %,1962
19.0,0.471,0.02355,None kPa,N/A,12855,['C'],A,Low temperature calorimetry set up,"not stated,99.9999 mole % (total),",99.9999,Mole %,1962
20.0,0.548,0.0274,None kPa,N/A,12855,['C'],A,Low temperature calorimetry set up,"not stated,99.9999 mole % (total),",99.9999,Mole %,1962
21.0,0.632,0.0316,None kPa,N/A,12855,['C'],A,Low temperature calorimetry set up,"not stated,99.9999 mole % (total),",99.9999,Mole %,1962
22.0,0.726,0.0363,None kPa,N/A,12855,['C'],A,Low temperature calorimetry set up,"not stated,99.9999 mole % (total),",99.9999,Mole %,1962
23.0,0.828,0.0414,None kPa,N/A,12855,['C'],A,Low temperature calorimetry set up,"not stated,99.9999 mole % (total),",99.9999,Mole %,1962
24.0,0.939,0.04695,None kPa,N/A,12855,['C'],A,Low temperature calorimetry set up,"not stated,99.9999 mole % (total),",99.9999,Mole %,1962
25.0,1.06,0.053,None kPa,N/A,12855,['C'],A,Low temperature calorimetry set up,"not stated,99.9999 mole % (total),",99.9999,Mole %,1962
26.0,1.19,0.0595,None kPa,N/A,12855,['C'],A,Low temperature calorimetry set up,"not stated,99.9999 mole % (total),",99.9999,Mole %,1962
27.0,1.33,0.0665,None kPa,N/A,12855,['C'],A,Low temperature calorimetry set up,"not stated,99.9999 mole % (total),",99.9999,Mole %,1962
28.0,1.48,0.074,None kPa,N/A,12855,['C'],A,Low temperature calorimetry set up,"not stated,99.9999 mole % (total),",99.9999,Mole %,1962
29.0,1.65,0.0825,None kPa,N/A,12855,['C'],A,Low temperature calorimetry set up,"not stated,99.9999 mole % (total),",99.9999,Mole %,1962
30.0,1.82,0.091,None kPa,N/A,12855,['C'],A,Low temperature calorimetry set up,"not stated,99.9999 mole % (total),",99.9999,Mole %,1962
1.5,0.00120512,1.24427e-05,None kPa,N/A,13844,['C'],A,Vacuum adiabatic calorimetry,"not stated,99.999 %",99.999,Not Specified %,1963
1.7,0.00141726,1.4728e-05,None kPa,N/A,13844,['C'],A,Vacuum adiabatic calorimetry,"not stated,99.999 %",99.999,Not Specified %,1963
1.9,0.00164869,1.72482e-05,None kPa,N/A,13844,['C'],A,Vacuum adiabatic calorimetry,"not stated,99.999 %",99.999,Not Specified %,1963
2.1,0.0019017,2.00309e-05,None kPa,N/A,13844,['C'],A,Vacuum adiabatic calorimetry,"not stated,99.999 %",99.999,Not Specified %,1963
2.3,0.00217853,2.31036e-05,None kPa,N/A,13844,['C'],A,Vacuum adiabatic calorimetry,"not stated,99.999 %",99.999,Not Specified %,1963
2.5,0.00248148,2.64942e-05,None kPa,N/A,13844,['C'],A,Vacuum adiabatic calorimetry,"not stated,99.999 %",99.999,Not Specified %,1963
2.7,0.0028128,3.023e-05,None kPa,N/A,13844,['C'],A,Vacuum adiabatic calorimetry,"not stated,99.999 %",99.999,Not Specified %,1963
2.9,0.00317477,3.43389e-05,None kPa,N/A,13844,['C'],A,Vacuum adiabatic calorimetry,"not stated,99.999 %",99.999,Not Specified %,1963
3.1,0.00356966,3.88485e-05,None kPa,N/A,13844,['C'],A,Vacuum adiabatic calorimetry,"not stated,99.999 %",99.999,Not Specified %,1963
3.3,0.00399973,4.37863e-05,None kPa,N/A,13844,['C'],A,Vacuum adiabatic calorimetry,"not stated,99.999 %",99.999,Not Specified %,1963
3.5,0.00446726,4.918e-05,None kPa,N/A,13844,['C'],A,Vacuum adiabatic calorimetry,"not stated,99.999 %",99.999,Not Specified %,1963
3.7,0.00497452,5.50572e-05,None kPa,N/A,13844,['C'],A,Vacuum adiabatic calorimetry,"not stated,99.999 %",99.999,Not Specified %,1963
3.9,0.00552377,6.14455e-05,None kPa,N/A,13844,['C'],A,Vacuum adiabatic calorimetry,"not stated,99.999 %",99.999,Not Specified %,1963
4.1,0.00611729,6.83727e-05,None kPa,N/A,13844,['C'],A,Vacuum adiabatic calorimetry,"not stated,99.999 %",99.999,Not Specified %,1963
4.3,0.00675736,7.58663e-05,None kPa,N/A,13844,['C'],A,Vacuum adiabatic calorimetry,"not stated,99.999 %",99.999,Not Specified %,1963
4.5,0.00744622,8.39539e-05,None kPa,N/A,13844,['C'],A,Vacuum adiabatic calorimetry,"not stated,99.999 %",99.999,Not Specified %,1963
1.5,0.00120757,1.25071e-05,None kPa,N/A,13845,['C'],A,Vacuum adiabatic calorimetry,"not stated,99.999 %",99.999,Not Specified %,1963
1.7,0.00142131,1.48217e-05,None kPa,N/A,13845,['C'],A,Vacuum adiabatic calorimetry,"not stated,99.999 %",99.999,Not Specified %,1963
1.9,0.00165482,1.7379e-05,None kPa,N/A,13845,['C'],A,Vacuum adiabatic calorimetry,"not stated,99.999 %",99.999,Not Specified %,1963
2.1,0.00191043,2.02075e-05,None kPa,N/A,13845,['C'],A,Vacuum adiabatic calorimetry,"not stated,99.999 %",99.999,Not Specified %,1963
2.3,0.00219047,2.33356e-05,None kPa,N/A,13845,['C'],A,Vacuum adiabatic calorimetry,"not stated,99.999 %",99.999,Not Specified %,1963
2.5,0.00249726,2.67921e-05,None kPa,N/A,13845,['C'],A,Vacuum adiabatic calorimetry,"not stated,99.999 %",99.999,Not Specified %,1963
2.7,0.00283313,3.06053e-05,None kPa,N/A,13845,['C'],A,Vacuum adiabatic calorimetry,"not stated,99.999 %",99.999,Not Specified %,1963
2.9,0.00320041,3.4804e-05,None kPa,N/A,13845,['C'],A,Vacuum adiabatic calorimetry,"not stated,99.999 %",99.999,Not Specified %,1963
3.1,0.00360141,3.94165e-05,None kPa,N/A,13845,['C'],A,Vacuum adiabatic calorimetry,"not stated,99.999 %",99.999,Not Specified %,1963
3.3,0.00403848,4.44715e-05,None kPa,N/A,13845,['C'],A,Vacuum adiabatic calorimetry,"not stated,99.999 %",99.999,Not Specified %,1963
3.5,0.00451393,4.99975e-05,None kPa,N/A,13845,['C'],A,Vacuum adiabatic calorimetry,"not stated,99.999 %",99.999,Not Specified %,1963
3.7,0.00503009,5.6023e-05,None kPa,N/A,13845,['C'],A,Vacuum adiabatic calorimetry,"not stated,99.999 %",99.999,Not Specified %,1963
3.9,0.00558928,6.25766e-05,None kPa,N/A,13845,['C'],A,Vacuum adiabatic calorimetry,"not stated,99.999 %",99.999,Not Specified %,1963
4.1,0.00619384,6.96868e-05,None kPa,N/A,13845,['C'],A,Vacuum adiabatic calorimetry,"not stated,99.999 %",99.999,Not Specified %,1963
4.3,0.00684609,7.73823e-05,None kPa,N/A,13845,['C'],A,Vacuum adiabatic calorimetry,"not stated,99.999 %",99.999,Not Specified %,1963
4.5,0.00754835,8.56914e-05,None kPa,N/A,13845,['C'],A,Vacuum adiabatic calorimetry,"not stated,99.999 %",99.999,Not Specified %,1963
1.4,0.000969,1.938e-05,None kPa,N/A,14115,['C'],A,Low temperature calorimetry set up,"origin: commercial source,99.999 % (total),mass spectrometry,ingot",99.999,Not Specified %,1963
1.6,0.001107,2.214e-05,None kPa,N/A,14115,['C'],A,Low temperature calorimetry set up,"origin: commercial source,99.999 % (total),mass spectrometry,ingot",99.999,Not Specified %,1963
1.8,0.001246,2.492e-05,None kPa,N/A,14115,['C'],A,Low temperature calorimetry set up,"origin: commercial source,99.999 % (total),mass spectrometry,ingot",99.999,Not Specified %,1963
2.0,0.001384,2.768e-05,None kPa,N/A,14115,['C'],A,Low temperature calorimetry set up,"origin: commercial source,99.999 % (total),mass spectrometry,ingot",99.999,Not Specified %,1963
2.2,0.001522,3.044e-05,None kPa,N/A,14115,['C'],A,Low temperature calorimetry set up,"origin: commercial source,99.999 % (total),mass spectrometry,ingot",99.999,Not Specified %,1963
2.4,0.001661,3.322e-05,None kPa,N/A,14115,['C'],A,Low temperature calorimetry set up,"origin: commercial source,99.999 % (total),mass spectrometry,ingot",99.999,Not Specified %,1963
2.6,0.001799,3.598e-05,None kPa,N/A,14115,['C'],A,Low temperature calorimetry set up,"origin: commercial source,99.999 % (total),mass spectrometry,ingot",99.999,Not Specified %,1963
2.8,0.001938,3.876e-05,None kPa,N/A,14115,['C'],A,Low temperature calorimetry set up,"origin: commercial source,99.999 % (total),mass spectrometry,ingot",99.999,Not Specified %,1963
3.0,0.002076,4.152e-05,None kPa,N/A,14115,['C'],A,Low temperature calorimetry set up,"origin: commercial source,99.999 % (total),mass spectrometry,ingot",99.999,Not Specified %,1963
3.2,0.002215,4.43e-05,None kPa,N/A,14115,['C'],A,Low temperature calorimetry set up,"origin: commercial source,99.999 % (total),mass spectrometry,ingot",99.999,Not Specified %,1963
3.4,0.002353,4.706e-05,None kPa,N/A,14115,['C'],A,Low temperature calorimetry set up,"origin: commercial source,99.999 % (total),mass spectrometry,ingot",99.999,Not Specified %,1963
3.6,0.002491,4.982e-05,None kPa,N/A,14115,['C'],A,Low temperature calorimetry set up,"origin: commercial source,99.999 % (total),mass spectrometry,ingot",99.999,Not Specified %,1963
3.8,0.00263,5.26e-05,None kPa,N/A,14115,['C'],A,Low temperature calorimetry set up,"origin: commercial source,99.999 % (total),mass spectrometry,ingot",99.999,Not Specified %,1963
4.0,0.002768,5.536e-05,None kPa,N/A,14115,['C'],A,Low temperature calorimetry set up,"origin: commercial source,99.999 % (total),mass spectrometry,ingot",99.999,Not Specified %,1963
4.2,0.002907,5.814e-05,None kPa,N/A,14115,['C'],A,Low temperature calorimetry set up,"origin: commercial source,99.999 % (total),mass spectrometry,ingot",99.999,Not Specified %,1963
77.0,12.4683,0.249366,None kPa,N/A,15187,['C'],A,Drop ice or diphenyl ether calorimetry,"origin: commercial source,0.99994 weight %,mass spectrometry,ingot",0.99994,Weight %,1965
100.0,16.0666,0.321331,None kPa,N/A,15187,['C'],A,Drop ice or diphenyl ether calorimetry,"origin: commercial source,0.99994 weight %,mass spectrometry,ingot",0.99994,Weight %,1965
200.0,22.6354,0.452709,None kPa,N/A,15187,['C'],A,Drop ice or diphenyl ether calorimetry,"origin: commercial source,0.99994 weight %,mass spectrometry,ingot",0.99994,Weight %,1965
298.15,24.4346,0.488691,None kPa,N/A,15187,['C'],A,Drop ice or diphenyl ether calorimetry,"origin: commercial source,0.99994 weight %,mass spectrometry,ingot",0.99994,Weight %,1965
400.0,25.2714,0.505427,None kPa,N/A,15187,['C'],A,Drop ice or diphenyl ether calorimetry,"origin: commercial source,0.99994 weight %,mass spectrometry,ingot",0.99994,Weight %,1965
500.0,25.899,0.517979,None kPa,N/A,15187,['C'],A,Drop ice or diphenyl ether calorimetry,"origin: commercial source,0.99994 weight %,mass spectrometry,ingot",0.99994,Weight %,1965
600.0,26.5266,0.530531,None kPa,N/A,15187,['C'],A,Drop ice or diphenyl ether calorimetry,"origin: commercial source,0.99994 weight %,mass spectrometry,ingot",0.99994,Weight %,1965
700.0,27.1123,0.542246,None kPa,N/A,15187,['C'],A,Drop ice or diphenyl ether calorimetry,"origin: commercial source,0.99994 weight %,mass spectrometry,ingot",0.99994,Weight %,1965
800.0,27.6981,0.553962,None kPa,N/A,15187,['C'],A,Drop ice or diphenyl ether calorimetry,"origin: commercial source,0.99994 weight %,mass spectrometry,ingot",0.99994,Weight %,1965
1.2,0.0009171,4.4e-06,101.325 kPa,N/A,15235,['C'],A,Low temperature calorimetry set up,19030,0.99994,Weight %,1965
1.3,0.0010091,4.6e-06,None kPa,N/A,15235,['C'],A,Low temperature calorimetry set up,19030,0.99994,Weight %,1965
1.4,0.0011049,4.9e-06,None kPa,N/A,15235,['C'],A,Low temperature calorimetry set up,19030,0.99994,Weight %,1965
1.5,0.0012048,5.2e-06,None kPa,N/A,15235,['C'],A,Low temperature calorimetry set up,19030,0.99994,Weight %,1965
1.6,0.0013089,5.5e-06,None kPa,N/A,15235,['C'],A,Low temperature calorimetry set up,19030,0.99994,Weight %,1965
1.7,0.0014177,5.8e-06,None kPa,N/A,15235,['C'],A,Low temperature calorimetry set up,19030,0.99994,Weight %,1965
1.8,0.0015314,6.2e-06,None kPa,N/A,15235,['C'],A,Low temperature calorimetry set up,19030,0.99994,Weight %,1965
1.9,0.0016503,6.6e-06,None kPa,N/A,15235,['C'],A,Low temperature calorimetry set up,19030,0.99994,Weight %,1965
2.0,0.0017747,7e-06,None kPa,N/A,15235,['C'],A,Low temperature calorimetry set up,19030,0.99994,Weight %,1965
2.1,0.0019048,7.5e-06,None kPa,N/A,15235,['C'],A,Low temperature calorimetry set up,19030,0.99994,Weight %,1965
2.2,0.002041,8e-06,None kPa,N/A,15235,['C'],A,Low temperature calorimetry set up,19030,0.99994,Weight %,1965
2.3,0.0021835,8.5e-06,None kPa,N/A,15235,['C'],A,Low temperature calorimetry set up,19030,0.99994,Weight %,1965
2.4,0.0023327,9e-06,None kPa,N/A,15235,['C'],A,Low temperature calorimetry set up,19030,0.99994,Weight %,1965
2.5,0.0024888,9.7e-06,None kPa,N/A,15235,['C'],A,Low temperature calorimetry set up,19030,0.99994,Weight %,1965
2.6,0.0026521,1.03e-05,None kPa,N/A,15235,['C'],A,Low temperature calorimetry set up,19030,0.99994,Weight %,1965
2.7,0.0028229,1.1e-05,None kPa,N/A,15235,['C'],A,Low temperature calorimetry set up,19030,0.99994,Weight %,1965
2.8,0.0030015,1.18e-05,None kPa,N/A,15235,['C'],A,Low temperature calorimetry set up,19030,0.99994,Weight %,1965
2.9,0.0031882,1.26e-05,None kPa,N/A,15235,['C'],A,Low temperature calorimetry set up,19030,0.99994,Weight %,1965
3.0,0.0033832,1.35e-05,None kPa,N/A,15235,['C'],A,Low temperature calorimetry set up,19030,0.99994,Weight %,1965
3.1,0.0035869,1.44e-05,None kPa,N/A,15235,['C'],A,Low temperature calorimetry set up,19030,0.99994,Weight %,1965
3.2,0.0037995,1.54e-05,None kPa,N/A,15235,['C'],A,Low temperature calorimetry set up,19030,0.99994,Weight %,1965
3.3,0.0040214,1.65e-05,None kPa,N/A,15235,['C'],A,Low temperature calorimetry set up,19030,0.99994,Weight %,1965
3.4,0.0042528,1.76e-05,None kPa,N/A,15235,['C'],A,Low temperature calorimetry set up,19030,0.99994,Weight %,1965
3.5,0.004494,1.88e-05,None kPa,N/A,15235,['C'],A,Low temperature calorimetry set up,19030,0.99994,Weight %,1965
3.6,0.0047453,2.01e-05,None kPa,N/A,15235,['C'],A,Low temperature calorimetry set up,19030,0.99994,Weight %,1965
3.7,0.005007,2.14e-05,None kPa,N/A,15235,['C'],A,Low temperature calorimetry set up,19030,0.99994,Weight %,1965
3.8,0.0052793,2.28e-05,None kPa,N/A,15235,['C'],A,Low temperature calorimetry set up,19030,0.99994,Weight %,1965
3.9,0.0055627,2.43e-05,None kPa,N/A,15235,['C'],A,Low temperature calorimetry set up,19030,0.99994,Weight %,1965
4.0,0.0058572,2.59e-05,None kPa,N/A,15235,['C'],A,Low temperature calorimetry set up,19030,0.99994,Weight %,1965
4.1,0.0061633,2.76e-05,None kPa,N/A,15235,['C'],A,Low temperature calorimetry set up,19030,0.99994,Weight %,1965
