Repository: amr8004/PureElementPRL

# Pure Element Thermodynamic modeling with 3rd generation CALPHAD models for multiple elements

## Description
Jupyter notebook for modeling pure elements with selected models via python tools pycalphad and ESPEI

## Running Tutorial
Creating a codespace should immediately open the desired notebook. Just change the element as desired (non-case sensitive) and set what SGTE structure (FCC_A1, BCC_A2, etc.) you would like to compare against.

## Further Resources

## Citation

File: CpCSV/Mo_CP_data.csv (part 5 of 12)
Temperature: K,Heat capacity at constant pressure Cp: J/K/mol,Uncertainty,Pressure,Ref Temp,Data Set ID,State,Representation,Method,Description,Purity,Purity Units,Year
0.811,0.001519,4.557e-05,None kPa,N/A,15765,['C'],A,N/A,"origin: commercial source,99.995 % (total),chemical analysis,rod",99.995,Not Specified %,1965
0.818,0.001506,4.518e-05,None kPa,N/A,15765,['C'],A,N/A,"origin: commercial source,99.995 % (total),chemical analysis,rod",99.995,Not Specified %,1965
0.832,0.001528,4.584e-05,None kPa,N/A,15765,['C'],A,N/A,"origin: commercial source,99.995 % (total),chemical analysis,rod",99.995,Not Specified %,1965
0.839,0.001564,4.692e-05,None kPa,N/A,15765,['C'],A,N/A,"origin: commercial source,99.995 % (total),chemical analysis,rod",99.995,Not Specified %,1965
0.866,0.001629,4.887e-05,None kPa,N/A,15765,['C'],A,N/A,"origin: commercial source,99.995 % (total),chemical analysis,rod",99.995,Not Specified %,1965
0.895,0.001672,5.016e-05,None kPa,N/A,15765,['C'],A,N/A,"origin: commercial source,99.995 % (total),chemical analysis,rod",99.995,Not Specified %,1965
0.917,0.001726,5.178e-05,None kPa,N/A,15765,['C'],A,N/A,"origin: commercial source,99.995 % (total),chemical analysis,rod",99.995,Not Specified %,1965
0.929,0.001748,5.244e-05,None kPa,N/A,15765,['C'],A,N/A,"origin: commercial source,99.995 % (total),chemical analysis,rod",99.995,Not Specified %,1965
0.942,0.001742,5.226e-05,None kPa,N/A,15765,['C'],A,N/A,"origin: commercial source,99.995 % (total),chemical analysis,rod",99.995,Not Specified %,1965
0.955,0.001778,5.334e-05,None kPa,N/A,15765,['C'],A,N/A,"origin: commercial source,99.995 % (total),chemical analysis,rod",99.995,Not Specified %,1965
0.966,0.0018,5.4e-05,None kPa,N/A,15765,['C'],A,N/A,"origin: commercial source,99.995 % (total),chemical analysis,rod",99.995,Not Specified %,1965
0.981,0.001846,5.538e-05,None kPa,N/A,15765,['C'],A,N/A,"origin: commercial source,99.995 % (total),chemical analysis,rod",99.995,Not Specified %,1965
0.429,0.000713,2.139e-05,0.00133322 kPa,N/A,15766,['C'],A,N/A,"origin: commercial source,99.995 % (total),chemical analysis,rod",99.995,Not Specified %,1965
0.448,0.000811,2.433e-05,None kPa,N/A,15766,['C'],A,N/A,"origin: commercial source,99.995 % (total),chemical analysis,rod",99.995,Not Specified %,1965
0.463,0.000882,2.646e-05,None kPa,N/A,15766,['C'],A,N/A,"origin: commercial source,99.995 % (total),chemical analysis,rod",99.995,Not Specified %,1965
0.476,0.000956,2.868e-05,None kPa,N/A,15766,['C'],A,N/A,"origin: commercial source,99.995 % (total),chemical analysis,rod",99.995,Not Specified %,1965
0.495,0.001035,3.105e-05,None kPa,N/A,15766,['C'],A,N/A,"origin: commercial source,99.995 % (total),chemical analysis,rod",99.995,Not Specified %,1965
0.509,0.001122,3.366e-05,None kPa,N/A,15766,['C'],A,N/A,"origin: commercial source,99.995 % (total),chemical analysis,rod",99.995,Not Specified %,1965
0.531,0.001234,3.702e-05,None kPa,N/A,15766,['C'],A,N/A,"origin: commercial source,99.995 % (total),chemical analysis,rod",99.995,Not Specified %,1965
0.537,0.001275,3.825e-05,None kPa,N/A,15766,['C'],A,N/A,"origin: commercial source,99.995 % (total),chemical analysis,rod",99.995,Not Specified %,1965
0.545,0.001314,3.942e-05,None kPa,N/A,15766,['C'],A,N/A,"origin: commercial source,99.995 % (total),chemical analysis,rod",99.995,Not Specified %,1965
0.56,0.001388,4.164e-05,None kPa,N/A,15766,['C'],A,N/A,"origin: commercial source,99.995 % (total),chemical analysis,rod",99.995,Not Specified %,1965
0.59,0.001571,4.713e-05,None kPa,N/A,15766,['C'],A,N/A,"origin: commercial source,99.995 % (total),chemical analysis,rod",99.995,Not Specified %,1965
0.608,0.001681,5.043e-05,None kPa,N/A,15766,['C'],A,N/A,"origin: commercial source,99.995 % (total),chemical analysis,rod",99.995,Not Specified %,1965
0.62,0.001779,5.337e-05,None kPa,N/A,15766,['C'],A,N/A,"origin: commercial source,99.995 % (total),chemical analysis,rod",99.995,Not Specified %,1965
0.639,0.001851,5.553e-05,None kPa,N/A,15766,['C'],A,N/A,"origin: commercial source,99.995 % (total),chemical analysis,rod",99.995,Not Specified %,1965
0.647,0.001918,5.754e-05,None kPa,N/A,15766,['C'],A,N/A,"origin: commercial source,99.995 % (total),chemical analysis,rod",99.995,Not Specified %,1965
0.658,0.001992,5.976e-05,None kPa,N/A,15766,['C'],A,N/A,"origin: commercial source,99.995 % (total),chemical analysis,rod",99.995,Not Specified %,1965
0.672,0.0021,6.3e-05,None kPa,N/A,15766,['C'],A,N/A,"origin: commercial source,99.995 % (total),chemical analysis,rod",99.995,Not Specified %,1965
0.691,0.002225,6.675e-05,None kPa,N/A,15766,['C'],A,N/A,"origin: commercial source,99.995 % (total),chemical analysis,rod",99.995,Not Specified %,1965
0.7,0.002276,6.828e-05,None kPa,N/A,15766,['C'],A,N/A,"origin: commercial source,99.995 % (total),chemical analysis,rod",99.995,Not Specified %,1965
0.707,0.00232,6.96e-05,None kPa,N/A,15766,['C'],A,N/A,"origin: commercial source,99.995 % (total),chemical analysis,rod",99.995,Not Specified %,1965
0.709,0.002369,7.107e-05,None kPa,N/A,15766,['C'],A,N/A,"origin: commercial source,99.995 % (total),chemical analysis,rod",99.995,Not Specified %,1965
0.717,0.002392,7.176e-05,None kPa,N/A,15766,['C'],A,N/A,"origin: commercial source,99.995 % (total),chemical analysis,rod",99.995,Not Specified %,1965
0.719,0.002429,7.287e-05,None kPa,N/A,15766,['C'],A,N/A,"origin: commercial source,99.995 % (total),chemical analysis,rod",99.995,Not Specified %,1965
0.726,0.002472,7.416e-05,None kPa,N/A,15766,['C'],A,N/A,"origin: commercial source,99.995 % (total),chemical analysis,rod",99.995,Not Specified %,1965
0.735,0.002516,7.548e-05,None kPa,N/A,15766,['C'],A,N/A,"origin: commercial source,99.995 % (total),chemical analysis,rod",99.995,Not Specified %,1965
0.75,0.002588,7.764e-05,None kPa,N/A,15766,['C'],A,N/A,"origin: commercial source,99.995 % (total),chemical analysis,rod",99.995,Not Specified %,1965
0.76,0.002662,7.986e-05,None kPa,N/A,15766,['C'],A,N/A,"origin: commercial source,99.995 % (total),chemical analysis,rod",99.995,Not Specified %,1965
0.772,0.002802,8.406e-05,None kPa,N/A,15766,['C'],A,N/A,"origin: commercial source,99.995 % (total),chemical analysis,rod",99.995,Not Specified %,1965
0.772,0.002768,8.304e-05,None kPa,N/A,15766,['C'],A,N/A,"origin: commercial source,99.995 % (total),chemical analysis,rod",99.995,Not Specified %,1965
0.784,0.00291,8.73e-05,None kPa,N/A,15766,['C'],A,N/A,"origin: commercial source,99.995 % (total),chemical analysis,rod",99.995,Not Specified %,1965
0.784,0.002857,8.571e-05,None kPa,N/A,15766,['C'],A,N/A,"origin: commercial source,99.995 % (total),chemical analysis,rod",99.995,Not Specified %,1965
0.793,0.002919,8.757e-05,None kPa,N/A,15766,['C'],A,N/A,"origin: commercial source,99.995 % (total),chemical analysis,rod",99.995,Not Specified %,1965
0.801,0.002991,8.973e-05,None kPa,N/A,15766,['C'],A,N/A,"origin: commercial source,99.995 % (total),chemical analysis,rod",99.995,Not Specified %,1965
0.808,0.003098,9.294e-05,None kPa,N/A,15766,['C'],A,N/A,"origin: commercial source,99.995 % (total),chemical analysis,rod",99.995,Not Specified %,1965
0.816,0.003149,9.447e-05,None kPa,N/A,15766,['C'],A,N/A,"origin: commercial source,99.995 % (total),chemical analysis,rod",99.995,Not Specified %,1965
0.829,0.003224,9.672e-05,None kPa,N/A,15766,['C'],A,N/A,"origin: commercial source,99.995 % (total),chemical analysis,rod",99.995,Not Specified %,1965
0.843,0.003325,9.975e-05,None kPa,N/A,15766,['C'],A,N/A,"origin: commercial source,99.995 % (total),chemical analysis,rod",99.995,Not Specified %,1965
0.85,0.003348,0.00010044,None kPa,N/A,15766,['C'],A,N/A,"origin: commercial source,99.995 % (total),chemical analysis,rod",99.995,Not Specified %,1965
0.864,0.003421,0.00010263,None kPa,N/A,15766,['C'],A,N/A,"origin: commercial source,99.995 % (total),chemical analysis,rod",99.995,Not Specified %,1965
0.871,0.003471,0.00010413,None kPa,N/A,15766,['C'],A,N/A,"origin: commercial source,99.995 % (total),chemical analysis,rod",99.995,Not Specified %,1965
0.882,0.003558,0.00010674,None kPa,N/A,15766,['C'],A,N/A,"origin: commercial source,99.995 % (total),chemical analysis,rod",99.995,Not Specified %,1965
0.888,0.003657,0.00010971,None kPa,N/A,15766,['C'],A,N/A,"origin: commercial source,99.995 % (total),chemical analysis,rod",99.995,Not Specified %,1965
0.894,0.003701,0.00011103,None kPa,N/A,15766,['C'],A,N/A,"origin: commercial source,99.995 % (total),chemical analysis,rod",99.995,Not Specified %,1965
0.911,0.003707,0.00011121,None kPa,N/A,15766,['C'],A,N/A,"origin: commercial source,99.995 % (total),chemical analysis,rod",99.995,Not Specified %,1965
0.911,0.003599,0.00010797,None kPa,N/A,15766,['C'],A,N/A,"origin: commercial source,99.995 % (total),chemical analysis,rod",99.995,Not Specified %,1965
0.911,0.003501,0.00010503,None kPa,N/A,15766,['C'],A,N/A,"origin: commercial source,99.995 % (total),chemical analysis,rod",99.995,Not Specified %,1965
0.911,0.003194,9.582e-05,None kPa,N/A,15766,['C'],A,N/A,"origin: commercial source,99.995 % (total),chemical analysis,rod",99.995,Not Specified %,1965
0.912,0.003331,9.993e-05,None kPa,N/A,15766,['C'],A,N/A,"origin: commercial source,99.995 % (total),chemical analysis,rod",99.995,Not Specified %,1965
0.912,0.003567,0.00010701,None kPa,N/A,15766,['C'],A,N/A,"origin: commercial source,99.995 % (total),chemical analysis,rod",99.995,Not Specified %,1965
0.912,0.003035,9.105e-05,None kPa,N/A,15766,['C'],A,N/A,"origin: commercial source,99.995 % (total),chemical analysis,rod",99.995,Not Specified %,1965
0.913,0.002686,8.058e-05,None kPa,N/A,15766,['C'],A,N/A,"origin: commercial source,99.995 % (total),chemical analysis,rod",99.995,Not Specified %,1965
0.913,0.002966,8.898e-05,None kPa,N/A,15766,['C'],A,N/A,"origin: commercial source,99.995 % (total),chemical analysis,rod",99.995,Not Specified %,1965
0.914,0.00281,8.43e-05,None kPa,N/A,15766,['C'],A,N/A,"origin: commercial source,99.995 % (total),chemical analysis,rod",99.995,Not Specified %,1965
0.914,0.002572,7.716e-05,None kPa,N/A,15766,['C'],A,N/A,"origin: commercial source,99.995 % (total),chemical analysis,rod",99.995,Not Specified %,1965
0.915,0.002228,6.684e-05,None kPa,N/A,15766,['C'],A,N/A,"origin: commercial source,99.995 % (total),chemical analysis,rod",99.995,Not Specified %,1965
0.915,0.002375,7.125e-05,None kPa,N/A,15766,['C'],A,N/A,"origin: commercial source,99.995 % (total),chemical analysis,rod",99.995,Not Specified %,1965
0.916,0.001812,5.436e-05,None kPa,N/A,15766,['C'],A,N/A,"origin: commercial source,99.995 % (total),chemical analysis,rod",99.995,Not Specified %,1965
0.916,0.002051,6.153e-05,None kPa,N/A,15766,['C'],A,N/A,"origin: commercial source,99.995 % (total),chemical analysis,rod",99.995,Not Specified %,1965
0.916,0.001912,5.736e-05,None kPa,N/A,15766,['C'],A,N/A,"origin: commercial source,99.995 % (total),chemical analysis,rod",99.995,Not Specified %,1965
0.916,0.002141,6.423e-05,None kPa,N/A,15766,['C'],A,N/A,"origin: commercial source,99.995 % (total),chemical analysis,rod",99.995,Not Specified %,1965
0.917,0.001768,5.304e-05,None kPa,N/A,15766,['C'],A,N/A,"origin: commercial source,99.995 % (total),chemical analysis,rod",99.995,Not Specified %,1965
0.391,0.000697,2.091e-05,0.00133322 kPa,N/A,15767,['C'],A,N/A,"origin: commercial source,99.995 % (total),chemical analysis,rod",99.995,Not Specified %,1965
0.42,0.000779,2.337e-05,None kPa,N/A,15767,['C'],A,N/A,"origin: commercial source,99.995 % (total),chemical analysis,rod",99.995,Not Specified %,1965
0.438,0.000822,2.466e-05,None kPa,N/A,15767,['C'],A,N/A,"origin: commercial source,99.995 % (total),chemical analysis,rod",99.995,Not Specified %,1965
0.459,0.000842,2.526e-05,None kPa,N/A,15767,['C'],A,N/A,"origin: commercial source,99.995 % (total),chemical analysis,rod",99.995,Not Specified %,1965
0.511,0.000942,2.826e-05,None kPa,N/A,15767,['C'],A,N/A,"origin: commercial source,99.995 % (total),chemical analysis,rod",99.995,Not Specified %,1965
0.532,0.001003,3.009e-05,None kPa,N/A,15767,['C'],A,N/A,"origin: commercial source,99.995 % (total),chemical analysis,rod",99.995,Not Specified %,1965
0.6,0.001111,3.333e-05,None kPa,N/A,15767,['C'],A,N/A,"origin: commercial source,99.995 % (total),chemical analysis,rod",99.995,Not Specified %,1965
0.625,0.001154,3.462e-05,None kPa,N/A,15767,['C'],A,N/A,"origin: commercial source,99.995 % (total),chemical analysis,rod",99.995,Not Specified %,1965
0.658,0.00123,3.69e-05,None kPa,N/A,15767,['C'],A,N/A,"origin: commercial source,99.995 % (total),chemical analysis,rod",99.995,Not Specified %,1965
0.693,0.001278,3.834e-05,None kPa,N/A,15767,['C'],A,N/A,"origin: commercial source,99.995 % (total),chemical analysis,rod",99.995,Not Specified %,1965
0.706,0.001311,3.933e-05,None kPa,N/A,15767,['C'],A,N/A,"origin: commercial source,99.995 % (total),chemical analysis,rod",99.995,Not Specified %,1965
0.74,0.001376,4.128e-05,None kPa,N/A,15767,['C'],A,N/A,"origin: commercial source,99.995 % (total),chemical analysis,rod",99.995,Not Specified %,1965
0.746,0.001393,4.179e-05,None kPa,N/A,15767,['C'],A,N/A,"origin: commercial source,99.995 % (total),chemical analysis,rod",99.995,Not Specified %,1965
0.766,0.00145,4.35e-05,None kPa,N/A,15767,['C'],A,N/A,"origin: commercial source,99.995 % (total),chemical analysis,rod",99.995,Not Specified %,1965
0.809,0.001541,4.623e-05,None kPa,N/A,15767,['C'],A,N/A,"origin: commercial source,99.995 % (total),chemical analysis,rod",99.995,Not Specified %,1965
0.82,0.001537,4.611e-05,None kPa,N/A,15767,['C'],A,N/A,"origin: commercial source,99.995 % (total),chemical analysis,rod",99.995,Not Specified %,1965
0.845,0.001603,4.809e-05,None kPa,N/A,15767,['C'],A,N/A,"origin: commercial source,99.995 % (total),chemical analysis,rod",99.995,Not Specified %,1965
0.858,0.001654,4.962e-05,None kPa,N/A,15767,['C'],A,N/A,"origin: commercial source,99.995 % (total),chemical analysis,rod",99.995,Not Specified %,1965
0.969,0.001815,5.445e-05,None kPa,N/A,15767,['C'],A,N/A,"origin: commercial source,99.995 % (total),chemical analysis,rod",99.995,Not Specified %,1965
0.389,0.000593,,0.00133322 kPa,N/A,15768,['C'],A,N/A,"origin: commercial source,99.995 % (total),chemical analysis,rod",99.995,Not Specified %,1965
0.445,0.000793,,None kPa,N/A,15768,['C'],A,N/A,"origin: commercial source,99.995 % (total),chemical analysis,rod",99.995,Not Specified %,1965
0.487,0.000981,,None kPa,N/A,15768,['C'],A,N/A,"origin: commercial source,99.995 % (total),chemical analysis,rod",99.995,Not Specified %,1965
0.498,0.001033,,None kPa,N/A,15768,['C'],A,N/A,"origin: commercial source,99.995 % (total),chemical analysis,rod",99.995,Not Specified %,1965
0.504,0.001097,,None kPa,N/A,15768,['C'],A,N/A,"origin: commercial source,99.995 % (total),chemical analysis,rod",99.995,Not Specified %,1965
0.517,0.001159,,None kPa,N/A,15768,['C'],A,N/A,"origin: commercial source,99.995 % (total),chemical analysis,rod",99.995,Not Specified %,1965
0.54,0.001269,,None kPa,N/A,15768,['C'],A,N/A,"origin: commercial source,99.995 % (total),chemical analysis,rod",99.995,Not Specified %,1965
0.555,0.001327,,None kPa,N/A,15768,['C'],A,N/A,"origin: commercial source,99.995 % (total),chemical analysis,rod",99.995,Not Specified %,1965
0.565,0.001417,,None kPa,N/A,15768,['C'],A,N/A,"origin: commercial source,99.995 % (total),chemical analysis,rod",99.995,Not Specified %,1965
0.575,0.001472,,None kPa,N/A,15768,['C'],A,N/A,"origin: commercial source,99.995 % (total),chemical analysis,rod",99.995,Not Specified %,1965
0.585,0.001505,,None kPa,N/A,15768,['C'],A,N/A,"origin: commercial source,99.995 % (total),chemical analysis,rod",99.995,Not Specified %,1965
0.592,0.001556,,None kPa,N/A,15768,['C'],A,N/A,"origin: commercial source,99.995 % (total),chemical analysis,rod",99.995,Not Specified %,1965
0.599,0.001585,,None kPa,N/A,15768,['C'],A,N/A,"origin: commercial source,99.995 % (total),chemical analysis,rod",99.995,Not Specified %,1965
0.605,0.001619,,None kPa,N/A,15768,['C'],A,N/A,"origin: commercial source,99.995 % (total),chemical analysis,rod",99.995,Not Specified %,1965
0.631,0.001746,,None kPa,N/A,15768,['C'],A,N/A,"origin: commercial source,99.995 % (total),chemical analysis,rod",99.995,Not Specified %,1965
0.643,0.001817,,None kPa,N/A,15768,['C'],A,N/A,"origin: commercial source,99.995 % (total),chemical analysis,rod",99.995,Not Specified %,1965
0.657,0.001918,,None kPa,N/A,15768,['C'],A,N/A,"origin: commercial source,99.995 % (total),chemical analysis,rod",99.995,Not Specified %,1965
0.669,0.002009,,None kPa,N/A,15768,['C'],A,N/A,"origin: commercial source,99.995 % (total),chemical analysis,rod",99.995,Not Specified %,1965
0.685,0.002081,,None kPa,N/A,15768,['C'],A,N/A,"origin: commercial source,99.995 % (total),chemical analysis,rod",99.995,Not Specified %,1965
0.687,0.002137,,None kPa,N/A,15768,['C'],A,N/A,"origin: commercial source,99.995 % (total),chemical analysis,rod",99.995,Not Specified %,1965
0.698,0.002234,,None kPa,N/A,15768,['C'],A,N/A,"origin: commercial source,99.995 % (total),chemical analysis,rod",99.995,Not Specified %,1965
0.712,0.002319,,None kPa,N/A,15768,['C'],A,N/A,"origin: commercial source,99.995 % (total),chemical analysis,rod",99.995,Not Specified %,1965
0.717,0.002365,,None kPa,N/A,15768,['C'],A,N/A,"origin: commercial source,99.995 % (total),chemical analysis,rod",99.995,Not Specified %,1965
0.735,0.002457,,None kPa,N/A,15768,['C'],A,N/A,"origin: commercial source,99.995 % (total),chemical analysis,rod",99.995,Not Specified %,1965
0.751,0.00261,,None kPa,N/A,15768,['C'],A,N/A,"origin: commercial source,99.995 % (total),chemical analysis,rod",99.995,Not Specified %,1965
0.759,0.002712,,None kPa,N/A,15768,['C'],A,N/A,"origin: commercial source,99.995 % (total),chemical analysis,rod",99.995,Not Specified %,1965
0.768,0.002708,,None kPa,N/A,15768,['C'],A,N/A,"origin: commercial source,99.995 % (total),chemical analysis,rod",99.995,Not Specified %,1965
0.783,0.002824,,None kPa,N/A,15768,['C'],A,N/A,"origin: commercial source,99.995 % (total),chemical analysis,rod",99.995,Not Specified %,1965
0.799,0.002958,,None kPa,N/A,15768,['C'],A,N/A,"origin: commercial source,99.995 % (total),chemical analysis,rod",99.995,Not Specified %,1965
0.8,0.002944,,None kPa,N/A,15768,['C'],A,N/A,"origin: commercial source,99.995 % (total),chemical analysis,rod",99.995,Not Specified %,1965
0.816,0.003051,,None kPa,N/A,15768,['C'],A,N/A,"origin: commercial source,99.995 % (total),chemical analysis,rod",99.995,Not Specified %,1965
0.828,0.003189,,None kPa,N/A,15768,['C'],A,N/A,"origin: commercial source,99.995 % (total),chemical analysis,rod",99.995,Not Specified %,1965
0.837,0.003258,,None kPa,N/A,15768,['C'],A,N/A,"origin: commercial source,99.995 % (total),chemical analysis,rod",99.995,Not Specified %,1965
0.855,0.003362,,None kPa,N/A,15768,['C'],A,N/A,"origin: commercial source,99.995 % (total),chemical analysis,rod",99.995,Not Specified %,1965
0.884,0.003616,,None kPa,N/A,15768,['C'],A,N/A,"origin: commercial source,99.995 % (total),chemical analysis,rod",99.995,Not Specified %,1965
0.891,0.003661,,None kPa,N/A,15768,['C'],A,N/A,"origin: commercial source,99.995 % (total),chemical analysis,rod",99.995,Not Specified %,1965
0.334,0.000633,1.899e-05,0.00133322 kPa,N/A,15769,['C'],A,N/A,"origin: commercial source,99.995 % (total),chemical analysis,rod",99.995,Not Specified %,1965
0.345,0.000651,1.953e-05,None kPa,N/A,15769,['C'],A,N/A,"origin: commercial source,99.995 % (total),chemical analysis,rod",99.995,Not Specified %,1965
0.36,0.000696,2.088e-05,None kPa,N/A,15769,['C'],A,N/A,"origin: commercial source,99.995 % (total),chemical analysis,rod",99.995,Not Specified %,1965
0.372,0.000712,2.136e-05,None kPa,N/A,15769,['C'],A,N/A,"origin: commercial source,99.995 % (total),chemical analysis,rod",99.995,Not Specified %,1965
0.38,0.000713,2.139e-05,None kPa,N/A,15769,['C'],A,N/A,"origin: commercial source,99.995 % (total),chemical analysis,rod",99.995,Not Specified %,1965
0.395,0.00075,2.25e-05,None kPa,N/A,15769,['C'],A,N/A,"origin: commercial source,99.995 % (total),chemical analysis,rod",99.995,Not Specified %,1965
0.416,0.000793,2.379e-05,None kPa,N/A,15769,['C'],A,N/A,"origin: commercial source,99.995 % (total),chemical analysis,rod",99.995,Not Specified %,1965
0.431,0.00082,2.46e-05,None kPa,N/A,15769,['C'],A,N/A,"origin: commercial source,99.995 % (total),chemical analysis,rod",99.995,Not Specified %,1965
0.448,0.000848,2.544e-05,None kPa,N/A,15769,['C'],A,N/A,"origin: commercial source,99.995 % (total),chemical analysis,rod",99.995,Not Specified %,1965
0.475,0.000922,2.766e-05,None kPa,N/A,15769,['C'],A,N/A,"origin: commercial source,99.995 % (total),chemical analysis,rod",99.995,Not Specified %,1965
0.476,0.000905,2.715e-05,None kPa,N/A,15769,['C'],A,N/A,"origin: commercial source,99.995 % (total),chemical analysis,rod",99.995,Not Specified %,1965
0.501,0.00094,2.82e-05,None kPa,N/A,15769,['C'],A,N/A,"origin: commercial source,99.995 % (total),chemical analysis,rod",99.995,Not Specified %,1965
0.524,0.000984,2.952e-05,None kPa,N/A,15769,['C'],A,N/A,"origin: commercial source,99.995 % (total),chemical analysis,rod",99.995,Not Specified %,1965
0.554,0.00105,3.15e-05,None kPa,N/A,15769,['C'],A,N/A,"origin: commercial source,99.995 % (total),chemical analysis,rod",99.995,Not Specified %,1965
0.574,0.001084,3.252e-05,None kPa,N/A,15769,['C'],A,N/A,"origin: commercial source,99.995 % (total),chemical analysis,rod",99.995,Not Specified %,1965
0.595,0.001123,3.369e-05,None kPa,N/A,15769,['C'],A,N/A,"origin: commercial source,99.995 % (total),chemical analysis,rod",99.995,Not Specified %,1965
0.611,0.001149,3.447e-05,None kPa,N/A,15769,['C'],A,N/A,"origin: commercial source,99.995 % (total),chemical analysis,rod",99.995,Not Specified %,1965
0.619,0.001179,3.537e-05,None kPa,N/A,15769,['C'],A,N/A,"origin: commercial source,99.995 % (total),chemical analysis,rod",99.995,Not Specified %,1965
0.635,0.001206,3.618e-05,None kPa,N/A,15769,['C'],A,N/A,"origin: commercial source,99.995 % (total),chemical analysis,rod",99.995,Not Specified %,1965
0.653,0.001245,3.735e-05,None kPa,N/A,15769,['C'],A,N/A,"origin: commercial source,99.995 % (total),chemical analysis,rod",99.995,Not Specified %,1965
0.671,0.001276,3.828e-05,None kPa,N/A,15769,['C'],A,N/A,"origin: commercial source,99.995 % (total),chemical analysis,rod",99.995,Not Specified %,1965
0.691,0.001299,3.897e-05,None kPa,N/A,15769,['C'],A,N/A,"origin: commercial source,99.995 % (total),chemical analysis,rod",99.995,Not Specified %,1965
0.709,0.001352,4.056e-05,None kPa,N/A,15769,['C'],A,N/A,"origin: commercial source,99.995 % (total),chemical analysis,rod",99.995,Not Specified %,1965
0.719,0.001355,4.065e-05,None kPa,N/A,15769,['C'],A,N/A,"origin: commercial source,99.995 % (total),chemical analysis,rod",99.995,Not Specified %,1965
0.73,0.00139,4.17e-05,None kPa,N/A,15769,['C'],A,N/A,"origin: commercial source,99.995 % (total),chemical analysis,rod",99.995,Not Specified %,1965
0.739,0.001405,4.215e-05,None kPa,N/A,15769,['C'],A,N/A,"origin: commercial source,99.995 % (total),chemical analysis,rod",99.995,Not Specified %,1965
0.773,0.001467,4.401e-05,None kPa,N/A,15769,['C'],A,N/A,"origin: commercial source,99.995 % (total),chemical analysis,rod",99.995,Not Specified %,1965
0.783,0.001494,4.482e-05,None kPa,N/A,15769,['C'],A,N/A,"origin: commercial source,99.995 % (total),chemical analysis,rod",99.995,Not Specified %,1965
0.792,0.001511,4.533e-05,None kPa,N/A,15769,['C'],A,N/A,"origin: commercial source,99.995 % (total),chemical analysis,rod",99.995,Not Specified %,1965
0.802,0.001526,4.578e-05,None kPa,N/A,15769,['C'],A,N/A,"origin: commercial source,99.995 % (total),chemical analysis,rod",99.995,Not Specified %,1965
0.973,0.001873,5.619e-05,None kPa,N/A,15769,['C'],A,N/A,"origin: commercial source,99.995 % (total),chemical analysis,rod",99.995,Not Specified %,1965
0.986,0.001898,5.694e-05,None kPa,N/A,15769,['C'],A,N/A,"origin: commercial source,99.995 % (total),chemical analysis,rod",99.995,Not Specified %,1965
0.413,0.000622,1.866e-05,0.00133322 kPa,N/A,15770,['C'],A,N/A,"origin: commercial source,99.995 % (total),chemical analysis,rod",99.995,Not Specified %,1965
0.416,0.000643,1.929e-05,None kPa,N/A,15770,['C'],A,N/A,"origin: commercial source,99.995 % (total),chemical analysis,rod",99.995,Not Specified %,1965
0.435,0.000728,2.184e-05,None kPa,N/A,15770,['C'],A,N/A,"origin: commercial source,99.995 % (total),chemical analysis,rod",99.995,Not Specified %,1965
0.451,0.000791,2.373e-05,None kPa,N/A,15770,['C'],A,N/A,"origin: commercial source,99.995 % (total),chemical analysis,rod",99.995,Not Specified %,1965
0.468,0.000927,2.781e-05,None kPa,N/A,15770,['C'],A,N/A,"origin: commercial source,99.995 % (total),chemical analysis,rod",99.995,Not Specified %,1965
0.484,0.000987,2.961e-05,None kPa,N/A,15770,['C'],A,N/A,"origin: commercial source,99.995 % (total),chemical analysis,rod",99.995,Not Specified %,1965
0.512,0.001112,3.336e-05,None kPa,N/A,15770,['C'],A,N/A,"origin: commercial source,99.995 % (total),chemical analysis,rod",99.995,Not Specified %,1965
0.517,0.00114,3.42e-05,None kPa,N/A,15770,['C'],A,N/A,"origin: commercial source,99.995 % (total),chemical analysis,rod",99.995,Not Specified %,1965
0.517,0.001176,3.528e-05,None kPa,N/A,15770,['C'],A,N/A,"origin: commercial source,99.995 % (total),chemical analysis,rod",99.995,Not Specified %,1965
0.527,0.001218,3.654e-05,None kPa,N/A,15770,['C'],A,N/A,"origin: commercial source,99.995 % (total),chemical analysis,rod",99.995,Not Specified %,1965
0.548,0.001345,4.035e-05,None kPa,N/A,15770,['C'],A,N/A,"origin: commercial source,99.995 % (total),chemical analysis,rod",99.995,Not Specified %,1965
0.557,0.001422,4.266e-05,None kPa,N/A,15770,['C'],A,N/A,"origin: commercial source,99.995 % (total),chemical analysis,rod",99.995,Not Specified %,1965
0.582,0.001552,4.656e-05,None kPa,N/A,15770,['C'],A,N/A,"origin: commercial source,99.995 % (total),chemical analysis,rod",99.995,Not Specified %,1965
0.594,0.001631,4.893e-05,None kPa,N/A,15770,['C'],A,N/A,"origin: commercial source,99.995 % (total),chemical analysis,rod",99.995,Not Specified %,1965
0.606,0.0017,5.1e-05,None kPa,N/A,15770,['C'],A,N/A,"origin: commercial source,99.995 % (total),chemical analysis,rod",99.995,Not Specified %,1965
0.617,0.00175,5.25e-05,None kPa,N/A,15770,['C'],A,N/A,"origin: commercial source,99.995 % (total),chemical analysis,rod",99.995,Not Specified %,1965
0.633,0.001853,5.559e-05,None kPa,N/A,15770,['C'],A,N/A,"origin: commercial source,99.995 % (total),chemical analysis,rod",99.995,Not Specified %,1965
0.648,0.001995,5.985e-05,None kPa,N/A,15770,['C'],A,N/A,"origin: commercial source,99.995 % (total),chemical analysis,rod",99.995,Not Specified %,1965
0.662,0.002073,6.219e-05,None kPa,N/A,15770,['C'],A,N/A,"origin: commercial source,99.995 % (total),chemical analysis,rod",99.995,Not Specified %,1965
0.674,0.002148,6.444e-05,None kPa,N/A,15770,['C'],A,N/A,"origin: commercial source,99.995 % (total),chemical analysis,rod",99.995,Not Specified %,1965
0.687,0.002233,6.699e-05,None kPa,N/A,15770,['C'],A,N/A,"origin: commercial source,99.995 % (total),chemical analysis,rod",99.995,Not Specified %,1965
0.702,0.002334,7.002e-05,None kPa,N/A,15770,['C'],A,N/A,"origin: commercial source,99.995 % (total),chemical analysis,rod",99.995,Not Specified %,1965
0.721,0.002504,7.512e-05,None kPa,N/A,15770,['C'],A,N/A,"origin: commercial source,99.995 % (total),chemical analysis,rod",99.995,Not Specified %,1965
0.733,0.002601,7.803e-05,None kPa,N/A,15770,['C'],A,N/A,"origin: commercial source,99.995 % (total),chemical analysis,rod",99.995,Not Specified %,1965
0.761,0.002761,8.283e-05,None kPa,N/A,15770,['C'],A,N/A,"origin: commercial source,99.995 % (total),chemical analysis,rod",99.995,Not Specified %,1965
0.774,0.002877,8.631e-05,None kPa,N/A,15770,['C'],A,N/A,"origin: commercial source,99.995 % (total),chemical analysis,rod",99.995,Not Specified %,1965
0.786,0.003002,9.006e-05,None kPa,N/A,15770,['C'],A,N/A,"origin: commercial source,99.995 % (total),chemical analysis,rod",99.995,Not Specified %,1965
0.796,0.003072,9.216e-05,None kPa,N/A,15770,['C'],A,N/A,"origin: commercial source,99.995 % (total),chemical analysis,rod",99.995,Not Specified %,1965
0.803,0.003157,9.471e-05,None kPa,N/A,15770,['C'],A,N/A,"origin: commercial source,99.995 % (total),chemical analysis,rod",99.995,Not Specified %,1965
0.803,0.003127,9.381e-05,None kPa,N/A,15770,['C'],A,N/A,"origin: commercial source,99.995 % (total),chemical analysis,rod",99.995,Not Specified %,1965
0.815,0.003224,9.672e-05,None kPa,N/A,15770,['C'],A,N/A,"origin: commercial source,99.995 % (total),chemical analysis,rod",99.995,Not Specified %,1965
0.826,0.003314,9.942e-05,None kPa,N/A,15770,['C'],A,N/A,"origin: commercial source,99.995 % (total),chemical analysis,rod",99.995,Not Specified %,1965
0.835,0.003364,0.00010092,None kPa,N/A,15770,['C'],A,N/A,"origin: commercial source,99.995 % (total),chemical analysis,rod",99.995,Not Specified %,1965
0.838,0.003416,0.00010248,None kPa,N/A,15770,['C'],A,N/A,"origin: commercial source,99.995 % (total),chemical analysis,rod",99.995,Not Specified %,1965
0.842,0.003401,0.00010203,None kPa,N/A,15770,['C'],A,N/A,"origin: commercial source,99.995 % (total),chemical analysis,rod",99.995,Not Specified %,1965
0.849,0.003436,0.00010308,None kPa,N/A,15770,['C'],A,N/A,"origin: commercial source,99.995 % (total),chemical analysis,rod",99.995,Not Specified %,1965
0.85,0.003467,0.00010401,None kPa,N/A,15770,['C'],A,N/A,"origin: commercial source,99.995 % (total),chemical analysis,rod",99.995,Not Specified %,1965
0.858,0.003501,0.00010503,None kPa,N/A,15770,['C'],A,N/A,"origin: commercial source,99.995 % (total),chemical analysis,rod",99.995,Not Specified %,1965
0.859,0.003544,0.00010632,None kPa,N/A,15770,['C'],A,N/A,"origin: commercial source,99.995 % (total),chemical analysis,rod",99.995,Not Specified %,1965
0.867,0.003605,0.00010815,None kPa,N/A,15770,['C'],A,N/A,"origin: commercial source,99.995 % (total),chemical analysis,rod",99.995,Not Specified %,1965
0.876,0.003658,0.00010974,None kPa,N/A,15770,['C'],A,N/A,"origin: commercial source,99.995 % (total),chemical analysis,rod",99.995,Not Specified %,1965
0.884,0.003709,0.00011127,None kPa,N/A,15770,['C'],A,N/A,"origin: commercial source,99.995 % (total),chemical analysis,rod",99.995,Not Specified %,1965
0.893,0.00377,0.0001131,None kPa,N/A,15770,['C'],A,N/A,"origin: commercial source,99.995 % (total),chemical analysis,rod",99.995,Not Specified %,1965
0.901,0.003804,0.00011412,None kPa,N/A,15770,['C'],A,N/A,"origin: commercial source,99.995 % (total),chemical analysis,rod",99.995,Not Specified %,1965
0.904,0.0038,0.000114,None kPa,N/A,15770,['C'],A,N/A,"origin: commercial source,99.995 % (total),chemical analysis,rod",99.995,Not Specified %,1965
0.908,0.003764,0.00011292,None kPa,N/A,15770,['C'],A,N/A,"origin: commercial source,99.995 % (total),chemical analysis,rod",99.995,Not Specified %,1965
0.91,0.003743,0.00011229,None kPa,N/A,15770,['C'],A,N/A,"origin: commercial source,99.995 % (total),chemical analysis,rod",99.995,Not Specified %,1965
0.911,0.00368,0.0001104,None kPa,N/A,15770,['C'],A,N/A,"origin: commercial source,99.995 % (total),chemical analysis,rod",99.995,Not Specified %,1965
0.913,0.00347,0.0001041,None kPa,N/A,15770,['C'],A,N/A,"origin: commercial source,99.995 % (total),chemical analysis,rod",99.995,Not Specified %,1965
0.914,0.003293,9.879e-05,None kPa,N/A,15770,['C'],A,N/A,"origin: commercial source,99.995 % (total),chemical analysis,rod",99.995,Not Specified %,1965
0.914,0.003097,9.291e-05,None kPa,N/A,15770,['C'],A,N/A,"origin: commercial source,99.995 % (total),chemical analysis,rod",99.995,Not Specified %,1965
0.916,0.002926,8.778e-05,None kPa,N/A,15770,['C'],A,N/A,"origin: commercial source,99.995 % (total),chemical analysis,rod",99.995,Not Specified %,1965
0.916,0.002678,8.034e-05,None kPa,N/A,15770,['C'],A,N/A,"origin: commercial source,99.995 % (total),chemical analysis,rod",99.995,Not Specified %,1965
0.917,0.002772,8.316e-05,None kPa,N/A,15770,['C'],A,N/A,"origin: commercial source,99.995 % (total),chemical analysis,rod",99.995,Not Specified %,1965
0.917,0.002454,7.362e-05,None kPa,N/A,15770,['C'],A,N/A,"origin: commercial source,99.995 % (total),chemical analysis,rod",99.995,Not Specified %,1965
0.92,0.002278,6.834e-05,None kPa,N/A,15770,['C'],A,N/A,"origin: commercial source,99.995 % (total),chemical analysis,rod",99.995,Not Specified %,1965
0.922,0.002145,6.435e-05,None kPa,N/A,15770,['C'],A,N/A,"origin: commercial source,99.995 % (total),chemical analysis,rod",99.995,Not Specified %,1965
0.922,0.002077,6.231e-05,None kPa,N/A,15770,['C'],A,N/A,"origin: commercial source,99.995 % (total),chemical analysis,rod",99.995,Not Specified %,1965
0.923,0.001954,5.862e-05,None kPa,N/A,15770,['C'],A,N/A,"origin: commercial source,99.995 % (total),chemical analysis,rod",99.995,Not Specified %,1965
0.923,0.002002,6.006e-05,None kPa,N/A,15770,['C'],A,N/A,"origin: commercial source,99.995 % (total),chemical analysis,rod",99.995,Not Specified %,1965
0.929,0.001868,5.604e-05,None kPa,N/A,15770,['C'],A,N/A,"origin: commercial source,99.995 % (total),chemical analysis,rod",99.995,Not Specified %,1965
0.937,0.001825,5.475e-05,None kPa,N/A,15770,['C'],A,N/A,"origin: commercial source,99.995 % (total),chemical analysis,rod",99.995,Not Specified %,1965
0.437,0.000861,,0.00133322 kPa,N/A,15771,['C'],A,N/A,"origin: commercial source,99.995 % (total),chemical analysis,rod",99.995,Not Specified %,1965
0.446,0.000894,,None kPa,N/A,15771,['C'],A,N/A,"origin: commercial source,99.995 % (total),chemical analysis,rod",99.995,Not Specified %,1965
0.453,0.000942,,None kPa,N/A,15771,['C'],A,N/A,"origin: commercial source,99.995 % (total),chemical analysis,rod",99.995,Not Specified %,1965
0.462,0.000967,,None kPa,N/A,15771,['C'],A,N/A,"origin: commercial source,99.995 % (total),chemical analysis,rod",99.995,Not Specified %,1965
0.471,0.001037,,None kPa,N/A,15771,['C'],A,N/A,"origin: commercial source,99.995 % (total),chemical analysis,rod",99.995,Not Specified %,1965
0.48,0.001082,,None kPa,N/A,15771,['C'],A,N/A,"origin: commercial source,99.995 % (total),chemical analysis,rod",99.995,Not Specified %,1965
0.49,0.001152,,None kPa,N/A,15771,['C'],A,N/A,"origin: commercial source,99.995 % (total),chemical analysis,rod",99.995,Not Specified %,1965
0.503,0.00123,,None kPa,N/A,15771,['C'],A,N/A,"origin: commercial source,99.995 % (total),chemical analysis,rod",99.995,Not Specified %,1965
0.511,0.001275,,None kPa,N/A,15771,['C'],A,N/A,"origin: commercial source,99.995 % (total),chemical analysis,rod",99.995,Not Specified %,1965
0.52,0.001326,,None kPa,N/A,15771,['C'],A,N/A,"origin: commercial source,99.995 % (total),chemical analysis,rod",99.995,Not Specified %,1965
0.532,0.001383,,None kPa,N/A,15771,['C'],A,N/A,"origin: commercial source,99.995 % (total),chemical analysis,rod",99.995,Not Specified %,1965
0.542,0.001438,,None kPa,N/A,15771,['C'],A,N/A,"origin: commercial source,99.995 % (total),chemical analysis,rod",99.995,Not Specified %,1965
0.563,0.001567,,None kPa,N/A,15771,['C'],A,N/A,"origin: commercial source,99.995 % (total),chemical analysis,rod",99.995,Not Specified %,1965
0.573,0.001643,,None kPa,N/A,15771,['C'],A,N/A,"origin: commercial source,99.995 % (total),chemical analysis,rod",99.995,Not Specified %,1965
0.584,0.0017,,None kPa,N/A,15771,['C'],A,N/A,"origin: commercial source,99.995 % (total),chemical analysis,rod",99.995,Not Specified %,1965
0.595,0.001762,,None kPa,N/A,15771,['C'],A,N/A,"origin: commercial source,99.995 % (total),chemical analysis,rod",99.995,Not Specified %,1965
0.605,0.001843,,None kPa,N/A,15771,['C'],A,N/A,"origin: commercial source,99.995 % (total),chemical analysis,rod",99.995,Not Specified %,1965
0.614,0.001904,,None kPa,N/A,15771,['C'],A,N/A,"origin: commercial source,99.995 % (total),chemical analysis,rod",99.995,Not Specified %,1965
0.625,0.001958,,None kPa,N/A,15771,['C'],A,N/A,"origin: commercial source,99.995 % (total),chemical analysis,rod",99.995,Not Specified %,1965
0.637,0.002044,,None kPa,N/A,15771,['C'],A,N/A,"origin: commercial source,99.995 % (total),chemical analysis,rod",99.995,Not Specified %,1965
0.648,0.002116,,None kPa,N/A,15771,['C'],A,N/A,"origin: commercial source,99.995 % (total),chemical analysis,rod",99.995,Not Specified %,1965
0.66,0.002198,,None kPa,N/A,15771,['C'],A,N/A,"origin: commercial source,99.995 % (total),chemical analysis,rod",99.995,Not Specified %,1965
0.671,0.002283,,None kPa,N/A,15771,['C'],A,N/A,"origin: commercial source,99.995 % (total),chemical analysis,rod",99.995,Not Specified %,1965
0.68,0.002328,,None kPa,N/A,15771,['C'],A,N/A,"origin: commercial source,99.995 % (total),chemical analysis,rod",99.995,Not Specified %,1965
0.69,0.002419,,None kPa,N/A,15771,['C'],A,N/A,"origin: commercial source,99.995 % (total),chemical analysis,rod",99.995,Not Specified %,1965
0.712,0.002572,,None kPa,N/A,15771,['C'],A,N/A,"origin: commercial source,99.995 % (total),chemical analysis,rod",99.995,Not Specified %,1965
0.723,0.002647,,None kPa,N/A,15771,['C'],A,N/A,"origin: commercial source,99.995 % (total),chemical analysis,rod",99.995,Not Specified %,1965
0.732,0.002717,,None kPa,N/A,15771,['C'],A,N/A,"origin: commercial source,99.995 % (total),chemical analysis,rod",99.995,Not Specified %,1965
0.743,0.002789,,None kPa,N/A,15771,['C'],A,N/A,"origin: commercial source,99.995 % (total),chemical analysis,rod",99.995,Not Specified %,1965
0.753,0.002812,,None kPa,N/A,15771,['C'],A,N/A,"origin: commercial source,99.995 % (total),chemical analysis,rod",99.995,Not Specified %,1965
0.763,0.002841,,None kPa,N/A,15771,['C'],A,N/A,"origin: commercial source,99.995 % (total),chemical analysis,rod",99.995,Not Specified %,1965
0.772,0.002853,,None kPa,N/A,15771,['C'],A,N/A,"origin: commercial source,99.995 % (total),chemical analysis,rod",99.995,Not Specified %,1965
0.781,0.002872,,None kPa,N/A,15771,['C'],A,N/A,"origin: commercial source,99.995 % (total),chemical analysis,rod",99.995,Not Specified %,1965
0.791,0.00285,,None kPa,N/A,15771,['C'],A,N/A,"origin: commercial source,99.995 % (total),chemical analysis,rod",99.995,Not Specified %,1965
0.802,0.00279,,None kPa,N/A,15771,['C'],A,N/A,"origin: commercial source,99.995 % (total),chemical analysis,rod",99.995,Not Specified %,1965
0.812,0.0027,,None kPa,N/A,15771,['C'],A,N/A,"origin: commercial source,99.995 % (total),chemical analysis,rod",99.995,Not Specified %,1965
0.824,0.002546,,None kPa,N/A,15771,['C'],A,N/A,"origin: commercial source,99.995 % (total),chemical analysis,rod",99.995,Not Specified %,1965
0.83,0.002399,,None kPa,N/A,15771,['C'],A,N/A,"origin: commercial source,99.995 % (total),chemical analysis,rod",99.995,Not Specified %,1965
0.833,0.002356,,None kPa,N/A,15771,['C'],A,N/A,"origin: commercial source,99.995 % (total),chemical analysis,rod",99.995,Not Specified %,1965
0.842,0.002112,,None kPa,N/A,15771,['C'],A,N/A,"origin: commercial source,99.995 % (total),chemical analysis,rod",99.995,Not Specified %,1965
0.845,0.002084,,None kPa,N/A,15771,['C'],A,N/A,"origin: commercial source,99.995 % (total),chemical analysis,rod",99.995,Not Specified %,1965
0.854,0.001904,,None kPa,N/A,15771,['C'],A,N/A,"origin: commercial source,99.995 % (total),chemical analysis,rod",99.995,Not Specified %,1965
0.854,0.001881,,None kPa,N/A,15771,['C'],A,N/A,"origin: commercial source,99.995 % (total),chemical analysis,rod",99.995,Not Specified %,1965
0.859,0.001784,,None kPa,N/A,15771,['C'],A,N/A,"origin: commercial source,99.995 % (total),chemical analysis,rod",99.995,Not Specified %,1965
0.866,0.001733,,None kPa,N/A,15771,['C'],A,N/A,"origin: commercial source,99.995 % (total),chemical analysis,rod",99.995,Not Specified %,1965
0.878,0.001696,,None kPa,N/A,15771,['C'],A,N/A,"origin: commercial source,99.995 % (total),chemical analysis,rod",99.995,Not Specified %,1965
0.883,0.0017,,None kPa,N/A,15771,['C'],A,N/A,"origin: commercial source,99.995 % (total),chemical analysis,rod",99.995,Not Specified %,1965
0.888,0.001717,,None kPa,N/A,15771,['C'],A,N/A,"origin: commercial source,99.995 % (total),chemical analysis,rod",99.995,Not Specified %,1965
