Repository: amr8004/PureElementPRL

# Pure Element Thermodynamic modeling with 3rd generation CALPHAD models for multiple elements

## Description
Jupyter notebook for modeling pure elements with selected models via python tools pycalphad and ESPEI

## Running Tutorial
Creating a codespace should immediately open the desired notebook. Just change the element as desired (non-case sensitive) and set what SGTE structure (FCC_A1, BCC_A2, etc.) you would like to compare against.

## Further Resources

## Citation

File: CpCSV/Ni_CP_data.csv (part 5 of 6)
Temperature: K,Heat capacity at constant pressure Cp: J/K/mol,Uncertainty,Pressure,Ref Temp,Data Set ID,State,Representation,Method,Description,Purity,Purity Units,Year
633.04,35.93,0.7186,None kPa,N/A,19871,['C'],A,AC calorimetry,"origin: commercial source,99.9987 % (total),mass spectrometry,foil",99.9987,Not Specified %,1971
633.12,35.77,0.7154,None kPa,N/A,19871,['C'],A,AC calorimetry,"origin: commercial source,99.9987 % (total),mass spectrometry,foil",99.9987,Not Specified %,1971
633.22,35.62,0.7124,None kPa,N/A,19871,['C'],A,AC calorimetry,"origin: commercial source,99.9987 % (total),mass spectrometry,foil",99.9987,Not Specified %,1971
633.31,35.48,0.7096,None kPa,N/A,19871,['C'],A,AC calorimetry,"origin: commercial source,99.9987 % (total),mass spectrometry,foil",99.9987,Not Specified %,1971
633.4,35.37,0.7074,None kPa,N/A,19871,['C'],A,AC calorimetry,"origin: commercial source,99.9987 % (total),mass spectrometry,foil",99.9987,Not Specified %,1971
633.49,35.25,0.705,None kPa,N/A,19871,['C'],A,AC calorimetry,"origin: commercial source,99.9987 % (total),mass spectrometry,foil",99.9987,Not Specified %,1971
633.58,35.13,0.7026,None kPa,N/A,19871,['C'],A,AC calorimetry,"origin: commercial source,99.9987 % (total),mass spectrometry,foil",99.9987,Not Specified %,1971
633.66,35.03,0.7006,None kPa,N/A,19871,['C'],A,AC calorimetry,"origin: commercial source,99.9987 % (total),mass spectrometry,foil",99.9987,Not Specified %,1971
633.74,34.93,0.6986,None kPa,N/A,19871,['C'],A,AC calorimetry,"origin: commercial source,99.9987 % (total),mass spectrometry,foil",99.9987,Not Specified %,1971
633.84,34.81,0.6962,None kPa,N/A,19871,['C'],A,AC calorimetry,"origin: commercial source,99.9987 % (total),mass spectrometry,foil",99.9987,Not Specified %,1971
633.93,34.7,0.694,None kPa,N/A,19871,['C'],A,AC calorimetry,"origin: commercial source,99.9987 % (total),mass spectrometry,foil",99.9987,Not Specified %,1971
634.01,34.61,0.6922,None kPa,N/A,19871,['C'],A,AC calorimetry,"origin: commercial source,99.9987 % (total),mass spectrometry,foil",99.9987,Not Specified %,1971
634.09,34.52,0.6904,None kPa,N/A,19871,['C'],A,AC calorimetry,"origin: commercial source,99.9987 % (total),mass spectrometry,foil",99.9987,Not Specified %,1971
1.0,0.0070562,2.11686e-05,None kPa,N/A,22003,['C'],A,Vacuum adiabatic calorimetry,"origin: commercial source,99.998 % (total),stated by supplier",99.998,Not Specified %,1975
1.25,0.0088359,2.65077e-05,None kPa,N/A,22003,['C'],A,Vacuum adiabatic calorimetry,"origin: commercial source,99.998 % (total),stated by supplier",99.998,Not Specified %,1975
1.5,0.010626,3.1878e-05,None kPa,N/A,22003,['C'],A,Vacuum adiabatic calorimetry,"origin: commercial source,99.998 % (total),stated by supplier",99.998,Not Specified %,1975
1.75,0.012428,3.7284e-05,None kPa,N/A,22003,['C'],A,Vacuum adiabatic calorimetry,"origin: commercial source,99.998 % (total),stated by supplier",99.998,Not Specified %,1975
2.0,0.014246,4.2738e-05,None kPa,N/A,22003,['C'],A,Vacuum adiabatic calorimetry,"origin: commercial source,99.998 % (total),stated by supplier",99.998,Not Specified %,1975
2.25,0.016079,4.8237e-05,None kPa,N/A,22003,['C'],A,Vacuum adiabatic calorimetry,"origin: commercial source,99.998 % (total),stated by supplier",99.998,Not Specified %,1975
2.5,0.017932,5.3796e-05,None kPa,N/A,22003,['C'],A,Vacuum adiabatic calorimetry,"origin: commercial source,99.998 % (total),stated by supplier",99.998,Not Specified %,1975
2.75,0.019805,5.9415e-05,None kPa,N/A,22003,['C'],A,Vacuum adiabatic calorimetry,"origin: commercial source,99.998 % (total),stated by supplier",99.998,Not Specified %,1975
3.0,0.021701,6.5103e-05,None kPa,N/A,22003,['C'],A,Vacuum adiabatic calorimetry,"origin: commercial source,99.998 % (total),stated by supplier",99.998,Not Specified %,1975
3.25,0.023623,7.0869e-05,None kPa,N/A,22003,['C'],A,Vacuum adiabatic calorimetry,"origin: commercial source,99.998 % (total),stated by supplier",99.998,Not Specified %,1975
3.5,0.025571,7.6713e-05,None kPa,N/A,22003,['C'],A,Vacuum adiabatic calorimetry,"origin: commercial source,99.998 % (total),stated by supplier",99.998,Not Specified %,1975
3.75,0.027548,8.2644e-05,None kPa,N/A,22003,['C'],A,Vacuum adiabatic calorimetry,"origin: commercial source,99.998 % (total),stated by supplier",99.998,Not Specified %,1975
4.0,0.029557,8.8671e-05,None kPa,N/A,22003,['C'],A,Vacuum adiabatic calorimetry,"origin: commercial source,99.998 % (total),stated by supplier",99.998,Not Specified %,1975
1.274,0.0090089,2.70267e-05,None kPa,N/A,22004,['C'],A,Vacuum adiabatic calorimetry,"origin: commercial source,99.998 % (total),stated by supplier",99.998,Not Specified %,1975
1.605,0.011374,3.4122e-05,None kPa,N/A,22004,['C'],A,Vacuum adiabatic calorimetry,"origin: commercial source,99.998 % (total),stated by supplier",99.998,Not Specified %,1975
1.882,0.013385,4.0155e-05,None kPa,N/A,22004,['C'],A,Vacuum adiabatic calorimetry,"origin: commercial source,99.998 % (total),stated by supplier",99.998,Not Specified %,1975
2.147,0.015321,4.5963e-05,None kPa,N/A,22004,['C'],A,Vacuum adiabatic calorimetry,"origin: commercial source,99.998 % (total),stated by supplier",99.998,Not Specified %,1975
2.386,0.017084,5.1252e-05,None kPa,N/A,22004,['C'],A,Vacuum adiabatic calorimetry,"origin: commercial source,99.998 % (total),stated by supplier",99.998,Not Specified %,1975
2.583,0.018522,5.5566e-05,None kPa,N/A,22004,['C'],A,Vacuum adiabatic calorimetry,"origin: commercial source,99.998 % (total),stated by supplier",99.998,Not Specified %,1975
2.775,0.019961,5.9883e-05,None kPa,N/A,22004,['C'],A,Vacuum adiabatic calorimetry,"origin: commercial source,99.998 % (total),stated by supplier",99.998,Not Specified %,1975
2.964,0.021405,6.4215e-05,None kPa,N/A,22004,['C'],A,Vacuum adiabatic calorimetry,"origin: commercial source,99.998 % (total),stated by supplier",99.998,Not Specified %,1975
3.141,0.022757,6.8271e-05,None kPa,N/A,22004,['C'],A,Vacuum adiabatic calorimetry,"origin: commercial source,99.998 % (total),stated by supplier",99.998,Not Specified %,1975
3.298,0.023965,7.1895e-05,None kPa,N/A,22004,['C'],A,Vacuum adiabatic calorimetry,"origin: commercial source,99.998 % (total),stated by supplier",99.998,Not Specified %,1975
3.482,0.025362,7.6086e-05,None kPa,N/A,22004,['C'],A,Vacuum adiabatic calorimetry,"origin: commercial source,99.998 % (total),stated by supplier",99.998,Not Specified %,1975
3.664,0.026795,8.0385e-05,None kPa,N/A,22004,['C'],A,Vacuum adiabatic calorimetry,"origin: commercial source,99.998 % (total),stated by supplier",99.998,Not Specified %,1975
3.815,0.027946,8.3838e-05,None kPa,N/A,22004,['C'],A,Vacuum adiabatic calorimetry,"origin: commercial source,99.998 % (total),stated by supplier",99.998,Not Specified %,1975
3.955,0.029028,8.7084e-05,None kPa,N/A,22004,['C'],A,Vacuum adiabatic calorimetry,"origin: commercial source,99.998 % (total),stated by supplier",99.998,Not Specified %,1975
4.11,0.030247,9.0741e-05,None kPa,N/A,22004,['C'],A,Vacuum adiabatic calorimetry,"origin: commercial source,99.998 % (total),stated by supplier",99.998,Not Specified %,1975
1.2,0.0084921,3.43e-05,0.133322 kPa,N/A,15244,['C'],A,Low temperature calorimetry set up,19036,99.998,Not Specified %,1965
1.3,0.0092063,3.73e-05,None kPa,N/A,15244,['C'],A,Low temperature calorimetry set up,19036,99.998,Not Specified %,1965
1.4,0.0099218,4.05e-05,None kPa,N/A,15244,['C'],A,Low temperature calorimetry set up,19036,99.998,Not Specified %,1965
1.5,0.010639,4.38e-05,None kPa,N/A,15244,['C'],A,Low temperature calorimetry set up,19036,99.998,Not Specified %,1965
1.6,0.0113578,4.72e-05,None kPa,N/A,15244,['C'],A,Low temperature calorimetry set up,19036,99.998,Not Specified %,1965
1.7,0.0120784,5.07e-05,None kPa,N/A,15244,['C'],A,Low temperature calorimetry set up,19036,99.998,Not Specified %,1965
1.8,0.0128009,5.44e-05,None kPa,N/A,15244,['C'],A,Low temperature calorimetry set up,19036,99.998,Not Specified %,1965
1.9,0.0135254,5.82e-05,None kPa,N/A,15244,['C'],A,Low temperature calorimetry set up,19036,99.998,Not Specified %,1965
2.0,0.014252,6.21e-05,None kPa,N/A,15244,['C'],A,Low temperature calorimetry set up,19036,99.998,Not Specified %,1965
2.1,0.0149808,6.62e-05,None kPa,N/A,15244,['C'],A,Low temperature calorimetry set up,19036,99.998,Not Specified %,1965
2.2,0.0157119,7.04e-05,None kPa,N/A,15244,['C'],A,Low temperature calorimetry set up,19036,99.998,Not Specified %,1965
2.3,0.0164454,7.47e-05,None kPa,N/A,15244,['C'],A,Low temperature calorimetry set up,19036,99.998,Not Specified %,1965
2.4,0.0171814,7.92e-05,None kPa,N/A,15244,['C'],A,Low temperature calorimetry set up,19036,99.998,Not Specified %,1965
2.5,0.0179201,8.38e-05,None kPa,N/A,15244,['C'],A,Low temperature calorimetry set up,19036,99.998,Not Specified %,1965
2.6,0.0186615,8.86e-05,None kPa,N/A,15244,['C'],A,Low temperature calorimetry set up,19036,99.998,Not Specified %,1965
2.7,0.0194057,9.34e-05,None kPa,N/A,15244,['C'],A,Low temperature calorimetry set up,19036,99.998,Not Specified %,1965
2.8,0.0201529,9.85e-05,None kPa,N/A,15244,['C'],A,Low temperature calorimetry set up,19036,99.998,Not Specified %,1965
2.9,0.0209031,0.0001036,None kPa,N/A,15244,['C'],A,Low temperature calorimetry set up,19036,99.998,Not Specified %,1965
3.0,0.0216565,0.0001089,None kPa,N/A,15244,['C'],A,Low temperature calorimetry set up,19036,99.998,Not Specified %,1965
3.1,0.0224131,0.0001144,None kPa,N/A,15244,['C'],A,Low temperature calorimetry set up,19036,99.998,Not Specified %,1965
3.2,0.0231731,0.00012,None kPa,N/A,15244,['C'],A,Low temperature calorimetry set up,19036,99.998,Not Specified %,1965
3.3,0.0239366,0.0001257,None kPa,N/A,15244,['C'],A,Low temperature calorimetry set up,19036,99.998,Not Specified %,1965
3.4,0.0247037,0.0001316,None kPa,N/A,15244,['C'],A,Low temperature calorimetry set up,19036,99.998,Not Specified %,1965
3.5,0.0254744,0.0001377,None kPa,N/A,15244,['C'],A,Low temperature calorimetry set up,19036,99.998,Not Specified %,1965
3.6,0.026249,0.0001439,None kPa,N/A,15244,['C'],A,Low temperature calorimetry set up,19036,99.998,Not Specified %,1965
3.7,0.0270274,0.0001503,None kPa,N/A,15244,['C'],A,Low temperature calorimetry set up,19036,99.998,Not Specified %,1965
3.8,0.0278099,0.0001568,None kPa,N/A,15244,['C'],A,Low temperature calorimetry set up,19036,99.998,Not Specified %,1965
3.9,0.0285965,0.0001635,None kPa,N/A,15244,['C'],A,Low temperature calorimetry set up,19036,99.998,Not Specified %,1965
4.0,0.0293873,0.0001704,None kPa,N/A,15244,['C'],A,Low temperature calorimetry set up,19036,99.998,Not Specified %,1965
4.1,0.0301824,0.0001774,None kPa,N/A,15244,['C'],A,Low temperature calorimetry set up,19036,99.998,Not Specified %,1965
4.2,0.030982,0.0001846,None kPa,N/A,15244,['C'],A,Low temperature calorimetry set up,19036,99.998,Not Specified %,1965
4.3,0.0317861,0.000192,None kPa,N/A,15244,['C'],A,Low temperature calorimetry set up,19036,99.998,Not Specified %,1965
4.4,0.0325948,0.0001996,None kPa,N/A,15244,['C'],A,Low temperature calorimetry set up,19036,99.998,Not Specified %,1965
4.5,0.0334083,0.0002074,None kPa,N/A,15244,['C'],A,Low temperature calorimetry set up,19036,99.998,Not Specified %,1965
1.39,0.009886,0.0004943,101.325 kPa,N/A,15245,['C'],A,Low temperature calorimetry set up,19036,99.998,Not Specified %,1965
1.427,0.010158,0.0005079,None kPa,N/A,15245,['C'],A,Low temperature calorimetry set up,19036,99.998,Not Specified %,1965
1.516,0.010821,0.00054105,None kPa,N/A,15245,['C'],A,Low temperature calorimetry set up,19036,99.998,Not Specified %,1965
1.55,0.01106,0.000553,None kPa,N/A,15245,['C'],A,Low temperature calorimetry set up,19036,99.998,Not Specified %,1965
1.608,0.011503,0.00057515,None kPa,N/A,15245,['C'],A,Low temperature calorimetry set up,19036,99.998,Not Specified %,1965
1.612,0.011516,0.0005758,None kPa,N/A,15245,['C'],A,Low temperature calorimetry set up,19036,99.998,Not Specified %,1965
1.665,0.011907,0.00059535,None kPa,N/A,15245,['C'],A,Low temperature calorimetry set up,19036,99.998,Not Specified %,1965
1.719,0.012301,0.00061505,None kPa,N/A,15245,['C'],A,Low temperature calorimetry set up,19036,99.998,Not Specified %,1965
1.762,0.01263,0.0006315,None kPa,N/A,15245,['C'],A,Low temperature calorimetry set up,19036,99.998,Not Specified %,1965
1.781,0.012783,0.00063915,None kPa,N/A,15245,['C'],A,Low temperature calorimetry set up,19036,99.998,Not Specified %,1965
1.82,0.013056,0.0006528,None kPa,N/A,15245,['C'],A,Low temperature calorimetry set up,19036,99.998,Not Specified %,1965
1.851,0.013299,0.00066495,None kPa,N/A,15245,['C'],A,Low temperature calorimetry set up,19036,99.998,Not Specified %,1965
1.881,0.01353,0.0006765,None kPa,N/A,15245,['C'],A,Low temperature calorimetry set up,19036,99.998,Not Specified %,1965
1.924,0.013835,0.00069175,None kPa,N/A,15245,['C'],A,Low temperature calorimetry set up,19036,99.998,Not Specified %,1965
1.954,0.014057,0.00070285,None kPa,N/A,15245,['C'],A,Low temperature calorimetry set up,19036,99.998,Not Specified %,1965
1.991,0.014351,0.00071755,None kPa,N/A,15245,['C'],A,Low temperature calorimetry set up,19036,99.998,Not Specified %,1965
1.995,0.014361,0.00071805,None kPa,N/A,15245,['C'],A,Low temperature calorimetry set up,19036,99.998,Not Specified %,1965
2.012,0.01449,0.0007245,None kPa,N/A,15245,['C'],A,Low temperature calorimetry set up,19036,99.998,Not Specified %,1965
2.06,0.014854,0.0007427,None kPa,N/A,15245,['C'],A,Low temperature calorimetry set up,19036,99.998,Not Specified %,1965
2.093,0.015116,0.0007558,None kPa,N/A,15245,['C'],A,Low temperature calorimetry set up,19036,99.998,Not Specified %,1965
2.139,0.015464,0.0007732,None kPa,N/A,15245,['C'],A,Low temperature calorimetry set up,19036,99.998,Not Specified %,1965
2.166,0.015658,0.0007829,None kPa,N/A,15245,['C'],A,Low temperature calorimetry set up,19036,99.998,Not Specified %,1965
2.219,0.016047,0.00080235,None kPa,N/A,15245,['C'],A,Low temperature calorimetry set up,19036,99.998,Not Specified %,1965
2.249,0.016297,0.00081485,None kPa,N/A,15245,['C'],A,Low temperature calorimetry set up,19036,99.998,Not Specified %,1965
2.29,0.016591,0.00082955,None kPa,N/A,15245,['C'],A,Low temperature calorimetry set up,19036,99.998,Not Specified %,1965
2.33,0.016915,0.00084575,None kPa,N/A,15245,['C'],A,Low temperature calorimetry set up,19036,99.998,Not Specified %,1965
2.355,0.017071,0.00085355,None kPa,N/A,15245,['C'],A,Low temperature calorimetry set up,19036,99.998,Not Specified %,1965
2.393,0.017377,0.00086885,None kPa,N/A,15245,['C'],A,Low temperature calorimetry set up,19036,99.998,Not Specified %,1965
2.426,0.017658,0.0008829,None kPa,N/A,15245,['C'],A,Low temperature calorimetry set up,19036,99.998,Not Specified %,1965
2.478,0.018039,0.00090195,None kPa,N/A,15245,['C'],A,Low temperature calorimetry set up,19036,99.998,Not Specified %,1965
2.515,0.018311,0.00091555,None kPa,N/A,15245,['C'],A,Low temperature calorimetry set up,19036,99.998,Not Specified %,1965
2.547,0.018578,0.0009289,None kPa,N/A,15245,['C'],A,Low temperature calorimetry set up,19036,99.998,Not Specified %,1965
2.592,0.018915,0.00094575,None kPa,N/A,15245,['C'],A,Low temperature calorimetry set up,19036,99.998,Not Specified %,1965
2.638,0.019268,0.0009634,None kPa,N/A,15245,['C'],A,Low temperature calorimetry set up,19036,99.998,Not Specified %,1965
2.658,0.019428,0.0009714,None kPa,N/A,15245,['C'],A,Low temperature calorimetry set up,19036,99.998,Not Specified %,1965
2.709,0.019816,0.0009908,None kPa,N/A,15245,['C'],A,Low temperature calorimetry set up,19036,99.998,Not Specified %,1965
2.739,0.020046,0.0010023,None kPa,N/A,15245,['C'],A,Low temperature calorimetry set up,19036,99.998,Not Specified %,1965
2.78,0.02039,0.0010195,None kPa,N/A,15245,['C'],A,Low temperature calorimetry set up,19036,99.998,Not Specified %,1965
2.83,0.020769,0.00103845,None kPa,N/A,15245,['C'],A,Low temperature calorimetry set up,19036,99.998,Not Specified %,1965
2.87,0.021088,0.0010544,None kPa,N/A,15245,['C'],A,Low temperature calorimetry set up,19036,99.998,Not Specified %,1965
2.894,0.021285,0.00106425,None kPa,N/A,15245,['C'],A,Low temperature calorimetry set up,19036,99.998,Not Specified %,1965
2.943,0.0217,0.001085,None kPa,N/A,15245,['C'],A,Low temperature calorimetry set up,19036,99.998,Not Specified %,1965
2.98,0.021955,0.00109775,None kPa,N/A,15245,['C'],A,Low temperature calorimetry set up,19036,99.998,Not Specified %,1965
3.034,0.022416,0.0011208,None kPa,N/A,15245,['C'],A,Low temperature calorimetry set up,19036,99.998,Not Specified %,1965
3.124,0.023092,0.0011546,None kPa,N/A,15245,['C'],A,Low temperature calorimetry set up,19036,99.998,Not Specified %,1965
3.184,0.023602,0.0011801,None kPa,N/A,15245,['C'],A,Low temperature calorimetry set up,19036,99.998,Not Specified %,1965
3.24,0.024026,0.0012013,None kPa,N/A,15245,['C'],A,Low temperature calorimetry set up,19036,99.998,Not Specified %,1965
3.271,0.024299,0.00121495,None kPa,N/A,15245,['C'],A,Low temperature calorimetry set up,19036,99.998,Not Specified %,1965
3.317,0.024691,0.00123455,None kPa,N/A,15245,['C'],A,Low temperature calorimetry set up,19036,99.998,Not Specified %,1965
3.365,0.025068,0.0012534,None kPa,N/A,15245,['C'],A,Low temperature calorimetry set up,19036,99.998,Not Specified %,1965
3.406,0.025387,0.00126935,None kPa,N/A,15245,['C'],A,Low temperature calorimetry set up,19036,99.998,Not Specified %,1965
3.446,0.025771,0.00128855,None kPa,N/A,15245,['C'],A,Low temperature calorimetry set up,19036,99.998,Not Specified %,1965
3.494,0.02614,0.001307,None kPa,N/A,15245,['C'],A,Low temperature calorimetry set up,19036,99.998,Not Specified %,1965
3.542,0.026529,0.00132645,None kPa,N/A,15245,['C'],A,Low temperature calorimetry set up,19036,99.998,Not Specified %,1965
3.577,0.026855,0.00134275,None kPa,N/A,15245,['C'],A,Low temperature calorimetry set up,19036,99.998,Not Specified %,1965
3.628,0.027292,0.0013646,None kPa,N/A,15245,['C'],A,Low temperature calorimetry set up,19036,99.998,Not Specified %,1965
3.678,0.027716,0.0013858,None kPa,N/A,15245,['C'],A,Low temperature calorimetry set up,19036,99.998,Not Specified %,1965
3.706,0.028006,0.0014003,None kPa,N/A,15245,['C'],A,Low temperature calorimetry set up,19036,99.998,Not Specified %,1965
3.747,0.028278,0.0014139,None kPa,N/A,15245,['C'],A,Low temperature calorimetry set up,19036,99.998,Not Specified %,1965
3.799,0.028729,0.00143645,None kPa,N/A,15245,['C'],A,Low temperature calorimetry set up,19036,99.998,Not Specified %,1965
3.841,0.02907,0.0014535,None kPa,N/A,15245,['C'],A,Low temperature calorimetry set up,19036,99.998,Not Specified %,1965
3.875,0.029441,0.00147205,None kPa,N/A,15245,['C'],A,Low temperature calorimetry set up,19036,99.998,Not Specified %,1965
3.91,0.029719,0.00148595,None kPa,N/A,15245,['C'],A,Low temperature calorimetry set up,19036,99.998,Not Specified %,1965
3.953,0.030119,0.00150595,None kPa,N/A,15245,['C'],A,Low temperature calorimetry set up,19036,99.998,Not Specified %,1965
3.999,0.030484,0.0015242,None kPa,N/A,15245,['C'],A,Low temperature calorimetry set up,19036,99.998,Not Specified %,1965
4.033,0.030848,0.0015424,None kPa,N/A,15245,['C'],A,Low temperature calorimetry set up,19036,99.998,Not Specified %,1965
4.059,0.031016,0.0015508,None kPa,N/A,15245,['C'],A,Low temperature calorimetry set up,19036,99.998,Not Specified %,1965
4.113,0.031481,0.00157405,None kPa,N/A,15245,['C'],A,Low temperature calorimetry set up,19036,99.998,Not Specified %,1965
4.139,0.031693,0.00158465,None kPa,N/A,15245,['C'],A,Low temperature calorimetry set up,19036,99.998,Not Specified %,1965
1600.0,37.3,1.119,101.325 kPa,N/A,16642,['C'],A,Vacuum adiabatic calorimetry,"origin: commercial source,99.98 weight % (total),stated by supplier,chunk",99.98,Weight %,1966
1700.0,38.3,1.149,None kPa,N/A,16642,['C'],A,Vacuum adiabatic calorimetry,"origin: commercial source,99.98 weight % (total),stated by supplier,chunk",99.98,Weight %,1966
303.7,26.35,0.527,107.991 kPa,N/A,17756,['C'],A,Adiabatic High Temp Calorimetry,not stated,,,1968
331.2,27.11,0.5422,None kPa,N/A,17756,['C'],A,Adiabatic High Temp Calorimetry,not stated,,,1968
358.0,27.84,0.5568,None kPa,N/A,17756,['C'],A,Adiabatic High Temp Calorimetry,not stated,,,1968
386.0,28.59,0.5718,None kPa,N/A,17756,['C'],A,Adiabatic High Temp Calorimetry,not stated,,,1968
417.9,29.4,0.588,None kPa,N/A,17756,['C'],A,Adiabatic High Temp Calorimetry,not stated,,,1968
450.5,30.19,0.6038,None kPa,N/A,17756,['C'],A,Adiabatic High Temp Calorimetry,not stated,,,1968
486.3,31.05,0.621,None kPa,N/A,17756,['C'],A,Adiabatic High Temp Calorimetry,not stated,,,1968
520.1,31.83,0.6366,None kPa,N/A,17756,['C'],A,Adiabatic High Temp Calorimetry,not stated,,,1968
545.6,32.51,0.6502,None kPa,N/A,17756,['C'],A,Adiabatic High Temp Calorimetry,not stated,,,1968
571.7,33.51,0.6702,None kPa,N/A,17756,['C'],A,Adiabatic High Temp Calorimetry,not stated,,,1968
590.1,34.42,0.6884,None kPa,N/A,17756,['C'],A,Adiabatic High Temp Calorimetry,not stated,,,1968
604.5,35.41,0.7082,None kPa,N/A,17756,['C'],A,Adiabatic High Temp Calorimetry,not stated,,,1968
614.5,36.38,0.7276,None kPa,N/A,17756,['C'],A,Adiabatic High Temp Calorimetry,not stated,,,1968
623.2,37.49,0.7498,None kPa,N/A,17756,['C'],A,Adiabatic High Temp Calorimetry,not stated,,,1968
628.1,38.3,0.766,None kPa,N/A,17756,['C'],A,Adiabatic High Temp Calorimetry,not stated,,,1968
631.0,39.4,0.788,None kPa,N/A,17756,['C'],A,Adiabatic High Temp Calorimetry,not stated,,,1968
633.9,38.07,0.7614,None kPa,N/A,17756,['C'],A,Adiabatic High Temp Calorimetry,not stated,,,1968
634.3,37.06,0.7412,None kPa,N/A,17756,['C'],A,Adiabatic High Temp Calorimetry,not stated,,,1968
635.2,36.06,0.7212,None kPa,N/A,17756,['C'],A,Adiabatic High Temp Calorimetry,not stated,,,1968
637.5,34.99,0.6998,None kPa,N/A,17756,['C'],A,Adiabatic High Temp Calorimetry,not stated,,,1968
641.7,34.01,0.6802,None kPa,N/A,17756,['C'],A,Adiabatic High Temp Calorimetry,not stated,,,1968
647.1,33.09,0.6618,None kPa,N/A,17756,['C'],A,Adiabatic High Temp Calorimetry,not stated,,,1968
655.8,32.12,0.6424,None kPa,N/A,17756,['C'],A,Adiabatic High Temp Calorimetry,not stated,,,1968
667.6,31.39,0.6278,None kPa,N/A,17756,['C'],A,Adiabatic High Temp Calorimetry,not stated,,,1968
687.7,30.93,0.6186,None kPa,N/A,17756,['C'],A,Adiabatic High Temp Calorimetry,not stated,,,1968
724.4,30.71,0.6142,None kPa,N/A,17756,['C'],A,Adiabatic High Temp Calorimetry,not stated,,,1968
760.5,30.78,0.6156,None kPa,N/A,17756,['C'],A,Adiabatic High Temp Calorimetry,not stated,,,1968
802.2,30.98,0.6196,None kPa,N/A,17756,['C'],A,Adiabatic High Temp Calorimetry,not stated,,,1968
841.4,31.18,0.6236,None kPa,N/A,17756,['C'],A,Adiabatic High Temp Calorimetry,not stated,,,1968
881.2,31.4,0.628,None kPa,N/A,17756,['C'],A,Adiabatic High Temp Calorimetry,not stated,,,1968
922.3,31.64,0.6328,None kPa,N/A,17756,['C'],A,Adiabatic High Temp Calorimetry,not stated,,,1968
969.9,31.94,0.6388,None kPa,N/A,17756,['C'],A,Adiabatic High Temp Calorimetry,not stated,,,1968
1021.0,32.28,0.6456,None kPa,N/A,17756,['C'],A,Adiabatic High Temp Calorimetry,not stated,,,1968
1062.0,32.57,0.6514,None kPa,N/A,17756,['C'],A,Adiabatic High Temp Calorimetry,not stated,,,1968
1102.0,32.86,0.6572,None kPa,N/A,17756,['C'],A,Adiabatic High Temp Calorimetry,not stated,,,1968
1141.0,33.16,0.6632,None kPa,N/A,17756,['C'],A,Adiabatic High Temp Calorimetry,not stated,,,1968
1178.0,33.45,0.669,None kPa,N/A,17756,['C'],A,Adiabatic High Temp Calorimetry,not stated,,,1968
1220.0,33.8,0.676,None kPa,N/A,17756,['C'],A,Adiabatic High Temp Calorimetry,not stated,,,1968
1267.0,34.21,0.6842,None kPa,N/A,17756,['C'],A,Adiabatic High Temp Calorimetry,not stated,,,1968
1318.0,34.61,0.6922,None kPa,N/A,17756,['C'],A,Adiabatic High Temp Calorimetry,not stated,,,1968
1367.0,35.04,0.7008,None kPa,N/A,17756,['C'],A,Adiabatic High Temp Calorimetry,not stated,,,1968
1420.0,35.54,0.7108,None kPa,N/A,17756,['C'],A,Adiabatic High Temp Calorimetry,not stated,,,1968
1465.0,35.93,0.7186,None kPa,N/A,17756,['C'],A,Adiabatic High Temp Calorimetry,not stated,,,1968
1512.0,36.37,0.7274,None kPa,N/A,17756,['C'],A,Adiabatic High Temp Calorimetry,not stated,,,1968
1560.0,36.83,0.7366,None kPa,N/A,17756,['C'],A,Adiabatic High Temp Calorimetry,not stated,,,1968
1603.0,37.22,0.7444,None kPa,N/A,17756,['C'],A,Adiabatic High Temp Calorimetry,not stated,,,1968
1644.0,37.63,0.7526,None kPa,N/A,17756,['C'],A,Adiabatic High Temp Calorimetry,not stated,,,1968
1682.0,37.99,0.7598,None kPa,N/A,17756,['C'],A,Adiabatic High Temp Calorimetry,not stated,,,1968
1720.0,38.33,0.7666,None kPa,N/A,17756,['C'],A,Adiabatic High Temp Calorimetry,not stated,,,1968
1.0,0.0070562,2.11686e-05,None kPa,N/A,22003,['C'],A,Vacuum adiabatic calorimetry,"origin: commercial source,99.998 % (total),stated by supplier",99.998,Not Specified %,1975
1.25,0.0088359,2.65077e-05,None kPa,N/A,22003,['C'],A,Vacuum adiabatic calorimetry,"origin: commercial source,99.998 % (total),stated by supplier",99.998,Not Specified %,1975
1.5,0.010626,3.1878e-05,None kPa,N/A,22003,['C'],A,Vacuum adiabatic calorimetry,"origin: commercial source,99.998 % (total),stated by supplier",99.998,Not Specified %,1975
1.75,0.012428,3.7284e-05,None kPa,N/A,22003,['C'],A,Vacuum adiabatic calorimetry,"origin: commercial source,99.998 % (total),stated by supplier",99.998,Not Specified %,1975
2.0,0.014246,4.2738e-05,None kPa,N/A,22003,['C'],A,Vacuum adiabatic calorimetry,"origin: commercial source,99.998 % (total),stated by supplier",99.998,Not Specified %,1975
2.25,0.016079,4.8237e-05,None kPa,N/A,22003,['C'],A,Vacuum adiabatic calorimetry,"origin: commercial source,99.998 % (total),stated by supplier",99.998,Not Specified %,1975
2.5,0.017932,5.3796e-05,None kPa,N/A,22003,['C'],A,Vacuum adiabatic calorimetry,"origin: commercial source,99.998 % (total),stated by supplier",99.998,Not Specified %,1975
2.75,0.019805,5.9415e-05,None kPa,N/A,22003,['C'],A,Vacuum adiabatic calorimetry,"origin: commercial source,99.998 % (total),stated by supplier",99.998,Not Specified %,1975
3.0,0.021701,6.5103e-05,None kPa,N/A,22003,['C'],A,Vacuum adiabatic calorimetry,"origin: commercial source,99.998 % (total),stated by supplier",99.998,Not Specified %,1975
3.25,0.023623,7.0869e-05,None kPa,N/A,22003,['C'],A,Vacuum adiabatic calorimetry,"origin: commercial source,99.998 % (total),stated by supplier",99.998,Not Specified %,1975
3.5,0.025571,7.6713e-05,None kPa,N/A,22003,['C'],A,Vacuum adiabatic calorimetry,"origin: commercial source,99.998 % (total),stated by supplier",99.998,Not Specified %,1975
3.75,0.027548,8.2644e-05,None kPa,N/A,22003,['C'],A,Vacuum adiabatic calorimetry,"origin: commercial source,99.998 % (total),stated by supplier",99.998,Not Specified %,1975
4.0,0.029557,8.8671e-05,None kPa,N/A,22003,['C'],A,Vacuum adiabatic calorimetry,"origin: commercial source,99.998 % (total),stated by supplier",99.998,Not Specified %,1975
1.274,0.0090089,2.70267e-05,None kPa,N/A,22004,['C'],A,Vacuum adiabatic calorimetry,"origin: commercial source,99.998 % (total),stated by supplier",99.998,Not Specified %,1975
1.605,0.011374,3.4122e-05,None kPa,N/A,22004,['C'],A,Vacuum adiabatic calorimetry,"origin: commercial source,99.998 % (total),stated by supplier",99.998,Not Specified %,1975
1.882,0.013385,4.0155e-05,None kPa,N/A,22004,['C'],A,Vacuum adiabatic calorimetry,"origin: commercial source,99.998 % (total),stated by supplier",99.998,Not Specified %,1975
2.147,0.015321,4.5963e-05,None kPa,N/A,22004,['C'],A,Vacuum adiabatic calorimetry,"origin: commercial source,99.998 % (total),stated by supplier",99.998,Not Specified %,1975
2.386,0.017084,5.1252e-05,None kPa,N/A,22004,['C'],A,Vacuum adiabatic calorimetry,"origin: commercial source,99.998 % (total),stated by supplier",99.998,Not Specified %,1975
2.583,0.018522,5.5566e-05,None kPa,N/A,22004,['C'],A,Vacuum adiabatic calorimetry,"origin: commercial source,99.998 % (total),stated by supplier",99.998,Not Specified %,1975
2.775,0.019961,5.9883e-05,None kPa,N/A,22004,['C'],A,Vacuum adiabatic calorimetry,"origin: commercial source,99.998 % (total),stated by supplier",99.998,Not Specified %,1975
2.964,0.021405,6.4215e-05,None kPa,N/A,22004,['C'],A,Vacuum adiabatic calorimetry,"origin: commercial source,99.998 % (total),stated by supplier",99.998,Not Specified %,1975
3.141,0.022757,6.8271e-05,None kPa,N/A,22004,['C'],A,Vacuum adiabatic calorimetry,"origin: commercial source,99.998 % (total),stated by supplier",99.998,Not Specified %,1975
3.298,0.023965,7.1895e-05,None kPa,N/A,22004,['C'],A,Vacuum adiabatic calorimetry,"origin: commercial source,99.998 % (total),stated by supplier",99.998,Not Specified %,1975
3.482,0.025362,7.6086e-05,None kPa,N/A,22004,['C'],A,Vacuum adiabatic calorimetry,"origin: commercial source,99.998 % (total),stated by supplier",99.998,Not Specified %,1975
3.664,0.026795,8.0385e-05,None kPa,N/A,22004,['C'],A,Vacuum adiabatic calorimetry,"origin: commercial source,99.998 % (total),stated by supplier",99.998,Not Specified %,1975
3.815,0.027946,8.3838e-05,None kPa,N/A,22004,['C'],A,Vacuum adiabatic calorimetry,"origin: commercial source,99.998 % (total),stated by supplier",99.998,Not Specified %,1975
3.955,0.029028,8.7084e-05,None kPa,N/A,22004,['C'],A,Vacuum adiabatic calorimetry,"origin: commercial source,99.998 % (total),stated by supplier",99.998,Not Specified %,1975
4.11,0.030247,9.0741e-05,None kPa,N/A,22004,['C'],A,Vacuum adiabatic calorimetry,"origin: commercial source,99.998 % (total),stated by supplier",99.998,Not Specified %,1975
623.02,37.593,0.37593,None kPa,N/A,23244,['C'],A,AC calorimetry,"not stated,99.994 % (total),spectroscopy,rod",99.994,Not Specified %,1978
623.06,37.594,0.37594,None kPa,N/A,23244,['C'],A,AC calorimetry,"not stated,99.994 % (total),spectroscopy,rod",99.994,Not Specified %,1978
623.11,37.611,0.37611,None kPa,N/A,23244,['C'],A,AC calorimetry,"not stated,99.994 % (total),spectroscopy,rod",99.994,Not Specified %,1978
623.16,37.629,0.37629,None kPa,N/A,23244,['C'],A,AC calorimetry,"not stated,99.994 % (total),spectroscopy,rod",99.994,Not Specified %,1978
623.2,37.645,0.37645,None kPa,N/A,23244,['C'],A,AC calorimetry,"not stated,99.994 % (total),spectroscopy,rod",99.994,Not Specified %,1978
623.26,37.676,0.37676,None kPa,N/A,23244,['C'],A,AC calorimetry,"not stated,99.994 % (total),spectroscopy,rod",99.994,Not Specified %,1978
623.31,37.673,0.37673,None kPa,N/A,23244,['C'],A,AC calorimetry,"not stated,99.994 % (total),spectroscopy,rod",99.994,Not Specified %,1978
623.37,37.748,0.37748,None kPa,N/A,23244,['C'],A,AC calorimetry,"not stated,99.994 % (total),spectroscopy,rod",99.994,Not Specified %,1978
623.41,37.769,0.37769,None kPa,N/A,23244,['C'],A,AC calorimetry,"not stated,99.994 % (total),spectroscopy,rod",99.994,Not Specified %,1978
623.45,37.789,0.37789,None kPa,N/A,23244,['C'],A,AC calorimetry,"not stated,99.994 % (total),spectroscopy,rod",99.994,Not Specified %,1978
623.51,37.814,0.37814,None kPa,N/A,23244,['C'],A,AC calorimetry,"not stated,99.994 % (total),spectroscopy,rod",99.994,Not Specified %,1978
623.54,37.826,0.37826,None kPa,N/A,23244,['C'],A,AC calorimetry,"not stated,99.994 % (total),spectroscopy,rod",99.994,Not Specified %,1978
623.6,37.86,0.3786,None kPa,N/A,23244,['C'],A,AC calorimetry,"not stated,99.994 % (total),spectroscopy,rod",99.994,Not Specified %,1978
623.65,37.894,0.37894,None kPa,N/A,23244,['C'],A,AC calorimetry,"not stated,99.994 % (total),spectroscopy,rod",99.994,Not Specified %,1978
623.69,37.923,0.37923,None kPa,N/A,23244,['C'],A,AC calorimetry,"not stated,99.994 % (total),spectroscopy,rod",99.994,Not Specified %,1978
623.74,37.944,0.37944,None kPa,N/A,23244,['C'],A,AC calorimetry,"not stated,99.994 % (total),spectroscopy,rod",99.994,Not Specified %,1978
623.81,38.009,0.38009,None kPa,N/A,23244,['C'],A,AC calorimetry,"not stated,99.994 % (total),spectroscopy,rod",99.994,Not Specified %,1978
623.87,38.025,0.38025,None kPa,N/A,23244,['C'],A,AC calorimetry,"not stated,99.994 % (total),spectroscopy,rod",99.994,Not Specified %,1978
623.94,38.081,0.38081,None kPa,N/A,23244,['C'],A,AC calorimetry,"not stated,99.994 % (total),spectroscopy,rod",99.994,Not Specified %,1978
624.0,38.124,0.38124,None kPa,N/A,23244,['C'],A,AC calorimetry,"not stated,99.994 % (total),spectroscopy,rod",99.994,Not Specified %,1978
624.04,38.148,0.38148,None kPa,N/A,23244,['C'],A,AC calorimetry,"not stated,99.994 % (total),spectroscopy,rod",99.994,Not Specified %,1978
624.1,38.222,0.38222,None kPa,N/A,23244,['C'],A,AC calorimetry,"not stated,99.994 % (total),spectroscopy,rod",99.994,Not Specified %,1978
624.15,38.238,0.38238,None kPa,N/A,23244,['C'],A,AC calorimetry,"not stated,99.994 % (total),spectroscopy,rod",99.994,Not Specified %,1978
624.21,38.292,0.38292,None kPa,N/A,23244,['C'],A,AC calorimetry,"not stated,99.994 % (total),spectroscopy,rod",99.994,Not Specified %,1978
624.28,38.372,0.38372,None kPa,N/A,23244,['C'],A,AC calorimetry,"not stated,99.994 % (total),spectroscopy,rod",99.994,Not Specified %,1978
624.35,38.435,0.38435,None kPa,N/A,23244,['C'],A,AC calorimetry,"not stated,99.994 % (total),spectroscopy,rod",99.994,Not Specified %,1978
624.4,38.486,0.38486,None kPa,N/A,23244,['C'],A,AC calorimetry,"not stated,99.994 % (total),spectroscopy,rod",99.994,Not Specified %,1978
624.45,38.526,0.38526,None kPa,N/A,23244,['C'],A,AC calorimetry,"not stated,99.994 % (total),spectroscopy,rod",99.994,Not Specified %,1978
624.51,38.603,0.38603,None kPa,N/A,23244,['C'],A,AC calorimetry,"not stated,99.994 % (total),spectroscopy,rod",99.994,Not Specified %,1978
624.55,38.655,0.38655,None kPa,N/A,23244,['C'],A,AC calorimetry,"not stated,99.994 % (total),spectroscopy,rod",99.994,Not Specified %,1978
624.6,38.693,0.38693,None kPa,N/A,23244,['C'],A,AC calorimetry,"not stated,99.994 % (total),spectroscopy,rod",99.994,Not Specified %,1978
624.65,38.744,0.38744,None kPa,N/A,23244,['C'],A,AC calorimetry,"not stated,99.994 % (total),spectroscopy,rod",99.994,Not Specified %,1978
624.7,38.78,0.3878,None kPa,N/A,23244,['C'],A,AC calorimetry,"not stated,99.994 % (total),spectroscopy,rod",99.994,Not Specified %,1978
624.75,38.817,0.38817,None kPa,N/A,23244,['C'],A,AC calorimetry,"not stated,99.994 % (total),spectroscopy,rod",99.994,Not Specified %,1978
624.78,38.854,0.38854,None kPa,N/A,23244,['C'],A,AC calorimetry,"not stated,99.994 % (total),spectroscopy,rod",99.994,Not Specified %,1978
624.83,38.889,0.38889,None kPa,N/A,23244,['C'],A,AC calorimetry,"not stated,99.994 % (total),spectroscopy,rod",99.994,Not Specified %,1978
624.88,38.919,0.38919,None kPa,N/A,23244,['C'],A,AC calorimetry,"not stated,99.994 % (total),spectroscopy,rod",99.994,Not Specified %,1978
624.92,38.974,0.38974,None kPa,N/A,23244,['C'],A,AC calorimetry,"not stated,99.994 % (total),spectroscopy,rod",99.994,Not Specified %,1978
624.97,39.032,0.39032,None kPa,N/A,23244,['C'],A,AC calorimetry,"not stated,99.994 % (total),spectroscopy,rod",99.994,Not Specified %,1978
625.01,39.075,0.39075,None kPa,N/A,23244,['C'],A,AC calorimetry,"not stated,99.994 % (total),spectroscopy,rod",99.994,Not Specified %,1978
625.06,39.137,0.39137,None kPa,N/A,23244,['C'],A,AC calorimetry,"not stated,99.994 % (total),spectroscopy,rod",99.994,Not Specified %,1978
625.1,39.205,0.39205,None kPa,N/A,23244,['C'],A,AC calorimetry,"not stated,99.994 % (total),spectroscopy,rod",99.994,Not Specified %,1978
625.14,39.249,0.39249,None kPa,N/A,23244,['C'],A,AC calorimetry,"not stated,99.994 % (total),spectroscopy,rod",99.994,Not Specified %,1978
625.18,39.311,0.39311,None kPa,N/A,23244,['C'],A,AC calorimetry,"not stated,99.994 % (total),spectroscopy,rod",99.994,Not Specified %,1978
625.22,39.367,0.39367,None kPa,N/A,23244,['C'],A,AC calorimetry,"not stated,99.994 % (total),spectroscopy,rod",99.994,Not Specified %,1978
625.25,39.336,0.39336,None kPa,N/A,23244,['C'],A,AC calorimetry,"not stated,99.994 % (total),spectroscopy,rod",99.994,Not Specified %,1978
625.29,39.305,0.39305,None kPa,N/A,23244,['C'],A,AC calorimetry,"not stated,99.994 % (total),spectroscopy,rod",99.994,Not Specified %,1978
625.33,39.232,0.39232,None kPa,N/A,23244,['C'],A,AC calorimetry,"not stated,99.994 % (total),spectroscopy,rod",99.994,Not Specified %,1978
625.38,39.136,0.39136,None kPa,N/A,23244,['C'],A,AC calorimetry,"not stated,99.994 % (total),spectroscopy,rod",99.994,Not Specified %,1978
625.4,39.002,0.39002,None kPa,N/A,23244,['C'],A,AC calorimetry,"not stated,99.994 % (total),spectroscopy,rod",99.994,Not Specified %,1978
625.43,38.864,0.38864,None kPa,N/A,23244,['C'],A,AC calorimetry,"not stated,99.994 % (total),spectroscopy,rod",99.994,Not Specified %,1978
625.47,38.716,0.38716,None kPa,N/A,23244,['C'],A,AC calorimetry,"not stated,99.994 % (total),spectroscopy,rod",99.994,Not Specified %,1978
625.52,38.472,0.38472,None kPa,N/A,23244,['C'],A,AC calorimetry,"not stated,99.994 % (total),spectroscopy,rod",99.994,Not Specified %,1978
625.57,38.179,0.38179,None kPa,N/A,23244,['C'],A,AC calorimetry,"not stated,99.994 % (total),spectroscopy,rod",99.994,Not Specified %,1978
625.63,37.895,0.37895,None kPa,N/A,23244,['C'],A,AC calorimetry,"not stated,99.994 % (total),spectroscopy,rod",99.994,Not Specified %,1978
625.69,37.681,0.37681,None kPa,N/A,23244,['C'],A,AC calorimetry,"not stated,99.994 % (total),spectroscopy,rod",99.994,Not Specified %,1978
625.73,37.496,0.37496,None kPa,N/A,23244,['C'],A,AC calorimetry,"not stated,99.994 % (total),spectroscopy,rod",99.994,Not Specified %,1978
625.79,37.326,0.37326,None kPa,N/A,23244,['C'],A,AC calorimetry,"not stated,99.994 % (total),spectroscopy,rod",99.994,Not Specified %,1978
625.83,37.168,0.37168,None kPa,N/A,23244,['C'],A,AC calorimetry,"not stated,99.994 % (total),spectroscopy,rod",99.994,Not Specified %,1978
625.88,37.012,0.37012,None kPa,N/A,23244,['C'],A,AC calorimetry,"not stated,99.994 % (total),spectroscopy,rod",99.994,Not Specified %,1978
625.92,36.836,0.36836,None kPa,N/A,23244,['C'],A,AC calorimetry,"not stated,99.994 % (total),spectroscopy,rod",99.994,Not Specified %,1978
625.99,36.707,0.36707,None kPa,N/A,23244,['C'],A,AC calorimetry,"not stated,99.994 % (total),spectroscopy,rod",99.994,Not Specified %,1978
626.04,36.593,0.36593,None kPa,N/A,23244,['C'],A,AC calorimetry,"not stated,99.994 % (total),spectroscopy,rod",99.994,Not Specified %,1978
626.1,36.482,0.36482,None kPa,N/A,23244,['C'],A,AC calorimetry,"not stated,99.994 % (total),spectroscopy,rod",99.994,Not Specified %,1978
626.15,36.368,0.36368,None kPa,N/A,23244,['C'],A,AC calorimetry,"not stated,99.994 % (total),spectroscopy,rod",99.994,Not Specified %,1978
626.21,36.274,0.36274,None kPa,N/A,23244,['C'],A,AC calorimetry,"not stated,99.994 % (total),spectroscopy,rod",99.994,Not Specified %,1978
626.28,36.166,0.36166,None kPa,N/A,23244,['C'],A,AC calorimetry,"not stated,99.994 % (total),spectroscopy,rod",99.994,Not Specified %,1978
626.33,36.092,0.36092,None kPa,N/A,23244,['C'],A,AC calorimetry,"not stated,99.994 % (total),spectroscopy,rod",99.994,Not Specified %,1978
626.37,36.03,0.3603,None kPa,N/A,23244,['C'],A,AC calorimetry,"not stated,99.994 % (total),spectroscopy,rod",99.994,Not Specified %,1978
626.42,35.968,0.35968,None kPa,N/A,23244,['C'],A,AC calorimetry,"not stated,99.994 % (total),spectroscopy,rod",99.994,Not Specified %,1978
626.47,35.891,0.35891,None kPa,N/A,23244,['C'],A,AC calorimetry,"not stated,99.994 % (total),spectroscopy,rod",99.994,Not Specified %,1978
626.52,35.834,0.35834,None kPa,N/A,23244,['C'],A,AC calorimetry,"not stated,99.994 % (total),spectroscopy,rod",99.994,Not Specified %,1978
626.58,35.772,0.35772,None kPa,N/A,23244,['C'],A,AC calorimetry,"not stated,99.994 % (total),spectroscopy,rod",99.994,Not Specified %,1978
626.63,35.703,0.35703,None kPa,N/A,23244,['C'],A,AC calorimetry,"not stated,99.994 % (total),spectroscopy,rod",99.994,Not Specified %,1978
626.71,35.594,0.35594,None kPa,N/A,23244,['C'],A,AC calorimetry,"not stated,99.994 % (total),spectroscopy,rod",99.994,Not Specified %,1978
626.75,35.55,0.3555,None kPa,N/A,23244,['C'],A,AC calorimetry,"not stated,99.994 % (total),spectroscopy,rod",99.994,Not Specified %,1978
626.8,35.496,0.35496,None kPa,N/A,23244,['C'],A,AC calorimetry,"not stated,99.994 % (total),spectroscopy,rod",99.994,Not Specified %,1978
