Repository: amr8004/PureElementPRL

# Pure Element Thermodynamic modeling with 3rd generation CALPHAD models for multiple elements

## Description
Jupyter notebook for modeling pure elements with selected models via python tools pycalphad and ESPEI

## Running Tutorial
Creating a codespace should immediately open the desired notebook. Just change the element as desired (non-case sensitive) and set what SGTE structure (FCC_A1, BCC_A2, etc.) you would like to compare against.

## Further Resources

## Citation

File: CpCSV/Ta_CP_datav0.csv (part 5 of 8)
c:\Users\xander\Documents\github_repositories\NIST-alloy-data-API\code_examples\python\alloys-api-python-examples\cpcsv\Ta_CP_data.csvTemperature: K,Heat capacity at constant pressure Cp: J/K/mol,Uncertainty,Pressure,Ref Temp,Data Set ID,State,Representation,Method,Description,Purity,Purity Units,Year
280.0,32.21,0.16105,None kPa,N/A,5358,['C'],A,Vacuum adiabatic calorimetry,"origin: commercial source,99.85 weight % (total),stated by supplier,powder",99.85,Weight %,1940
285.0,31.75,0.15875,None kPa,N/A,5358,['C'],A,Vacuum adiabatic calorimetry,"origin: commercial source,99.85 weight % (total),stated by supplier,powder",99.85,Weight %,1940
290.0,31.29,0.15645,None kPa,N/A,5358,['C'],A,Vacuum adiabatic calorimetry,"origin: commercial source,99.85 weight % (total),stated by supplier,powder",99.85,Weight %,1940
295.0,30.83,0.15415,None kPa,N/A,5358,['C'],A,Vacuum adiabatic calorimetry,"origin: commercial source,99.85 weight % (total),stated by supplier,powder",99.85,Weight %,1940
300.0,30.37,0.15185,None kPa,N/A,5358,['C'],A,Vacuum adiabatic calorimetry,"origin: commercial source,99.85 weight % (total),stated by supplier,powder",99.85,Weight %,1940
310.0,29.79,0.14895,None kPa,N/A,5358,['C'],A,Vacuum adiabatic calorimetry,"origin: commercial source,99.85 weight % (total),stated by supplier,powder",99.85,Weight %,1940
320.0,29.7,0.1485,None kPa,N/A,5358,['C'],A,Vacuum adiabatic calorimetry,"origin: commercial source,99.85 weight % (total),stated by supplier,powder",99.85,Weight %,1940
74.92,16.874,0.08437,None kPa,N/A,5359,['C'],A,Vacuum adiabatic calorimetry,"origin: commercial source,99.85 weight % (total),stated by supplier,powder",99.85,Weight %,1940
123.55,21.876,0.10938,None kPa,N/A,5359,['C'],A,Vacuum adiabatic calorimetry,"origin: commercial source,99.85 weight % (total),stated by supplier,powder",99.85,Weight %,1940
163.79,24.606,0.12303,None kPa,N/A,5359,['C'],A,Vacuum adiabatic calorimetry,"origin: commercial source,99.85 weight % (total),stated by supplier,powder",99.85,Weight %,1940
194.75,26.899,0.134495,None kPa,N/A,5359,['C'],A,Vacuum adiabatic calorimetry,"origin: commercial source,99.85 weight % (total),stated by supplier,powder",99.85,Weight %,1940
204.1,27.398,0.13699,None kPa,N/A,5359,['C'],A,Vacuum adiabatic calorimetry,"origin: commercial source,99.85 weight % (total),stated by supplier,powder",99.85,Weight %,1940
214.72,28.31,0.14155,None kPa,N/A,5359,['C'],A,Vacuum adiabatic calorimetry,"origin: commercial source,99.85 weight % (total),stated by supplier,powder",99.85,Weight %,1940
224.98,29.091,0.145455,None kPa,N/A,5359,['C'],A,Vacuum adiabatic calorimetry,"origin: commercial source,99.85 weight % (total),stated by supplier,powder",99.85,Weight %,1940
228.46,29.455,0.147275,None kPa,N/A,5359,['C'],A,Vacuum adiabatic calorimetry,"origin: commercial source,99.85 weight % (total),stated by supplier,powder",99.85,Weight %,1940
232.86,29.719,0.148595,None kPa,N/A,5359,['C'],A,Vacuum adiabatic calorimetry,"origin: commercial source,99.85 weight % (total),stated by supplier,powder",99.85,Weight %,1940
235.3,29.932,0.14966,None kPa,N/A,5359,['C'],A,Vacuum adiabatic calorimetry,"origin: commercial source,99.85 weight % (total),stated by supplier,powder",99.85,Weight %,1940
244.83,30.491,0.152455,None kPa,N/A,5359,['C'],A,Vacuum adiabatic calorimetry,"origin: commercial source,99.85 weight % (total),stated by supplier,powder",99.85,Weight %,1940
255.27,31.443,0.157215,None kPa,N/A,5359,['C'],A,Vacuum adiabatic calorimetry,"origin: commercial source,99.85 weight % (total),stated by supplier,powder",99.85,Weight %,1940
265.35,32.033,0.160165,None kPa,N/A,5359,['C'],A,Vacuum adiabatic calorimetry,"origin: commercial source,99.85 weight % (total),stated by supplier,powder",99.85,Weight %,1940
270.3,32.247,0.161235,None kPa,N/A,5359,['C'],A,Vacuum adiabatic calorimetry,"origin: commercial source,99.85 weight % (total),stated by supplier,powder",99.85,Weight %,1940
274.82,32.522,0.16261,None kPa,N/A,5359,['C'],A,Vacuum adiabatic calorimetry,"origin: commercial source,99.85 weight % (total),stated by supplier,powder",99.85,Weight %,1940
279.71,32.253,0.161265,None kPa,N/A,5359,['C'],A,Vacuum adiabatic calorimetry,"origin: commercial source,99.85 weight % (total),stated by supplier,powder",99.85,Weight %,1940
284.73,32.044,0.16022,None kPa,N/A,5359,['C'],A,Vacuum adiabatic calorimetry,"origin: commercial source,99.85 weight % (total),stated by supplier,powder",99.85,Weight %,1940
285.28,31.582,0.15791,None kPa,N/A,5359,['C'],A,Vacuum adiabatic calorimetry,"origin: commercial source,99.85 weight % (total),stated by supplier,powder",99.85,Weight %,1940
289.5,31.332,0.15666,None kPa,N/A,5359,['C'],A,Vacuum adiabatic calorimetry,"origin: commercial source,99.85 weight % (total),stated by supplier,powder",99.85,Weight %,1940
294.09,30.741,0.153705,None kPa,N/A,5359,['C'],A,Vacuum adiabatic calorimetry,"origin: commercial source,99.85 weight % (total),stated by supplier,powder",99.85,Weight %,1940
298.99,30.694,0.15347,None kPa,N/A,5359,['C'],A,Vacuum adiabatic calorimetry,"origin: commercial source,99.85 weight % (total),stated by supplier,powder",99.85,Weight %,1940
302.9,30.263,0.151315,None kPa,N/A,5359,['C'],A,Vacuum adiabatic calorimetry,"origin: commercial source,99.85 weight % (total),stated by supplier,powder",99.85,Weight %,1940
306.64,29.813,0.149065,None kPa,N/A,5359,['C'],A,Vacuum adiabatic calorimetry,"origin: commercial source,99.85 weight % (total),stated by supplier,powder",99.85,Weight %,1940
310.61,29.553,0.147765,None kPa,N/A,5359,['C'],A,Vacuum adiabatic calorimetry,"origin: commercial source,99.85 weight % (total),stated by supplier,powder",99.85,Weight %,1940
314.58,29.898,0.14949,None kPa,N/A,5359,['C'],A,Vacuum adiabatic calorimetry,"origin: commercial source,99.85 weight % (total),stated by supplier,powder",99.85,Weight %,1940
322.65,29.792,0.14896,None kPa,N/A,5359,['C'],A,Vacuum adiabatic calorimetry,"origin: commercial source,99.85 weight % (total),stated by supplier,powder",99.85,Weight %,1940
1.396,0.00322168,0.000161084,None kPa,N/A,5499,['C'],A,Low temperature calorimetry set up,"origin: commercial source,99.9 % (total),spectroscopy",99.9,Not Specified %,1941
1.432,0.00359824,0.000179912,None kPa,N/A,5499,['C'],A,Low temperature calorimetry set up,"origin: commercial source,99.9 % (total),spectroscopy",99.9,Not Specified %,1941
1.467,0.00389112,0.000194556,None kPa,N/A,5499,['C'],A,Low temperature calorimetry set up,"origin: commercial source,99.9 % (total),spectroscopy",99.9,Not Specified %,1941
1.502,0.00401664,0.000200832,None kPa,N/A,5499,['C'],A,Low temperature calorimetry set up,"origin: commercial source,99.9 % (total),spectroscopy",99.9,Not Specified %,1941
1.621,0.00531368,0.000265684,None kPa,N/A,5499,['C'],A,Low temperature calorimetry set up,"origin: commercial source,99.9 % (total),spectroscopy",99.9,Not Specified %,1941
1.671,0.00665256,0.000332628,None kPa,N/A,5499,['C'],A,Low temperature calorimetry set up,"origin: commercial source,99.9 % (total),spectroscopy",99.9,Not Specified %,1941
1.717,0.00757304,0.000378652,None kPa,N/A,5499,['C'],A,Low temperature calorimetry set up,"origin: commercial source,99.9 % (total),spectroscopy",99.9,Not Specified %,1941
1.712,0.00736384,0.000368192,None kPa,N/A,5499,['C'],A,Low temperature calorimetry set up,"origin: commercial source,99.9 % (total),spectroscopy",99.9,Not Specified %,1941
1.783,0.00786592,0.000393296,None kPa,N/A,5499,['C'],A,Low temperature calorimetry set up,"origin: commercial source,99.9 % (total),spectroscopy",99.9,Not Specified %,1941
1.891,0.0085772,0.00042886,None kPa,N/A,5499,['C'],A,Low temperature calorimetry set up,"origin: commercial source,99.9 % (total),spectroscopy",99.9,Not Specified %,1941
1.971,0.0101671,0.000508356,None kPa,N/A,5499,['C'],A,Low temperature calorimetry set up,"origin: commercial source,99.9 % (total),spectroscopy",99.9,Not Specified %,1941
2.046,0.0123428,0.00061714,None kPa,N/A,5499,['C'],A,Low temperature calorimetry set up,"origin: commercial source,99.9 % (total),spectroscopy",99.9,Not Specified %,1941
2.182,0.0141838,0.000709188,None kPa,N/A,5499,['C'],A,Low temperature calorimetry set up,"origin: commercial source,99.9 % (total),spectroscopy",99.9,Not Specified %,1941
2.237,0.0152298,0.000761488,None kPa,N/A,5499,['C'],A,Low temperature calorimetry set up,"origin: commercial source,99.9 % (total),spectroscopy",99.9,Not Specified %,1941
2.342,0.0185351,0.000926756,None kPa,N/A,5499,['C'],A,Low temperature calorimetry set up,"origin: commercial source,99.9 % (total),spectroscopy",99.9,Not Specified %,1941
2.406,0.0204179,0.0010209,None kPa,N/A,5499,['C'],A,Low temperature calorimetry set up,"origin: commercial source,99.9 % (total),spectroscopy",99.9,Not Specified %,1941
2.746,0.0253969,0.00126984,None kPa,N/A,5499,['C'],A,Low temperature calorimetry set up,"origin: commercial source,99.9 % (total),spectroscopy",99.9,Not Specified %,1941
3.039,0.0341833,0.00170916,None kPa,N/A,5499,['C'],A,Low temperature calorimetry set up,"origin: commercial source,99.9 % (total),spectroscopy",99.9,Not Specified %,1941
3.652,0.05753,0.0028765,None kPa,N/A,5499,['C'],A,Low temperature calorimetry set up,"origin: commercial source,99.9 % (total),spectroscopy",99.9,Not Specified %,1941
4.017,0.0437228,0.00218614,None kPa,N/A,5499,['C'],A,Low temperature calorimetry set up,"origin: commercial source,99.9 % (total),spectroscopy",99.9,Not Specified %,1941
3.435,0.0447688,0.00223844,None kPa,N/A,5500,['C'],A,Low temperature calorimetry set up,"origin: commercial source,99.9 % (total),spectroscopy",99.9,Not Specified %,1941
3.5,0.0454801,0.002274,None kPa,N/A,5500,['C'],A,Low temperature calorimetry set up,"origin: commercial source,99.9 % (total),spectroscopy",99.9,Not Specified %,1941
3.575,0.0476139,0.0023807,None kPa,N/A,5500,['C'],A,Low temperature calorimetry set up,"origin: commercial source,99.9 % (total),spectroscopy",99.9,Not Specified %,1941
3.634,0.0506264,0.00253132,None kPa,N/A,5500,['C'],A,Low temperature calorimetry set up,"origin: commercial source,99.9 % (total),spectroscopy",99.9,Not Specified %,1941
3.798,0.0570279,0.0028514,None kPa,N/A,5500,['C'],A,Low temperature calorimetry set up,"origin: commercial source,99.9 % (total),spectroscopy",99.9,Not Specified %,1941
3.849,0.0572371,0.00286186,None kPa,N/A,5500,['C'],A,Low temperature calorimetry set up,"origin: commercial source,99.9 % (total),spectroscopy",99.9,Not Specified %,1941
4.031,0.0539736,0.00269868,None kPa,N/A,5500,['C'],A,Low temperature calorimetry set up,"origin: commercial source,99.9 % (total),spectroscopy",99.9,Not Specified %,1941
4.14,0.0402919,0.0020146,None kPa,N/A,5500,['C'],A,Low temperature calorimetry set up,"origin: commercial source,99.9 % (total),spectroscopy",99.9,Not Specified %,1941
4.213,0.0377815,0.00188908,None kPa,N/A,5500,['C'],A,Low temperature calorimetry set up,"origin: commercial source,99.9 % (total),spectroscopy",99.9,Not Specified %,1941
4.252,0.0351038,0.00175519,None kPa,N/A,5500,['C'],A,Low temperature calorimetry set up,"origin: commercial source,99.9 % (total),spectroscopy",99.9,Not Specified %,1941
4.213,0.0372376,0.00186188,None kPa,N/A,5500,['C'],A,Low temperature calorimetry set up,"origin: commercial source,99.9 % (total),spectroscopy",99.9,Not Specified %,1941
4.234,0.0382836,0.00191418,None kPa,N/A,5500,['C'],A,Low temperature calorimetry set up,"origin: commercial source,99.9 % (total),spectroscopy",99.9,Not Specified %,1941
3.96,0.0653541,0.0032677,None kPa,N/A,5500,['C'],A,Low temperature calorimetry set up,"origin: commercial source,99.9 % (total),spectroscopy",99.9,Not Specified %,1941
4.024,0.0610864,0.00305432,None kPa,N/A,5500,['C'],A,Low temperature calorimetry set up,"origin: commercial source,99.9 % (total),spectroscopy",99.9,Not Specified %,1941
4.213,0.0379489,0.00189744,None kPa,N/A,5500,['C'],A,Low temperature calorimetry set up,"origin: commercial source,99.9 % (total),spectroscopy",99.9,Not Specified %,1941
3.247,0.0382418,0.00191209,None kPa,N/A,5501,['C'],A,Low temperature calorimetry set up,"origin: commercial source,99.9 % (total),spectroscopy",99.9,Not Specified %,1941
3.32,0.0392878,0.00196439,None kPa,N/A,5501,['C'],A,Low temperature calorimetry set up,"origin: commercial source,99.9 % (total),spectroscopy",99.9,Not Specified %,1941
3.375,0.0424258,0.00212129,None kPa,N/A,5501,['C'],A,Low temperature calorimetry set up,"origin: commercial source,99.9 % (total),spectroscopy",99.9,Not Specified %,1941
3.427,0.0451035,0.00225518,None kPa,N/A,5501,['C'],A,Low temperature calorimetry set up,"origin: commercial source,99.9 % (total),spectroscopy",99.9,Not Specified %,1941
3.48,0.044727,0.00223635,None kPa,N/A,5501,['C'],A,Low temperature calorimetry set up,"origin: commercial source,99.9 % (total),spectroscopy",99.9,Not Specified %,1941
3.675,0.0508774,0.00254387,None kPa,N/A,5501,['C'],A,Low temperature calorimetry set up,"origin: commercial source,99.9 % (total),spectroscopy",99.9,Not Specified %,1941
3.78,0.0541828,0.00270914,None kPa,N/A,5501,['C'],A,Low temperature calorimetry set up,"origin: commercial source,99.9 % (total),spectroscopy",99.9,Not Specified %,1941
3.906,0.0601241,0.0030062,None kPa,N/A,5501,['C'],A,Low temperature calorimetry set up,"origin: commercial source,99.9 % (total),spectroscopy",99.9,Not Specified %,1941
3.941,0.0608354,0.00304177,None kPa,N/A,5501,['C'],A,Low temperature calorimetry set up,"origin: commercial source,99.9 % (total),spectroscopy",99.9,Not Specified %,1941
3.98,0.0667766,0.00333883,None kPa,N/A,5501,['C'],A,Low temperature calorimetry set up,"origin: commercial source,99.9 % (total),spectroscopy",99.9,Not Specified %,1941
4.007,0.0620487,0.00310244,None kPa,N/A,5501,['C'],A,Low temperature calorimetry set up,"origin: commercial source,99.9 % (total),spectroscopy",99.9,Not Specified %,1941
4.086,0.0396643,0.00198322,None kPa,N/A,5501,['C'],A,Low temperature calorimetry set up,"origin: commercial source,99.9 % (total),spectroscopy",99.9,Not Specified %,1941
4.114,0.0396643,0.00198322,None kPa,N/A,5501,['C'],A,Low temperature calorimetry set up,"origin: commercial source,99.9 % (total),spectroscopy",99.9,Not Specified %,1941
4.163,0.0328026,0.00164013,None kPa,N/A,5501,['C'],A,Low temperature calorimetry set up,"origin: commercial source,99.9 % (total),spectroscopy",99.9,Not Specified %,1941
4.194,0.0358569,0.00179284,None kPa,N/A,5501,['C'],A,Low temperature calorimetry set up,"origin: commercial source,99.9 % (total),spectroscopy",99.9,Not Specified %,1941
4.244,0.0369447,0.00184724,None kPa,N/A,5501,['C'],A,Low temperature calorimetry set up,"origin: commercial source,99.9 % (total),spectroscopy",99.9,Not Specified %,1941
4.27,0.0374886,0.00187443,None kPa,N/A,5501,['C'],A,Low temperature calorimetry set up,"origin: commercial source,99.9 % (total),spectroscopy",99.9,Not Specified %,1941
4.278,0.0383673,0.00191836,None kPa,N/A,5501,['C'],A,Low temperature calorimetry set up,"origin: commercial source,99.9 % (total),spectroscopy",99.9,Not Specified %,1941
4.303,0.0386183,0.00193092,None kPa,N/A,5501,['C'],A,Low temperature calorimetry set up,"origin: commercial source,99.9 % (total),spectroscopy",99.9,Not Specified %,1941
1.264,0.00832616,0.000416308,None kPa,N/A,5502,['C'],A,Low temperature calorimetry set up,"origin: commercial source,99.9 % (total),spectroscopy",99.9,Not Specified %,1941
1.346,0.00907928,0.000453964,None kPa,N/A,5502,['C'],A,Low temperature calorimetry set up,"origin: commercial source,99.9 % (total),spectroscopy",99.9,Not Specified %,1941
1.426,0.00916296,0.000458148,None kPa,N/A,5502,['C'],A,Low temperature calorimetry set up,"origin: commercial source,99.9 % (total),spectroscopy",99.9,Not Specified %,1941
1.662,0.0098324,0.00049162,None kPa,N/A,5502,['C'],A,Low temperature calorimetry set up,"origin: commercial source,99.9 % (total),spectroscopy",99.9,Not Specified %,1941
1.76,0.00979056,0.000489528,None kPa,N/A,5502,['C'],A,Low temperature calorimetry set up,"origin: commercial source,99.9 % (total),spectroscopy",99.9,Not Specified %,1941
2.58,0.0183259,0.000916296,None kPa,N/A,5502,['C'],A,Low temperature calorimetry set up,"origin: commercial source,99.9 % (total),spectroscopy",99.9,Not Specified %,1941
1.796,0.011506,0.0005753,None kPa,N/A,5502,['C'],A,Low temperature calorimetry set up,"origin: commercial source,99.9 % (total),spectroscopy",99.9,Not Specified %,1941
1.852,0.0113386,0.000566932,None kPa,N/A,5502,['C'],A,Low temperature calorimetry set up,"origin: commercial source,99.9 % (total),spectroscopy",99.9,Not Specified %,1941
2.096,0.0130122,0.000650612,None kPa,N/A,5502,['C'],A,Low temperature calorimetry set up,"origin: commercial source,99.9 % (total),spectroscopy",99.9,Not Specified %,1941
2.242,0.0148532,0.00074266,None kPa,N/A,5502,['C'],A,Low temperature calorimetry set up,"origin: commercial source,99.9 % (total),spectroscopy",99.9,Not Specified %,1941
2.288,0.0156063,0.000780316,None kPa,N/A,5502,['C'],A,Low temperature calorimetry set up,"origin: commercial source,99.9 % (total),spectroscopy",99.9,Not Specified %,1941
2.336,0.0152298,0.000761488,None kPa,N/A,5502,['C'],A,Low temperature calorimetry set up,"origin: commercial source,99.9 % (total),spectroscopy",99.9,Not Specified %,1941
2.37,0.0153553,0.000767764,None kPa,N/A,5502,['C'],A,Low temperature calorimetry set up,"origin: commercial source,99.9 % (total),spectroscopy",99.9,Not Specified %,1941
2.507,0.0169452,0.00084726,None kPa,N/A,5502,['C'],A,Low temperature calorimetry set up,"origin: commercial source,99.9 % (total),spectroscopy",99.9,Not Specified %,1941
2.665,0.0174054,0.000870272,None kPa,N/A,5502,['C'],A,Low temperature calorimetry set up,"origin: commercial source,99.9 % (total),spectroscopy",99.9,Not Specified %,1941
2.982,0.0210874,0.00105437,None kPa,N/A,5502,['C'],A,Low temperature calorimetry set up,"origin: commercial source,99.9 % (total),spectroscopy",99.9,Not Specified %,1941
3.022,0.0208363,0.00104182,None kPa,N/A,5502,['C'],A,Low temperature calorimetry set up,"origin: commercial source,99.9 % (total),spectroscopy",99.9,Not Specified %,1941
3.254,0.0231375,0.00115688,None kPa,N/A,5502,['C'],A,Low temperature calorimetry set up,"origin: commercial source,99.9 % (total),spectroscopy",99.9,Not Specified %,1941
3.392,0.0231794,0.00115897,None kPa,N/A,5502,['C'],A,Low temperature calorimetry set up,"origin: commercial source,99.9 % (total),spectroscopy",99.9,Not Specified %,1941
1.086,0.00414216,0.000207108,None kPa,N/A,5503,['C'],A,Low temperature calorimetry set up,"origin: commercial source,99.9 % (total),spectroscopy",99.9,Not Specified %,1941
1.16,0.00389112,0.000194556,None kPa,N/A,5503,['C'],A,Low temperature calorimetry set up,"origin: commercial source,99.9 % (total),spectroscopy",99.9,Not Specified %,1941
1.196,0.00414216,0.000207108,None kPa,N/A,5503,['C'],A,Low temperature calorimetry set up,"origin: commercial source,99.9 % (total),spectroscopy",99.9,Not Specified %,1941
1.496,0.00523,0.0002615,None kPa,N/A,5503,['C'],A,Low temperature calorimetry set up,"origin: commercial source,99.9 % (total),spectroscopy",99.9,Not Specified %,1941
1.62,0.00631784,0.000315892,None kPa,N/A,5503,['C'],A,Low temperature calorimetry set up,"origin: commercial source,99.9 % (total),spectroscopy",99.9,Not Specified %,1941
1.694,0.007322,0.0003661,None kPa,N/A,5503,['C'],A,Low temperature calorimetry set up,"origin: commercial source,99.9 % (total),spectroscopy",99.9,Not Specified %,1941
1.75,0.00786592,0.000393296,None kPa,N/A,5503,['C'],A,Low temperature calorimetry set up,"origin: commercial source,99.9 % (total),spectroscopy",99.9,Not Specified %,1941
1.87,0.00970688,0.000485344,None kPa,N/A,5503,['C'],A,Low temperature calorimetry set up,"origin: commercial source,99.9 % (total),spectroscopy",99.9,Not Specified %,1941
1.979,0.0114223,0.000571116,None kPa,N/A,5503,['C'],A,Low temperature calorimetry set up,"origin: commercial source,99.9 % (total),spectroscopy",99.9,Not Specified %,1941
2.13,0.0144348,0.00072174,None kPa,N/A,5503,['C'],A,Low temperature calorimetry set up,"origin: commercial source,99.9 % (total),spectroscopy",99.9,Not Specified %,1941
2.171,0.0158155,0.000790776,None kPa,N/A,5503,['C'],A,Low temperature calorimetry set up,"origin: commercial source,99.9 % (total),spectroscopy",99.9,Not Specified %,1941
2.235,0.0170707,0.000853536,None kPa,N/A,5503,['C'],A,Low temperature calorimetry set up,"origin: commercial source,99.9 % (total),spectroscopy",99.9,Not Specified %,1941
2.276,0.0187862,0.000939308,None kPa,N/A,5503,['C'],A,Low temperature calorimetry set up,"origin: commercial source,99.9 % (total),spectroscopy",99.9,Not Specified %,1941
3.28,0.0412124,0.00206062,None kPa,N/A,5503,['C'],A,Low temperature calorimetry set up,"origin: commercial source,99.9 % (total),spectroscopy",99.9,Not Specified %,1941
3.244,0.0429697,0.00214848,None kPa,N/A,5503,['C'],A,Low temperature calorimetry set up,"origin: commercial source,99.9 % (total),spectroscopy",99.9,Not Specified %,1941
3.25,0.0424676,0.00212338,None kPa,N/A,5503,['C'],A,Low temperature calorimetry set up,"origin: commercial source,99.9 % (total),spectroscopy",99.9,Not Specified %,1941
3.284,0.0433881,0.0021694,None kPa,N/A,5503,['C'],A,Low temperature calorimetry set up,"origin: commercial source,99.9 % (total),spectroscopy",99.9,Not Specified %,1941
3.333,0.0451035,0.00225518,None kPa,N/A,5503,['C'],A,Low temperature calorimetry set up,"origin: commercial source,99.9 % (total),spectroscopy",99.9,Not Specified %,1941
3.384,0.0475721,0.0023786,None kPa,N/A,5503,['C'],A,Low temperature calorimetry set up,"origin: commercial source,99.9 % (total),spectroscopy",99.9,Not Specified %,1941
3.514,0.0501243,0.00250622,None kPa,N/A,5503,['C'],A,Low temperature calorimetry set up,"origin: commercial source,99.9 % (total),spectroscopy",99.9,Not Specified %,1941
3.544,0.0510866,0.00255433,None kPa,N/A,5503,['C'],A,Low temperature calorimetry set up,"origin: commercial source,99.9 % (total),spectroscopy",99.9,Not Specified %,1941
3.58,0.0520071,0.00260036,None kPa,N/A,5503,['C'],A,Low temperature calorimetry set up,"origin: commercial source,99.9 % (total),spectroscopy",99.9,Not Specified %,1941
3.622,0.0535134,0.00267567,None kPa,N/A,5503,['C'],A,Low temperature calorimetry set up,"origin: commercial source,99.9 % (total),spectroscopy",99.9,Not Specified %,1941
3.73,0.037907,0.00189535,None kPa,N/A,5503,['C'],A,Low temperature calorimetry set up,"origin: commercial source,99.9 % (total),spectroscopy",99.9,Not Specified %,1941
3.846,0.0298738,0.00149369,None kPa,N/A,5503,['C'],A,Low temperature calorimetry set up,"origin: commercial source,99.9 % (total),spectroscopy",99.9,Not Specified %,1941
3.925,0.0316729,0.00158364,None kPa,N/A,5503,['C'],A,Low temperature calorimetry set up,"origin: commercial source,99.9 % (total),spectroscopy",99.9,Not Specified %,1941
3.979,0.0327189,0.00163594,None kPa,N/A,5503,['C'],A,Low temperature calorimetry set up,"origin: commercial source,99.9 % (total),spectroscopy",99.9,Not Specified %,1941
3.994,0.0327189,0.00163594,None kPa,N/A,5503,['C'],A,Low temperature calorimetry set up,"origin: commercial source,99.9 % (total),spectroscopy",99.9,Not Specified %,1941
4.017,0.0324678,0.00162339,None kPa,N/A,5503,['C'],A,Low temperature calorimetry set up,"origin: commercial source,99.9 % (total),spectroscopy",99.9,Not Specified %,1941
4.052,0.0335138,0.00167569,None kPa,N/A,5503,['C'],A,Low temperature calorimetry set up,"origin: commercial source,99.9 % (total),spectroscopy",99.9,Not Specified %,1941
2.938,0.0343925,0.00171962,None kPa,N/A,5503,['C'],A,Low temperature calorimetry set up,"origin: commercial source,99.9 % (total),spectroscopy",99.9,Not Specified %,1941
2.975,0.034769,0.00173845,None kPa,N/A,5503,['C'],A,Low temperature calorimetry set up,"origin: commercial source,99.9 % (total),spectroscopy",99.9,Not Specified %,1941
3.11,0.0376978,0.00188489,None kPa,N/A,5503,['C'],A,Low temperature calorimetry set up,"origin: commercial source,99.9 % (total),spectroscopy",99.9,Not Specified %,1941
3.27,0.0400409,0.00200204,None kPa,N/A,5503,['C'],A,Low temperature calorimetry set up,"origin: commercial source,99.9 % (total),spectroscopy",99.9,Not Specified %,1941
1.14,0.00347272,0.000173636,None kPa,N/A,5504,['C'],A,Low temperature calorimetry set up,"origin: commercial source,99.9 % (total),spectroscopy",99.9,Not Specified %,1941
1.216,0.00447688,0.000223844,None kPa,N/A,5504,['C'],A,Low temperature calorimetry set up,"origin: commercial source,99.9 % (total),spectroscopy",99.9,Not Specified %,1941
1.412,0.00652704,0.000326352,None kPa,N/A,5504,['C'],A,Low temperature calorimetry set up,"origin: commercial source,99.9 % (total),spectroscopy",99.9,Not Specified %,1941
1.477,0.007322,0.0003661,None kPa,N/A,5504,['C'],A,Low temperature calorimetry set up,"origin: commercial source,99.9 % (total),spectroscopy",99.9,Not Specified %,1941
1.551,0.00811696,0.000405848,None kPa,N/A,5504,['C'],A,Low temperature calorimetry set up,"origin: commercial source,99.9 % (total),spectroscopy",99.9,Not Specified %,1941
1.628,0.00903744,0.000451872,None kPa,N/A,5504,['C'],A,Low temperature calorimetry set up,"origin: commercial source,99.9 % (total),spectroscopy",99.9,Not Specified %,1941
1.706,0.012301,0.000615048,None kPa,N/A,5504,['C'],A,Low temperature calorimetry set up,"origin: commercial source,99.9 % (total),spectroscopy",99.9,Not Specified %,1941
1.795,0.0123428,0.00061714,None kPa,N/A,5504,['C'],A,Low temperature calorimetry set up,"origin: commercial source,99.9 % (total),spectroscopy",99.9,Not Specified %,1941
1.878,0.0161921,0.000809604,None kPa,N/A,5504,['C'],A,Low temperature calorimetry set up,"origin: commercial source,99.9 % (total),spectroscopy",99.9,Not Specified %,1941
1.966,0.0151042,0.000755212,None kPa,N/A,5504,['C'],A,Low temperature calorimetry set up,"origin: commercial source,99.9 % (total),spectroscopy",99.9,Not Specified %,1941
2.055,0.0170707,0.000853536,None kPa,N/A,5504,['C'],A,Low temperature calorimetry set up,"origin: commercial source,99.9 % (total),spectroscopy",99.9,Not Specified %,1941
2.112,0.018033,0.000901652,None kPa,N/A,5504,['C'],A,Low temperature calorimetry set up,"origin: commercial source,99.9 % (total),spectroscopy",99.9,Not Specified %,1941
2.21,0.019874,0.0009937,None kPa,N/A,5504,['C'],A,Low temperature calorimetry set up,"origin: commercial source,99.9 % (total),spectroscopy",99.9,Not Specified %,1941
2.256,0.0213802,0.00106901,None kPa,N/A,5504,['C'],A,Low temperature calorimetry set up,"origin: commercial source,99.9 % (total),spectroscopy",99.9,Not Specified %,1941
2.346,0.0231375,0.00115688,None kPa,N/A,5504,['C'],A,Low temperature calorimetry set up,"origin: commercial source,99.9 % (total),spectroscopy",99.9,Not Specified %,1941
2.41,0.0245601,0.001228,None kPa,N/A,5504,['C'],A,Low temperature calorimetry set up,"origin: commercial source,99.9 % (total),spectroscopy",99.9,Not Specified %,1941
2.471,0.0258153,0.00129076,None kPa,N/A,5504,['C'],A,Low temperature calorimetry set up,"origin: commercial source,99.9 % (total),spectroscopy",99.9,Not Specified %,1941
2.521,0.0267358,0.00133679,None kPa,N/A,5504,['C'],A,Low temperature calorimetry set up,"origin: commercial source,99.9 % (total),spectroscopy",99.9,Not Specified %,1941
2.554,0.0274052,0.00137026,None kPa,N/A,5504,['C'],A,Low temperature calorimetry set up,"origin: commercial source,99.9 % (total),spectroscopy",99.9,Not Specified %,1941
2.621,0.0288696,0.00144348,None kPa,N/A,5504,['C'],A,Low temperature calorimetry set up,"origin: commercial source,99.9 % (total),spectroscopy",99.9,Not Specified %,1941
2.684,0.0303758,0.00151879,None kPa,N/A,5504,['C'],A,Low temperature calorimetry set up,"origin: commercial source,99.9 % (total),spectroscopy",99.9,Not Specified %,1941
2.744,0.0315892,0.00157946,None kPa,N/A,5504,['C'],A,Low temperature calorimetry set up,"origin: commercial source,99.9 % (total),spectroscopy",99.9,Not Specified %,1941
2.805,0.0336812,0.00168406,None kPa,N/A,5504,['C'],A,Low temperature calorimetry set up,"origin: commercial source,99.9 % (total),spectroscopy",99.9,Not Specified %,1941
2.862,0.0350201,0.001751,None kPa,N/A,5504,['C'],A,Low temperature calorimetry set up,"origin: commercial source,99.9 % (total),spectroscopy",99.9,Not Specified %,1941
2.991,0.0392878,0.00196439,None kPa,N/A,5504,['C'],A,Low temperature calorimetry set up,"origin: commercial source,99.9 % (total),spectroscopy",99.9,Not Specified %,1941
3.018,0.038953,0.00194765,None kPa,N/A,5504,['C'],A,Low temperature calorimetry set up,"origin: commercial source,99.9 % (total),spectroscopy",99.9,Not Specified %,1941
3.042,0.040543,0.00202715,None kPa,N/A,5504,['C'],A,Low temperature calorimetry set up,"origin: commercial source,99.9 % (total),spectroscopy",99.9,Not Specified %,1941
3.076,0.0411287,0.00205644,None kPa,N/A,5504,['C'],A,Low temperature calorimetry set up,"origin: commercial source,99.9 % (total),spectroscopy",99.9,Not Specified %,1941
3.097,0.0419655,0.00209828,None kPa,N/A,5504,['C'],A,Low temperature calorimetry set up,"origin: commercial source,99.9 % (total),spectroscopy",99.9,Not Specified %,1941
3.132,0.0430534,0.00215267,None kPa,N/A,5504,['C'],A,Low temperature calorimetry set up,"origin: commercial source,99.9 % (total),spectroscopy",99.9,Not Specified %,1941
3.184,0.040543,0.00202715,None kPa,N/A,5504,['C'],A,Low temperature calorimetry set up,"origin: commercial source,99.9 % (total),spectroscopy",99.9,Not Specified %,1941
3.232,0.0465261,0.0023263,None kPa,N/A,5504,['C'],A,Low temperature calorimetry set up,"origin: commercial source,99.9 % (total),spectroscopy",99.9,Not Specified %,1941
3.279,0.0466098,0.00233049,None kPa,N/A,5504,['C'],A,Low temperature calorimetry set up,"origin: commercial source,99.9 % (total),spectroscopy",99.9,Not Specified %,1941
3.468,0.045773,0.00228865,None kPa,N/A,5504,['C'],A,Low temperature calorimetry set up,"origin: commercial source,99.9 % (total),spectroscopy",99.9,Not Specified %,1941
3.613,0.0279491,0.00139746,None kPa,N/A,5504,['C'],A,Low temperature calorimetry set up,"origin: commercial source,99.9 % (total),spectroscopy",99.9,Not Specified %,1941
3.541,0.027447,0.00137235,None kPa,N/A,5504,['C'],A,Low temperature calorimetry set up,"origin: commercial source,99.9 % (total),spectroscopy",99.9,Not Specified %,1941
3.588,0.0276562,0.00138281,None kPa,N/A,5504,['C'],A,Low temperature calorimetry set up,"origin: commercial source,99.9 % (total),spectroscopy",99.9,Not Specified %,1941
3.628,0.0281583,0.00140792,None kPa,N/A,5504,['C'],A,Low temperature calorimetry set up,"origin: commercial source,99.9 % (total),spectroscopy",99.9,Not Specified %,1941
3.02,0.033472,0.0016736,None kPa,N/A,5527,['C'],A,Not Stated,not stated,,,1941
3.05,0.0343088,0.00171544,None kPa,N/A,5527,['C'],A,Not Stated,not stated,,,1941
3.19,0.0359824,0.00179912,None kPa,N/A,5527,['C'],A,Not Stated,not stated,,,1941
3.21,0.0364008,0.00182004,None kPa,N/A,5527,['C'],A,Not Stated,not stated,,,1941
3.25,0.0372376,0.00186188,None kPa,N/A,5527,['C'],A,Not Stated,not stated,,,1941
3.36,0.0389112,0.00194556,None kPa,N/A,5527,['C'],A,Not Stated,not stated,,,1941
3.59,0.0422584,0.00211292,None kPa,N/A,5527,['C'],A,Not Stated,not stated,,,1941
3.61,0.0426768,0.00213384,None kPa,N/A,5527,['C'],A,Not Stated,not stated,,,1941
3.85,0.0447688,0.00223844,None kPa,N/A,5527,['C'],A,Not Stated,not stated,,,1941
4.02,0.0451872,0.00225936,None kPa,N/A,5527,['C'],A,Not Stated,not stated,,,1941
4.1,0.018828,0.0009414,None kPa,N/A,5527,['C'],A,Not Stated,not stated,,,1941
4.23,0.0150624,0.00075312,None kPa,N/A,5527,['C'],A,Not Stated,not stated,,,1941
4.27,0.0163176,0.00081588,None kPa,N/A,5527,['C'],A,Not Stated,not stated,,,1941
4.5,0.0246856,0.00123428,None kPa,N/A,5527,['C'],A,Not Stated,not stated,,,1941
4.6,0.0309616,0.00154808,None kPa,N/A,5527,['C'],A,Not Stated,not stated,,,1941
4.69,0.0301248,0.00150624,None kPa,N/A,5527,['C'],A,Not Stated,not stated,,,1941
4.93,0.0364008,0.00182004,None kPa,N/A,5527,['C'],A,Not Stated,not stated,,,1941
5.06,0.0422584,0.00211292,None kPa,N/A,5527,['C'],A,Not Stated,not stated,,,1941
5.1,0.0410032,0.00205016,None kPa,N/A,5527,['C'],A,Not Stated,not stated,,,1941
20.0,1.48072,0.0148072,None kPa,N/A,8961,['C'],A,Calculated from Debye's and Electronic Coefficient,"origin: commercial source,99.98 %",99.98,Not Specified %,1955
1.255,0.00238488,2.38488e-05,None kPa,N/A,10532,['C'],A,Vacuum adiabatic calorimetry,"origin: commercial source,99.9 % (total),stated by supplier,rod",99.9,Not Specified %,1958
1.38,0.00238488,2.38488e-05,None kPa,N/A,10532,['C'],A,Vacuum adiabatic calorimetry,"origin: commercial source,99.9 % (total),stated by supplier,rod",99.9,Not Specified %,1958
1.379,0.00267776,2.67776e-05,None kPa,N/A,10532,['C'],A,Vacuum adiabatic calorimetry,"origin: commercial source,99.9 % (total),stated by supplier,rod",99.9,Not Specified %,1958
1.448,0.00301248,3.01248e-05,None kPa,N/A,10532,['C'],A,Vacuum adiabatic calorimetry,"origin: commercial source,99.9 % (total),stated by supplier,rod",99.9,Not Specified %,1958
1.65,0.00497896,4.97896e-05,None kPa,N/A,10532,['C'],A,Vacuum adiabatic calorimetry,"origin: commercial source,99.9 % (total),stated by supplier,rod",99.9,Not Specified %,1958
1.676,0.00535552,5.35552e-05,None kPa,N/A,10532,['C'],A,Vacuum adiabatic calorimetry,"origin: commercial source,99.9 % (total),stated by supplier,rod",99.9,Not Specified %,1958
1.875,0.00803328,8.03328e-05,None kPa,N/A,10532,['C'],A,Vacuum adiabatic calorimetry,"origin: commercial source,99.9 % (total),stated by supplier,rod",99.9,Not Specified %,1958
1.884,0.00803328,8.03328e-05,None kPa,N/A,10532,['C'],A,Vacuum adiabatic calorimetry,"origin: commercial source,99.9 % (total),stated by supplier,rod",99.9,Not Specified %,1958
2.055,0.0100834,0.000100834,None kPa,N/A,10532,['C'],A,Vacuum adiabatic calorimetry,"origin: commercial source,99.9 % (total),stated by supplier,rod",99.9,Not Specified %,1958
2.068,0.0112131,0.000112131,None kPa,N/A,10532,['C'],A,Vacuum adiabatic calorimetry,"origin: commercial source,99.9 % (total),stated by supplier,rod",99.9,Not Specified %,1958
2.209,0.0135562,0.000135562,None kPa,N/A,10532,['C'],A,Vacuum adiabatic calorimetry,"origin: commercial source,99.9 % (total),stated by supplier,rod",99.9,Not Specified %,1958
2.253,0.0146022,0.000146022,None kPa,N/A,10532,['C'],A,Vacuum adiabatic calorimetry,"origin: commercial source,99.9 % (total),stated by supplier,rod",99.9,Not Specified %,1958
2.404,0.0183259,0.000183259,None kPa,N/A,10532,['C'],A,Vacuum adiabatic calorimetry,"origin: commercial source,99.9 % (total),stated by supplier,rod",99.9,Not Specified %,1958
2.872,0.0284512,0.000284512,None kPa,N/A,10532,['C'],A,Vacuum adiabatic calorimetry,"origin: commercial source,99.9 % (total),stated by supplier,rod",99.9,Not Specified %,1958
3.2,0.0380326,0.000380326,None kPa,N/A,10532,['C'],A,Vacuum adiabatic calorimetry,"origin: commercial source,99.9 % (total),stated by supplier,rod",99.9,Not Specified %,1958
3.442,0.045229,0.00045229,None kPa,N/A,10532,['C'],A,Vacuum adiabatic calorimetry,"origin: commercial source,99.9 % (total),stated by supplier,rod",99.9,Not Specified %,1958
3.726,0.0543083,0.000543083,None kPa,N/A,10532,['C'],A,Vacuum adiabatic calorimetry,"origin: commercial source,99.9 % (total),stated by supplier,rod",99.9,Not Specified %,1958
3.959,0.0623416,0.000623416,None kPa,N/A,10532,['C'],A,Vacuum adiabatic calorimetry,"origin: commercial source,99.9 % (total),stated by supplier,rod",99.9,Not Specified %,1958
4.109,0.0674879,0.000674879,None kPa,N/A,10532,['C'],A,Vacuum adiabatic calorimetry,"origin: commercial source,99.9 % (total),stated by supplier,rod",99.9,Not Specified %,1958
4.256,0.0728853,0.000728853,None kPa,N/A,10532,['C'],A,Vacuum adiabatic calorimetry,"origin: commercial source,99.9 % (total),stated by supplier,rod",99.9,Not Specified %,1958
4.441,0.049413,0.00049413,None kPa,N/A,10532,['C'],A,Vacuum adiabatic calorimetry,"origin: commercial source,99.9 % (total),stated by supplier,rod",99.9,Not Specified %,1958
4.683,0.0403338,0.000403338,None kPa,N/A,10532,['C'],A,Vacuum adiabatic calorimetry,"origin: commercial source,99.9 % (total),stated by supplier,rod",99.9,Not Specified %,1958
4.926,0.0436391,0.000436391,None kPa,N/A,10532,['C'],A,Vacuum adiabatic calorimetry,"origin: commercial source,99.9 % (total),stated by supplier,rod",99.9,Not Specified %,1958
5.168,0.0467353,0.000467353,None kPa,N/A,10532,['C'],A,Vacuum adiabatic calorimetry,"origin: commercial source,99.9 % (total),stated by supplier,rod",99.9,Not Specified %,1958
5.702,0.0556472,0.000556472,None kPa,N/A,10532,['C'],A,Vacuum adiabatic calorimetry,"origin: commercial source,99.9 % (total),stated by supplier,rod",99.9,Not Specified %,1958
6.266,0.0664001,0.000664001,None kPa,N/A,10532,['C'],A,Vacuum adiabatic calorimetry,"origin: commercial source,99.9 % (total),stated by supplier,rod",99.9,Not Specified %,1958
6.732,0.0768601,0.000768601,None kPa,N/A,10532,['C'],A,Vacuum adiabatic calorimetry,"origin: commercial source,99.9 % (total),stated by supplier,rod",99.9,Not Specified %,1958
7.365,0.0949768,0.000949768,None kPa,N/A,10532,['C'],A,Vacuum adiabatic calorimetry,"origin: commercial source,99.9 % (total),stated by supplier,rod",99.9,Not Specified %,1958
8.063,0.11937,0.0011937,None kPa,N/A,10532,['C'],A,Vacuum adiabatic calorimetry,"origin: commercial source,99.9 % (total),stated by supplier,rod",99.9,Not Specified %,1958
8.698,0.145812,0.00145812,None kPa,N/A,10532,['C'],A,Vacuum adiabatic calorimetry,"origin: commercial source,99.9 % (total),stated by supplier,rod",99.9,Not Specified %,1958
8.915,0.156858,0.00156858,None kPa,N/A,10532,['C'],A,Vacuum adiabatic calorimetry,"origin: commercial source,99.9 % (total),stated by supplier,rod",99.9,Not Specified %,1958
9.365,0.17987,0.0017987,None kPa,N/A,10532,['C'],A,Vacuum adiabatic calorimetry,"origin: commercial source,99.9 % (total),stated by supplier,rod",99.9,Not Specified %,1958
9.487,0.182548,0.00182548,None kPa,N/A,10532,['C'],A,Vacuum adiabatic calorimetry,"origin: commercial source,99.9 % (total),stated by supplier,rod",99.9,Not Specified %,1958
9.899,0.206146,0.00206146,None kPa,N/A,10532,['C'],A,Vacuum adiabatic calorimetry,"origin: commercial source,99.9 % (total),stated by supplier,rod",99.9,Not Specified %,1958
10.447,0.23648,0.0023648,None kPa,N/A,10532,['C'],A,Vacuum adiabatic calorimetry,"origin: commercial source,99.9 % (total),stated by supplier,rod",99.9,Not Specified %,1958
10.49,0.240245,0.00240245,None kPa,N/A,10532,['C'],A,Vacuum adiabatic calorimetry,"origin: commercial source,99.9 % (total),stated by supplier,rod",99.9,Not Specified %,1958
11.152,0.283048,0.00283048,None kPa,N/A,10532,['C'],A,Vacuum adiabatic calorimetry,"origin: commercial source,99.9 % (total),stated by supplier,rod",99.9,Not Specified %,1958
11.577,0.31267,0.0031267,None kPa,N/A,10532,['C'],A,Vacuum adiabatic calorimetry,"origin: commercial source,99.9 % (total),stated by supplier,rod",99.9,Not Specified %,1958
11.7,0.324009,0.00324009,None kPa,N/A,10532,['C'],A,Vacuum adiabatic calorimetry,"origin: commercial source,99.9 % (total),stated by supplier,rod",99.9,Not Specified %,1958
18.988,1.29244,0.0129244,None kPa,N/A,10532,['C'],A,Vacuum adiabatic calorimetry,"origin: commercial source,99.9 % (total),stated by supplier,rod",99.9,Not Specified %,1958
19.386,1.36566,0.0136566,None kPa,N/A,10532,['C'],A,Vacuum adiabatic calorimetry,"origin: commercial source,99.9 % (total),stated by supplier,rod",99.9,Not Specified %,1958
20.611,1.6167,0.016167,None kPa,N/A,10532,['C'],A,Vacuum adiabatic calorimetry,"origin: commercial source,99.9 % (total),stated by supplier,rod",99.9,Not Specified %,1958
21.941,1.94347,0.0194347,None kPa,N/A,10532,['C'],A,Vacuum adiabatic calorimetry,"origin: commercial source,99.9 % (total),stated by supplier,rod",99.9,Not Specified %,1958
1.421,0.00853536,8.53536e-05,None kPa,N/A,10532,['C'],A,Vacuum adiabatic calorimetry,"origin: commercial source,99.9 % (total),stated by supplier,rod",99.9,Not Specified %,1958
1.545,0.00928848,9.28848e-05,None kPa,N/A,10532,['C'],A,Vacuum adiabatic calorimetry,"origin: commercial source,99.9 % (total),stated by supplier,rod",99.9,Not Specified %,1958
