Repository: amr8004/PureElementPRL

# Pure Element Thermodynamic modeling with 3rd generation CALPHAD models for multiple elements

## Description
Jupyter notebook for modeling pure elements with selected models via python tools pycalphad and ESPEI

## Running Tutorial
Creating a codespace should immediately open the desired notebook. Just change the element as desired (non-case sensitive) and set what SGTE structure (FCC_A1, BCC_A2, etc.) you would like to compare against.

## Further Resources

## Citation

File: CpCSV/Ti_CP_data.csv (part 5 of 6)
Temperature: K,Heat capacity at constant pressure Cp: J/K/mol,Uncertainty,Pressure,Ref Temp,Data Set ID,State,Representation,Method,Description,Purity,Purity Units,Year
3.08358,0.01108,,None kPa,N/A,19168,['C'],A,He4 cryostat,"origin: commercial source,99.9 weight % (total),,rod",99.9,Weight %,1970
3.33606,0.01213,,None kPa,N/A,19168,['C'],A,He4 cryostat,"origin: commercial source,99.9 weight % (total),,rod",99.9,Weight %,1970
3.46102,0.01261,,None kPa,N/A,19168,['C'],A,He4 cryostat,"origin: commercial source,99.9 weight % (total),,rod",99.9,Weight %,1970
3.56553,0.01313,,None kPa,N/A,19168,['C'],A,He4 cryostat,"origin: commercial source,99.9 weight % (total),,rod",99.9,Weight %,1970
3.67899,0.01366,,None kPa,N/A,19168,['C'],A,He4 cryostat,"origin: commercial source,99.9 weight % (total),,rod",99.9,Weight %,1970
3.85514,0.01437,,None kPa,N/A,19168,['C'],A,He4 cryostat,"origin: commercial source,99.9 weight % (total),,rod",99.9,Weight %,1970
4.02047,0.01509,,None kPa,N/A,19168,['C'],A,He4 cryostat,"origin: commercial source,99.9 weight % (total),,rod",99.9,Weight %,1970
4.17974,0.01593,,None kPa,N/A,19168,['C'],A,He4 cryostat,"origin: commercial source,99.9 weight % (total),,rod",99.9,Weight %,1970
4.32365,0.01658,,None kPa,N/A,19168,['C'],A,He4 cryostat,"origin: commercial source,99.9 weight % (total),,rod",99.9,Weight %,1970
4.45111,0.0173,,None kPa,N/A,19168,['C'],A,He4 cryostat,"origin: commercial source,99.9 weight % (total),,rod",99.9,Weight %,1970
4.69875,0.01849,,None kPa,N/A,19168,['C'],A,He4 cryostat,"origin: commercial source,99.9 weight % (total),,rod",99.9,Weight %,1970
4.93373,0.01952,,None kPa,N/A,19168,['C'],A,He4 cryostat,"origin: commercial source,99.9 weight % (total),,rod",99.9,Weight %,1970
5.15394,0.02088,,None kPa,N/A,19168,['C'],A,He4 cryostat,"origin: commercial source,99.9 weight % (total),,rod",99.9,Weight %,1970
5.36955,0.02205,,None kPa,N/A,19168,['C'],A,He4 cryostat,"origin: commercial source,99.9 weight % (total),,rod",99.9,Weight %,1970
1.51982,0.005215,,None kPa,N/A,19168,['C'],A,He4 cryostat,"origin: commercial source,99.9 weight % (total),,rod",99.9,Weight %,1970
1.54467,0.005205,,None kPa,N/A,19168,['C'],A,He4 cryostat,"origin: commercial source,99.9 weight % (total),,rod",99.9,Weight %,1970
1.67463,0.005696,,None kPa,N/A,19168,['C'],A,He4 cryostat,"origin: commercial source,99.9 weight % (total),,rod",99.9,Weight %,1970
1.72126,0.00594,,None kPa,N/A,19168,['C'],A,He4 cryostat,"origin: commercial source,99.9 weight % (total),,rod",99.9,Weight %,1970
1.79439,0.006207,,None kPa,N/A,19168,['C'],A,He4 cryostat,"origin: commercial source,99.9 weight % (total),,rod",99.9,Weight %,1970
1.86003,0.006453,,None kPa,N/A,19168,['C'],A,He4 cryostat,"origin: commercial source,99.9 weight % (total),,rod",99.9,Weight %,1970
1.94574,0.006718,,None kPa,N/A,19168,['C'],A,He4 cryostat,"origin: commercial source,99.9 weight % (total),,rod",99.9,Weight %,1970
2.02132,0.007079,,None kPa,N/A,19168,['C'],A,He4 cryostat,"origin: commercial source,99.9 weight % (total),,rod",99.9,Weight %,1970
2.10399,0.007403,,None kPa,N/A,19168,['C'],A,He4 cryostat,"origin: commercial source,99.9 weight % (total),,rod",99.9,Weight %,1970
2.23901,0.007813,,None kPa,N/A,19168,['C'],A,He4 cryostat,"origin: commercial source,99.9 weight % (total),,rod",99.9,Weight %,1970
2.37841,0.008343,,None kPa,N/A,19168,['C'],A,He4 cryostat,"origin: commercial source,99.9 weight % (total),,rod",99.9,Weight %,1970
2.58635,0.00913,,None kPa,N/A,19168,['C'],A,He4 cryostat,"origin: commercial source,99.9 weight % (total),,rod",99.9,Weight %,1970
2.69138,0.009561,,None kPa,N/A,19168,['C'],A,He4 cryostat,"origin: commercial source,99.9 weight % (total),,rod",99.9,Weight %,1970
2.80503,0.009991,,None kPa,N/A,19168,['C'],A,He4 cryostat,"origin: commercial source,99.9 weight % (total),,rod",99.9,Weight %,1970
2.93559,0.01045,,None kPa,N/A,19168,['C'],A,He4 cryostat,"origin: commercial source,99.9 weight % (total),,rod",99.9,Weight %,1970
3.0913,0.01122,,None kPa,N/A,19168,['C'],A,He4 cryostat,"origin: commercial source,99.9 weight % (total),,rod",99.9,Weight %,1970
3.18665,0.01152,,None kPa,N/A,19168,['C'],A,He4 cryostat,"origin: commercial source,99.9 weight % (total),,rod",99.9,Weight %,1970
3.30056,0.01202,,None kPa,N/A,19168,['C'],A,He4 cryostat,"origin: commercial source,99.9 weight % (total),,rod",99.9,Weight %,1970
3.41206,0.01241,,None kPa,N/A,19168,['C'],A,He4 cryostat,"origin: commercial source,99.9 weight % (total),,rod",99.9,Weight %,1970
3.46798,0.01278,,None kPa,N/A,19168,['C'],A,He4 cryostat,"origin: commercial source,99.9 weight % (total),,rod",99.9,Weight %,1970
3.60211,0.01316,,None kPa,N/A,19168,['C'],A,He4 cryostat,"origin: commercial source,99.9 weight % (total),,rod",99.9,Weight %,1970
3.73891,0.01376,,None kPa,N/A,19168,['C'],A,He4 cryostat,"origin: commercial source,99.9 weight % (total),,rod",99.9,Weight %,1970
3.90003,0.01466,,None kPa,N/A,19168,['C'],A,He4 cryostat,"origin: commercial source,99.9 weight % (total),,rod",99.9,Weight %,1970
4.04863,0.01521,,None kPa,N/A,19168,['C'],A,He4 cryostat,"origin: commercial source,99.9 weight % (total),,rod",99.9,Weight %,1970
4.20521,0.01595,,None kPa,N/A,19168,['C'],A,He4 cryostat,"origin: commercial source,99.9 weight % (total),,rod",99.9,Weight %,1970
4.35254,0.01649,,None kPa,N/A,19168,['C'],A,He4 cryostat,"origin: commercial source,99.9 weight % (total),,rod",99.9,Weight %,1970
4.48805,0.01741,,None kPa,N/A,19168,['C'],A,He4 cryostat,"origin: commercial source,99.9 weight % (total),,rod",99.9,Weight %,1970
4.64127,0.01826,,None kPa,N/A,19168,['C'],A,He4 cryostat,"origin: commercial source,99.9 weight % (total),,rod",99.9,Weight %,1970
1100.0,35.1456,,None kPa,N/A,21042,['C'],A,Modulated Laser Heating,"not stated,99.8 % (total),,rod",99.8,Not Specified %,1973
1200.0,31.4637,,None kPa,N/A,21042,['C'],A,Modulated Laser Heating,"not stated,99.8 % (total),,rod",99.8,Not Specified %,1973
1300.0,32.0913,,None kPa,N/A,21042,['C'],A,Modulated Laser Heating,"not stated,99.8 % (total),,rod",99.8,Not Specified %,1973
1400.0,32.7189,,None kPa,N/A,21042,['C'],A,Modulated Laser Heating,"not stated,99.8 % (total),,rod",99.8,Not Specified %,1973
1500.0,33.3465,,None kPa,N/A,21042,['C'],A,Modulated Laser Heating,"not stated,99.8 % (total),,rod",99.8,Not Specified %,1973
1600.0,33.9741,,None kPa,N/A,21042,['C'],A,Modulated Laser Heating,"not stated,99.8 % (total),,rod",99.8,Not Specified %,1973
1700.0,34.6017,,None kPa,N/A,21042,['C'],A,Modulated Laser Heating,"not stated,99.8 % (total),,rod",99.8,Not Specified %,1973
346.1,25.17,0.7551,None kPa,N/A,23996,['C'],A,Vacuum adiabatic calorimetry,"origin: commercial source,99.94 % (total),stated by supplier,rod",99.94,Not Specified %,1982
376.0,26.06,0.7818,None kPa,N/A,23996,['C'],A,Vacuum adiabatic calorimetry,"origin: commercial source,99.94 % (total),stated by supplier,rod",99.94,Not Specified %,1982
401.3,26.45,0.7935,None kPa,N/A,23996,['C'],A,Vacuum adiabatic calorimetry,"origin: commercial source,99.94 % (total),stated by supplier,rod",99.94,Not Specified %,1982
427.6,26.43,0.7929,None kPa,N/A,23996,['C'],A,Vacuum adiabatic calorimetry,"origin: commercial source,99.94 % (total),stated by supplier,rod",99.94,Not Specified %,1982
451.1,26.78,0.8034,None kPa,N/A,23996,['C'],A,Vacuum adiabatic calorimetry,"origin: commercial source,99.94 % (total),stated by supplier,rod",99.94,Not Specified %,1982
474.7,27.36,0.8208,None kPa,N/A,23996,['C'],A,Vacuum adiabatic calorimetry,"origin: commercial source,99.94 % (total),stated by supplier,rod",99.94,Not Specified %,1982
500.5,27.26,0.8178,None kPa,N/A,23996,['C'],A,Vacuum adiabatic calorimetry,"origin: commercial source,99.94 % (total),stated by supplier,rod",99.94,Not Specified %,1982
519.5,27.73,0.8319,None kPa,N/A,23996,['C'],A,Vacuum adiabatic calorimetry,"origin: commercial source,99.94 % (total),stated by supplier,rod",99.94,Not Specified %,1982
530.4,27.99,0.8397,None kPa,N/A,23996,['C'],A,Vacuum adiabatic calorimetry,"origin: commercial source,99.94 % (total),stated by supplier,rod",99.94,Not Specified %,1982
542.2,27.82,0.8346,None kPa,N/A,23996,['C'],A,Vacuum adiabatic calorimetry,"origin: commercial source,99.94 % (total),stated by supplier,rod",99.94,Not Specified %,1982
553.9,28.06,0.8418,None kPa,N/A,23996,['C'],A,Vacuum adiabatic calorimetry,"origin: commercial source,99.94 % (total),stated by supplier,rod",99.94,Not Specified %,1982
564.3,27.93,0.8379,None kPa,N/A,23996,['C'],A,Vacuum adiabatic calorimetry,"origin: commercial source,99.94 % (total),stated by supplier,rod",99.94,Not Specified %,1982
584.3,28.11,0.8433,None kPa,N/A,23996,['C'],A,Vacuum adiabatic calorimetry,"origin: commercial source,99.94 % (total),stated by supplier,rod",99.94,Not Specified %,1982
607.8,28.25,0.8475,None kPa,N/A,23996,['C'],A,Vacuum adiabatic calorimetry,"origin: commercial source,99.94 % (total),stated by supplier,rod",99.94,Not Specified %,1982
618.2,28.25,0.8475,None kPa,N/A,23996,['C'],A,Vacuum adiabatic calorimetry,"origin: commercial source,99.94 % (total),stated by supplier,rod",99.94,Not Specified %,1982
628.2,28.79,0.8637,None kPa,N/A,23996,['C'],A,Vacuum adiabatic calorimetry,"origin: commercial source,99.94 % (total),stated by supplier,rod",99.94,Not Specified %,1982
638.1,28.33,0.8499,None kPa,N/A,23996,['C'],A,Vacuum adiabatic calorimetry,"origin: commercial source,99.94 % (total),stated by supplier,rod",99.94,Not Specified %,1982
651.7,29.08,0.8724,None kPa,N/A,23996,['C'],A,Vacuum adiabatic calorimetry,"origin: commercial source,99.94 % (total),stated by supplier,rod",99.94,Not Specified %,1982
663.5,28.73,0.8619,None kPa,N/A,23996,['C'],A,Vacuum adiabatic calorimetry,"origin: commercial source,99.94 % (total),stated by supplier,rod",99.94,Not Specified %,1982
681.6,29.11,0.8733,None kPa,N/A,23996,['C'],A,Vacuum adiabatic calorimetry,"origin: commercial source,99.94 % (total),stated by supplier,rod",99.94,Not Specified %,1982
691.6,29.22,0.8766,None kPa,N/A,23996,['C'],A,Vacuum adiabatic calorimetry,"origin: commercial source,99.94 % (total),stated by supplier,rod",99.94,Not Specified %,1982
703.8,29.35,0.8805,None kPa,N/A,23996,['C'],A,Vacuum adiabatic calorimetry,"origin: commercial source,99.94 % (total),stated by supplier,rod",99.94,Not Specified %,1982
713.8,29.77,0.8931,None kPa,N/A,23996,['C'],A,Vacuum adiabatic calorimetry,"origin: commercial source,99.94 % (total),stated by supplier,rod",99.94,Not Specified %,1982
724.2,30.2,0.906,None kPa,N/A,23996,['C'],A,Vacuum adiabatic calorimetry,"origin: commercial source,99.94 % (total),stated by supplier,rod",99.94,Not Specified %,1982
743.7,30.24,0.9072,None kPa,N/A,23996,['C'],A,Vacuum adiabatic calorimetry,"origin: commercial source,99.94 % (total),stated by supplier,rod",99.94,Not Specified %,1982
764.0,29.81,0.8943,None kPa,N/A,23996,['C'],A,Vacuum adiabatic calorimetry,"origin: commercial source,99.94 % (total),stated by supplier,rod",99.94,Not Specified %,1982
777.6,29.85,0.8955,None kPa,N/A,23996,['C'],A,Vacuum adiabatic calorimetry,"origin: commercial source,99.94 % (total),stated by supplier,rod",99.94,Not Specified %,1982
787.6,30.26,0.9078,None kPa,N/A,23996,['C'],A,Vacuum adiabatic calorimetry,"origin: commercial source,99.94 % (total),stated by supplier,rod",99.94,Not Specified %,1982
805.3,31.27,0.9381,None kPa,N/A,23996,['C'],A,Vacuum adiabatic calorimetry,"origin: commercial source,99.94 % (total),stated by supplier,rod",99.94,Not Specified %,1982
816.5,30.33,0.9099,None kPa,N/A,23996,['C'],A,Vacuum adiabatic calorimetry,"origin: commercial source,99.94 % (total),stated by supplier,rod",99.94,Not Specified %,1982
824.2,30.04,0.9012,None kPa,N/A,23996,['C'],A,Vacuum adiabatic calorimetry,"origin: commercial source,99.94 % (total),stated by supplier,rod",99.94,Not Specified %,1982
835.1,31.12,0.9336,None kPa,N/A,23996,['C'],A,Vacuum adiabatic calorimetry,"origin: commercial source,99.94 % (total),stated by supplier,rod",99.94,Not Specified %,1982
844.7,31.61,0.9483,None kPa,N/A,23996,['C'],A,Vacuum adiabatic calorimetry,"origin: commercial source,99.94 % (total),stated by supplier,rod",99.94,Not Specified %,1982
855.1,31.66,0.9498,None kPa,N/A,23996,['C'],A,Vacuum adiabatic calorimetry,"origin: commercial source,99.94 % (total),stated by supplier,rod",99.94,Not Specified %,1982
864.1,31.39,0.9417,None kPa,N/A,23996,['C'],A,Vacuum adiabatic calorimetry,"origin: commercial source,99.94 % (total),stated by supplier,rod",99.94,Not Specified %,1982
874.6,31.86,0.9558,None kPa,N/A,23996,['C'],A,Vacuum adiabatic calorimetry,"origin: commercial source,99.94 % (total),stated by supplier,rod",99.94,Not Specified %,1982
882.2,31.6,0.948,None kPa,N/A,23996,['C'],A,Vacuum adiabatic calorimetry,"origin: commercial source,99.94 % (total),stated by supplier,rod",99.94,Not Specified %,1982
904.4,31.18,0.9354,None kPa,N/A,23996,['C'],A,Vacuum adiabatic calorimetry,"origin: commercial source,99.94 % (total),stated by supplier,rod",99.94,Not Specified %,1982
913.0,31.21,0.9363,None kPa,N/A,23996,['C'],A,Vacuum adiabatic calorimetry,"origin: commercial source,99.94 % (total),stated by supplier,rod",99.94,Not Specified %,1982
921.6,31.21,0.9363,None kPa,N/A,23996,['C'],A,Vacuum adiabatic calorimetry,"origin: commercial source,99.94 % (total),stated by supplier,rod",99.94,Not Specified %,1982
931.5,31.36,0.9408,None kPa,N/A,23996,['C'],A,Vacuum adiabatic calorimetry,"origin: commercial source,99.94 % (total),stated by supplier,rod",99.94,Not Specified %,1982
943.3,31.3,0.939,None kPa,N/A,23996,['C'],A,Vacuum adiabatic calorimetry,"origin: commercial source,99.94 % (total),stated by supplier,rod",99.94,Not Specified %,1982
955.1,31.81,0.9543,None kPa,N/A,23996,['C'],A,Vacuum adiabatic calorimetry,"origin: commercial source,99.94 % (total),stated by supplier,rod",99.94,Not Specified %,1982
966.4,31.86,0.9558,None kPa,N/A,23996,['C'],A,Vacuum adiabatic calorimetry,"origin: commercial source,99.94 % (total),stated by supplier,rod",99.94,Not Specified %,1982
982.3,31.97,0.9591,None kPa,N/A,23996,['C'],A,Vacuum adiabatic calorimetry,"origin: commercial source,99.94 % (total),stated by supplier,rod",99.94,Not Specified %,1982
1000.0,31.69,0.9507,None kPa,N/A,23996,['C'],A,Vacuum adiabatic calorimetry,"origin: commercial source,99.94 % (total),stated by supplier,rod",99.94,Not Specified %,1982
1012.0,31.95,0.9585,None kPa,N/A,23996,['C'],A,Vacuum adiabatic calorimetry,"origin: commercial source,99.94 % (total),stated by supplier,rod",99.94,Not Specified %,1982
1028.0,31.92,0.9576,None kPa,N/A,23996,['C'],A,Vacuum adiabatic calorimetry,"origin: commercial source,99.94 % (total),stated by supplier,rod",99.94,Not Specified %,1982
1037.0,31.76,0.9528,None kPa,N/A,23996,['C'],A,Vacuum adiabatic calorimetry,"origin: commercial source,99.94 % (total),stated by supplier,rod",99.94,Not Specified %,1982
1051.0,31.79,0.9537,None kPa,N/A,23996,['C'],A,Vacuum adiabatic calorimetry,"origin: commercial source,99.94 % (total),stated by supplier,rod",99.94,Not Specified %,1982
1058.0,32.05,0.9615,None kPa,N/A,23996,['C'],A,Vacuum adiabatic calorimetry,"origin: commercial source,99.94 % (total),stated by supplier,rod",99.94,Not Specified %,1982
1080.0,31.39,0.9417,None kPa,N/A,23996,['C'],A,Vacuum adiabatic calorimetry,"origin: commercial source,99.94 % (total),stated by supplier,rod",99.94,Not Specified %,1982
1104.0,32.2,0.966,None kPa,N/A,23996,['C'],A,Vacuum adiabatic calorimetry,"origin: commercial source,99.94 % (total),stated by supplier,rod",99.94,Not Specified %,1982
1120.0,33.81,1.0143,None kPa,N/A,23996,['C'],A,Vacuum adiabatic calorimetry,"origin: commercial source,99.94 % (total),stated by supplier,rod",99.94,Not Specified %,1982
1173.0,28.57,0.2857,None kPa,N/A,23997,['C'],A,Vacuum adiabatic calorimetry,"origin: commercial source,99.94 % (total),stated by supplier,rod",99.94,Not Specified %,1982
1207.0,27.67,0.2767,None kPa,N/A,23997,['C'],A,Vacuum adiabatic calorimetry,"origin: commercial source,99.94 % (total),stated by supplier,rod",99.94,Not Specified %,1982
1224.0,27.12,0.2712,None kPa,N/A,23997,['C'],A,Vacuum adiabatic calorimetry,"origin: commercial source,99.94 % (total),stated by supplier,rod",99.94,Not Specified %,1982
1243.0,26.59,0.2659,None kPa,N/A,23997,['C'],A,Vacuum adiabatic calorimetry,"origin: commercial source,99.94 % (total),stated by supplier,rod",99.94,Not Specified %,1982
1264.0,27.64,0.2764,None kPa,N/A,23997,['C'],A,Vacuum adiabatic calorimetry,"origin: commercial source,99.94 % (total),stated by supplier,rod",99.94,Not Specified %,1982
1276.0,26.96,0.2696,None kPa,N/A,23997,['C'],A,Vacuum adiabatic calorimetry,"origin: commercial source,99.94 % (total),stated by supplier,rod",99.94,Not Specified %,1982
1279.0,27.49,0.2749,None kPa,N/A,23997,['C'],A,Vacuum adiabatic calorimetry,"origin: commercial source,99.94 % (total),stated by supplier,rod",99.94,Not Specified %,1982
1296.0,28.37,0.2837,None kPa,N/A,23997,['C'],A,Vacuum adiabatic calorimetry,"origin: commercial source,99.94 % (total),stated by supplier,rod",99.94,Not Specified %,1982
1298.0,27.29,0.2729,None kPa,N/A,23997,['C'],A,Vacuum adiabatic calorimetry,"origin: commercial source,99.94 % (total),stated by supplier,rod",99.94,Not Specified %,1982
1312.0,26.9,0.269,None kPa,N/A,23997,['C'],A,Vacuum adiabatic calorimetry,"origin: commercial source,99.94 % (total),stated by supplier,rod",99.94,Not Specified %,1982
1313.0,28.86,0.2886,None kPa,N/A,23997,['C'],A,Vacuum adiabatic calorimetry,"origin: commercial source,99.94 % (total),stated by supplier,rod",99.94,Not Specified %,1982
1330.0,27.58,0.2758,None kPa,N/A,23997,['C'],A,Vacuum adiabatic calorimetry,"origin: commercial source,99.94 % (total),stated by supplier,rod",99.94,Not Specified %,1982
1331.0,28.4,0.284,None kPa,N/A,23997,['C'],A,Vacuum adiabatic calorimetry,"origin: commercial source,99.94 % (total),stated by supplier,rod",99.94,Not Specified %,1982
1346.0,28.71,0.2871,None kPa,N/A,23997,['C'],A,Vacuum adiabatic calorimetry,"origin: commercial source,99.94 % (total),stated by supplier,rod",99.94,Not Specified %,1982
1363.0,28.65,0.2865,None kPa,N/A,23997,['C'],A,Vacuum adiabatic calorimetry,"origin: commercial source,99.94 % (total),stated by supplier,rod",99.94,Not Specified %,1982
1382.0,28.13,0.2813,None kPa,N/A,23997,['C'],A,Vacuum adiabatic calorimetry,"origin: commercial source,99.94 % (total),stated by supplier,rod",99.94,Not Specified %,1982
1398.0,29.25,0.2925,None kPa,N/A,23997,['C'],A,Vacuum adiabatic calorimetry,"origin: commercial source,99.94 % (total),stated by supplier,rod",99.94,Not Specified %,1982
1417.0,28.51,0.2851,None kPa,N/A,23997,['C'],A,Vacuum adiabatic calorimetry,"origin: commercial source,99.94 % (total),stated by supplier,rod",99.94,Not Specified %,1982
1433.0,28.89,0.2889,None kPa,N/A,23997,['C'],A,Vacuum adiabatic calorimetry,"origin: commercial source,99.94 % (total),stated by supplier,rod",99.94,Not Specified %,1982
1448.0,29.55,0.2955,None kPa,N/A,23997,['C'],A,Vacuum adiabatic calorimetry,"origin: commercial source,99.94 % (total),stated by supplier,rod",99.94,Not Specified %,1982
1464.0,28.94,0.2894,None kPa,N/A,23997,['C'],A,Vacuum adiabatic calorimetry,"origin: commercial source,99.94 % (total),stated by supplier,rod",99.94,Not Specified %,1982
1485.0,28.83,0.2883,None kPa,N/A,23997,['C'],A,Vacuum adiabatic calorimetry,"origin: commercial source,99.94 % (total),stated by supplier,rod",99.94,Not Specified %,1982
1498.0,28.99,0.2899,None kPa,N/A,23997,['C'],A,Vacuum adiabatic calorimetry,"origin: commercial source,99.94 % (total),stated by supplier,rod",99.94,Not Specified %,1982
1517.0,29.1,0.291,None kPa,N/A,23997,['C'],A,Vacuum adiabatic calorimetry,"origin: commercial source,99.94 % (total),stated by supplier,rod",99.94,Not Specified %,1982
1530.0,29.97,0.2997,None kPa,N/A,23997,['C'],A,Vacuum adiabatic calorimetry,"origin: commercial source,99.94 % (total),stated by supplier,rod",99.94,Not Specified %,1982
1546.0,29.26,0.2926,None kPa,N/A,23997,['C'],A,Vacuum adiabatic calorimetry,"origin: commercial source,99.94 % (total),stated by supplier,rod",99.94,Not Specified %,1982
1565.0,29.29,0.2929,None kPa,N/A,23997,['C'],A,Vacuum adiabatic calorimetry,"origin: commercial source,99.94 % (total),stated by supplier,rod",99.94,Not Specified %,1982
1581.0,29.05,0.2905,None kPa,N/A,23997,['C'],A,Vacuum adiabatic calorimetry,"origin: commercial source,99.94 % (total),stated by supplier,rod",99.94,Not Specified %,1982
1598.0,28.19,0.2819,None kPa,N/A,23997,['C'],A,Vacuum adiabatic calorimetry,"origin: commercial source,99.94 % (total),stated by supplier,rod",99.94,Not Specified %,1982
1613.0,28.88,0.2888,None kPa,N/A,23997,['C'],A,Vacuum adiabatic calorimetry,"origin: commercial source,99.94 % (total),stated by supplier,rod",99.94,Not Specified %,1982
1631.0,28.46,0.2846,None kPa,N/A,23997,['C'],A,Vacuum adiabatic calorimetry,"origin: commercial source,99.94 % (total),stated by supplier,rod",99.94,Not Specified %,1982
1649.0,29.61,0.2961,None kPa,N/A,23997,['C'],A,Vacuum adiabatic calorimetry,"origin: commercial source,99.94 % (total),stated by supplier,rod",99.94,Not Specified %,1982
1665.0,28.54,0.2854,None kPa,N/A,23997,['C'],A,Vacuum adiabatic calorimetry,"origin: commercial source,99.94 % (total),stated by supplier,rod",99.94,Not Specified %,1982
1684.0,28.94,0.2894,None kPa,N/A,23997,['C'],A,Vacuum adiabatic calorimetry,"origin: commercial source,99.94 % (total),stated by supplier,rod",99.94,Not Specified %,1982
1699.0,28.96,0.2896,None kPa,N/A,23997,['C'],A,Vacuum adiabatic calorimetry,"origin: commercial source,99.94 % (total),stated by supplier,rod",99.94,Not Specified %,1982
331.8,26.27,0.2627,None kPa,N/A,24007,['C'],A,Vacuum adiabatic calorimetry,"origin: commercial source,99.9425 weight % (total),estimated by the compiler,rod",99.9425,Weight %,1982
343.1,26.86,0.2686,None kPa,N/A,24007,['C'],A,Vacuum adiabatic calorimetry,"origin: commercial source,99.9425 weight % (total),estimated by the compiler,rod",99.9425,Weight %,1982
354.4,26.58,0.2658,None kPa,N/A,24007,['C'],A,Vacuum adiabatic calorimetry,"origin: commercial source,99.9425 weight % (total),estimated by the compiler,rod",99.9425,Weight %,1982
365.8,26.76,0.2676,None kPa,N/A,24007,['C'],A,Vacuum adiabatic calorimetry,"origin: commercial source,99.9425 weight % (total),estimated by the compiler,rod",99.9425,Weight %,1982
377.0,26.91,0.2691,None kPa,N/A,24007,['C'],A,Vacuum adiabatic calorimetry,"origin: commercial source,99.9425 weight % (total),estimated by the compiler,rod",99.9425,Weight %,1982
388.1,27.14,0.2714,None kPa,N/A,24007,['C'],A,Vacuum adiabatic calorimetry,"origin: commercial source,99.9425 weight % (total),estimated by the compiler,rod",99.9425,Weight %,1982
399.2,27.3,0.273,None kPa,N/A,24007,['C'],A,Vacuum adiabatic calorimetry,"origin: commercial source,99.9425 weight % (total),estimated by the compiler,rod",99.9425,Weight %,1982
410.2,27.45,0.2745,None kPa,N/A,24007,['C'],A,Vacuum adiabatic calorimetry,"origin: commercial source,99.9425 weight % (total),estimated by the compiler,rod",99.9425,Weight %,1982
420.8,27.58,0.2758,None kPa,N/A,24007,['C'],A,Vacuum adiabatic calorimetry,"origin: commercial source,99.9425 weight % (total),estimated by the compiler,rod",99.9425,Weight %,1982
431.6,27.72,0.2772,None kPa,N/A,24007,['C'],A,Vacuum adiabatic calorimetry,"origin: commercial source,99.9425 weight % (total),estimated by the compiler,rod",99.9425,Weight %,1982
442.4,27.99,0.2799,None kPa,N/A,24007,['C'],A,Vacuum adiabatic calorimetry,"origin: commercial source,99.9425 weight % (total),estimated by the compiler,rod",99.9425,Weight %,1982
453.2,28.16,0.2816,None kPa,N/A,24007,['C'],A,Vacuum adiabatic calorimetry,"origin: commercial source,99.9425 weight % (total),estimated by the compiler,rod",99.9425,Weight %,1982
463.8,28.39,0.2839,None kPa,N/A,24007,['C'],A,Vacuum adiabatic calorimetry,"origin: commercial source,99.9425 weight % (total),estimated by the compiler,rod",99.9425,Weight %,1982
474.4,28.6,0.286,None kPa,N/A,24007,['C'],A,Vacuum adiabatic calorimetry,"origin: commercial source,99.9425 weight % (total),estimated by the compiler,rod",99.9425,Weight %,1982
484.9,28.77,0.2877,None kPa,N/A,24007,['C'],A,Vacuum adiabatic calorimetry,"origin: commercial source,99.9425 weight % (total),estimated by the compiler,rod",99.9425,Weight %,1982
495.4,28.76,0.2876,None kPa,N/A,24007,['C'],A,Vacuum adiabatic calorimetry,"origin: commercial source,99.9425 weight % (total),estimated by the compiler,rod",99.9425,Weight %,1982
505.8,28.76,0.2876,None kPa,N/A,24007,['C'],A,Vacuum adiabatic calorimetry,"origin: commercial source,99.9425 weight % (total),estimated by the compiler,rod",99.9425,Weight %,1982
516.2,28.87,0.2887,None kPa,N/A,24007,['C'],A,Vacuum adiabatic calorimetry,"origin: commercial source,99.9425 weight % (total),estimated by the compiler,rod",99.9425,Weight %,1982
526.6,28.9,0.289,None kPa,N/A,24007,['C'],A,Vacuum adiabatic calorimetry,"origin: commercial source,99.9425 weight % (total),estimated by the compiler,rod",99.9425,Weight %,1982
536.7,29.05,0.2905,None kPa,N/A,24007,['C'],A,Vacuum adiabatic calorimetry,"origin: commercial source,99.9425 weight % (total),estimated by the compiler,rod",99.9425,Weight %,1982
547.1,29.04,0.2904,None kPa,N/A,24007,['C'],A,Vacuum adiabatic calorimetry,"origin: commercial source,99.9425 weight % (total),estimated by the compiler,rod",99.9425,Weight %,1982
557.4,29.16,0.2916,None kPa,N/A,24007,['C'],A,Vacuum adiabatic calorimetry,"origin: commercial source,99.9425 weight % (total),estimated by the compiler,rod",99.9425,Weight %,1982
567.7,29.21,0.2921,None kPa,N/A,24007,['C'],A,Vacuum adiabatic calorimetry,"origin: commercial source,99.9425 weight % (total),estimated by the compiler,rod",99.9425,Weight %,1982
578.0,29.34,0.2934,None kPa,N/A,24007,['C'],A,Vacuum adiabatic calorimetry,"origin: commercial source,99.9425 weight % (total),estimated by the compiler,rod",99.9425,Weight %,1982
588.3,29.41,0.2941,None kPa,N/A,24007,['C'],A,Vacuum adiabatic calorimetry,"origin: commercial source,99.9425 weight % (total),estimated by the compiler,rod",99.9425,Weight %,1982
598.5,29.42,0.2942,None kPa,N/A,24007,['C'],A,Vacuum adiabatic calorimetry,"origin: commercial source,99.9425 weight % (total),estimated by the compiler,rod",99.9425,Weight %,1982
608.7,29.56,0.2956,None kPa,N/A,24007,['C'],A,Vacuum adiabatic calorimetry,"origin: commercial source,99.9425 weight % (total),estimated by the compiler,rod",99.9425,Weight %,1982
618.8,29.62,0.2962,None kPa,N/A,24007,['C'],A,Vacuum adiabatic calorimetry,"origin: commercial source,99.9425 weight % (total),estimated by the compiler,rod",99.9425,Weight %,1982
630.0,29.65,0.2965,None kPa,N/A,24007,['C'],A,Vacuum adiabatic calorimetry,"origin: commercial source,99.9425 weight % (total),estimated by the compiler,rod",99.9425,Weight %,1982
638.8,29.82,0.2982,None kPa,N/A,24007,['C'],A,Vacuum adiabatic calorimetry,"origin: commercial source,99.9425 weight % (total),estimated by the compiler,rod",99.9425,Weight %,1982
648.9,30.04,0.3004,None kPa,N/A,24007,['C'],A,Vacuum adiabatic calorimetry,"origin: commercial source,99.9425 weight % (total),estimated by the compiler,rod",99.9425,Weight %,1982
658.9,30.01,0.3001,None kPa,N/A,24007,['C'],A,Vacuum adiabatic calorimetry,"origin: commercial source,99.9425 weight % (total),estimated by the compiler,rod",99.9425,Weight %,1982
668.9,30.14,0.3014,None kPa,N/A,24007,['C'],A,Vacuum adiabatic calorimetry,"origin: commercial source,99.9425 weight % (total),estimated by the compiler,rod",99.9425,Weight %,1982
678.8,30.18,0.3018,None kPa,N/A,24007,['C'],A,Vacuum adiabatic calorimetry,"origin: commercial source,99.9425 weight % (total),estimated by the compiler,rod",99.9425,Weight %,1982
688.8,30.27,0.3027,None kPa,N/A,24007,['C'],A,Vacuum adiabatic calorimetry,"origin: commercial source,99.9425 weight % (total),estimated by the compiler,rod",99.9425,Weight %,1982
698.7,30.32,0.3032,None kPa,N/A,24007,['C'],A,Vacuum adiabatic calorimetry,"origin: commercial source,99.9425 weight % (total),estimated by the compiler,rod",99.9425,Weight %,1982
708.6,30.47,0.3047,None kPa,N/A,24007,['C'],A,Vacuum adiabatic calorimetry,"origin: commercial source,99.9425 weight % (total),estimated by the compiler,rod",99.9425,Weight %,1982
718.4,30.49,0.3049,None kPa,N/A,24007,['C'],A,Vacuum adiabatic calorimetry,"origin: commercial source,99.9425 weight % (total),estimated by the compiler,rod",99.9425,Weight %,1982
728.2,30.68,0.3068,None kPa,N/A,24007,['C'],A,Vacuum adiabatic calorimetry,"origin: commercial source,99.9425 weight % (total),estimated by the compiler,rod",99.9425,Weight %,1982
737.6,30.8,0.308,None kPa,N/A,24007,['C'],A,Vacuum adiabatic calorimetry,"origin: commercial source,99.9425 weight % (total),estimated by the compiler,rod",99.9425,Weight %,1982
747.3,30.97,0.3097,None kPa,N/A,24007,['C'],A,Vacuum adiabatic calorimetry,"origin: commercial source,99.9425 weight % (total),estimated by the compiler,rod",99.9425,Weight %,1982
756.9,30.99,0.3099,None kPa,N/A,24007,['C'],A,Vacuum adiabatic calorimetry,"origin: commercial source,99.9425 weight % (total),estimated by the compiler,rod",99.9425,Weight %,1982
766.5,31.04,0.3104,None kPa,N/A,24007,['C'],A,Vacuum adiabatic calorimetry,"origin: commercial source,99.9425 weight % (total),estimated by the compiler,rod",99.9425,Weight %,1982
785.6,31.13,0.3113,None kPa,N/A,24007,['C'],A,Vacuum adiabatic calorimetry,"origin: commercial source,99.9425 weight % (total),estimated by the compiler,rod",99.9425,Weight %,1982
795.0,31.3,0.313,None kPa,N/A,24007,['C'],A,Vacuum adiabatic calorimetry,"origin: commercial source,99.9425 weight % (total),estimated by the compiler,rod",99.9425,Weight %,1982
804.5,31.34,0.3134,None kPa,N/A,24007,['C'],A,Vacuum adiabatic calorimetry,"origin: commercial source,99.9425 weight % (total),estimated by the compiler,rod",99.9425,Weight %,1982
813.8,31.44,0.3144,None kPa,N/A,24007,['C'],A,Vacuum adiabatic calorimetry,"origin: commercial source,99.9425 weight % (total),estimated by the compiler,rod",99.9425,Weight %,1982
823.2,31.56,0.3156,None kPa,N/A,24007,['C'],A,Vacuum adiabatic calorimetry,"origin: commercial source,99.9425 weight % (total),estimated by the compiler,rod",99.9425,Weight %,1982
832.2,31.95,0.3195,None kPa,N/A,24007,['C'],A,Vacuum adiabatic calorimetry,"origin: commercial source,99.9425 weight % (total),estimated by the compiler,rod",99.9425,Weight %,1982
841.5,31.78,0.3178,None kPa,N/A,24007,['C'],A,Vacuum adiabatic calorimetry,"origin: commercial source,99.9425 weight % (total),estimated by the compiler,rod",99.9425,Weight %,1982
850.7,31.9,0.319,None kPa,N/A,24007,['C'],A,Vacuum adiabatic calorimetry,"origin: commercial source,99.9425 weight % (total),estimated by the compiler,rod",99.9425,Weight %,1982
859.8,32.03,0.3203,None kPa,N/A,24007,['C'],A,Vacuum adiabatic calorimetry,"origin: commercial source,99.9425 weight % (total),estimated by the compiler,rod",99.9425,Weight %,1982
868.8,32.1,0.321,None kPa,N/A,24007,['C'],A,Vacuum adiabatic calorimetry,"origin: commercial source,99.9425 weight % (total),estimated by the compiler,rod",99.9425,Weight %,1982
877.9,32.13,0.3213,None kPa,N/A,24007,['C'],A,Vacuum adiabatic calorimetry,"origin: commercial source,99.9425 weight % (total),estimated by the compiler,rod",99.9425,Weight %,1982
886.9,32.2,0.322,None kPa,N/A,24007,['C'],A,Vacuum adiabatic calorimetry,"origin: commercial source,99.9425 weight % (total),estimated by the compiler,rod",99.9425,Weight %,1982
895.9,32.31,0.3231,None kPa,N/A,24007,['C'],A,Vacuum adiabatic calorimetry,"origin: commercial source,99.9425 weight % (total),estimated by the compiler,rod",99.9425,Weight %,1982
904.9,32.25,0.3225,None kPa,N/A,24007,['C'],A,Vacuum adiabatic calorimetry,"origin: commercial source,99.9425 weight % (total),estimated by the compiler,rod",99.9425,Weight %,1982
913.5,32.54,0.3254,None kPa,N/A,24007,['C'],A,Vacuum adiabatic calorimetry,"origin: commercial source,99.9425 weight % (total),estimated by the compiler,rod",99.9425,Weight %,1982
922.4,32.48,0.3248,None kPa,N/A,24007,['C'],A,Vacuum adiabatic calorimetry,"origin: commercial source,99.9425 weight % (total),estimated by the compiler,rod",99.9425,Weight %,1982
931.2,32.58,0.3258,None kPa,N/A,24007,['C'],A,Vacuum adiabatic calorimetry,"origin: commercial source,99.9425 weight % (total),estimated by the compiler,rod",99.9425,Weight %,1982
940.0,32.59,0.3259,None kPa,N/A,24007,['C'],A,Vacuum adiabatic calorimetry,"origin: commercial source,99.9425 weight % (total),estimated by the compiler,rod",99.9425,Weight %,1982
948.8,32.72,0.3272,None kPa,N/A,24007,['C'],A,Vacuum adiabatic calorimetry,"origin: commercial source,99.9425 weight % (total),estimated by the compiler,rod",99.9425,Weight %,1982
957.4,32.8,0.328,None kPa,N/A,24007,['C'],A,Vacuum adiabatic calorimetry,"origin: commercial source,99.9425 weight % (total),estimated by the compiler,rod",99.9425,Weight %,1982
966.0,32.92,0.3292,None kPa,N/A,24007,['C'],A,Vacuum adiabatic calorimetry,"origin: commercial source,99.9425 weight % (total),estimated by the compiler,rod",99.9425,Weight %,1982
974.6,33.04,0.3304,None kPa,N/A,24007,['C'],A,Vacuum adiabatic calorimetry,"origin: commercial source,99.9425 weight % (total),estimated by the compiler,rod",99.9425,Weight %,1982
983.1,33.17,0.3317,None kPa,N/A,24007,['C'],A,Vacuum adiabatic calorimetry,"origin: commercial source,99.9425 weight % (total),estimated by the compiler,rod",99.9425,Weight %,1982
991.6,33.07,0.3307,None kPa,N/A,24007,['C'],A,Vacuum adiabatic calorimetry,"origin: commercial source,99.9425 weight % (total),estimated by the compiler,rod",99.9425,Weight %,1982
999.9,33.25,0.3325,None kPa,N/A,24007,['C'],A,Vacuum adiabatic calorimetry,"origin: commercial source,99.9425 weight % (total),estimated by the compiler,rod",99.9425,Weight %,1982
1008.3,33.08,0.3308,None kPa,N/A,24007,['C'],A,Vacuum adiabatic calorimetry,"origin: commercial source,99.9425 weight % (total),estimated by the compiler,rod",99.9425,Weight %,1982
1016.8,33.09,0.3309,None kPa,N/A,24007,['C'],A,Vacuum adiabatic calorimetry,"origin: commercial source,99.9425 weight % (total),estimated by the compiler,rod",99.9425,Weight %,1982
1025.1,33.3,0.333,None kPa,N/A,24007,['C'],A,Vacuum adiabatic calorimetry,"origin: commercial source,99.9425 weight % (total),estimated by the compiler,rod",99.9425,Weight %,1982
593.4,29.48,0.2948,None kPa,N/A,24007,['C'],A,Vacuum adiabatic calorimetry,"origin: commercial source,99.9425 weight % (total),estimated by the compiler,rod",99.9425,Weight %,1982
603.0,29.58,0.2958,None kPa,N/A,24007,['C'],A,Vacuum adiabatic calorimetry,"origin: commercial source,99.9425 weight % (total),estimated by the compiler,rod",99.9425,Weight %,1982
612.6,29.65,0.2965,None kPa,N/A,24007,['C'],A,Vacuum adiabatic calorimetry,"origin: commercial source,99.9425 weight % (total),estimated by the compiler,rod",99.9425,Weight %,1982
622.1,29.74,0.2974,None kPa,N/A,24007,['C'],A,Vacuum adiabatic calorimetry,"origin: commercial source,99.9425 weight % (total),estimated by the compiler,rod",99.9425,Weight %,1982
631.7,29.76,0.2976,None kPa,N/A,24007,['C'],A,Vacuum adiabatic calorimetry,"origin: commercial source,99.9425 weight % (total),estimated by the compiler,rod",99.9425,Weight %,1982
641.0,29.99,0.2999,None kPa,N/A,24007,['C'],A,Vacuum adiabatic calorimetry,"origin: commercial source,99.9425 weight % (total),estimated by the compiler,rod",99.9425,Weight %,1982
650.4,30.08,0.3008,None kPa,N/A,24007,['C'],A,Vacuum adiabatic calorimetry,"origin: commercial source,99.9425 weight % (total),estimated by the compiler,rod",99.9425,Weight %,1982
659.9,30.05,0.3005,None kPa,N/A,24007,['C'],A,Vacuum adiabatic calorimetry,"origin: commercial source,99.9425 weight % (total),estimated by the compiler,rod",99.9425,Weight %,1982
669.3,30.15,0.3015,None kPa,N/A,24007,['C'],A,Vacuum adiabatic calorimetry,"origin: commercial source,99.9425 weight % (total),estimated by the compiler,rod",99.9425,Weight %,1982
678.6,30.19,0.3019,None kPa,N/A,24007,['C'],A,Vacuum adiabatic calorimetry,"origin: commercial source,99.9425 weight % (total),estimated by the compiler,rod",99.9425,Weight %,1982
688.0,30.4,0.304,None kPa,N/A,24007,['C'],A,Vacuum adiabatic calorimetry,"origin: commercial source,99.9425 weight % (total),estimated by the compiler,rod",99.9425,Weight %,1982
697.3,30.47,0.3047,None kPa,N/A,24007,['C'],A,Vacuum adiabatic calorimetry,"origin: commercial source,99.9425 weight % (total),estimated by the compiler,rod",99.9425,Weight %,1982
706.5,30.74,0.3074,None kPa,N/A,24007,['C'],A,Vacuum adiabatic calorimetry,"origin: commercial source,99.9425 weight % (total),estimated by the compiler,rod",99.9425,Weight %,1982
715.7,30.86,0.3086,None kPa,N/A,24007,['C'],A,Vacuum adiabatic calorimetry,"origin: commercial source,99.9425 weight % (total),estimated by the compiler,rod",99.9425,Weight %,1982
724.8,30.98,0.3098,None kPa,N/A,24007,['C'],A,Vacuum adiabatic calorimetry,"origin: commercial source,99.9425 weight % (total),estimated by the compiler,rod",99.9425,Weight %,1982
733.8,31.04,0.3104,None kPa,N/A,24007,['C'],A,Vacuum adiabatic calorimetry,"origin: commercial source,99.9425 weight % (total),estimated by the compiler,rod",99.9425,Weight %,1982
742.9,31.07,0.3107,None kPa,N/A,24007,['C'],A,Vacuum adiabatic calorimetry,"origin: commercial source,99.9425 weight % (total),estimated by the compiler,rod",99.9425,Weight %,1982
751.9,31.08,0.3108,None kPa,N/A,24007,['C'],A,Vacuum adiabatic calorimetry,"origin: commercial source,99.9425 weight % (total),estimated by the compiler,rod",99.9425,Weight %,1982
760.9,31.07,0.3107,None kPa,N/A,24007,['C'],A,Vacuum adiabatic calorimetry,"origin: commercial source,99.9425 weight % (total),estimated by the compiler,rod",99.9425,Weight %,1982
769.9,31.15,0.3115,None kPa,N/A,24007,['C'],A,Vacuum adiabatic calorimetry,"origin: commercial source,99.9425 weight % (total),estimated by the compiler,rod",99.9425,Weight %,1982
778.9,31.18,0.3118,None kPa,N/A,24007,['C'],A,Vacuum adiabatic calorimetry,"origin: commercial source,99.9425 weight % (total),estimated by the compiler,rod",99.9425,Weight %,1982
787.8,31.27,0.3127,None kPa,N/A,24007,['C'],A,Vacuum adiabatic calorimetry,"origin: commercial source,99.9425 weight % (total),estimated by the compiler,rod",99.9425,Weight %,1982
796.7,31.27,0.3127,None kPa,N/A,24007,['C'],A,Vacuum adiabatic calorimetry,"origin: commercial source,99.9425 weight % (total),estimated by the compiler,rod",99.9425,Weight %,1982
805.5,31.41,0.3141,None kPa,N/A,24007,['C'],A,Vacuum adiabatic calorimetry,"origin: commercial source,99.9425 weight % (total),estimated by the compiler,rod",99.9425,Weight %,1982
814.3,31.51,0.3151,None kPa,N/A,24007,['C'],A,Vacuum adiabatic calorimetry,"origin: commercial source,99.9425 weight % (total),estimated by the compiler,rod",99.9425,Weight %,1982
823.1,31.7,0.317,None kPa,N/A,24007,['C'],A,Vacuum adiabatic calorimetry,"origin: commercial source,99.9425 weight % (total),estimated by the compiler,rod",99.9425,Weight %,1982
831.7,31.78,0.3178,None kPa,N/A,24007,['C'],A,Vacuum adiabatic calorimetry,"origin: commercial source,99.9425 weight % (total),estimated by the compiler,rod",99.9425,Weight %,1982
840.3,31.67,0.3167,None kPa,N/A,24007,['C'],A,Vacuum adiabatic calorimetry,"origin: commercial source,99.9425 weight % (total),estimated by the compiler,rod",99.9425,Weight %,1982
849.0,31.61,0.3161,None kPa,N/A,24007,['C'],A,Vacuum adiabatic calorimetry,"origin: commercial source,99.9425 weight % (total),estimated by the compiler,rod",99.9425,Weight %,1982
857.7,31.76,0.3176,None kPa,N/A,24007,['C'],A,Vacuum adiabatic calorimetry,"origin: commercial source,99.9425 weight % (total),estimated by the compiler,rod",99.9425,Weight %,1982
866.3,31.77,0.3177,None kPa,N/A,24007,['C'],A,Vacuum adiabatic calorimetry,"origin: commercial source,99.9425 weight % (total),estimated by the compiler,rod",99.9425,Weight %,1982
874.9,31.97,0.3197,None kPa,N/A,24007,['C'],A,Vacuum adiabatic calorimetry,"origin: commercial source,99.9425 weight % (total),estimated by the compiler,rod",99.9425,Weight %,1982
