Repository: amr8004/PureElementPRL

# Pure Element Thermodynamic modeling with 3rd generation CALPHAD models for multiple elements

## Description
Jupyter notebook for modeling pure elements with selected models via python tools pycalphad and ESPEI

## Running Tutorial
Creating a codespace should immediately open the desired notebook. Just change the element as desired (non-case sensitive) and set what SGTE structure (FCC_A1, BCC_A2, etc.) you would like to compare against.

## Further Resources

## Citation

File: CpCSV/V_CP_data.csv (part 5 of 11)
Temperature: K,Heat capacity at constant pressure Cp: J/K/mol,Uncertainty,Pressure,Ref Temp,Data Set ID,State,Representation,Method,Description,Purity,Purity Units,Year
4.051,0.0425262,0.00127579,None kPa,N/A,8976,['C'],A,Low temperature calorimetry set up,"origin: commercial source,99.73 weight % (total),spectroscopy,ingot",99.73,Weight %,1955
4.075,0.0418693,0.00125608,None kPa,N/A,8976,['C'],A,Low temperature calorimetry set up,"origin: commercial source,99.73 weight % (total),spectroscopy,ingot",99.73,Weight %,1955
4.137,0.0431119,0.00129336,None kPa,N/A,8976,['C'],A,Low temperature calorimetry set up,"origin: commercial source,99.73 weight % (total),spectroscopy,ingot",99.73,Weight %,1955
4.22,0.0442207,0.00132662,None kPa,N/A,8976,['C'],A,Low temperature calorimetry set up,"origin: commercial source,99.73 weight % (total),spectroscopy,ingot",99.73,Weight %,1955
4.242,0.0444968,0.00133491,None kPa,N/A,8976,['C'],A,Low temperature calorimetry set up,"origin: commercial source,99.73 weight % (total),spectroscopy,ingot",99.73,Weight %,1955
4.299,0.0454424,0.00136327,None kPa,N/A,8976,['C'],A,Low temperature calorimetry set up,"origin: commercial source,99.73 weight % (total),spectroscopy,ingot",99.73,Weight %,1955
4.319,0.046116,0.00138348,None kPa,N/A,8976,['C'],A,Low temperature calorimetry set up,"origin: commercial source,99.73 weight % (total),spectroscopy,ingot",99.73,Weight %,1955
4.389,0.0468566,0.0014057,None kPa,N/A,8976,['C'],A,Low temperature calorimetry set up,"origin: commercial source,99.73 weight % (total),spectroscopy,ingot",99.73,Weight %,1955
4.428,0.0469445,0.00140833,None kPa,N/A,8976,['C'],A,Low temperature calorimetry set up,"origin: commercial source,99.73 weight % (total),spectroscopy,ingot",99.73,Weight %,1955
4.483,0.0481913,0.00144574,None kPa,N/A,8976,['C'],A,Low temperature calorimetry set up,"origin: commercial source,99.73 weight % (total),spectroscopy,ingot",99.73,Weight %,1955
4.544,0.0484382,0.00145315,None kPa,N/A,8976,['C'],A,Low temperature calorimetry set up,"origin: commercial source,99.73 weight % (total),spectroscopy,ingot",99.73,Weight %,1955
4.59,0.0498314,0.00149494,None kPa,N/A,8976,['C'],A,Low temperature calorimetry set up,"origin: commercial source,99.73 weight % (total),spectroscopy,ingot",99.73,Weight %,1955
4.64,0.0502247,0.00150674,None kPa,N/A,8976,['C'],A,Low temperature calorimetry set up,"origin: commercial source,99.73 weight % (total),spectroscopy,ingot",99.73,Weight %,1955
4.704,0.0516724,0.00155017,None kPa,N/A,8976,['C'],A,Low temperature calorimetry set up,"origin: commercial source,99.73 weight % (total),spectroscopy,ingot",99.73,Weight %,1955
4.706,0.0507059,0.00152118,None kPa,N/A,8976,['C'],A,Low temperature calorimetry set up,"origin: commercial source,99.73 weight % (total),spectroscopy,ingot",99.73,Weight %,1955
4.778,0.0527979,0.00158394,None kPa,N/A,8976,['C'],A,Low temperature calorimetry set up,"origin: commercial source,99.73 weight % (total),spectroscopy,ingot",99.73,Weight %,1955
4.827,0.0534422,0.00160327,None kPa,N/A,8976,['C'],A,Low temperature calorimetry set up,"origin: commercial source,99.73 weight % (total),spectroscopy,ingot",99.73,Weight %,1955
4.85,0.0530991,0.00159297,None kPa,N/A,8976,['C'],A,Low temperature calorimetry set up,"origin: commercial source,99.73 weight % (total),spectroscopy,ingot",99.73,Weight %,1955
4.936,0.0547184,0.00164155,None kPa,N/A,8976,['C'],A,Low temperature calorimetry set up,"origin: commercial source,99.73 weight % (total),spectroscopy,ingot",99.73,Weight %,1955
4.971,0.0548899,0.0016467,None kPa,N/A,8976,['C'],A,Low temperature calorimetry set up,"origin: commercial source,99.73 weight % (total),spectroscopy,ingot",99.73,Weight %,1955
5.019,0.0561284,0.00168385,None kPa,N/A,8976,['C'],A,Low temperature calorimetry set up,"origin: commercial source,99.73 weight % (total),spectroscopy,ingot",99.73,Weight %,1955
5.03,0.0572078,0.00171623,None kPa,N/A,8976,['C'],A,Low temperature calorimetry set up,"origin: commercial source,99.73 weight % (total),spectroscopy,ingot",99.73,Weight %,1955
5.045,0.0569693,0.00170908,None kPa,N/A,8976,['C'],A,Low temperature calorimetry set up,"origin: commercial source,99.73 weight % (total),spectroscopy,ingot",99.73,Weight %,1955
5.08,0.0575258,0.00172577,None kPa,N/A,8976,['C'],A,Low temperature calorimetry set up,"origin: commercial source,99.73 weight % (total),spectroscopy,ingot",99.73,Weight %,1955
5.096,0.0586262,0.00175879,None kPa,N/A,8976,['C'],A,Low temperature calorimetry set up,"origin: commercial source,99.73 weight % (total),spectroscopy,ingot",99.73,Weight %,1955
5.112,0.0579568,0.0017387,None kPa,N/A,8976,['C'],A,Low temperature calorimetry set up,"origin: commercial source,99.73 weight % (total),spectroscopy,ingot",99.73,Weight %,1955
5.126,0.0583124,0.00174937,None kPa,N/A,8976,['C'],A,Low temperature calorimetry set up,"origin: commercial source,99.73 weight % (total),spectroscopy,ingot",99.73,Weight %,1955
5.128,0.0591408,0.00177423,None kPa,N/A,8976,['C'],A,Low temperature calorimetry set up,"origin: commercial source,99.73 weight % (total),spectroscopy,ingot",99.73,Weight %,1955
5.156,0.0591157,0.00177347,None kPa,N/A,8976,['C'],A,Low temperature calorimetry set up,"origin: commercial source,99.73 weight % (total),spectroscopy,ingot",99.73,Weight %,1955
5.207,0.0600446,0.00180134,None kPa,N/A,8976,['C'],A,Low temperature calorimetry set up,"origin: commercial source,99.73 weight % (total),spectroscopy,ingot",99.73,Weight %,1955
5.225,0.0602789,0.00180837,None kPa,N/A,8976,['C'],A,Low temperature calorimetry set up,"origin: commercial source,99.73 weight % (total),spectroscopy,ingot",99.73,Weight %,1955
1.2,0.0110876,0.000221752,None kPa,N/A,9340,['C'],A,not stated,12098,99.73,Weight %,1956
1.3,0.0120499,0.000240998,None kPa,N/A,9340,['C'],A,not stated,12098,99.73,Weight %,1956
1.4,0.0129704,0.000259408,None kPa,N/A,9340,['C'],A,not stated,12098,99.73,Weight %,1956
1.5,0.0139327,0.000278654,None kPa,N/A,9340,['C'],A,not stated,12098,99.73,Weight %,1956
1.6,0.0148532,0.000297064,None kPa,N/A,9340,['C'],A,not stated,12098,99.73,Weight %,1956
1.7,0.0158155,0.00031631,None kPa,N/A,9340,['C'],A,not stated,12098,99.73,Weight %,1956
1.8,0.0167778,0.000335557,None kPa,N/A,9340,['C'],A,not stated,12098,99.73,Weight %,1956
1.9,0.0177402,0.000354803,None kPa,N/A,9340,['C'],A,not stated,12098,99.73,Weight %,1956
2.0,0.0187025,0.00037405,None kPa,N/A,9340,['C'],A,not stated,12098,99.73,Weight %,1956
2.1,0.0196648,0.000393296,None kPa,N/A,9340,['C'],A,not stated,12098,99.73,Weight %,1956
2.2,0.0206271,0.000412542,None kPa,N/A,9340,['C'],A,not stated,12098,99.73,Weight %,1956
2.3,0.0215894,0.000431789,None kPa,N/A,9340,['C'],A,not stated,12098,99.73,Weight %,1956
2.4,0.0225936,0.000451872,None kPa,N/A,9340,['C'],A,not stated,12098,99.73,Weight %,1956
2.5,0.0235559,0.000471118,None kPa,N/A,9340,['C'],A,not stated,12098,99.73,Weight %,1956
2.6,0.0245601,0.000491202,None kPa,N/A,9340,['C'],A,not stated,12098,99.73,Weight %,1956
2.7,0.0255642,0.000511285,None kPa,N/A,9340,['C'],A,not stated,12098,99.73,Weight %,1956
2.8,0.0265684,0.000531368,None kPa,N/A,9340,['C'],A,not stated,12098,99.73,Weight %,1956
2.9,0.0275726,0.000551451,None kPa,N/A,9340,['C'],A,not stated,12098,99.73,Weight %,1956
3.0,0.0285767,0.000571534,None kPa,N/A,9340,['C'],A,not stated,12098,99.73,Weight %,1956
3.1,0.0295809,0.000591618,None kPa,N/A,9340,['C'],A,not stated,12098,99.73,Weight %,1956
3.2,0.0306269,0.000612538,None kPa,N/A,9340,['C'],A,not stated,12098,99.73,Weight %,1956
3.3,0.031631,0.000632621,None kPa,N/A,9340,['C'],A,not stated,12098,99.73,Weight %,1956
3.4,0.032677,0.000653541,None kPa,N/A,9340,['C'],A,not stated,12098,99.73,Weight %,1956
3.5,0.033723,0.000674461,None kPa,N/A,9340,['C'],A,not stated,12098,99.73,Weight %,1956
3.6,0.034769,0.000695381,None kPa,N/A,9340,['C'],A,not stated,12098,99.73,Weight %,1956
3.7,0.0358569,0.000717138,None kPa,N/A,9340,['C'],A,not stated,12098,99.73,Weight %,1956
3.8,0.0369029,0.000738058,None kPa,N/A,9340,['C'],A,not stated,12098,99.73,Weight %,1956
3.9,0.0379907,0.000759814,None kPa,N/A,9340,['C'],A,not stated,12098,99.73,Weight %,1956
4.0,0.0390786,0.000781571,None kPa,N/A,9340,['C'],A,not stated,12098,99.73,Weight %,1956
20.0,0.4907,0.00981399,None kPa,N/A,9340,['C'],A,not stated,12098,99.73,Weight %,1956
320.0,24.6,0.492,107.991 kPa,N/A,17733,['C'],A,High Temp Adiabatic Calorimetry,not stated,,,1968
341.3,25.1,0.502,None kPa,N/A,17733,['C'],A,High Temp Adiabatic Calorimetry,not stated,,,1968
366.5,25.46,0.5092,None kPa,N/A,17733,['C'],A,High Temp Adiabatic Calorimetry,not stated,,,1968
391.7,25.78,0.5156,None kPa,N/A,17733,['C'],A,High Temp Adiabatic Calorimetry,not stated,,,1968
429.6,26.11,0.5222,None kPa,N/A,17733,['C'],A,High Temp Adiabatic Calorimetry,not stated,,,1968
462.9,26.37,0.5274,None kPa,N/A,17733,['C'],A,High Temp Adiabatic Calorimetry,not stated,,,1968
499.6,26.59,0.5318,None kPa,N/A,17733,['C'],A,High Temp Adiabatic Calorimetry,not stated,,,1968
539.9,26.79,0.5358,None kPa,N/A,17733,['C'],A,High Temp Adiabatic Calorimetry,not stated,,,1968
580.1,27.0,0.54,None kPa,N/A,17733,['C'],A,High Temp Adiabatic Calorimetry,not stated,,,1968
631.9,27.26,0.5452,None kPa,N/A,17733,['C'],A,High Temp Adiabatic Calorimetry,not stated,,,1968
682.4,27.61,0.5522,None kPa,N/A,17733,['C'],A,High Temp Adiabatic Calorimetry,not stated,,,1968
731.8,27.95,0.559,None kPa,N/A,17733,['C'],A,High Temp Adiabatic Calorimetry,not stated,,,1968
777.8,28.32,0.5664,None kPa,N/A,17733,['C'],A,High Temp Adiabatic Calorimetry,not stated,,,1968
819.1,28.69,0.5738,None kPa,N/A,17733,['C'],A,High Temp Adiabatic Calorimetry,not stated,,,1968
857.0,29.01,0.5802,None kPa,N/A,17733,['C'],A,High Temp Adiabatic Calorimetry,not stated,,,1968
900.6,29.38,0.5876,None kPa,N/A,17733,['C'],A,High Temp Adiabatic Calorimetry,not stated,,,1968
948.8,29.8,0.596,None kPa,N/A,17733,['C'],A,High Temp Adiabatic Calorimetry,not stated,,,1968
989.0,30.15,0.603,None kPa,N/A,17733,['C'],A,High Temp Adiabatic Calorimetry,not stated,,,1968
1042.0,30.59,0.6118,None kPa,N/A,17733,['C'],A,High Temp Adiabatic Calorimetry,not stated,,,1968
1080.0,30.94,0.6188,None kPa,N/A,17733,['C'],A,High Temp Adiabatic Calorimetry,not stated,,,1968
1126.0,31.34,0.6268,None kPa,N/A,17733,['C'],A,High Temp Adiabatic Calorimetry,not stated,,,1968
1172.0,31.74,0.6348,None kPa,N/A,17733,['C'],A,High Temp Adiabatic Calorimetry,not stated,,,1968
1209.0,32.07,0.6414,None kPa,N/A,17733,['C'],A,High Temp Adiabatic Calorimetry,not stated,,,1968
1245.0,32.36,0.6472,None kPa,N/A,17733,['C'],A,High Temp Adiabatic Calorimetry,not stated,,,1968
1283.0,32.69,0.6538,None kPa,N/A,17733,['C'],A,High Temp Adiabatic Calorimetry,not stated,,,1968
1321.0,33.03,0.6606,None kPa,N/A,17733,['C'],A,High Temp Adiabatic Calorimetry,not stated,,,1968
1362.0,33.39,0.6678,None kPa,N/A,17733,['C'],A,High Temp Adiabatic Calorimetry,not stated,,,1968
1412.0,33.77,0.6754,None kPa,N/A,17733,['C'],A,High Temp Adiabatic Calorimetry,not stated,,,1968
1462.0,34.15,0.683,None kPa,N/A,17733,['C'],A,High Temp Adiabatic Calorimetry,not stated,,,1968
1517.0,34.5,0.69,None kPa,N/A,17733,['C'],A,High Temp Adiabatic Calorimetry,not stated,,,1968
1572.0,34.82,0.6964,None kPa,N/A,17733,['C'],A,High Temp Adiabatic Calorimetry,not stated,,,1968
1615.0,35.04,0.7008,None kPa,N/A,17733,['C'],A,High Temp Adiabatic Calorimetry,not stated,,,1968
1663.0,35.23,0.7046,None kPa,N/A,17733,['C'],A,High Temp Adiabatic Calorimetry,not stated,,,1968
1710.0,35.39,0.7078,None kPa,N/A,17733,['C'],A,High Temp Adiabatic Calorimetry,not stated,,,1968
1750.0,35.51,0.7102,None kPa,N/A,17733,['C'],A,High Temp Adiabatic Calorimetry,not stated,,,1968
1788.0,35.55,0.711,None kPa,N/A,17733,['C'],A,High Temp Adiabatic Calorimetry,not stated,,,1968
5.77287,0.0610296,0.00122059,None kPa,N/A,19980,['C'],A,Vacuum adiabatic calorimetry,"origin: commercial source,99.96 % (total),chemical analysis,chunk",99.96,Not Specified %,1971
5.92301,0.0634798,0.0012696,None kPa,N/A,19980,['C'],A,Vacuum adiabatic calorimetry,"origin: commercial source,99.96 % (total),chemical analysis,chunk",99.96,Not Specified %,1971
6.08186,0.0649713,0.00129943,None kPa,N/A,19980,['C'],A,Vacuum adiabatic calorimetry,"origin: commercial source,99.96 % (total),chemical analysis,chunk",99.96,Not Specified %,1971
6.23626,0.06753,0.0013506,None kPa,N/A,19980,['C'],A,Vacuum adiabatic calorimetry,"origin: commercial source,99.96 % (total),chemical analysis,chunk",99.96,Not Specified %,1971
6.32985,0.0680003,0.00136001,None kPa,N/A,19980,['C'],A,Vacuum adiabatic calorimetry,"origin: commercial source,99.96 % (total),chemical analysis,chunk",99.96,Not Specified %,1971
6.5598,0.071858,0.00143716,None kPa,N/A,19980,['C'],A,Vacuum adiabatic calorimetry,"origin: commercial source,99.96 % (total),chemical analysis,chunk",99.96,Not Specified %,1971
6.62367,0.0728014,0.00145603,None kPa,N/A,19980,['C'],A,Vacuum adiabatic calorimetry,"origin: commercial source,99.96 % (total),chemical analysis,chunk",99.96,Not Specified %,1971
6.73328,0.0745966,0.00149193,None kPa,N/A,19980,['C'],A,Vacuum adiabatic calorimetry,"origin: commercial source,99.96 % (total),chemical analysis,chunk",99.96,Not Specified %,1971
6.79301,0.0748209,0.00149642,None kPa,N/A,19980,['C'],A,Vacuum adiabatic calorimetry,"origin: commercial source,99.96 % (total),chemical analysis,chunk",99.96,Not Specified %,1971
7.03399,0.0786604,0.00157321,None kPa,N/A,19980,['C'],A,Vacuum adiabatic calorimetry,"origin: commercial source,99.96 % (total),chemical analysis,chunk",99.96,Not Specified %,1971
7.06527,0.0788081,0.00157616,None kPa,N/A,19980,['C'],A,Vacuum adiabatic calorimetry,"origin: commercial source,99.96 % (total),chemical analysis,chunk",99.96,Not Specified %,1971
7.28732,0.0819335,0.00163867,None kPa,N/A,19980,['C'],A,Vacuum adiabatic calorimetry,"origin: commercial source,99.96 % (total),chemical analysis,chunk",99.96,Not Specified %,1971
7.32482,0.0828869,0.00165774,None kPa,N/A,19980,['C'],A,Vacuum adiabatic calorimetry,"origin: commercial source,99.96 % (total),chemical analysis,chunk",99.96,Not Specified %,1971
7.66198,0.088335,0.0017667,None kPa,N/A,19980,['C'],A,Vacuum adiabatic calorimetry,"origin: commercial source,99.96 % (total),chemical analysis,chunk",99.96,Not Specified %,1971
7.78049,0.09061,0.0018122,None kPa,N/A,19980,['C'],A,Vacuum adiabatic calorimetry,"origin: commercial source,99.96 % (total),chemical analysis,chunk",99.96,Not Specified %,1971
7.96649,0.0939441,0.00187888,None kPa,N/A,19980,['C'],A,Vacuum adiabatic calorimetry,"origin: commercial source,99.96 % (total),chemical analysis,chunk",99.96,Not Specified %,1971
8.03075,0.0943597,0.00188719,None kPa,N/A,19980,['C'],A,Vacuum adiabatic calorimetry,"origin: commercial source,99.96 % (total),chemical analysis,chunk",99.96,Not Specified %,1971
8.22435,0.0983164,0.00196633,None kPa,N/A,19980,['C'],A,Vacuum adiabatic calorimetry,"origin: commercial source,99.96 % (total),chemical analysis,chunk",99.96,Not Specified %,1971
8.55611,0.103923,0.00207847,None kPa,N/A,19980,['C'],A,Vacuum adiabatic calorimetry,"origin: commercial source,99.96 % (total),chemical analysis,chunk",99.96,Not Specified %,1971
8.87964,0.109684,0.00219368,None kPa,N/A,19980,['C'],A,Vacuum adiabatic calorimetry,"origin: commercial source,99.96 % (total),chemical analysis,chunk",99.96,Not Specified %,1971
9.15975,0.115295,0.00230589,None kPa,N/A,19980,['C'],A,Vacuum adiabatic calorimetry,"origin: commercial source,99.96 % (total),chemical analysis,chunk",99.96,Not Specified %,1971
9.51667,0.121894,0.00243789,None kPa,N/A,19980,['C'],A,Vacuum adiabatic calorimetry,"origin: commercial source,99.96 % (total),chemical analysis,chunk",99.96,Not Specified %,1971
9.61234,0.124105,0.0024821,None kPa,N/A,19980,['C'],A,Vacuum adiabatic calorimetry,"origin: commercial source,99.96 % (total),chemical analysis,chunk",99.96,Not Specified %,1971
9.87907,0.130154,0.00260308,None kPa,N/A,19980,['C'],A,Vacuum adiabatic calorimetry,"origin: commercial source,99.96 % (total),chemical analysis,chunk",99.96,Not Specified %,1971
10.2763,0.13775,0.002755,None kPa,N/A,19980,['C'],A,Vacuum adiabatic calorimetry,"origin: commercial source,99.96 % (total),chemical analysis,chunk",99.96,Not Specified %,1971
10.4189,0.141864,0.00283728,None kPa,N/A,19980,['C'],A,Vacuum adiabatic calorimetry,"origin: commercial source,99.96 % (total),chemical analysis,chunk",99.96,Not Specified %,1971
10.7374,0.148891,0.00297781,None kPa,N/A,19980,['C'],A,Vacuum adiabatic calorimetry,"origin: commercial source,99.96 % (total),chemical analysis,chunk",99.96,Not Specified %,1971
10.8294,0.150773,0.00301547,None kPa,N/A,19980,['C'],A,Vacuum adiabatic calorimetry,"origin: commercial source,99.96 % (total),chemical analysis,chunk",99.96,Not Specified %,1971
11.1939,0.159274,0.00318548,None kPa,N/A,19980,['C'],A,Vacuum adiabatic calorimetry,"origin: commercial source,99.96 % (total),chemical analysis,chunk",99.96,Not Specified %,1971
11.2884,0.16156,0.0032312,None kPa,N/A,19980,['C'],A,Vacuum adiabatic calorimetry,"origin: commercial source,99.96 % (total),chemical analysis,chunk",99.96,Not Specified %,1971
11.702,0.170221,0.00340443,None kPa,N/A,19980,['C'],A,Vacuum adiabatic calorimetry,"origin: commercial source,99.96 % (total),chemical analysis,chunk",99.96,Not Specified %,1971
11.7785,0.172637,0.00345274,None kPa,N/A,19980,['C'],A,Vacuum adiabatic calorimetry,"origin: commercial source,99.96 % (total),chemical analysis,chunk",99.96,Not Specified %,1971
12.2037,0.183955,0.00367911,None kPa,N/A,19980,['C'],A,Vacuum adiabatic calorimetry,"origin: commercial source,99.96 % (total),chemical analysis,chunk",99.96,Not Specified %,1971
12.3089,0.189148,0.00378296,None kPa,N/A,19980,['C'],A,Vacuum adiabatic calorimetry,"origin: commercial source,99.96 % (total),chemical analysis,chunk",99.96,Not Specified %,1971
12.7057,0.198573,0.00397146,None kPa,N/A,19980,['C'],A,Vacuum adiabatic calorimetry,"origin: commercial source,99.96 % (total),chemical analysis,chunk",99.96,Not Specified %,1971
12.8284,0.202972,0.00405943,None kPa,N/A,19980,['C'],A,Vacuum adiabatic calorimetry,"origin: commercial source,99.96 % (total),chemical analysis,chunk",99.96,Not Specified %,1971
13.2427,0.214327,0.00428654,None kPa,N/A,19980,['C'],A,Vacuum adiabatic calorimetry,"origin: commercial source,99.96 % (total),chemical analysis,chunk",99.96,Not Specified %,1971
13.4192,0.218696,0.00437392,None kPa,N/A,19980,['C'],A,Vacuum adiabatic calorimetry,"origin: commercial source,99.96 % (total),chemical analysis,chunk",99.96,Not Specified %,1971
13.8626,0.229323,0.00458646,None kPa,N/A,19980,['C'],A,Vacuum adiabatic calorimetry,"origin: commercial source,99.96 % (total),chemical analysis,chunk",99.96,Not Specified %,1971
14.0802,0.241439,0.00482878,None kPa,N/A,19980,['C'],A,Vacuum adiabatic calorimetry,"origin: commercial source,99.96 % (total),chemical analysis,chunk",99.96,Not Specified %,1971
14.5477,0.255157,0.00510315,None kPa,N/A,19980,['C'],A,Vacuum adiabatic calorimetry,"origin: commercial source,99.96 % (total),chemical analysis,chunk",99.96,Not Specified %,1971
1.59437,0.00518057,0.000103611,None kPa,N/A,19981,['C'],A,Vacuum adiabatic calorimetry,"origin: commercial source,99.96 % (total),chemical analysis,chunk",99.96,Not Specified %,1971
1.67899,0.00645,0.000129,None kPa,N/A,19981,['C'],A,Vacuum adiabatic calorimetry,"origin: commercial source,99.96 % (total),chemical analysis,chunk",99.96,Not Specified %,1971
1.86199,0.00802778,0.000160556,None kPa,N/A,19981,['C'],A,Vacuum adiabatic calorimetry,"origin: commercial source,99.96 % (total),chemical analysis,chunk",99.96,Not Specified %,1971
1.91572,0.00943552,0.00018871,None kPa,N/A,19981,['C'],A,Vacuum adiabatic calorimetry,"origin: commercial source,99.96 % (total),chemical analysis,chunk",99.96,Not Specified %,1971
1.94936,0.0108542,0.000217085,None kPa,N/A,19981,['C'],A,Vacuum adiabatic calorimetry,"origin: commercial source,99.96 % (total),chemical analysis,chunk",99.96,Not Specified %,1971
2.08111,0.0130612,0.000261225,None kPa,N/A,19981,['C'],A,Vacuum adiabatic calorimetry,"origin: commercial source,99.96 % (total),chemical analysis,chunk",99.96,Not Specified %,1971
2.36157,0.0181486,0.000362973,None kPa,N/A,19981,['C'],A,Vacuum adiabatic calorimetry,"origin: commercial source,99.96 % (total),chemical analysis,chunk",99.96,Not Specified %,1971
2.52646,0.0229746,0.000459492,None kPa,N/A,19981,['C'],A,Vacuum adiabatic calorimetry,"origin: commercial source,99.96 % (total),chemical analysis,chunk",99.96,Not Specified %,1971
2.65066,0.0257323,0.000514647,None kPa,N/A,19981,['C'],A,Vacuum adiabatic calorimetry,"origin: commercial source,99.96 % (total),chemical analysis,chunk",99.96,Not Specified %,1971
2.74244,0.0286045,0.00057209,None kPa,N/A,19981,['C'],A,Vacuum adiabatic calorimetry,"origin: commercial source,99.96 % (total),chemical analysis,chunk",99.96,Not Specified %,1971
2.85044,0.0317698,0.000635397,None kPa,N/A,19981,['C'],A,Vacuum adiabatic calorimetry,"origin: commercial source,99.96 % (total),chemical analysis,chunk",99.96,Not Specified %,1971
2.92387,0.0343204,0.000686407,None kPa,N/A,19981,['C'],A,Vacuum adiabatic calorimetry,"origin: commercial source,99.96 % (total),chemical analysis,chunk",99.96,Not Specified %,1971
3.07929,0.038459,0.000769181,None kPa,N/A,19981,['C'],A,Vacuum adiabatic calorimetry,"origin: commercial source,99.96 % (total),chemical analysis,chunk",99.96,Not Specified %,1971
3.13576,0.0410217,0.000820434,None kPa,N/A,19981,['C'],A,Vacuum adiabatic calorimetry,"origin: commercial source,99.96 % (total),chemical analysis,chunk",99.96,Not Specified %,1971
3.30893,0.0458465,0.00091693,None kPa,N/A,19981,['C'],A,Vacuum adiabatic calorimetry,"origin: commercial source,99.96 % (total),chemical analysis,chunk",99.96,Not Specified %,1971
3.4628,0.0507564,0.00101513,None kPa,N/A,19981,['C'],A,Vacuum adiabatic calorimetry,"origin: commercial source,99.96 % (total),chemical analysis,chunk",99.96,Not Specified %,1971
3.62464,0.0566911,0.00113382,None kPa,N/A,19981,['C'],A,Vacuum adiabatic calorimetry,"origin: commercial source,99.96 % (total),chemical analysis,chunk",99.96,Not Specified %,1971
3.83158,0.0648012,0.00129602,None kPa,N/A,19981,['C'],A,Vacuum adiabatic calorimetry,"origin: commercial source,99.96 % (total),chemical analysis,chunk",99.96,Not Specified %,1971
3.97417,0.0706595,0.00141319,None kPa,N/A,19981,['C'],A,Vacuum adiabatic calorimetry,"origin: commercial source,99.96 % (total),chemical analysis,chunk",99.96,Not Specified %,1971
4.11655,0.0765535,0.00153107,None kPa,N/A,19981,['C'],A,Vacuum adiabatic calorimetry,"origin: commercial source,99.96 % (total),chemical analysis,chunk",99.96,Not Specified %,1971
4.32863,0.0814405,0.00162881,None kPa,N/A,19981,['C'],A,Vacuum adiabatic calorimetry,"origin: commercial source,99.96 % (total),chemical analysis,chunk",99.96,Not Specified %,1971
4.54885,0.089696,0.00179392,None kPa,N/A,19981,['C'],A,Vacuum adiabatic calorimetry,"origin: commercial source,99.96 % (total),chemical analysis,chunk",99.96,Not Specified %,1971
4.72684,0.0929727,0.00185945,None kPa,N/A,19981,['C'],A,Vacuum adiabatic calorimetry,"origin: commercial source,99.96 % (total),chemical analysis,chunk",99.96,Not Specified %,1971
4.88027,0.101457,0.00202915,None kPa,N/A,19981,['C'],A,Vacuum adiabatic calorimetry,"origin: commercial source,99.96 % (total),chemical analysis,chunk",99.96,Not Specified %,1971
5.17368,0.104169,0.00208338,None kPa,N/A,19981,['C'],A,Vacuum adiabatic calorimetry,"origin: commercial source,99.96 % (total),chemical analysis,chunk",99.96,Not Specified %,1971
2.29406,0.0223987,0.000447974,None kPa,N/A,19982,['C'],A,Vacuum adiabatic calorimetry,"origin: commercial source,99.96 % (total),chemical analysis,chunk",99.96,Not Specified %,1971
2.39969,0.0234305,0.000468611,None kPa,N/A,19982,['C'],A,Vacuum adiabatic calorimetry,"origin: commercial source,99.96 % (total),chemical analysis,chunk",99.96,Not Specified %,1971
2.46558,0.0241731,0.000483461,None kPa,N/A,19982,['C'],A,Vacuum adiabatic calorimetry,"origin: commercial source,99.96 % (total),chemical analysis,chunk",99.96,Not Specified %,1971
2.84452,0.028053,0.000561059,None kPa,N/A,19982,['C'],A,Vacuum adiabatic calorimetry,"origin: commercial source,99.96 % (total),chemical analysis,chunk",99.96,Not Specified %,1971
2.90539,0.028637,0.00057274,None kPa,N/A,19982,['C'],A,Vacuum adiabatic calorimetry,"origin: commercial source,99.96 % (total),chemical analysis,chunk",99.96,Not Specified %,1971
3.26461,0.0323295,0.000646589,None kPa,N/A,19982,['C'],A,Vacuum adiabatic calorimetry,"origin: commercial source,99.96 % (total),chemical analysis,chunk",99.96,Not Specified %,1971
3.39594,0.0337865,0.000675731,None kPa,N/A,19982,['C'],A,Vacuum adiabatic calorimetry,"origin: commercial source,99.96 % (total),chemical analysis,chunk",99.96,Not Specified %,1971
3.52654,0.0351275,0.000702551,None kPa,N/A,19982,['C'],A,Vacuum adiabatic calorimetry,"origin: commercial source,99.96 % (total),chemical analysis,chunk",99.96,Not Specified %,1971
3.68825,0.0367394,0.000734788,None kPa,N/A,19982,['C'],A,Vacuum adiabatic calorimetry,"origin: commercial source,99.96 % (total),chemical analysis,chunk",99.96,Not Specified %,1971
3.85829,0.0385231,0.000770462,None kPa,N/A,19982,['C'],A,Vacuum adiabatic calorimetry,"origin: commercial source,99.96 % (total),chemical analysis,chunk",99.96,Not Specified %,1971
3.94052,0.0395482,0.000790965,None kPa,N/A,19982,['C'],A,Vacuum adiabatic calorimetry,"origin: commercial source,99.96 % (total),chemical analysis,chunk",99.96,Not Specified %,1971
3.99565,0.0401479,0.000802957,None kPa,N/A,19982,['C'],A,Vacuum adiabatic calorimetry,"origin: commercial source,99.96 % (total),chemical analysis,chunk",99.96,Not Specified %,1971
4.05719,0.04086,0.000817199,None kPa,N/A,19982,['C'],A,Vacuum adiabatic calorimetry,"origin: commercial source,99.96 % (total),chemical analysis,chunk",99.96,Not Specified %,1971
4.22278,0.0424077,0.000848155,None kPa,N/A,19982,['C'],A,Vacuum adiabatic calorimetry,"origin: commercial source,99.96 % (total),chemical analysis,chunk",99.96,Not Specified %,1971
4.37204,0.0442594,0.000885189,None kPa,N/A,19982,['C'],A,Vacuum adiabatic calorimetry,"origin: commercial source,99.96 % (total),chemical analysis,chunk",99.96,Not Specified %,1971
4.53891,0.046315,0.000926301,None kPa,N/A,19982,['C'],A,Vacuum adiabatic calorimetry,"origin: commercial source,99.96 % (total),chemical analysis,chunk",99.96,Not Specified %,1971
4.5932,0.0469228,0.000938455,None kPa,N/A,19982,['C'],A,Vacuum adiabatic calorimetry,"origin: commercial source,99.96 % (total),chemical analysis,chunk",99.96,Not Specified %,1971
4.74926,0.048764,0.00097528,None kPa,N/A,19982,['C'],A,Vacuum adiabatic calorimetry,"origin: commercial source,99.96 % (total),chemical analysis,chunk",99.96,Not Specified %,1971
4.79511,0.0491528,0.000983056,None kPa,N/A,19982,['C'],A,Vacuum adiabatic calorimetry,"origin: commercial source,99.96 % (total),chemical analysis,chunk",99.96,Not Specified %,1971
5.22018,0.0545044,0.00109009,None kPa,N/A,19982,['C'],A,Vacuum adiabatic calorimetry,"origin: commercial source,99.96 % (total),chemical analysis,chunk",99.96,Not Specified %,1971
5.40301,0.0572168,0.00114434,None kPa,N/A,19982,['C'],A,Vacuum adiabatic calorimetry,"origin: commercial source,99.96 % (total),chemical analysis,chunk",99.96,Not Specified %,1971
5.54319,0.0584835,0.00116967,None kPa,N/A,19982,['C'],A,Vacuum adiabatic calorimetry,"origin: commercial source,99.96 % (total),chemical analysis,chunk",99.96,Not Specified %,1971
5.64169,0.0601562,0.00120312,None kPa,N/A,19982,['C'],A,Vacuum adiabatic calorimetry,"origin: commercial source,99.96 % (total),chemical analysis,chunk",99.96,Not Specified %,1971
5.9143,0.0639554,0.00127911,None kPa,N/A,19982,['C'],A,Vacuum adiabatic calorimetry,"origin: commercial source,99.96 % (total),chemical analysis,chunk",99.96,Not Specified %,1971
6.08424,0.0662696,0.00132539,None kPa,N/A,19982,['C'],A,Vacuum adiabatic calorimetry,"origin: commercial source,99.96 % (total),chemical analysis,chunk",99.96,Not Specified %,1971
6.17862,0.0675001,0.00135,None kPa,N/A,19982,['C'],A,Vacuum adiabatic calorimetry,"origin: commercial source,99.96 % (total),chemical analysis,chunk",99.96,Not Specified %,1971
6.22455,0.0673123,0.00134625,None kPa,N/A,19982,['C'],A,Vacuum adiabatic calorimetry,"origin: commercial source,99.96 % (total),chemical analysis,chunk",99.96,Not Specified %,1971
6.32115,0.0679979,0.00135996,None kPa,N/A,19982,['C'],A,Vacuum adiabatic calorimetry,"origin: commercial source,99.96 % (total),chemical analysis,chunk",99.96,Not Specified %,1971
6.42137,0.0704264,0.00140853,None kPa,N/A,19982,['C'],A,Vacuum adiabatic calorimetry,"origin: commercial source,99.96 % (total),chemical analysis,chunk",99.96,Not Specified %,1971
6.57389,0.0715864,0.00143173,None kPa,N/A,19982,['C'],A,Vacuum adiabatic calorimetry,"origin: commercial source,99.96 % (total),chemical analysis,chunk",99.96,Not Specified %,1971
6.61816,0.0726925,0.00145385,None kPa,N/A,19982,['C'],A,Vacuum adiabatic calorimetry,"origin: commercial source,99.96 % (total),chemical analysis,chunk",99.96,Not Specified %,1971
6.69231,0.0742364,0.00148473,None kPa,N/A,19982,['C'],A,Vacuum adiabatic calorimetry,"origin: commercial source,99.96 % (total),chemical analysis,chunk",99.96,Not Specified %,1971
6.7604,0.0749965,0.00149993,None kPa,N/A,19982,['C'],A,Vacuum adiabatic calorimetry,"origin: commercial source,99.96 % (total),chemical analysis,chunk",99.96,Not Specified %,1971
6.79021,0.0753293,0.00150659,None kPa,N/A,19982,['C'],A,Vacuum adiabatic calorimetry,"origin: commercial source,99.96 % (total),chemical analysis,chunk",99.96,Not Specified %,1971
7.02873,0.0787028,0.00157406,None kPa,N/A,19982,['C'],A,Vacuum adiabatic calorimetry,"origin: commercial source,99.96 % (total),chemical analysis,chunk",99.96,Not Specified %,1971
7.07828,0.0786984,0.00157397,None kPa,N/A,19982,['C'],A,Vacuum adiabatic calorimetry,"origin: commercial source,99.96 % (total),chemical analysis,chunk",99.96,Not Specified %,1971
7.27722,0.0817138,0.00163428,None kPa,N/A,19982,['C'],A,Vacuum adiabatic calorimetry,"origin: commercial source,99.96 % (total),chemical analysis,chunk",99.96,Not Specified %,1971
7.32475,0.0832033,0.00166407,None kPa,N/A,19982,['C'],A,Vacuum adiabatic calorimetry,"origin: commercial source,99.96 % (total),chemical analysis,chunk",99.96,Not Specified %,1971
7.65722,0.088169,0.00176338,None kPa,N/A,19982,['C'],A,Vacuum adiabatic calorimetry,"origin: commercial source,99.96 % (total),chemical analysis,chunk",99.96,Not Specified %,1971
7.78762,0.0905248,0.0018105,None kPa,N/A,19982,['C'],A,Vacuum adiabatic calorimetry,"origin: commercial source,99.96 % (total),chemical analysis,chunk",99.96,Not Specified %,1971
7.95035,0.0938666,0.00187733,None kPa,N/A,19982,['C'],A,Vacuum adiabatic calorimetry,"origin: commercial source,99.96 % (total),chemical analysis,chunk",99.96,Not Specified %,1971
8.0468,0.0940848,0.0018817,None kPa,N/A,19982,['C'],A,Vacuum adiabatic calorimetry,"origin: commercial source,99.96 % (total),chemical analysis,chunk",99.96,Not Specified %,1971
8.23098,0.0986335,0.00197267,None kPa,N/A,19982,['C'],A,Vacuum adiabatic calorimetry,"origin: commercial source,99.96 % (total),chemical analysis,chunk",99.96,Not Specified %,1971
8.55395,0.104082,0.00208164,None kPa,N/A,19982,['C'],A,Vacuum adiabatic calorimetry,"origin: commercial source,99.96 % (total),chemical analysis,chunk",99.96,Not Specified %,1971
8.88369,0.11012,0.00220239,None kPa,N/A,19982,['C'],A,Vacuum adiabatic calorimetry,"origin: commercial source,99.96 % (total),chemical analysis,chunk",99.96,Not Specified %,1971
9.15778,0.115005,0.00230011,None kPa,N/A,19982,['C'],A,Vacuum adiabatic calorimetry,"origin: commercial source,99.96 % (total),chemical analysis,chunk",99.96,Not Specified %,1971
9.51667,0.121826,0.00243651,None kPa,N/A,19982,['C'],A,Vacuum adiabatic calorimetry,"origin: commercial source,99.96 % (total),chemical analysis,chunk",99.96,Not Specified %,1971
9.61811,0.124041,0.00248082,None kPa,N/A,19982,['C'],A,Vacuum adiabatic calorimetry,"origin: commercial source,99.96 % (total),chemical analysis,chunk",99.96,Not Specified %,1971
9.88656,0.129611,0.00259222,None kPa,N/A,19982,['C'],A,Vacuum adiabatic calorimetry,"origin: commercial source,99.96 % (total),chemical analysis,chunk",99.96,Not Specified %,1971
10.2789,0.13793,0.0027586,None kPa,N/A,19982,['C'],A,Vacuum adiabatic calorimetry,"origin: commercial source,99.96 % (total),chemical analysis,chunk",99.96,Not Specified %,1971
10.4203,0.141882,0.00283764,None kPa,N/A,19982,['C'],A,Vacuum adiabatic calorimetry,"origin: commercial source,99.96 % (total),chemical analysis,chunk",99.96,Not Specified %,1971
10.7268,0.148585,0.0029717,None kPa,N/A,19982,['C'],A,Vacuum adiabatic calorimetry,"origin: commercial source,99.96 % (total),chemical analysis,chunk",99.96,Not Specified %,1971
10.8238,0.150257,0.00300513,None kPa,N/A,19982,['C'],A,Vacuum adiabatic calorimetry,"origin: commercial source,99.96 % (total),chemical analysis,chunk",99.96,Not Specified %,1971
11.1979,0.159319,0.00318638,None kPa,N/A,19982,['C'],A,Vacuum adiabatic calorimetry,"origin: commercial source,99.96 % (total),chemical analysis,chunk",99.96,Not Specified %,1971
11.2842,0.161539,0.00323079,None kPa,N/A,19982,['C'],A,Vacuum adiabatic calorimetry,"origin: commercial source,99.96 % (total),chemical analysis,chunk",99.96,Not Specified %,1971
11.6893,0.170287,0.00340574,None kPa,N/A,19982,['C'],A,Vacuum adiabatic calorimetry,"origin: commercial source,99.96 % (total),chemical analysis,chunk",99.96,Not Specified %,1971
11.7891,0.172443,0.00344887,None kPa,N/A,19982,['C'],A,Vacuum adiabatic calorimetry,"origin: commercial source,99.96 % (total),chemical analysis,chunk",99.96,Not Specified %,1971
12.2043,0.184067,0.00368134,None kPa,N/A,19982,['C'],A,Vacuum adiabatic calorimetry,"origin: commercial source,99.96 % (total),chemical analysis,chunk",99.96,Not Specified %,1971
12.3086,0.189396,0.00378793,None kPa,N/A,19982,['C'],A,Vacuum adiabatic calorimetry,"origin: commercial source,99.96 % (total),chemical analysis,chunk",99.96,Not Specified %,1971
12.7113,0.198899,0.00397797,None kPa,N/A,19982,['C'],A,Vacuum adiabatic calorimetry,"origin: commercial source,99.96 % (total),chemical analysis,chunk",99.96,Not Specified %,1971
12.8231,0.202897,0.00405794,None kPa,N/A,19982,['C'],A,Vacuum adiabatic calorimetry,"origin: commercial source,99.96 % (total),chemical analysis,chunk",99.96,Not Specified %,1971
13.2446,0.21455,0.00429099,None kPa,N/A,19982,['C'],A,Vacuum adiabatic calorimetry,"origin: commercial source,99.96 % (total),chemical analysis,chunk",99.96,Not Specified %,1971
13.4177,0.218853,0.00437706,None kPa,N/A,19982,['C'],A,Vacuum adiabatic calorimetry,"origin: commercial source,99.96 % (total),chemical analysis,chunk",99.96,Not Specified %,1971
13.8663,0.229396,0.00458791,None kPa,N/A,19982,['C'],A,Vacuum adiabatic calorimetry,"origin: commercial source,99.96 % (total),chemical analysis,chunk",99.96,Not Specified %,1971
14.0809,0.241548,0.00483095,None kPa,N/A,19982,['C'],A,Vacuum adiabatic calorimetry,"origin: commercial source,99.96 % (total),chemical analysis,chunk",99.96,Not Specified %,1971
14.5479,0.255374,0.00510747,None kPa,N/A,19982,['C'],A,Vacuum adiabatic calorimetry,"origin: commercial source,99.96 % (total),chemical analysis,chunk",99.96,Not Specified %,1971
1000.0,31.631,3.1631,None kPa,N/A,21034,['C'],A,Modulated Laser Heating,"not stated,99.72 % (total),,rod",99.72,Not Specified %,1973
1100.0,32.5097,3.25097,None kPa,N/A,21034,['C'],A,Modulated Laser Heating,"not stated,99.72 % (total),,rod",99.72,Not Specified %,1973
1200.0,33.3465,3.33465,None kPa,N/A,21034,['C'],A,Modulated Laser Heating,"not stated,99.72 % (total),,rod",99.72,Not Specified %,1973
1300.0,34.2251,3.42251,None kPa,N/A,21034,['C'],A,Modulated Laser Heating,"not stated,99.72 % (total),,rod",99.72,Not Specified %,1973
1400.0,35.0619,3.50619,None kPa,N/A,21034,['C'],A,Modulated Laser Heating,"not stated,99.72 % (total),,rod",99.72,Not Specified %,1973
1500.0,35.9406,3.59406,None kPa,N/A,21034,['C'],A,Modulated Laser Heating,"not stated,99.72 % (total),,rod",99.72,Not Specified %,1973
1600.0,36.7774,3.67774,None kPa,N/A,21034,['C'],A,Modulated Laser Heating,"not stated,99.72 % (total),,rod",99.72,Not Specified %,1973
1700.0,37.656,3.7656,None kPa,N/A,21034,['C'],A,Modulated Laser Heating,"not stated,99.72 % (total),,rod",99.72,Not Specified %,1973
1800.0,38.4928,3.84928,None kPa,N/A,21034,['C'],A,Modulated Laser Heating,"not stated,99.72 % (total),,rod",99.72,Not Specified %,1973
1900.0,39.3714,3.93714,None kPa,N/A,21034,['C'],A,Modulated Laser Heating,"not stated,99.72 % (total),,rod",99.72,Not Specified %,1973
1.449,0.003013,6.026e-05,None kPa,N/A,21616,['C'],A,Vacuum adiabatic calorimetry,"origin: commercial source,99.95 % (total),stated by supplier",99.95,Not Specified %,1974
1.525,0.003742,7.484e-05,None kPa,N/A,21616,['C'],A,Vacuum adiabatic calorimetry,"origin: commercial source,99.95 % (total),stated by supplier",99.95,Not Specified %,1974
1.605,0.004596,9.192e-05,None kPa,N/A,21616,['C'],A,Vacuum adiabatic calorimetry,"origin: commercial source,99.95 % (total),stated by supplier",99.95,Not Specified %,1974
1.733,0.005885,0.0001177,None kPa,N/A,21616,['C'],A,Vacuum adiabatic calorimetry,"origin: commercial source,99.95 % (total),stated by supplier",99.95,Not Specified %,1974
1.76,0.006909,0.00013818,None kPa,N/A,21616,['C'],A,Vacuum adiabatic calorimetry,"origin: commercial source,99.95 % (total),stated by supplier",99.95,Not Specified %,1974
1.839,0.007975,0.0001595,None kPa,N/A,21616,['C'],A,Vacuum adiabatic calorimetry,"origin: commercial source,99.95 % (total),stated by supplier",99.95,Not Specified %,1974
1.896,0.009093,0.00018186,None kPa,N/A,21616,['C'],A,Vacuum adiabatic calorimetry,"origin: commercial source,99.95 % (total),stated by supplier",99.95,Not Specified %,1974
1.97,0.010184,0.00020368,None kPa,N/A,21616,['C'],A,Vacuum adiabatic calorimetry,"origin: commercial source,99.95 % (total),stated by supplier",99.95,Not Specified %,1974
2.003,0.010838,0.00021676,None kPa,N/A,21616,['C'],A,Vacuum adiabatic calorimetry,"origin: commercial source,99.95 % (total),stated by supplier",99.95,Not Specified %,1974
2.07,0.012424,0.00024848,None kPa,N/A,21616,['C'],A,Vacuum adiabatic calorimetry,"origin: commercial source,99.95 % (total),stated by supplier",99.95,Not Specified %,1974
2.143,0.013848,0.00027696,None kPa,N/A,21616,['C'],A,Vacuum adiabatic calorimetry,"origin: commercial source,99.95 % (total),stated by supplier",99.95,Not Specified %,1974
2.209,0.015523,0.00031046,None kPa,N/A,21616,['C'],A,Vacuum adiabatic calorimetry,"origin: commercial source,99.95 % (total),stated by supplier",99.95,Not Specified %,1974
2.267,0.016673,0.00033346,None kPa,N/A,21616,['C'],A,Vacuum adiabatic calorimetry,"origin: commercial source,99.95 % (total),stated by supplier",99.95,Not Specified %,1974
2.314,0.017827,0.00035654,None kPa,N/A,21616,['C'],A,Vacuum adiabatic calorimetry,"origin: commercial source,99.95 % (total),stated by supplier",99.95,Not Specified %,1974
2.357,0.019042,0.00038084,None kPa,N/A,21616,['C'],A,Vacuum adiabatic calorimetry,"origin: commercial source,99.95 % (total),stated by supplier",99.95,Not Specified %,1974
2.399,0.020052,0.00040104,None kPa,N/A,21616,['C'],A,Vacuum adiabatic calorimetry,"origin: commercial source,99.95 % (total),stated by supplier",99.95,Not Specified %,1974
2.475,0.021672,0.00043344,None kPa,N/A,21616,['C'],A,Vacuum adiabatic calorimetry,"origin: commercial source,99.95 % (total),stated by supplier",99.95,Not Specified %,1974
2.564,0.024098,0.00048196,None kPa,N/A,21616,['C'],A,Vacuum adiabatic calorimetry,"origin: commercial source,99.95 % (total),stated by supplier",99.95,Not Specified %,1974
2.624,0.026114,0.00052228,None kPa,N/A,21616,['C'],A,Vacuum adiabatic calorimetry,"origin: commercial source,99.95 % (total),stated by supplier",99.95,Not Specified %,1974
