Repository: amr8004/PureElementPRL

# Pure Element Thermodynamic modeling with 3rd generation CALPHAD models for multiple elements

## Description
Jupyter notebook for modeling pure elements with selected models via python tools pycalphad and ESPEI

## Running Tutorial
Creating a codespace should immediately open the desired notebook. Just change the element as desired (non-case sensitive) and set what SGTE structure (FCC_A1, BCC_A2, etc.) you would like to compare against.

## Further Resources

## Citation

File: CpCSV/W_CP_data.csv (part 5 of 5)
Temperature: K,Heat capacity at constant pressure Cp: J/K/mol,Uncertainty,Pressure,Ref Temp,Data Set ID,State,Representation,Method,Description,Purity,Purity Units,Year
3400.0,48.89,1.9556,101.325 kPa,N/A,26037,['C'],A,Resistive pulse heating - microsecond,"not stated,99.98 weight %,,rod",99.98,Weight %,1993
3409.9,49.08,1.9632,None kPa,N/A,26037,['C'],A,Resistive pulse heating - microsecond,"not stated,99.98 weight %,,rod",99.98,Weight %,1993
3420.0,49.31,1.9724,None kPa,N/A,26037,['C'],A,Resistive pulse heating - microsecond,"not stated,99.98 weight %,,rod",99.98,Weight %,1993
3429.2,49.53,1.9812,None kPa,N/A,26037,['C'],A,Resistive pulse heating - microsecond,"not stated,99.98 weight %,,rod",99.98,Weight %,1993
3440.0,49.78,1.9912,None kPa,N/A,26037,['C'],A,Resistive pulse heating - microsecond,"not stated,99.98 weight %,,rod",99.98,Weight %,1993
3448.5,49.96,1.9984,None kPa,N/A,26037,['C'],A,Resistive pulse heating - microsecond,"not stated,99.98 weight %,,rod",99.98,Weight %,1993
3460.0,50.23,2.0092,None kPa,N/A,26037,['C'],A,Resistive pulse heating - microsecond,"not stated,99.98 weight %,,rod",99.98,Weight %,1993
3468.4,50.44,2.0176,None kPa,N/A,26037,['C'],A,Resistive pulse heating - microsecond,"not stated,99.98 weight %,,rod",99.98,Weight %,1993
3480.0,50.73,2.0292,None kPa,N/A,26037,['C'],A,Resistive pulse heating - microsecond,"not stated,99.98 weight %,,rod",99.98,Weight %,1993
3488.6,50.96,2.0384,None kPa,N/A,26037,['C'],A,Resistive pulse heating - microsecond,"not stated,99.98 weight %,,rod",99.98,Weight %,1993
3500.0,51.26,2.0504,None kPa,N/A,26037,['C'],A,Resistive pulse heating - microsecond,"not stated,99.98 weight %,,rod",99.98,Weight %,1993
3507.8,51.42,2.0568,None kPa,N/A,26037,['C'],A,Resistive pulse heating - microsecond,"not stated,99.98 weight %,,rod",99.98,Weight %,1993
3520.0,51.76,2.0704,None kPa,N/A,26037,['C'],A,Resistive pulse heating - microsecond,"not stated,99.98 weight %,,rod",99.98,Weight %,1993
3527.9,52.01,2.0804,None kPa,N/A,26037,['C'],A,Resistive pulse heating - microsecond,"not stated,99.98 weight %,,rod",99.98,Weight %,1993
3540.0,52.35,2.094,None kPa,N/A,26037,['C'],A,Resistive pulse heating - microsecond,"not stated,99.98 weight %,,rod",99.98,Weight %,1993
3548.2,52.61,2.1044,None kPa,N/A,26037,['C'],A,Resistive pulse heating - microsecond,"not stated,99.98 weight %,,rod",99.98,Weight %,1993
3560.0,52.95,2.118,None kPa,N/A,26037,['C'],A,Resistive pulse heating - microsecond,"not stated,99.98 weight %,,rod",99.98,Weight %,1993
3568.0,53.17,2.1268,None kPa,N/A,26037,['C'],A,Resistive pulse heating - microsecond,"not stated,99.98 weight %,,rod",99.98,Weight %,1993
3580.0,53.5,2.14,None kPa,N/A,26037,['C'],A,Resistive pulse heating - microsecond,"not stated,99.98 weight %,,rod",99.98,Weight %,1993
3587.8,53.75,2.15,None kPa,N/A,26037,['C'],A,Resistive pulse heating - microsecond,"not stated,99.98 weight %,,rod",99.98,Weight %,1993
3600.0,54.09,2.1636,None kPa,N/A,26037,['C'],A,Resistive pulse heating - microsecond,"not stated,99.98 weight %,,rod",99.98,Weight %,1993
3609.0,54.37,2.1748,None kPa,N/A,26037,['C'],A,Resistive pulse heating - microsecond,"not stated,99.98 weight %,,rod",99.98,Weight %,1993
3620.0,54.66,2.1864,None kPa,N/A,26037,['C'],A,Resistive pulse heating - microsecond,"not stated,99.98 weight %,,rod",99.98,Weight %,1993
3640.0,55.23,2.2092,None kPa,N/A,26037,['C'],A,Resistive pulse heating - microsecond,"not stated,99.98 weight %,,rod",99.98,Weight %,1993
3649.9,55.56,2.2224,None kPa,N/A,26037,['C'],A,Resistive pulse heating - microsecond,"not stated,99.98 weight %,,rod",99.98,Weight %,1993
3660.0,55.86,2.2344,None kPa,N/A,26037,['C'],A,Resistive pulse heating - microsecond,"not stated,99.98 weight %,,rod",99.98,Weight %,1993
3400.0,48.6,1.944,1e-06 kPa,N/A,26038,['C'],A,Resistive pulse heating - microsecond,"not stated,99.98 weight %,,rod",99.98,Weight %,1993
3409.9,48.8,1.952,None kPa,N/A,26038,['C'],A,Resistive pulse heating - microsecond,"not stated,99.98 weight %,,rod",99.98,Weight %,1993
3420.0,49.05,1.962,None kPa,N/A,26038,['C'],A,Resistive pulse heating - microsecond,"not stated,99.98 weight %,,rod",99.98,Weight %,1993
3429.4,49.26,1.9704,None kPa,N/A,26038,['C'],A,Resistive pulse heating - microsecond,"not stated,99.98 weight %,,rod",99.98,Weight %,1993
3440.0,49.5,1.98,None kPa,N/A,26038,['C'],A,Resistive pulse heating - microsecond,"not stated,99.98 weight %,,rod",99.98,Weight %,1993
3448.7,49.71,1.9884,None kPa,N/A,26038,['C'],A,Resistive pulse heating - microsecond,"not stated,99.98 weight %,,rod",99.98,Weight %,1993
3460.0,49.97,1.9988,None kPa,N/A,26038,['C'],A,Resistive pulse heating - microsecond,"not stated,99.98 weight %,,rod",99.98,Weight %,1993
3468.7,50.16,2.0064,None kPa,N/A,26038,['C'],A,Resistive pulse heating - microsecond,"not stated,99.98 weight %,,rod",99.98,Weight %,1993
3480.0,50.43,2.0172,None kPa,N/A,26038,['C'],A,Resistive pulse heating - microsecond,"not stated,99.98 weight %,,rod",99.98,Weight %,1993
3488.5,50.63,2.0252,None kPa,N/A,26038,['C'],A,Resistive pulse heating - microsecond,"not stated,99.98 weight %,,rod",99.98,Weight %,1993
3500.0,50.92,2.0368,None kPa,N/A,26038,['C'],A,Resistive pulse heating - microsecond,"not stated,99.98 weight %,,rod",99.98,Weight %,1993
3507.9,51.13,2.0452,None kPa,N/A,26038,['C'],A,Resistive pulse heating - microsecond,"not stated,99.98 weight %,,rod",99.98,Weight %,1993
3520.0,51.45,2.058,None kPa,N/A,26038,['C'],A,Resistive pulse heating - microsecond,"not stated,99.98 weight %,,rod",99.98,Weight %,1993
3528.1,51.69,2.0676,None kPa,N/A,26038,['C'],A,Resistive pulse heating - microsecond,"not stated,99.98 weight %,,rod",99.98,Weight %,1993
3540.0,52.02,2.0808,None kPa,N/A,26038,['C'],A,Resistive pulse heating - microsecond,"not stated,99.98 weight %,,rod",99.98,Weight %,1993
3548.5,52.25,2.09,None kPa,N/A,26038,['C'],A,Resistive pulse heating - microsecond,"not stated,99.98 weight %,,rod",99.98,Weight %,1993
3560.0,52.55,2.102,None kPa,N/A,26038,['C'],A,Resistive pulse heating - microsecond,"not stated,99.98 weight %,,rod",99.98,Weight %,1993
3568.2,52.79,2.1116,None kPa,N/A,26038,['C'],A,Resistive pulse heating - microsecond,"not stated,99.98 weight %,,rod",99.98,Weight %,1993
3580.0,53.15,2.126,None kPa,N/A,26038,['C'],A,Resistive pulse heating - microsecond,"not stated,99.98 weight %,,rod",99.98,Weight %,1993
3588.3,53.41,2.1364,None kPa,N/A,26038,['C'],A,Resistive pulse heating - microsecond,"not stated,99.98 weight %,,rod",99.98,Weight %,1993
3600.0,53.76,2.1504,None kPa,N/A,26038,['C'],A,Resistive pulse heating - microsecond,"not stated,99.98 weight %,,rod",99.98,Weight %,1993
3609.0,54.06,2.1624,None kPa,N/A,26038,['C'],A,Resistive pulse heating - microsecond,"not stated,99.98 weight %,,rod",99.98,Weight %,1993
3620.0,54.45,2.178,None kPa,N/A,26038,['C'],A,Resistive pulse heating - microsecond,"not stated,99.98 weight %,,rod",99.98,Weight %,1993
3629.8,54.76,2.1904,None kPa,N/A,26038,['C'],A,Resistive pulse heating - microsecond,"not stated,99.98 weight %,,rod",99.98,Weight %,1993
3640.0,55.11,2.2044,None kPa,N/A,26038,['C'],A,Resistive pulse heating - microsecond,"not stated,99.98 weight %,,rod",99.98,Weight %,1993
3650.2,55.48,2.2192,None kPa,N/A,26038,['C'],A,Resistive pulse heating - microsecond,"not stated,99.98 weight %,,rod",99.98,Weight %,1993
3660.0,55.83,2.2332,None kPa,N/A,26038,['C'],A,Resistive pulse heating - microsecond,"not stated,99.98 weight %,,rod",99.98,Weight %,1993
3670.2,56.19,2.2476,None kPa,N/A,26038,['C'],A,Resistive pulse heating - microsecond,"not stated,99.98 weight %,,rod",99.98,Weight %,1993
3680.0,56.53,2.2612,None kPa,N/A,26038,['C'],A,Resistive pulse heating - microsecond,"not stated,99.98 weight %,,rod",99.98,Weight %,1993
726.0,26.3592,0.263592,50.6625 kPa,N/A,35352,['C'],A,AC Temperature Technique,not stated,,,1970
934.0,27.1123,0.3138,None kPa,N/A,35352,['C'],A,AC Temperature Technique,not stated,,,1970
935.0,26.945,0.309616,None kPa,N/A,35352,['C'],A,AC Temperature Technique,not stated,,,1970
1134.0,27.6981,0.359824,None kPa,N/A,35352,['C'],A,AC Temperature Technique,not stated,,,1970
1325.0,28.7859,0.414216,None kPa,N/A,35352,['C'],A,AC Temperature Technique,not stated,,,1970
1513.0,29.7901,0.472792,None kPa,N/A,35352,['C'],A,AC Temperature Technique,not stated,,,1970
1699.0,30.585,0.527184,None kPa,N/A,35352,['C'],A,AC Temperature Technique,not stated,,,1970
1885.0,31.7566,0.589944,None kPa,N/A,35352,['C'],A,AC Temperature Technique,not stated,,,1970
2068.0,32.9699,0.656888,None kPa,N/A,35352,['C'],A,AC Temperature Technique,not stated,,,1970
2251.0,33.9322,0.723832,None kPa,N/A,35352,['C'],A,AC Temperature Technique,not stated,,,1970
2419.0,34.9782,0.790776,None kPa,N/A,35352,['C'],A,AC Temperature Technique,not stated,,,1970
2562.0,35.9824,0.849352,None kPa,N/A,35352,['C'],A,AC Temperature Technique,not stated,,,1970
2705.0,37.2794,0.92048,None kPa,N/A,35352,['C'],A,AC Temperature Technique,not stated,,,1970
2847.0,38.953,1.00416,None kPa,N/A,35352,['C'],A,AC Temperature Technique,not stated,,,1970
2990.0,41.2124,1.10458,None kPa,N/A,35352,['C'],A,AC Temperature Technique,not stated,,,1970
3134.0,44.3504,1.23846,None kPa,N/A,35352,['C'],A,AC Temperature Technique,not stated,,,1970
3206.0,46.4006,1.31796,None kPa,N/A,35352,['C'],A,AC Temperature Technique,not stated,,,1970
3279.0,48.7018,1.41001,None kPa,N/A,35352,['C'],A,AC Temperature Technique,not stated,,,1970
922.0,26.945,0.309616,None kPa,N/A,35352,['C'],A,AC Temperature Technique,not stated,,,1970
3166.0,45.4382,1.27612,None kPa,N/A,35352,['C'],A,AC Temperature Technique,not stated,,,1970
1117.0,27.6562,0.35564,None kPa,N/A,35352,['C'],A,AC Temperature Technique,not stated,,,1970
1490.0,29.3717,0.46024,None kPa,N/A,35352,['C'],A,AC Temperature Technique,not stated,,,1970
1854.0,31.631,0.581576,None kPa,N/A,35352,['C'],A,AC Temperature Technique,not stated,,,1970
953.0,26.8613,0.3138,None kPa,N/A,35352,['C'],A,AC Temperature Technique,not stated,,,1970
953.0,27.0286,0.3138,None kPa,N/A,35352,['C'],A,AC Temperature Technique,not stated,,,1970
3200.0,46.3169,1.31378,None kPa,N/A,35352,['C'],A,AC Temperature Technique,not stated,,,1970
3202.0,46.275,1.31378,None kPa,N/A,35352,['C'],A,AC Temperature Technique,not stated,,,1970
3346.0,51.7142,1.52298,None kPa,N/A,35352,['C'],A,AC Temperature Technique,not stated,,,1970
3383.0,53.4715,1.58992,None kPa,N/A,35352,['C'],A,AC Temperature Technique,not stated,,,1970
3418.0,55.5217,1.66523,None kPa,N/A,35352,['C'],A,AC Temperature Technique,not stated,,,1970
831.0,26.1918,0.280328,1.33322e-07 kPa,N/A,35353,['C'],A,AC Temperature Technique,not stated,,,1970
1032.0,27.1123,0.33472,None kPa,N/A,35353,['C'],A,AC Temperature Technique,not stated,,,1970
1226.0,28.1583,0.384928,None kPa,N/A,35353,['C'],A,AC Temperature Technique,not stated,,,1970
1413.0,29.3298,0.443504,None kPa,N/A,35353,['C'],A,AC Temperature Technique,not stated,,,1970
1597.0,30.2922,0.497896,None kPa,N/A,35353,['C'],A,AC Temperature Technique,not stated,,,1970
1779.0,31.2963,0.556472,None kPa,N/A,35353,['C'],A,AC Temperature Technique,not stated,,,1970
815.0,26.3174,0.280328,50.6625 kPa,N/A,35354,['C'],A,AC Temperature Technique,not stated,,,1970
917.0,26.7776,0.305432,None kPa,N/A,35354,['C'],A,AC Temperature Technique,not stated,,,1970
1016.0,27.196,0.330536,None kPa,N/A,35354,['C'],A,AC Temperature Technique,not stated,,,1970
1112.0,27.6562,0.35564,None kPa,N/A,35354,['C'],A,AC Temperature Technique,not stated,,,1970
1207.0,28.1165,0.380744,None kPa,N/A,35354,['C'],A,AC Temperature Technique,not stated,,,1970
1299.0,28.6186,0.410032,None kPa,N/A,35354,['C'],A,AC Temperature Technique,not stated,,,1970
1390.0,29.0788,0.435136,None kPa,N/A,35354,['C'],A,AC Temperature Technique,not stated,,,1970
1482.0,29.6646,0.464424,None kPa,N/A,35354,['C'],A,AC Temperature Technique,not stated,,,1970
1574.0,30.1666,0.493712,None kPa,N/A,35354,['C'],A,AC Temperature Technique,not stated,,,1970
1664.0,30.6269,0.518816,None kPa,N/A,35354,['C'],A,AC Temperature Technique,not stated,,,1970
1754.0,31.0453,0.548104,None kPa,N/A,35354,['C'],A,AC Temperature Technique,not stated,,,1970
1843.0,31.5892,0.577392,None kPa,N/A,35354,['C'],A,AC Temperature Technique,not stated,,,1970
1933.0,32.0913,0.60668,None kPa,N/A,35354,['C'],A,AC Temperature Technique,not stated,,,1970
2022.0,32.5097,0.640152,None kPa,N/A,35354,['C'],A,AC Temperature Technique,not stated,,,1970
2111.0,33.0954,0.66944,None kPa,N/A,35354,['C'],A,AC Temperature Technique,not stated,,,1970
2199.0,33.6394,0.702912,None kPa,N/A,35354,['C'],A,AC Temperature Technique,not stated,,,1970
2287.0,34.2251,0.740568,None kPa,N/A,35354,['C'],A,AC Temperature Technique,not stated,,,1970
2375.0,34.8109,0.77404,None kPa,N/A,35354,['C'],A,AC Temperature Technique,not stated,,,1970
2462.0,35.313,0.807512,None kPa,N/A,35354,['C'],A,AC Temperature Technique,not stated,,,1970
2550.0,35.8987,0.845168,None kPa,N/A,35354,['C'],A,AC Temperature Technique,not stated,,,1970
2638.0,36.6518,0.887008,None kPa,N/A,35354,['C'],A,AC Temperature Technique,not stated,,,1970
2654.0,36.7355,0.895376,None kPa,N/A,35354,['C'],A,AC Temperature Technique,not stated,,,1970
2725.0,37.4468,0.928848,None kPa,N/A,35354,['C'],A,AC Temperature Technique,not stated,,,1970
2813.0,38.4928,0.98324,None kPa,N/A,35354,['C'],A,AC Temperature Technique,not stated,,,1970
2900.0,39.7062,1.03763,None kPa,N/A,35354,['C'],A,AC Temperature Technique,not stated,,,1970
2987.0,41.0869,1.10039,None kPa,N/A,35354,['C'],A,AC Temperature Technique,not stated,,,1970
3076.0,43.0115,1.17989,None kPa,N/A,35354,['C'],A,AC Temperature Technique,not stated,,,1970
3146.0,44.7688,1.25102,None kPa,N/A,35354,['C'],A,AC Temperature Technique,not stated,,,1970
