Repository: amr8004/PureElementPRL

# Pure Element Thermodynamic modeling with 3rd generation CALPHAD models for multiple elements

## Description
Jupyter notebook for modeling pure elements with selected models via python tools pycalphad and ESPEI

## Running Tutorial
Creating a codespace should immediately open the desired notebook. Just change the element as desired (non-case sensitive) and set what SGTE structure (FCC_A1, BCC_A2, etc.) you would like to compare against.

## Further Resources

## Citation

File: CpCSV/Ag_CP_data.csv (part 6 of 7)
Temperature: K,Heat capacity at constant pressure Cp: J/K/mol,Uncertainty,Pressure,Ref Temp,Data Set ID,State,Representation,Method,Description,Purity,Purity Units,Year
16.943,0.99451,0.00497255,None kPa,N/A,16685,['C'],A,Low temperature calorimetry set up,origin: commercial source,,,1967
17.211,1.0458,0.005229,None kPa,N/A,16685,['C'],A,Low temperature calorimetry set up,origin: commercial source,,,1967
17.246,1.0572,0.005286,None kPa,N/A,16685,['C'],A,Low temperature calorimetry set up,origin: commercial source,,,1967
17.309,1.0644,0.005322,None kPa,N/A,16685,['C'],A,Low temperature calorimetry set up,origin: commercial source,,,1967
17.393,1.0867,0.0054335,None kPa,N/A,16685,['C'],A,Low temperature calorimetry set up,origin: commercial source,,,1967
17.907,1.1857,0.0059285,None kPa,N/A,16685,['C'],A,Low temperature calorimetry set up,origin: commercial source,,,1967
18.069,1.2204,0.006102,None kPa,N/A,16685,['C'],A,Low temperature calorimetry set up,origin: commercial source,,,1967
18.649,1.3463,0.0067315,None kPa,N/A,16685,['C'],A,Low temperature calorimetry set up,origin: commercial source,,,1967
18.702,1.3655,0.0068275,None kPa,N/A,16685,['C'],A,Low temperature calorimetry set up,origin: commercial source,,,1967
18.976,1.4281,0.0071405,None kPa,N/A,16685,['C'],A,Low temperature calorimetry set up,origin: commercial source,,,1967
19.049,1.4404,0.007202,None kPa,N/A,16685,['C'],A,Low temperature calorimetry set up,origin: commercial source,,,1967
19.472,1.541,0.007705,None kPa,N/A,16685,['C'],A,Low temperature calorimetry set up,origin: commercial source,,,1967
20.232,1.7348,0.008674,None kPa,N/A,16685,['C'],A,Low temperature calorimetry set up,origin: commercial source,,,1967
20.413,1.7843,0.0089215,None kPa,N/A,16685,['C'],A,Low temperature calorimetry set up,origin: commercial source,,,1967
21.464,2.0839,0.0104195,None kPa,N/A,16685,['C'],A,Low temperature calorimetry set up,origin: commercial source,,,1967
21.671,2.1436,0.010718,None kPa,N/A,16685,['C'],A,Low temperature calorimetry set up,origin: commercial source,,,1967
22.063,2.269,0.011345,None kPa,N/A,16685,['C'],A,Low temperature calorimetry set up,origin: commercial source,,,1967
22.087,2.2798,0.011399,None kPa,N/A,16685,['C'],A,Low temperature calorimetry set up,origin: commercial source,,,1967
22.692,2.4687,0.0123435,None kPa,N/A,16685,['C'],A,Low temperature calorimetry set up,origin: commercial source,,,1967
22.916,2.5486,0.012743,None kPa,N/A,16685,['C'],A,Low temperature calorimetry set up,origin: commercial source,,,1967
22.932,2.5499,0.0127495,None kPa,N/A,16685,['C'],A,Low temperature calorimetry set up,origin: commercial source,,,1967
23.408,2.709,0.013545,None kPa,N/A,16685,['C'],A,Low temperature calorimetry set up,origin: commercial source,,,1967
23.881,2.8816,0.014408,None kPa,N/A,16685,['C'],A,Low temperature calorimetry set up,origin: commercial source,,,1967
23.909,2.8979,0.0144895,None kPa,N/A,16685,['C'],A,Low temperature calorimetry set up,origin: commercial source,,,1967
24.162,2.9777,0.0148885,None kPa,N/A,16685,['C'],A,Low temperature calorimetry set up,origin: commercial source,,,1967
24.988,3.3007,0.0165035,None kPa,N/A,16685,['C'],A,Low temperature calorimetry set up,origin: commercial source,,,1967
25.03,3.3015,0.0165075,None kPa,N/A,16685,['C'],A,Low temperature calorimetry set up,origin: commercial source,,,1967
25.93,3.6776,0.018388,None kPa,N/A,16685,['C'],A,Low temperature calorimetry set up,origin: commercial source,,,1967
5.0,0.02425,0.0002425,None kPa,N/A,16686,['C'],A,Low temperature calorimetry set up,origin: commercial source,,,1967
6.0,0.04029,0.0004029,None kPa,N/A,16686,['C'],A,Low temperature calorimetry set up,origin: commercial source,,,1967
7.0,0.06263,0.0006263,None kPa,N/A,16686,['C'],A,Low temperature calorimetry set up,origin: commercial source,,,1967
8.0,0.0925,0.000925,None kPa,N/A,16686,['C'],A,Low temperature calorimetry set up,origin: commercial source,,,1967
9.0,0.1315,0.001315,None kPa,N/A,16686,['C'],A,Low temperature calorimetry set up,origin: commercial source,,,1967
10.0,0.1818,0.001818,None kPa,N/A,16686,['C'],A,Low temperature calorimetry set up,origin: commercial source,,,1967
12.0,0.325,0.00325,None kPa,N/A,16686,['C'],A,Low temperature calorimetry set up,origin: commercial source,,,1967
14.0,0.5348,0.005348,None kPa,N/A,16686,['C'],A,Low temperature calorimetry set up,origin: commercial source,,,1967
15.0,0.6694,0.006694,None kPa,N/A,16686,['C'],A,Low temperature calorimetry set up,origin: commercial source,,,1967
16.0,0.8252,0.008252,None kPa,N/A,16686,['C'],A,Low temperature calorimetry set up,origin: commercial source,,,1967
18.0,1.197,0.01197,None kPa,N/A,16686,['C'],A,Low temperature calorimetry set up,origin: commercial source,,,1967
20.0,1.646,0.01646,None kPa,N/A,16686,['C'],A,Low temperature calorimetry set up,origin: commercial source,,,1967
22.0,2.165,0.02165,None kPa,N/A,16686,['C'],A,Low temperature calorimetry set up,origin: commercial source,,,1967
24.0,2.754,0.02754,None kPa,N/A,16686,['C'],A,Low temperature calorimetry set up,origin: commercial source,,,1967
25.0,3.066,0.03066,None kPa,N/A,16686,['C'],A,Low temperature calorimetry set up,origin: commercial source,,,1967
26.0,3.389,0.03389,None kPa,N/A,16686,['C'],A,Low temperature calorimetry set up,origin: commercial source,,,1967
1.0,0.000813945,1.2e-05,None kPa,N/A,17106,['C'],A,Low temperature calorimetry set up,"origin: commercial source,99.9999 weight % (total),stated by supplier,rod",99.9999,Weight %,1967
2.0,0.00264756,2.4e-05,None kPa,N/A,17106,['C'],A,Low temperature calorimetry set up,"origin: commercial source,99.9999 weight % (total),stated by supplier,rod",99.9999,Weight %,1967
3.0,0.00652053,3.6e-05,None kPa,N/A,17106,['C'],A,Low temperature calorimetry set up,"origin: commercial source,99.9999 weight % (total),stated by supplier,rod",99.9999,Weight %,1967
4.0,0.0134525,4.8e-05,None kPa,N/A,17106,['C'],A,Low temperature calorimetry set up,"origin: commercial source,99.9999 weight % (total),stated by supplier,rod",99.9999,Weight %,1967
300.0,24.8,0.496,107.991 kPa,N/A,17750,['C'],A,Adiabatic High Temp Calorimetry,not stated,,,1968
344.9,24.95,0.499,None kPa,N/A,17750,['C'],A,Adiabatic High Temp Calorimetry,not stated,,,1968
388.3,25.38,0.5076,None kPa,N/A,17750,['C'],A,Adiabatic High Temp Calorimetry,not stated,,,1968
436.1,25.8,0.516,None kPa,N/A,17750,['C'],A,Adiabatic High Temp Calorimetry,not stated,,,1968
486.5,26.15,0.523,None kPa,N/A,17750,['C'],A,Adiabatic High Temp Calorimetry,not stated,,,1968
548.0,26.57,0.5314,None kPa,N/A,17750,['C'],A,Adiabatic High Temp Calorimetry,not stated,,,1968
601.7,26.95,0.539,None kPa,N/A,17750,['C'],A,Adiabatic High Temp Calorimetry,not stated,,,1968
653.8,27.34,0.5468,None kPa,N/A,17750,['C'],A,Adiabatic High Temp Calorimetry,not stated,,,1968
693.9,27.66,0.5532,None kPa,N/A,17750,['C'],A,Adiabatic High Temp Calorimetry,not stated,,,1968
742.5,28.06,0.5612,None kPa,N/A,17750,['C'],A,Adiabatic High Temp Calorimetry,not stated,,,1968
796.3,28.53,0.5706,None kPa,N/A,17750,['C'],A,Adiabatic High Temp Calorimetry,not stated,,,1968
849.2,29.02,0.5804,None kPa,N/A,17750,['C'],A,Adiabatic High Temp Calorimetry,not stated,,,1968
904.6,29.52,0.5904,None kPa,N/A,17750,['C'],A,Adiabatic High Temp Calorimetry,not stated,,,1968
958.3,30.04,0.6008,None kPa,N/A,17750,['C'],A,Adiabatic High Temp Calorimetry,not stated,,,1968
1015.0,30.59,0.6118,None kPa,N/A,17750,['C'],A,Adiabatic High Temp Calorimetry,not stated,,,1968
1065.0,31.13,0.6226,None kPa,N/A,17750,['C'],A,Adiabatic High Temp Calorimetry,not stated,,,1968
1120.0,31.71,0.6342,None kPa,N/A,17750,['C'],A,Adiabatic High Temp Calorimetry,not stated,,,1968
1178.0,32.32,0.6464,None kPa,N/A,17750,['C'],A,Adiabatic High Temp Calorimetry,not stated,,,1968
1228.0,32.79,0.6558,None kPa,N/A,17750,['C'],A,Adiabatic High Temp Calorimetry,not stated,,,1968
300.0,24.8,0.496,107.991 kPa,N/A,18292,['C'],A,Adiabatic calorimeter (non-vacuum) ,"not stated,99.97 weight % (total),",99.97,Weight %,1968
350.0,25.2,0.504,None kPa,N/A,18292,['C'],A,Adiabatic calorimeter (non-vacuum) ,"not stated,99.97 weight % (total),",99.97,Weight %,1968
400.0,25.6,0.512,None kPa,N/A,18292,['C'],A,Adiabatic calorimeter (non-vacuum) ,"not stated,99.97 weight % (total),",99.97,Weight %,1968
450.0,25.9,0.518,None kPa,N/A,18292,['C'],A,Adiabatic calorimeter (non-vacuum) ,"not stated,99.97 weight % (total),",99.97,Weight %,1968
500.0,26.2,0.524,None kPa,N/A,18292,['C'],A,Adiabatic calorimeter (non-vacuum) ,"not stated,99.97 weight % (total),",99.97,Weight %,1968
550.0,26.5,0.53,None kPa,N/A,18292,['C'],A,Adiabatic calorimeter (non-vacuum) ,"not stated,99.97 weight % (total),",99.97,Weight %,1968
600.0,26.8,0.536,None kPa,N/A,18292,['C'],A,Adiabatic calorimeter (non-vacuum) ,"not stated,99.97 weight % (total),",99.97,Weight %,1968
650.0,27.2,0.544,None kPa,N/A,18292,['C'],A,Adiabatic calorimeter (non-vacuum) ,"not stated,99.97 weight % (total),",99.97,Weight %,1968
700.0,27.6,0.552,None kPa,N/A,18292,['C'],A,Adiabatic calorimeter (non-vacuum) ,"not stated,99.97 weight % (total),",99.97,Weight %,1968
750.0,28.0,0.56,None kPa,N/A,18292,['C'],A,Adiabatic calorimeter (non-vacuum) ,"not stated,99.97 weight % (total),",99.97,Weight %,1968
800.0,28.5,0.57,None kPa,N/A,18292,['C'],A,Adiabatic calorimeter (non-vacuum) ,"not stated,99.97 weight % (total),",99.97,Weight %,1968
850.0,29.0,0.58,None kPa,N/A,18292,['C'],A,Adiabatic calorimeter (non-vacuum) ,"not stated,99.97 weight % (total),",99.97,Weight %,1968
900.0,29.5,0.59,None kPa,N/A,18292,['C'],A,Adiabatic calorimeter (non-vacuum) ,"not stated,99.97 weight % (total),",99.97,Weight %,1968
950.0,30.0,0.6,None kPa,N/A,18292,['C'],A,Adiabatic calorimeter (non-vacuum) ,"not stated,99.97 weight % (total),",99.97,Weight %,1968
1000.0,30.5,0.61,None kPa,N/A,18292,['C'],A,Adiabatic calorimeter (non-vacuum) ,"not stated,99.97 weight % (total),",99.97,Weight %,1968
1050.0,31.0,0.62,None kPa,N/A,18292,['C'],A,Adiabatic calorimeter (non-vacuum) ,"not stated,99.97 weight % (total),",99.97,Weight %,1968
1100.0,31.5,0.63,None kPa,N/A,18292,['C'],A,Adiabatic calorimeter (non-vacuum) ,"not stated,99.97 weight % (total),",99.97,Weight %,1968
1150.0,32.0,0.64,None kPa,N/A,18292,['C'],A,Adiabatic calorimeter (non-vacuum) ,"not stated,99.97 weight % (total),",99.97,Weight %,1968
1200.0,32.5,0.65,None kPa,N/A,18292,['C'],A,Adiabatic calorimeter (non-vacuum) ,"not stated,99.97 weight % (total),",99.97,Weight %,1968
1234.0,32.8,0.656,None kPa,N/A,18292,['C'],A,Adiabatic calorimeter (non-vacuum) ,"not stated,99.97 weight % (total),",99.97,Weight %,1968
1.3,0.001215,1.2e-05,None kPa,N/A,20503,['C'],A,Vacuum adiabatic calorimetry,"not stated,99.999 % (total),,chunk",99.999,Not Specified %,1972
1.5,0.001545,1.5e-05,None kPa,N/A,20503,['C'],A,Vacuum adiabatic calorimetry,"not stated,99.999 % (total),,chunk",99.999,Not Specified %,1972
1.7,0.001936,1.7e-05,None kPa,N/A,20503,['C'],A,Vacuum adiabatic calorimetry,"not stated,99.999 % (total),,chunk",99.999,Not Specified %,1972
1.9,0.002397,1.9e-05,None kPa,N/A,20503,['C'],A,Vacuum adiabatic calorimetry,"not stated,99.999 % (total),,chunk",99.999,Not Specified %,1972
2.1,0.002936,2.2e-05,None kPa,N/A,20503,['C'],A,Vacuum adiabatic calorimetry,"not stated,99.999 % (total),,chunk",99.999,Not Specified %,1972
2.3,0.003561,2.5e-05,None kPa,N/A,20503,['C'],A,Vacuum adiabatic calorimetry,"not stated,99.999 % (total),,chunk",99.999,Not Specified %,1972
2.5,0.00428,2.8e-05,None kPa,N/A,20503,['C'],A,Vacuum adiabatic calorimetry,"not stated,99.999 % (total),,chunk",99.999,Not Specified %,1972
2.7,0.005101,3.1e-05,None kPa,N/A,20503,['C'],A,Vacuum adiabatic calorimetry,"not stated,99.999 % (total),,chunk",99.999,Not Specified %,1972
2.9,0.006033,3.5e-05,None kPa,N/A,20503,['C'],A,Vacuum adiabatic calorimetry,"not stated,99.999 % (total),,chunk",99.999,Not Specified %,1972
3.1,0.007084,3.8e-05,None kPa,N/A,20503,['C'],A,Vacuum adiabatic calorimetry,"not stated,99.999 % (total),,chunk",99.999,Not Specified %,1972
3.3,0.008263,4.2e-05,None kPa,N/A,20503,['C'],A,Vacuum adiabatic calorimetry,"not stated,99.999 % (total),,chunk",99.999,Not Specified %,1972
3.5,0.009577,4.6e-05,None kPa,N/A,20503,['C'],A,Vacuum adiabatic calorimetry,"not stated,99.999 % (total),,chunk",99.999,Not Specified %,1972
3.7,0.011035,5e-05,None kPa,N/A,20503,['C'],A,Vacuum adiabatic calorimetry,"not stated,99.999 % (total),,chunk",99.999,Not Specified %,1972
3.9,0.012645,5.4e-05,None kPa,N/A,20503,['C'],A,Vacuum adiabatic calorimetry,"not stated,99.999 % (total),,chunk",99.999,Not Specified %,1972
4.1,0.014417,5.9e-05,None kPa,N/A,20503,['C'],A,Vacuum adiabatic calorimetry,"not stated,99.999 % (total),,chunk",99.999,Not Specified %,1972
4.2,0.015365,6.1e-05,None kPa,N/A,20503,['C'],A,Vacuum adiabatic calorimetry,"not stated,99.999 % (total),,chunk",99.999,Not Specified %,1972
2.5,0.004184,4.184e-05,None kPa,N/A,21227,['C'],A,Discrete-heating Apparatus,not stated,,,1973
3.5,0.00937216,9.37216e-05,None kPa,N/A,21227,['C'],A,Discrete-heating Apparatus,not stated,,,1973
4.5,0.0180749,0.000180749,None kPa,N/A,21228,['C'],A,Discrete-heating Apparatus,not stated,,,1973
5.5,0.0313382,0.000313382,None kPa,N/A,21228,['C'],A,Discrete-heating Apparatus,not stated,,,1973
6.5,0.050208,0.00050208,None kPa,N/A,21228,['C'],A,Discrete-heating Apparatus,not stated,,,1973
7.5,0.0761488,0.000761488,None kPa,N/A,21228,['C'],A,Discrete-heating Apparatus,not stated,,,1973
8.5,0.110876,0.00110876,None kPa,N/A,21228,['C'],A,Discrete-heating Apparatus,not stated,,,1973
9.5,0.155226,0.00155226,None kPa,N/A,21228,['C'],A,Discrete-heating Apparatus,not stated,,,1973
10.5,0.212129,0.00212129,None kPa,N/A,21228,['C'],A,Discrete-heating Apparatus,not stated,,,1973
11.5,0.282838,0.00282838,None kPa,N/A,21228,['C'],A,Discrete-heating Apparatus,not stated,,,1973
12.5,0.369866,0.00369866,None kPa,N/A,21228,['C'],A,Discrete-heating Apparatus,not stated,,,1973
13.5,0.472792,0.00472792,None kPa,N/A,21228,['C'],A,Discrete-heating Apparatus,not stated,,,1973
14.5,0.598312,0.00598312,None kPa,N/A,21228,['C'],A,Discrete-heating Apparatus,not stated,,,1973
15.5,0.744752,0.00744752,None kPa,N/A,21228,['C'],A,Discrete-heating Apparatus,not stated,,,1973
16.5,0.912112,0.00912112,None kPa,N/A,21228,['C'],A,Discrete-heating Apparatus,not stated,,,1973
17.5,1.09621,0.0109621,None kPa,N/A,21228,['C'],A,Discrete-heating Apparatus,not stated,,,1973
18.5,1.30541,0.0130541,None kPa,N/A,21228,['C'],A,Discrete-heating Apparatus,not stated,,,1973
19.5,1.53134,0.0153134,None kPa,N/A,21228,['C'],A,Discrete-heating Apparatus,not stated,,,1973
20.5,1.77402,0.0177402,None kPa,N/A,21229,['C'],A,Discrete-heating Apparatus,not stated,,,1973
21.5,2.03761,0.0203761,None kPa,N/A,21229,['C'],A,Discrete-heating Apparatus,not stated,,,1973
22.5,2.31375,0.0231375,None kPa,N/A,21229,['C'],A,Discrete-heating Apparatus,not stated,,,1973
23.5,2.61082,0.0261082,None kPa,N/A,21229,['C'],A,Discrete-heating Apparatus,not stated,,,1973
24.5,2.91625,0.0291625,None kPa,N/A,21229,['C'],A,Discrete-heating Apparatus,not stated,,,1973
25.5,3.23423,0.0323423,None kPa,N/A,21229,['C'],A,Discrete-heating Apparatus,not stated,,,1973
26.5,3.56477,0.0356477,None kPa,N/A,21229,['C'],A,Discrete-heating Apparatus,not stated,,,1973
27.5,3.89949,0.0389949,None kPa,N/A,21229,['C'],A,Discrete-heating Apparatus,not stated,,,1973
28.5,4.22584,0.0422584,None kPa,N/A,21229,['C'],A,Discrete-heating Apparatus,not stated,,,1973
29.5,4.56056,0.0456056,None kPa,N/A,21229,['C'],A,Discrete-heating Apparatus,not stated,,,1973
14.836,0.6424,0.003212,None kPa,N/A,25106,['C'],A,Small (less than 1 g) adiabatic calorimetry,"not stated,99.9999 % (total),",99.9999,Not Specified %,1987
15.6337,0.7612,0.003806,None kPa,N/A,25106,['C'],A,Small (less than 1 g) adiabatic calorimetry,"not stated,99.9999 % (total),",99.9999,Not Specified %,1987
16.4136,0.8927,0.0044635,None kPa,N/A,25106,['C'],A,Small (less than 1 g) adiabatic calorimetry,"not stated,99.9999 % (total),",99.9999,Not Specified %,1987
17.5303,1.0993,0.0054965,None kPa,N/A,25106,['C'],A,Small (less than 1 g) adiabatic calorimetry,"not stated,99.9999 % (total),",99.9999,Not Specified %,1987
18.1684,1.2287,0.0061435,None kPa,N/A,25106,['C'],A,Small (less than 1 g) adiabatic calorimetry,"not stated,99.9999 % (total),",99.9999,Not Specified %,1987
18.8419,1.3769,0.0068845,None kPa,N/A,25106,['C'],A,Small (less than 1 g) adiabatic calorimetry,"not stated,99.9999 % (total),",99.9999,Not Specified %,1987
19.87,1.6193,0.0080965,None kPa,N/A,25106,['C'],A,Small (less than 1 g) adiabatic calorimetry,"not stated,99.9999 % (total),",99.9999,Not Specified %,1987
20.8804,1.8727,0.0093635,None kPa,N/A,25106,['C'],A,Small (less than 1 g) adiabatic calorimetry,"not stated,99.9999 % (total),",99.9999,Not Specified %,1987
21.7843,2.1147,0.0105735,None kPa,N/A,25106,['C'],A,Small (less than 1 g) adiabatic calorimetry,"not stated,99.9999 % (total),",99.9999,Not Specified %,1987
22.8124,2.4065,0.0120325,None kPa,N/A,25106,['C'],A,Small (less than 1 g) adiabatic calorimetry,"not stated,99.9999 % (total),",99.9999,Not Specified %,1987
23.486,2.5992,0.012996,None kPa,N/A,25106,['C'],A,Small (less than 1 g) adiabatic calorimetry,"not stated,99.9999 % (total),",99.9999,Not Specified %,1987
24.3545,2.8699,0.0143495,None kPa,N/A,25106,['C'],A,Small (less than 1 g) adiabatic calorimetry,"not stated,99.9999 % (total),",99.9999,Not Specified %,1987
25.4003,3.2113,0.0160565,None kPa,N/A,25106,['C'],A,Small (less than 1 g) adiabatic calorimetry,"not stated,99.9999 % (total),",99.9999,Not Specified %,1987
26.1625,3.4592,0.017296,None kPa,N/A,25106,['C'],A,Small (less than 1 g) adiabatic calorimetry,"not stated,99.9999 % (total),",99.9999,Not Specified %,1987
26.8715,3.6966,0.018483,None kPa,N/A,25106,['C'],A,Small (less than 1 g) adiabatic calorimetry,"not stated,99.9999 % (total),",99.9999,Not Specified %,1987
27.3323,3.8493,0.0192465,None kPa,N/A,25106,['C'],A,Small (less than 1 g) adiabatic calorimetry,"not stated,99.9999 % (total),",99.9999,Not Specified %,1987
28.7504,4.332,0.02166,None kPa,N/A,25106,['C'],A,Small (less than 1 g) adiabatic calorimetry,"not stated,99.9999 % (total),",99.9999,Not Specified %,1987
29.3885,4.5527,0.0227635,None kPa,N/A,25106,['C'],A,Small (less than 1 g) adiabatic calorimetry,"not stated,99.9999 % (total),",99.9999,Not Specified %,1987
30.1684,4.8272,0.024136,None kPa,N/A,25106,['C'],A,Small (less than 1 g) adiabatic calorimetry,"not stated,99.9999 % (total),",99.9999,Not Specified %,1987
31.0015,5.1245,0.0256225,None kPa,N/A,25106,['C'],A,Small (less than 1 g) adiabatic calorimetry,"not stated,99.9999 % (total),",99.9999,Not Specified %,1987
31.9764,5.4757,0.0273785,None kPa,N/A,25106,['C'],A,Small (less than 1 g) adiabatic calorimetry,"not stated,99.9999 % (total),",99.9999,Not Specified %,1987
33.0399,5.8629,0.0293145,None kPa,N/A,25106,['C'],A,Small (less than 1 g) adiabatic calorimetry,"not stated,99.9999 % (total),",99.9999,Not Specified %,1987
33.8375,6.1528,0.030764,None kPa,N/A,25106,['C'],A,Small (less than 1 g) adiabatic calorimetry,"not stated,99.9999 % (total),",99.9999,Not Specified %,1987
33.9616,6.1969,0.0309845,None kPa,N/A,25106,['C'],A,Small (less than 1 g) adiabatic calorimetry,"not stated,99.9999 % (total),",99.9999,Not Specified %,1987
34.6352,6.441,0.032205,None kPa,N/A,25106,['C'],A,Small (less than 1 g) adiabatic calorimetry,"not stated,99.9999 % (total),",99.9999,Not Specified %,1987
35.5037,6.7568,0.033784,None kPa,N/A,25106,['C'],A,Small (less than 1 g) adiabatic calorimetry,"not stated,99.9999 % (total),",99.9999,Not Specified %,1987
36.7267,7.2,0.036,None kPa,N/A,25106,['C'],A,Small (less than 1 g) adiabatic calorimetry,"not stated,99.9999 % (total),",99.9999,Not Specified %,1987
37.6662,7.5326,0.037663,None kPa,N/A,25106,['C'],A,Small (less than 1 g) adiabatic calorimetry,"not stated,99.9999 % (total),",99.9999,Not Specified %,1987
40.2718,8.4479,0.0422395,None kPa,N/A,25106,['C'],A,Small (less than 1 g) adiabatic calorimetry,"not stated,99.9999 % (total),",99.9999,Not Specified %,1987
13.4535,0.4653,0.0023265,None kPa,N/A,25106,['C'],A,Small (less than 1 g) adiabatic calorimetry,"not stated,99.9999 % (total),",99.9999,Not Specified %,1987
14.4904,0.5971,0.0029855,None kPa,N/A,25106,['C'],A,Small (less than 1 g) adiabatic calorimetry,"not stated,99.9999 % (total),",99.9999,Not Specified %,1987
15.6337,0.7674,0.003837,None kPa,N/A,25106,['C'],A,Small (less than 1 g) adiabatic calorimetry,"not stated,99.9999 % (total),",99.9999,Not Specified %,1987
16.5022,0.9111,0.0045555,None kPa,N/A,25106,['C'],A,Small (less than 1 g) adiabatic calorimetry,"not stated,99.9999 % (total),",99.9999,Not Specified %,1987
17.2821,1.0533,0.0052665,None kPa,N/A,25106,['C'],A,Small (less than 1 g) adiabatic calorimetry,"not stated,99.9999 % (total),",99.9999,Not Specified %,1987
18.0975,1.2158,0.006079,None kPa,N/A,25106,['C'],A,Small (less than 1 g) adiabatic calorimetry,"not stated,99.9999 % (total),",99.9999,Not Specified %,1987
18.7356,1.3519,0.0067595,None kPa,N/A,25106,['C'],A,Small (less than 1 g) adiabatic calorimetry,"not stated,99.9999 % (total),",99.9999,Not Specified %,1987
19.7016,1.5771,0.0078855,None kPa,N/A,25106,['C'],A,Small (less than 1 g) adiabatic calorimetry,"not stated,99.9999 % (total),",99.9999,Not Specified %,1987
20.3929,1.749,0.008745,None kPa,N/A,25106,['C'],A,Small (less than 1 g) adiabatic calorimetry,"not stated,99.9999 % (total),",99.9999,Not Specified %,1987
21.2083,1.9571,0.0097855,None kPa,N/A,25106,['C'],A,Small (less than 1 g) adiabatic calorimetry,"not stated,99.9999 % (total),",99.9999,Not Specified %,1987
21.9527,2.16,0.0108,None kPa,N/A,25106,['C'],A,Small (less than 1 g) adiabatic calorimetry,"not stated,99.9999 % (total),",99.9999,Not Specified %,1987
22.8213,2.4036,0.012018,None kPa,N/A,25106,['C'],A,Small (less than 1 g) adiabatic calorimetry,"not stated,99.9999 % (total),",99.9999,Not Specified %,1987
23.6632,2.6597,0.0132985,None kPa,N/A,25106,['C'],A,Small (less than 1 g) adiabatic calorimetry,"not stated,99.9999 % (total),",99.9999,Not Specified %,1987
24.9394,3.0626,0.015313,None kPa,N/A,25106,['C'],A,Small (less than 1 g) adiabatic calorimetry,"not stated,99.9999 % (total),",99.9999,Not Specified %,1987
26.0739,3.4339,0.0171695,None kPa,N/A,25106,['C'],A,Small (less than 1 g) adiabatic calorimetry,"not stated,99.9999 % (total),",99.9999,Not Specified %,1987
261.633,24.9187,0.124594,None kPa,N/A,25106,['C'],A,Small (less than 1 g) adiabatic calorimetry,"not stated,99.9999 % (total),",99.9999,Not Specified %,1987
266.313,24.9604,0.124802,None kPa,N/A,25106,['C'],A,Small (less than 1 g) adiabatic calorimetry,"not stated,99.9999 % (total),",99.9999,Not Specified %,1987
270.789,25.0067,0.125033,None kPa,N/A,25106,['C'],A,Small (less than 1 g) adiabatic calorimetry,"not stated,99.9999 % (total),",99.9999,Not Specified %,1987
275.326,25.0573,0.125287,None kPa,N/A,25106,['C'],A,Small (less than 1 g) adiabatic calorimetry,"not stated,99.9999 % (total),",99.9999,Not Specified %,1987
276.443,25.0451,0.125226,None kPa,N/A,25106,['C'],A,Small (less than 1 g) adiabatic calorimetry,"not stated,99.9999 % (total),",99.9999,Not Specified %,1987
279.953,25.1001,0.125501,None kPa,N/A,25106,['C'],A,Small (less than 1 g) adiabatic calorimetry,"not stated,99.9999 % (total),",99.9999,Not Specified %,1987
282.753,25.1121,0.125561,None kPa,N/A,25106,['C'],A,Small (less than 1 g) adiabatic calorimetry,"not stated,99.9999 % (total),",99.9999,Not Specified %,1987
284.544,25.137,0.125685,None kPa,N/A,25106,['C'],A,Small (less than 1 g) adiabatic calorimetry,"not stated,99.9999 % (total),",99.9999,Not Specified %,1987
289.117,25.1617,0.125808,None kPa,N/A,25106,['C'],A,Small (less than 1 g) adiabatic calorimetry,"not stated,99.9999 % (total),",99.9999,Not Specified %,1987
295.356,25.2104,0.126052,None kPa,N/A,25106,['C'],A,Small (less than 1 g) adiabatic calorimetry,"not stated,99.9999 % (total),",99.9999,Not Specified %,1987
301.489,25.2727,0.126364,None kPa,N/A,25106,['C'],A,Small (less than 1 g) adiabatic calorimetry,"not stated,99.9999 % (total),",99.9999,Not Specified %,1987
307.781,25.3235,0.126617,None kPa,N/A,25106,['C'],A,Small (less than 1 g) adiabatic calorimetry,"not stated,99.9999 % (total),",99.9999,Not Specified %,1987
314.109,25.3657,0.126829,None kPa,N/A,25106,['C'],A,Small (less than 1 g) adiabatic calorimetry,"not stated,99.9999 % (total),",99.9999,Not Specified %,1987
14.7297,0.6316,0.003158,None kPa,N/A,25106,['C'],A,Small (less than 1 g) adiabatic calorimetry,"not stated,99.9999 % (total),",99.9999,Not Specified %,1987
15.6337,0.7632,0.003816,None kPa,N/A,25106,['C'],A,Small (less than 1 g) adiabatic calorimetry,"not stated,99.9999 % (total),",99.9999,Not Specified %,1987
15.8287,0.7967,0.0039835,None kPa,N/A,25106,['C'],A,Small (less than 1 g) adiabatic calorimetry,"not stated,99.9999 % (total),",99.9999,Not Specified %,1987
16.6529,0.938,0.00469,None kPa,N/A,25106,['C'],A,Small (less than 1 g) adiabatic calorimetry,"not stated,99.9999 % (total),",99.9999,Not Specified %,1987
17.5657,1.1109,0.0055545,None kPa,N/A,25106,['C'],A,Small (less than 1 g) adiabatic calorimetry,"not stated,99.9999 % (total),",99.9999,Not Specified %,1987
19.3914,1.4991,0.0074955,None kPa,N/A,25106,['C'],A,Small (less than 1 g) adiabatic calorimetry,"not stated,99.9999 % (total),",99.9999,Not Specified %,1987
20.4372,1.7537,0.0087685,None kPa,N/A,25106,['C'],A,Small (less than 1 g) adiabatic calorimetry,"not stated,99.9999 % (total),",99.9999,Not Specified %,1987
21.3323,1.9889,0.0099445,None kPa,N/A,25106,['C'],A,Small (less than 1 g) adiabatic calorimetry,"not stated,99.9999 % (total),",99.9999,Not Specified %,1987
22.1654,2.215,0.011075,None kPa,N/A,25106,['C'],A,Small (less than 1 g) adiabatic calorimetry,"not stated,99.9999 % (total),",99.9999,Not Specified %,1987
23.1315,2.4989,0.0124945,None kPa,N/A,25106,['C'],A,Small (less than 1 g) adiabatic calorimetry,"not stated,99.9999 % (total),",99.9999,Not Specified %,1987
24.3013,2.8511,0.0142555,None kPa,N/A,25106,['C'],A,Small (less than 1 g) adiabatic calorimetry,"not stated,99.9999 % (total),",99.9999,Not Specified %,1987
25.4712,3.2191,0.0160955,None kPa,N/A,25106,['C'],A,Small (less than 1 g) adiabatic calorimetry,"not stated,99.9999 % (total),",99.9999,Not Specified %,1987
26.6765,3.6273,0.0181365,None kPa,N/A,25106,['C'],A,Small (less than 1 g) adiabatic calorimetry,"not stated,99.9999 % (total),",99.9999,Not Specified %,1987
27.6514,3.9536,0.019768,None kPa,N/A,25106,['C'],A,Small (less than 1 g) adiabatic calorimetry,"not stated,99.9999 % (total),",99.9999,Not Specified %,1987
28.2009,4.1406,0.020703,None kPa,N/A,25106,['C'],A,Small (less than 1 g) adiabatic calorimetry,"not stated,99.9999 % (total),",99.9999,Not Specified %,1987
28.9897,4.4123,0.0220615,None kPa,N/A,25106,['C'],A,Small (less than 1 g) adiabatic calorimetry,"not stated,99.9999 % (total),",99.9999,Not Specified %,1987
30.1595,4.8213,0.0241065,None kPa,N/A,25106,['C'],A,Small (less than 1 g) adiabatic calorimetry,"not stated,99.9999 % (total),",99.9999,Not Specified %,1987
31.1787,5.1867,0.0259335,None kPa,N/A,25106,['C'],A,Small (less than 1 g) adiabatic calorimetry,"not stated,99.9999 % (total),",99.9999,Not Specified %,1987
32.1536,5.5404,0.027702,None kPa,N/A,25106,['C'],A,Small (less than 1 g) adiabatic calorimetry,"not stated,99.9999 % (total),",99.9999,Not Specified %,1987
33.1196,5.8875,0.0294375,None kPa,N/A,25106,['C'],A,Small (less than 1 g) adiabatic calorimetry,"not stated,99.9999 % (total),",99.9999,Not Specified %,1987
35.8936,6.8964,0.034482,None kPa,N/A,25106,['C'],A,Small (less than 1 g) adiabatic calorimetry,"not stated,99.9999 % (total),",99.9999,Not Specified %,1987
37.2319,7.3739,0.0368695,None kPa,N/A,25106,['C'],A,Small (less than 1 g) adiabatic calorimetry,"not stated,99.9999 % (total),",99.9999,Not Specified %,1987
37.9498,7.6297,0.0381485,None kPa,N/A,25106,['C'],A,Small (less than 1 g) adiabatic calorimetry,"not stated,99.9999 % (total),",99.9999,Not Specified %,1987
38.8538,7.9515,0.0397575,None kPa,N/A,25106,['C'],A,Small (less than 1 g) adiabatic calorimetry,"not stated,99.9999 % (total),",99.9999,Not Specified %,1987
39.031,8.0111,0.0400555,None kPa,N/A,25106,['C'],A,Small (less than 1 g) adiabatic calorimetry,"not stated,99.9999 % (total),",99.9999,Not Specified %,1987
39.8464,8.2988,0.041494,None kPa,N/A,25106,['C'],A,Small (less than 1 g) adiabatic calorimetry,"not stated,99.9999 % (total),",99.9999,Not Specified %,1987
40.9808,8.6862,0.043431,None kPa,N/A,25106,['C'],A,Small (less than 1 g) adiabatic calorimetry,"not stated,99.9999 % (total),",99.9999,Not Specified %,1987
41.3176,8.7989,0.0439945,None kPa,N/A,25106,['C'],A,Small (less than 1 g) adiabatic calorimetry,"not stated,99.9999 % (total),",99.9999,Not Specified %,1987
41.9025,8.999,0.044995,None kPa,N/A,25106,['C'],A,Small (less than 1 g) adiabatic calorimetry,"not stated,99.9999 % (total),",99.9999,Not Specified %,1987
42.2393,9.111,0.045555,None kPa,N/A,25106,['C'],A,Small (less than 1 g) adiabatic calorimetry,"not stated,99.9999 % (total),",99.9999,Not Specified %,1987
42.9306,9.3457,0.0467285,None kPa,N/A,25106,['C'],A,Small (less than 1 g) adiabatic calorimetry,"not stated,99.9999 % (total),",99.9999,Not Specified %,1987
43.3205,9.4745,0.0473725,None kPa,N/A,25106,['C'],A,Small (less than 1 g) adiabatic calorimetry,"not stated,99.9999 % (total),",99.9999,Not Specified %,1987
44.0827,9.7302,0.048651,None kPa,N/A,25106,['C'],A,Small (less than 1 g) adiabatic calorimetry,"not stated,99.9999 % (total),",99.9999,Not Specified %,1987
44.4727,9.8517,0.0492585,None kPa,N/A,25106,['C'],A,Small (less than 1 g) adiabatic calorimetry,"not stated,99.9999 % (total),",99.9999,Not Specified %,1987
45.2526,10.1115,0.0505575,None kPa,N/A,25106,['C'],A,Small (less than 1 g) adiabatic calorimetry,"not stated,99.9999 % (total),",99.9999,Not Specified %,1987
45.5007,10.1946,0.050973,None kPa,N/A,25106,['C'],A,Small (less than 1 g) adiabatic calorimetry,"not stated,99.9999 % (total),",99.9999,Not Specified %,1987
46.4756,10.5028,0.052514,None kPa,N/A,25106,['C'],A,Small (less than 1 g) adiabatic calorimetry,"not stated,99.9999 % (total),",99.9999,Not Specified %,1987
46.7947,10.5946,0.052973,None kPa,N/A,25106,['C'],A,Small (less than 1 g) adiabatic calorimetry,"not stated,99.9999 % (total),",99.9999,Not Specified %,1987
47.4505,10.8032,0.054016,None kPa,N/A,25106,['C'],A,Small (less than 1 g) adiabatic calorimetry,"not stated,99.9999 % (total),",99.9999,Not Specified %,1987
48.1595,11.0218,0.055109,None kPa,N/A,25106,['C'],A,Small (less than 1 g) adiabatic calorimetry,"not stated,99.9999 % (total),",99.9999,Not Specified %,1987
48.4254,11.0897,0.0554485,None kPa,N/A,25106,['C'],A,Small (less than 1 g) adiabatic calorimetry,"not stated,99.9999 % (total),",99.9999,Not Specified %,1987
49.1167,11.3054,0.056527,None kPa,N/A,25106,['C'],A,Small (less than 1 g) adiabatic calorimetry,"not stated,99.9999 % (total),",99.9999,Not Specified %,1987
49.3911,11.4023,0.0570115,None kPa,N/A,25106,['C'],A,Small (less than 1 g) adiabatic calorimetry,"not stated,99.9999 % (total),",99.9999,Not Specified %,1987
49.8789,11.5375,0.0576875,None kPa,N/A,25106,['C'],A,Small (less than 1 g) adiabatic calorimetry,"not stated,99.9999 % (total),",99.9999,Not Specified %,1987
50.2866,11.6605,0.0583025,None kPa,N/A,25106,['C'],A,Small (less than 1 g) adiabatic calorimetry,"not stated,99.9999 % (total),",99.9999,Not Specified %,1987
51.226,11.9278,0.059639,None kPa,N/A,25106,['C'],A,Small (less than 1 g) adiabatic calorimetry,"not stated,99.9999 % (total),",99.9999,Not Specified %,1987
51.7755,12.0895,0.0604475,None kPa,N/A,25106,['C'],A,Small (less than 1 g) adiabatic calorimetry,"not stated,99.9999 % (total),",99.9999,Not Specified %,1987
52.4044,12.2636,0.061318,None kPa,N/A,25106,['C'],A,Small (less than 1 g) adiabatic calorimetry,"not stated,99.9999 % (total),",99.9999,Not Specified %,1987
53.2736,12.5071,0.0625355,None kPa,N/A,25106,['C'],A,Small (less than 1 g) adiabatic calorimetry,"not stated,99.9999 % (total),",99.9999,Not Specified %,1987
53.7784,12.6498,0.063249,None kPa,N/A,25106,['C'],A,Small (less than 1 g) adiabatic calorimetry,"not stated,99.9999 % (total),",99.9999,Not Specified %,1987
54.3187,12.7892,0.063946,None kPa,N/A,25106,['C'],A,Small (less than 1 g) adiabatic calorimetry,"not stated,99.9999 % (total),",99.9999,Not Specified %,1987
55.1078,13.0018,0.065009,None kPa,N/A,25106,['C'],A,Small (less than 1 g) adiabatic calorimetry,"not stated,99.9999 % (total),",99.9999,Not Specified %,1987
55.1433,13.0176,0.065088,None kPa,N/A,25106,['C'],A,Small (less than 1 g) adiabatic calorimetry,"not stated,99.9999 % (total),",99.9999,Not Specified %,1987
55.7197,13.1634,0.065817,None kPa,N/A,25106,['C'],A,Small (less than 1 g) adiabatic calorimetry,"not stated,99.9999 % (total),",99.9999,Not Specified %,1987
56.5081,13.367,0.066835,None kPa,N/A,25106,['C'],A,Small (less than 1 g) adiabatic calorimetry,"not stated,99.9999 % (total),",99.9999,Not Specified %,1987
56.6769,13.4013,0.0670065,None kPa,N/A,25106,['C'],A,Small (less than 1 g) adiabatic calorimetry,"not stated,99.9999 % (total),",99.9999,Not Specified %,1987
57.4298,13.5837,0.0679185,None kPa,N/A,25106,['C'],A,Small (less than 1 g) adiabatic calorimetry,"not stated,99.9999 % (total),",99.9999,Not Specified %,1987
57.4568,13.5956,0.067978,None kPa,N/A,25106,['C'],A,Small (less than 1 g) adiabatic calorimetry,"not stated,99.9999 % (total),",99.9999,Not Specified %,1987
58.0148,13.7287,0.0686435,None kPa,N/A,25106,['C'],A,Small (less than 1 g) adiabatic calorimetry,"not stated,99.9999 % (total),",99.9999,Not Specified %,1987
58.343,13.8112,0.069056,None kPa,N/A,25106,['C'],A,Small (less than 1 g) adiabatic calorimetry,"not stated,99.9999 % (total),",99.9999,Not Specified %,1987
59.7072,14.148,0.07074,None kPa,N/A,25106,['C'],A,Small (less than 1 g) adiabatic calorimetry,"not stated,99.9999 % (total),",99.9999,Not Specified %,1987
60.7976,14.3861,0.0719305,None kPa,N/A,25106,['C'],A,Small (less than 1 g) adiabatic calorimetry,"not stated,99.9999 % (total),",99.9999,Not Specified %,1987
61.5598,14.555,0.072775,None kPa,N/A,25106,['C'],A,Small (less than 1 g) adiabatic calorimetry,"not stated,99.9999 % (total),",99.9999,Not Specified %,1987
63.74,15.0345,0.0751725,None kPa,N/A,25106,['C'],A,Small (less than 1 g) adiabatic calorimetry,"not stated,99.9999 % (total),",99.9999,Not Specified %,1987
65.0871,15.3146,0.076573,None kPa,N/A,25106,['C'],A,Small (less than 1 g) adiabatic calorimetry,"not stated,99.9999 % (total),",99.9999,Not Specified %,1987
65.8493,15.4664,0.077332,None kPa,N/A,25106,['C'],A,Small (less than 1 g) adiabatic calorimetry,"not stated,99.9999 % (total),",99.9999,Not Specified %,1987
66.8951,15.6768,0.078384,None kPa,N/A,25106,['C'],A,Small (less than 1 g) adiabatic calorimetry,"not stated,99.9999 % (total),",99.9999,Not Specified %,1987
68.5968,15.997,0.079985,None kPa,N/A,25106,['C'],A,Small (less than 1 g) adiabatic calorimetry,"not stated,99.9999 % (total),",99.9999,Not Specified %,1987
69.483,16.1686,0.080843,None kPa,N/A,25106,['C'],A,Small (less than 1 g) adiabatic calorimetry,"not stated,99.9999 % (total),",99.9999,Not Specified %,1987
69.9439,16.2536,0.081268,None kPa,N/A,25106,['C'],A,Small (less than 1 g) adiabatic calorimetry,"not stated,99.9999 % (total),",99.9999,Not Specified %,1987
70.2275,16.3011,0.0815055,None kPa,N/A,25106,['C'],A,Small (less than 1 g) adiabatic calorimetry,"not stated,99.9999 % (total),",99.9999,Not Specified %,1987
71.5923,16.5393,0.0826965,None kPa,N/A,25106,['C'],A,Small (less than 1 g) adiabatic calorimetry,"not stated,99.9999 % (total),",99.9999,Not Specified %,1987
73.2762,16.8317,0.0841585,None kPa,N/A,25106,['C'],A,Small (less than 1 g) adiabatic calorimetry,"not stated,99.9999 % (total),",99.9999,Not Specified %,1987
73.8434,16.9236,0.084618,None kPa,N/A,25106,['C'],A,Small (less than 1 g) adiabatic calorimetry,"not stated,99.9999 % (total),",99.9999,Not Specified %,1987
75.3678,17.1743,0.0858715,None kPa,N/A,25106,['C'],A,Small (less than 1 g) adiabatic calorimetry,"not stated,99.9999 % (total),",99.9999,Not Specified %,1987
76.3072,17.3147,0.0865735,None kPa,N/A,25106,['C'],A,Small (less than 1 g) adiabatic calorimetry,"not stated,99.9999 % (total),",99.9999,Not Specified %,1987
76.3781,17.3323,0.0866615,None kPa,N/A,25106,['C'],A,Small (less than 1 g) adiabatic calorimetry,"not stated,99.9999 % (total),",99.9999,Not Specified %,1987
77.6012,17.5184,0.087592,None kPa,N/A,25106,['C'],A,Small (less than 1 g) adiabatic calorimetry,"not stated,99.9999 % (total),",99.9999,Not Specified %,1987
78.3811,17.6324,0.088162,None kPa,N/A,25106,['C'],A,Small (less than 1 g) adiabatic calorimetry,"not stated,99.9999 % (total),",99.9999,Not Specified %,1987
78.9483,17.7166,0.088583,None kPa,N/A,25106,['C'],A,Small (less than 1 g) adiabatic calorimetry,"not stated,99.9999 % (total),",99.9999,Not Specified %,1987
79.161,17.7432,0.088716,None kPa,N/A,25106,['C'],A,Small (less than 1 g) adiabatic calorimetry,"not stated,99.9999 % (total),",99.9999,Not Specified %,1987
79.2319,17.7571,0.0887855,None kPa,N/A,25106,['C'],A,Small (less than 1 g) adiabatic calorimetry,"not stated,99.9999 % (total),",99.9999,Not Specified %,1987
81.0129,18.0136,0.090068,None kPa,N/A,25106,['C'],A,Small (less than 1 g) adiabatic calorimetry,"not stated,99.9999 % (total),",99.9999,Not Specified %,1987
81.7489,18.1086,0.090543,None kPa,N/A,25106,['C'],A,Small (less than 1 g) adiabatic calorimetry,"not stated,99.9999 % (total),",99.9999,Not Specified %,1987
82.2275,18.1708,0.090854,None kPa,N/A,25106,['C'],A,Small (less than 1 g) adiabatic calorimetry,"not stated,99.9999 % (total),",99.9999,Not Specified %,1987
82.6529,18.2315,0.0911575,None kPa,N/A,25106,['C'],A,Small (less than 1 g) adiabatic calorimetry,"not stated,99.9999 % (total),",99.9999,Not Specified %,1987
82.777,18.2553,0.0912765,None kPa,N/A,25106,['C'],A,Small (less than 1 g) adiabatic calorimetry,"not stated,99.9999 % (total),",99.9999,Not Specified %,1987
83.8582,18.3848,0.091924,None kPa,N/A,25106,['C'],A,Small (less than 1 g) adiabatic calorimetry,"not stated,99.9999 % (total),",99.9999,Not Specified %,1987
84.3013,18.4455,0.0922275,None kPa,N/A,25106,['C'],A,Small (less than 1 g) adiabatic calorimetry,"not stated,99.9999 % (total),",99.9999,Not Specified %,1987
84.6027,18.4914,0.092457,None kPa,N/A,25106,['C'],A,Small (less than 1 g) adiabatic calorimetry,"not stated,99.9999 % (total),",99.9999,Not Specified %,1987
85.613,18.6049,0.0930245,None kPa,N/A,25106,['C'],A,Small (less than 1 g) adiabatic calorimetry,"not stated,99.9999 % (total),",99.9999,Not Specified %,1987
86.2071,18.6993,0.0934965,None kPa,N/A,25106,['C'],A,Small (less than 1 g) adiabatic calorimetry,"not stated,99.9999 % (total),",99.9999,Not Specified %,1987
87.1728,18.7935,0.0939675,None kPa,N/A,25106,['C'],A,Small (less than 1 g) adiabatic calorimetry,"not stated,99.9999 % (total),",99.9999,Not Specified %,1987
87.5982,18.8488,0.094244,None kPa,N/A,25106,['C'],A,Small (less than 1 g) adiabatic calorimetry,"not stated,99.9999 % (total),",99.9999,Not Specified %,1987
87.616,18.8583,0.0942915,None kPa,N/A,25106,['C'],A,Small (less than 1 g) adiabatic calorimetry,"not stated,99.9999 % (total),",99.9999,Not Specified %,1987
88.8567,18.9911,0.0949555,None kPa,N/A,25106,['C'],A,Small (less than 1 g) adiabatic calorimetry,"not stated,99.9999 % (total),",99.9999,Not Specified %,1987
89.3708,19.0633,0.0953165,None kPa,N/A,25106,['C'],A,Small (less than 1 g) adiabatic calorimetry,"not stated,99.9999 % (total),",99.9999,Not Specified %,1987
90.8774,19.2331,0.0961655,None kPa,N/A,25106,['C'],A,Small (less than 1 g) adiabatic calorimetry,"not stated,99.9999 % (total),",99.9999,Not Specified %,1987
91.0724,19.2391,0.0961955,None kPa,N/A,25106,['C'],A,Small (less than 1 g) adiabatic calorimetry,"not stated,99.9999 % (total),",99.9999,Not Specified %,1987
