Repository: amr8004/PureElementPRL

# Pure Element Thermodynamic modeling with 3rd generation CALPHAD models for multiple elements

## Description
Jupyter notebook for modeling pure elements with selected models via python tools pycalphad and ESPEI

## Running Tutorial
Creating a codespace should immediately open the desired notebook. Just change the element as desired (non-case sensitive) and set what SGTE structure (FCC_A1, BCC_A2, etc.) you would like to compare against.

## Further Resources

## Citation

File: CpCSV/Au_CP_data.csv (part 6 of 9)
Temperature: K,Heat capacity at constant pressure Cp: J/K/mol,Uncertainty,Pressure,Ref Temp,Data Set ID,State,Representation,Method,Description,Purity,Purity Units,Year
1161.1,31.5904,0.631808,None kPa,N/A,19878,['C'],A,Adiabatic calorimeter (non-vacuum) ,"origin: commercial source,99.998 weight % (total),stated by supplier",99.998,Weight %,1971
1165.41,31.2764,0.625528,None kPa,N/A,19878,['C'],A,Adiabatic calorimeter (non-vacuum) ,"origin: commercial source,99.998 weight % (total),stated by supplier",99.998,Weight %,1971
1172.77,31.7172,0.634344,None kPa,N/A,19878,['C'],A,Adiabatic calorimeter (non-vacuum) ,"origin: commercial source,99.998 weight % (total),stated by supplier",99.998,Weight %,1971
1178.58,31.5159,0.630318,None kPa,N/A,19878,['C'],A,Adiabatic calorimeter (non-vacuum) ,"origin: commercial source,99.998 weight % (total),stated by supplier",99.998,Weight %,1971
1182.54,31.6303,0.632606,None kPa,N/A,19878,['C'],A,Adiabatic calorimeter (non-vacuum) ,"origin: commercial source,99.998 weight % (total),stated by supplier",99.998,Weight %,1971
1188.87,31.5262,0.630524,None kPa,N/A,19878,['C'],A,Adiabatic calorimeter (non-vacuum) ,"origin: commercial source,99.998 weight % (total),stated by supplier",99.998,Weight %,1971
1191.98,31.9055,0.63811,None kPa,N/A,19878,['C'],A,Adiabatic calorimeter (non-vacuum) ,"origin: commercial source,99.998 weight % (total),stated by supplier",99.998,Weight %,1971
1.3,0.001915,4.9e-05,None kPa,N/A,20509,['C'],A,Vacuum adiabatic calorimetry,"not stated,99.999 % (total),,chunk",99.999,Not Specified %,1972
1.5,0.002592,6.5e-05,None kPa,N/A,20509,['C'],A,Vacuum adiabatic calorimetry,"not stated,99.999 % (total),,chunk",99.999,Not Specified %,1972
1.7,0.003433,8.3e-05,None kPa,N/A,20509,['C'],A,Vacuum adiabatic calorimetry,"not stated,99.999 % (total),,chunk",99.999,Not Specified %,1972
1.9,0.004457,0.000103,None kPa,N/A,20509,['C'],A,Vacuum adiabatic calorimetry,"not stated,99.999 % (total),,chunk",99.999,Not Specified %,1972
2.1,0.005685,0.000126,None kPa,N/A,20509,['C'],A,Vacuum adiabatic calorimetry,"not stated,99.999 % (total),,chunk",99.999,Not Specified %,1972
2.3,0.007138,0.000151,None kPa,N/A,20509,['C'],A,Vacuum adiabatic calorimetry,"not stated,99.999 % (total),,chunk",99.999,Not Specified %,1972
2.5,0.008835,0.000178,None kPa,N/A,20509,['C'],A,Vacuum adiabatic calorimetry,"not stated,99.999 % (total),,chunk",99.999,Not Specified %,1972
2.7,0.010796,0.000207,None kPa,N/A,20509,['C'],A,Vacuum adiabatic calorimetry,"not stated,99.999 % (total),,chunk",99.999,Not Specified %,1972
2.9,0.01304,0.000239,None kPa,N/A,20509,['C'],A,Vacuum adiabatic calorimetry,"not stated,99.999 % (total),,chunk",99.999,Not Specified %,1972
3.1,0.015584,0.000273,None kPa,N/A,20509,['C'],A,Vacuum adiabatic calorimetry,"not stated,99.999 % (total),,chunk",99.999,Not Specified %,1972
3.3,0.018447,0.000309,None kPa,N/A,20509,['C'],A,Vacuum adiabatic calorimetry,"not stated,99.999 % (total),,chunk",99.999,Not Specified %,1972
3.5,0.021647,0.000347,None kPa,N/A,20509,['C'],A,Vacuum adiabatic calorimetry,"not stated,99.999 % (total),,chunk",99.999,Not Specified %,1972
3.7,0.025199,0.000388,None kPa,N/A,20509,['C'],A,Vacuum adiabatic calorimetry,"not stated,99.999 % (total),,chunk",99.999,Not Specified %,1972
3.9,0.02912,0.000431,None kPa,N/A,20509,['C'],A,Vacuum adiabatic calorimetry,"not stated,99.999 % (total),,chunk",99.999,Not Specified %,1972
4.1,0.033425,0.000476,None kPa,N/A,20509,['C'],A,Vacuum adiabatic calorimetry,"not stated,99.999 % (total),,chunk",99.999,Not Specified %,1972
4.2,0.035727,0.000499,None kPa,N/A,20509,['C'],A,Vacuum adiabatic calorimetry,"not stated,99.999 % (total),,chunk",99.999,Not Specified %,1972
2.5,0.00874456,8.74456e-05,None kPa,N/A,21230,['C'],A,Discrete-heating Apparatus,not stated,,,1973
3.5,0.0212966,0.000212966,None kPa,N/A,21230,['C'],A,Discrete-heating Apparatus,not stated,,,1973
4.5,0.0422584,0.000211292,None kPa,N/A,21231,['C'],A,Discrete-heating Apparatus,not stated,,,1973
5.5,0.0744752,0.000372376,None kPa,N/A,21231,['C'],A,Discrete-heating Apparatus,not stated,,,1973
6.5,0.120081,0.000600404,None kPa,N/A,21231,['C'],A,Discrete-heating Apparatus,not stated,,,1973
7.5,0.182004,0.00091002,None kPa,N/A,21231,['C'],A,Discrete-heating Apparatus,not stated,,,1973
8.5,0.264429,0.00132214,None kPa,N/A,21231,['C'],A,Discrete-heating Apparatus,not stated,,,1973
9.5,0.369866,0.00184933,None kPa,N/A,21231,['C'],A,Discrete-heating Apparatus,not stated,,,1973
10.5,0.50208,0.0025104,None kPa,N/A,21231,['C'],A,Discrete-heating Apparatus,not stated,,,1973
11.5,0.665256,0.00332628,None kPa,N/A,21231,['C'],A,Discrete-heating Apparatus,not stated,,,1973
12.5,0.853536,0.00426768,None kPa,N/A,21231,['C'],A,Discrete-heating Apparatus,not stated,,,1973
13.5,1.07529,0.00537644,None kPa,N/A,21231,['C'],A,Discrete-heating Apparatus,not stated,,,1973
14.5,1.33051,0.00665256,None kPa,N/A,21231,['C'],A,Discrete-heating Apparatus,not stated,,,1973
15.5,1.61084,0.0080542,None kPa,N/A,21231,['C'],A,Discrete-heating Apparatus,not stated,,,1973
16.5,1.92046,0.00960228,None kPa,N/A,21231,['C'],A,Discrete-heating Apparatus,not stated,,,1973
17.5,2.25936,0.0112968,None kPa,N/A,21231,['C'],A,Discrete-heating Apparatus,not stated,,,1973
18.5,2.61082,0.0130541,None kPa,N/A,21231,['C'],A,Discrete-heating Apparatus,not stated,,,1973
19.5,2.97901,0.014895,None kPa,N/A,21231,['C'],A,Discrete-heating Apparatus,not stated,,,1973
20.5,3.35975,0.0167988,None kPa,N/A,21232,['C'],A,Discrete-heating Apparatus,not stated,,,1973
21.5,3.75305,0.0187652,None kPa,N/A,21232,['C'],A,Discrete-heating Apparatus,not stated,,,1973
22.5,4.1589,0.0207945,None kPa,N/A,21232,['C'],A,Discrete-heating Apparatus,not stated,,,1973
23.5,4.56056,0.0228028,None kPa,N/A,21232,['C'],A,Discrete-heating Apparatus,not stated,,,1973
24.5,4.97896,0.0248948,None kPa,N/A,21232,['C'],A,Discrete-heating Apparatus,not stated,,,1973
25.5,5.4392,0.027196,None kPa,N/A,21232,['C'],A,Discrete-heating Apparatus,not stated,,,1973
26.5,5.8576,0.029288,None kPa,N/A,21232,['C'],A,Discrete-heating Apparatus,not stated,,,1973
27.5,6.276,0.03138,None kPa,N/A,21232,['C'],A,Discrete-heating Apparatus,not stated,,,1973
28.5,6.6944,0.033472,None kPa,N/A,21232,['C'],A,Discrete-heating Apparatus,not stated,,,1973
29.5,7.07096,0.0353548,None kPa,N/A,21232,['C'],A,Discrete-heating Apparatus,not stated,,,1973
13.6191,1.0915,0.0054575,None kPa,N/A,25107,['C'],A,Small (less than 1 g) adiabatic calorimetry,"not stated,99.9999 % (total),",99.9999,Not Specified %,1987
14.0713,1.2087,0.0060435,None kPa,N/A,25107,['C'],A,Small (less than 1 g) adiabatic calorimetry,"not stated,99.9999 % (total),",99.9999,Not Specified %,1987
14.4955,1.3241,0.0066205,None kPa,N/A,25107,['C'],A,Small (less than 1 g) adiabatic calorimetry,"not stated,99.9999 % (total),",99.9999,Not Specified %,1987
15.0052,1.4609,0.0073045,None kPa,N/A,25107,['C'],A,Small (less than 1 g) adiabatic calorimetry,"not stated,99.9999 % (total),",99.9999,Not Specified %,1987
16.0039,1.7626,0.008813,None kPa,N/A,25107,['C'],A,Small (less than 1 g) adiabatic calorimetry,"not stated,99.9999 % (total),",99.9999,Not Specified %,1987
16.9469,2.0591,0.0102955,None kPa,N/A,25107,['C'],A,Small (less than 1 g) adiabatic calorimetry,"not stated,99.9999 % (total),",99.9999,Not Specified %,1987
17.7915,2.3501,0.0117505,None kPa,N/A,25107,['C'],A,Small (less than 1 g) adiabatic calorimetry,"not stated,99.9999 % (total),",99.9999,Not Specified %,1987
18.7844,2.7097,0.0135485,None kPa,N/A,25107,['C'],A,Small (less than 1 g) adiabatic calorimetry,"not stated,99.9999 % (total),",99.9999,Not Specified %,1987
19.7599,3.0789,0.0153945,None kPa,N/A,25107,['C'],A,Small (less than 1 g) adiabatic calorimetry,"not stated,99.9999 % (total),",99.9999,Not Specified %,1987
20.8727,3.5095,0.0175475,None kPa,N/A,25107,['C'],A,Small (less than 1 g) adiabatic calorimetry,"not stated,99.9999 % (total),",99.9999,Not Specified %,1987
21.9945,3.9578,0.019789,None kPa,N/A,25107,['C'],A,Small (less than 1 g) adiabatic calorimetry,"not stated,99.9999 % (total),",99.9999,Not Specified %,1987
23.1081,4.4139,0.0220695,None kPa,N/A,25107,['C'],A,Small (less than 1 g) adiabatic calorimetry,"not stated,99.9999 % (total),",99.9999,Not Specified %,1987
23.9519,4.7686,0.023843,None kPa,N/A,25107,['C'],A,Small (less than 1 g) adiabatic calorimetry,"not stated,99.9999 % (total),",99.9999,Not Specified %,1987
24.8835,5.1577,0.0257885,None kPa,N/A,25107,['C'],A,Small (less than 1 g) adiabatic calorimetry,"not stated,99.9999 % (total),",99.9999,Not Specified %,1987
25.9896,5.6239,0.0281195,None kPa,N/A,25107,['C'],A,Small (less than 1 g) adiabatic calorimetry,"not stated,99.9999 % (total),",99.9999,Not Specified %,1987
26.5195,5.8591,0.0292955,None kPa,N/A,25107,['C'],A,Small (less than 1 g) adiabatic calorimetry,"not stated,99.9999 % (total),",99.9999,Not Specified %,1987
27.3905,6.2239,0.0311195,None kPa,N/A,25107,['C'],A,Small (less than 1 g) adiabatic calorimetry,"not stated,99.9999 % (total),",99.9999,Not Specified %,1987
28.4932,6.6861,0.0334305,None kPa,N/A,25107,['C'],A,Small (less than 1 g) adiabatic calorimetry,"not stated,99.9999 % (total),",99.9999,Not Specified %,1987
29.4223,7.0726,0.035363,None kPa,N/A,25107,['C'],A,Small (less than 1 g) adiabatic calorimetry,"not stated,99.9999 % (total),",99.9999,Not Specified %,1987
30.5292,7.5322,0.037661,None kPa,N/A,25107,['C'],A,Small (less than 1 g) adiabatic calorimetry,"not stated,99.9999 % (total),",99.9999,Not Specified %,1987
31.726,8.0283,0.0401415,None kPa,N/A,25107,['C'],A,Small (less than 1 g) adiabatic calorimetry,"not stated,99.9999 % (total),",99.9999,Not Specified %,1987
32.9266,8.5199,0.0425995,None kPa,N/A,25107,['C'],A,Small (less than 1 g) adiabatic calorimetry,"not stated,99.9999 % (total),",99.9999,Not Specified %,1987
34.039,8.9606,0.044803,None kPa,N/A,25107,['C'],A,Small (less than 1 g) adiabatic calorimetry,"not stated,99.9999 % (total),",99.9999,Not Specified %,1987
35.9408,9.6942,0.048471,None kPa,N/A,25107,['C'],A,Small (less than 1 g) adiabatic calorimetry,"not stated,99.9999 % (total),",99.9999,Not Specified %,1987
37.1407,10.1468,0.050734,None kPa,N/A,25107,['C'],A,Small (less than 1 g) adiabatic calorimetry,"not stated,99.9999 % (total),",99.9999,Not Specified %,1987
38.3004,10.5762,0.052881,None kPa,N/A,25107,['C'],A,Small (less than 1 g) adiabatic calorimetry,"not stated,99.9999 % (total),",99.9999,Not Specified %,1987
39.5622,11.0222,0.055111,None kPa,N/A,25107,['C'],A,Small (less than 1 g) adiabatic calorimetry,"not stated,99.9999 % (total),",99.9999,Not Specified %,1987
41.6481,11.7345,0.0586725,None kPa,N/A,25107,['C'],A,Small (less than 1 g) adiabatic calorimetry,"not stated,99.9999 % (total),",99.9999,Not Specified %,1987
43.841,12.4427,0.0622135,None kPa,N/A,25107,['C'],A,Small (less than 1 g) adiabatic calorimetry,"not stated,99.9999 % (total),",99.9999,Not Specified %,1987
45.0164,12.8071,0.0640355,None kPa,N/A,25107,['C'],A,Small (less than 1 g) adiabatic calorimetry,"not stated,99.9999 % (total),",99.9999,Not Specified %,1987
45.862,13.0711,0.0653555,None kPa,N/A,25107,['C'],A,Small (less than 1 g) adiabatic calorimetry,"not stated,99.9999 % (total),",99.9999,Not Specified %,1987
46.8513,13.366,0.06683,None kPa,N/A,25107,['C'],A,Small (less than 1 g) adiabatic calorimetry,"not stated,99.9999 % (total),",99.9999,Not Specified %,1987
47.7616,13.6332,0.068166,None kPa,N/A,25107,['C'],A,Small (less than 1 g) adiabatic calorimetry,"not stated,99.9999 % (total),",99.9999,Not Specified %,1987
48.648,13.8877,0.0694385,None kPa,N/A,25107,['C'],A,Small (less than 1 g) adiabatic calorimetry,"not stated,99.9999 % (total),",99.9999,Not Specified %,1987
50.4752,14.3819,0.0719095,None kPa,N/A,25107,['C'],A,Small (less than 1 g) adiabatic calorimetry,"not stated,99.9999 % (total),",99.9999,Not Specified %,1987
51.2821,14.583,0.072915,None kPa,N/A,25107,['C'],A,Small (less than 1 g) adiabatic calorimetry,"not stated,99.9999 % (total),",99.9999,Not Specified %,1987
52.3259,14.8779,0.0743895,None kPa,N/A,25107,['C'],A,Small (less than 1 g) adiabatic calorimetry,"not stated,99.9999 % (total),",99.9999,Not Specified %,1987
53.5253,15.1614,0.075807,None kPa,N/A,25107,['C'],A,Small (less than 1 g) adiabatic calorimetry,"not stated,99.9999 % (total),",99.9999,Not Specified %,1987
54.803,15.4628,0.077314,None kPa,N/A,25107,['C'],A,Small (less than 1 g) adiabatic calorimetry,"not stated,99.9999 % (total),",99.9999,Not Specified %,1987
55.7134,15.6772,0.078386,None kPa,N/A,25107,['C'],A,Small (less than 1 g) adiabatic calorimetry,"not stated,99.9999 % (total),",99.9999,Not Specified %,1987
56.8991,15.9518,0.079759,None kPa,N/A,25107,['C'],A,Small (less than 1 g) adiabatic calorimetry,"not stated,99.9999 % (total),",99.9999,Not Specified %,1987
57.9498,16.1707,0.0808535,None kPa,N/A,25107,['C'],A,Small (less than 1 g) adiabatic calorimetry,"not stated,99.9999 % (total),",99.9999,Not Specified %,1987
58.9262,16.3723,0.0818615,None kPa,N/A,25107,['C'],A,Small (less than 1 g) adiabatic calorimetry,"not stated,99.9999 % (total),",99.9999,Not Specified %,1987
94.5881,20.9969,0.104985,None kPa,N/A,25107,['C'],A,Small (less than 1 g) adiabatic calorimetry,"not stated,99.9999 % (total),",99.9999,Not Specified %,1987
97.8467,21.2447,0.106224,None kPa,N/A,25107,['C'],A,Small (less than 1 g) adiabatic calorimetry,"not stated,99.9999 % (total),",99.9999,Not Specified %,1987
101.085,21.4751,0.107376,None kPa,N/A,25107,['C'],A,Small (less than 1 g) adiabatic calorimetry,"not stated,99.9999 % (total),",99.9999,Not Specified %,1987
104.271,21.6784,0.108392,None kPa,N/A,25107,['C'],A,Small (less than 1 g) adiabatic calorimetry,"not stated,99.9999 % (total),",99.9999,Not Specified %,1987
107.413,21.8674,0.109337,None kPa,N/A,25107,['C'],A,Small (less than 1 g) adiabatic calorimetry,"not stated,99.9999 % (total),",99.9999,Not Specified %,1987
110.564,22.0421,0.110211,None kPa,N/A,25107,['C'],A,Small (less than 1 g) adiabatic calorimetry,"not stated,99.9999 % (total),",99.9999,Not Specified %,1987
113.507,22.1964,0.110982,None kPa,N/A,25107,['C'],A,Small (less than 1 g) adiabatic calorimetry,"not stated,99.9999 % (total),",99.9999,Not Specified %,1987
116.595,22.3464,0.111732,None kPa,N/A,25107,['C'],A,Small (less than 1 g) adiabatic calorimetry,"not stated,99.9999 % (total),",99.9999,Not Specified %,1987
119.579,22.4798,0.112399,None kPa,N/A,25107,['C'],A,Small (less than 1 g) adiabatic calorimetry,"not stated,99.9999 % (total),",99.9999,Not Specified %,1987
122.544,22.6072,0.113036,None kPa,N/A,25107,['C'],A,Small (less than 1 g) adiabatic calorimetry,"not stated,99.9999 % (total),",99.9999,Not Specified %,1987
125.024,22.7085,0.113543,None kPa,N/A,25107,['C'],A,Small (less than 1 g) adiabatic calorimetry,"not stated,99.9999 % (total),",99.9999,Not Specified %,1987
125.822,22.7401,0.113701,None kPa,N/A,25107,['C'],A,Small (less than 1 g) adiabatic calorimetry,"not stated,99.9999 % (total),",99.9999,Not Specified %,1987
128.586,22.8451,0.114225,None kPa,N/A,25107,['C'],A,Small (less than 1 g) adiabatic calorimetry,"not stated,99.9999 % (total),",99.9999,Not Specified %,1987
132.171,22.9717,0.114858,None kPa,N/A,25107,['C'],A,Small (less than 1 g) adiabatic calorimetry,"not stated,99.9999 % (total),",99.9999,Not Specified %,1987
136.368,23.1112,0.115556,None kPa,N/A,25107,['C'],A,Small (less than 1 g) adiabatic calorimetry,"not stated,99.9999 % (total),",99.9999,Not Specified %,1987
140.444,23.2389,0.116195,None kPa,N/A,25107,['C'],A,Small (less than 1 g) adiabatic calorimetry,"not stated,99.9999 % (total),",99.9999,Not Specified %,1987
144.554,23.3571,0.116786,None kPa,N/A,25107,['C'],A,Small (less than 1 g) adiabatic calorimetry,"not stated,99.9999 % (total),",99.9999,Not Specified %,1987
145.808,23.3961,0.116981,None kPa,N/A,25107,['C'],A,Small (less than 1 g) adiabatic calorimetry,"not stated,99.9999 % (total),",99.9999,Not Specified %,1987
148.716,23.4766,0.117383,None kPa,N/A,25107,['C'],A,Small (less than 1 g) adiabatic calorimetry,"not stated,99.9999 % (total),",99.9999,Not Specified %,1987
151.684,23.5534,0.117767,None kPa,N/A,25107,['C'],A,Small (less than 1 g) adiabatic calorimetry,"not stated,99.9999 % (total),",99.9999,Not Specified %,1987
154.614,23.6258,0.118129,None kPa,N/A,25107,['C'],A,Small (less than 1 g) adiabatic calorimetry,"not stated,99.9999 % (total),",99.9999,Not Specified %,1987
157.584,23.6901,0.118451,None kPa,N/A,25107,['C'],A,Small (less than 1 g) adiabatic calorimetry,"not stated,99.9999 % (total),",99.9999,Not Specified %,1987
160.701,23.7666,0.118833,None kPa,N/A,25107,['C'],A,Small (less than 1 g) adiabatic calorimetry,"not stated,99.9999 % (total),",99.9999,Not Specified %,1987
163.431,23.8247,0.119124,None kPa,N/A,25107,['C'],A,Small (less than 1 g) adiabatic calorimetry,"not stated,99.9999 % (total),",99.9999,Not Specified %,1987
166.444,23.8843,0.119421,None kPa,N/A,25107,['C'],A,Small (less than 1 g) adiabatic calorimetry,"not stated,99.9999 % (total),",99.9999,Not Specified %,1987
169.268,23.9365,0.119682,None kPa,N/A,25107,['C'],A,Small (less than 1 g) adiabatic calorimetry,"not stated,99.9999 % (total),",99.9999,Not Specified %,1987
172.077,23.9916,0.119958,None kPa,N/A,25107,['C'],A,Small (less than 1 g) adiabatic calorimetry,"not stated,99.9999 % (total),",99.9999,Not Specified %,1987
175.059,24.0473,0.120236,None kPa,N/A,25107,['C'],A,Small (less than 1 g) adiabatic calorimetry,"not stated,99.9999 % (total),",99.9999,Not Specified %,1987
177.847,24.0935,0.120467,None kPa,N/A,25107,['C'],A,Small (less than 1 g) adiabatic calorimetry,"not stated,99.9999 % (total),",99.9999,Not Specified %,1987
180.695,24.1376,0.120688,None kPa,N/A,25107,['C'],A,Small (less than 1 g) adiabatic calorimetry,"not stated,99.9999 % (total),",99.9999,Not Specified %,1987
184.104,24.1955,0.120978,None kPa,N/A,25107,['C'],A,Small (less than 1 g) adiabatic calorimetry,"not stated,99.9999 % (total),",99.9999,Not Specified %,1987
188.011,24.252,0.12126,None kPa,N/A,25107,['C'],A,Small (less than 1 g) adiabatic calorimetry,"not stated,99.9999 % (total),",99.9999,Not Specified %,1987
192.12,24.3095,0.121548,None kPa,N/A,25107,['C'],A,Small (less than 1 g) adiabatic calorimetry,"not stated,99.9999 % (total),",99.9999,Not Specified %,1987
196.046,24.357,0.121785,None kPa,N/A,25107,['C'],A,Small (less than 1 g) adiabatic calorimetry,"not stated,99.9999 % (total),",99.9999,Not Specified %,1987
199.939,24.4115,0.122057,None kPa,N/A,25107,['C'],A,Small (less than 1 g) adiabatic calorimetry,"not stated,99.9999 % (total),",99.9999,Not Specified %,1987
203.902,24.462,0.12231,None kPa,N/A,25107,['C'],A,Small (less than 1 g) adiabatic calorimetry,"not stated,99.9999 % (total),",99.9999,Not Specified %,1987
207.777,24.5225,0.122613,None kPa,N/A,25107,['C'],A,Small (less than 1 g) adiabatic calorimetry,"not stated,99.9999 % (total),",99.9999,Not Specified %,1987
211.589,24.5515,0.122758,None kPa,N/A,25107,['C'],A,Small (less than 1 g) adiabatic calorimetry,"not stated,99.9999 % (total),",99.9999,Not Specified %,1987
215.522,24.6062,0.123031,None kPa,N/A,25107,['C'],A,Small (less than 1 g) adiabatic calorimetry,"not stated,99.9999 % (total),",99.9999,Not Specified %,1987
220.011,24.6404,0.123202,None kPa,N/A,25107,['C'],A,Small (less than 1 g) adiabatic calorimetry,"not stated,99.9999 % (total),",99.9999,Not Specified %,1987
225.417,24.7214,0.123607,None kPa,N/A,25107,['C'],A,Small (less than 1 g) adiabatic calorimetry,"not stated,99.9999 % (total),",99.9999,Not Specified %,1987
244.624,24.8736,0.124368,None kPa,N/A,25107,['C'],A,Small (less than 1 g) adiabatic calorimetry,"not stated,99.9999 % (total),",99.9999,Not Specified %,1987
252.158,24.9328,0.124664,None kPa,N/A,25107,['C'],A,Small (less than 1 g) adiabatic calorimetry,"not stated,99.9999 % (total),",99.9999,Not Specified %,1987
258.6,24.976,0.12488,None kPa,N/A,25107,['C'],A,Small (less than 1 g) adiabatic calorimetry,"not stated,99.9999 % (total),",99.9999,Not Specified %,1987
264.023,25.0258,0.125129,None kPa,N/A,25107,['C'],A,Small (less than 1 g) adiabatic calorimetry,"not stated,99.9999 % (total),",99.9999,Not Specified %,1987
269.38,25.0714,0.125357,None kPa,N/A,25107,['C'],A,Small (less than 1 g) adiabatic calorimetry,"not stated,99.9999 % (total),",99.9999,Not Specified %,1987
274.574,25.1138,0.125569,None kPa,N/A,25107,['C'],A,Small (less than 1 g) adiabatic calorimetry,"not stated,99.9999 % (total),",99.9999,Not Specified %,1987
279.979,25.1482,0.125741,None kPa,N/A,25107,['C'],A,Small (less than 1 g) adiabatic calorimetry,"not stated,99.9999 % (total),",99.9999,Not Specified %,1987
285.266,25.1845,0.125922,None kPa,N/A,25107,['C'],A,Small (less than 1 g) adiabatic calorimetry,"not stated,99.9999 % (total),",99.9999,Not Specified %,1987
290.542,25.2222,0.126111,None kPa,N/A,25107,['C'],A,Small (less than 1 g) adiabatic calorimetry,"not stated,99.9999 % (total),",99.9999,Not Specified %,1987
295.803,25.2505,0.126252,None kPa,N/A,25107,['C'],A,Small (less than 1 g) adiabatic calorimetry,"not stated,99.9999 % (total),",99.9999,Not Specified %,1987
301.052,25.285,0.126425,None kPa,N/A,25107,['C'],A,Small (less than 1 g) adiabatic calorimetry,"not stated,99.9999 % (total),",99.9999,Not Specified %,1987
306.341,25.3169,0.126585,None kPa,N/A,25107,['C'],A,Small (less than 1 g) adiabatic calorimetry,"not stated,99.9999 % (total),",99.9999,Not Specified %,1987
311.605,25.3367,0.126684,None kPa,N/A,25107,['C'],A,Small (less than 1 g) adiabatic calorimetry,"not stated,99.9999 % (total),",99.9999,Not Specified %,1987
316.788,25.3732,0.126866,None kPa,N/A,25107,['C'],A,Small (less than 1 g) adiabatic calorimetry,"not stated,99.9999 % (total),",99.9999,Not Specified %,1987
321.964,25.4477,0.127239,None kPa,N/A,25107,['C'],A,Small (less than 1 g) adiabatic calorimetry,"not stated,99.9999 % (total),",99.9999,Not Specified %,1987
14.1335,1.2246,0.006123,None kPa,N/A,25107,['C'],A,Small (less than 1 g) adiabatic calorimetry,"not stated,99.9999 % (total),",99.9999,Not Specified %,1987
16.1851,1.8262,0.009131,None kPa,N/A,25107,['C'],A,Small (less than 1 g) adiabatic calorimetry,"not stated,99.9999 % (total),",99.9999,Not Specified %,1987
17.613,2.2915,0.0114575,None kPa,N/A,25107,['C'],A,Small (less than 1 g) adiabatic calorimetry,"not stated,99.9999 % (total),",99.9999,Not Specified %,1987
18.6407,2.6572,0.013286,None kPa,N/A,25107,['C'],A,Small (less than 1 g) adiabatic calorimetry,"not stated,99.9999 % (total),",99.9999,Not Specified %,1987
19.6567,3.0275,0.0151375,None kPa,N/A,25107,['C'],A,Small (less than 1 g) adiabatic calorimetry,"not stated,99.9999 % (total),",99.9999,Not Specified %,1987
20.4162,3.3252,0.016626,None kPa,N/A,25107,['C'],A,Small (less than 1 g) adiabatic calorimetry,"not stated,99.9999 % (total),",99.9999,Not Specified %,1987
21.1393,3.6117,0.0180585,None kPa,N/A,25107,['C'],A,Small (less than 1 g) adiabatic calorimetry,"not stated,99.9999 % (total),",99.9999,Not Specified %,1987
21.9216,3.9249,0.0196245,None kPa,N/A,25107,['C'],A,Small (less than 1 g) adiabatic calorimetry,"not stated,99.9999 % (total),",99.9999,Not Specified %,1987
22.9246,4.3499,0.0217495,None kPa,N/A,25107,['C'],A,Small (less than 1 g) adiabatic calorimetry,"not stated,99.9999 % (total),",99.9999,Not Specified %,1987
24.2434,4.9042,0.024521,None kPa,N/A,25107,['C'],A,Small (less than 1 g) adiabatic calorimetry,"not stated,99.9999 % (total),",99.9999,Not Specified %,1987
25.6388,5.4964,0.027482,None kPa,N/A,25107,['C'],A,Small (less than 1 g) adiabatic calorimetry,"not stated,99.9999 % (total),",99.9999,Not Specified %,1987
27.0172,6.0679,0.0303395,None kPa,N/A,25107,['C'],A,Small (less than 1 g) adiabatic calorimetry,"not stated,99.9999 % (total),",99.9999,Not Specified %,1987
28.4671,6.6768,0.033384,None kPa,N/A,25107,['C'],A,Small (less than 1 g) adiabatic calorimetry,"not stated,99.9999 % (total),",99.9999,Not Specified %,1987
29.9643,7.2994,0.036497,None kPa,N/A,25107,['C'],A,Small (less than 1 g) adiabatic calorimetry,"not stated,99.9999 % (total),",99.9999,Not Specified %,1987
31.2012,7.811,0.039055,None kPa,N/A,25107,['C'],A,Small (less than 1 g) adiabatic calorimetry,"not stated,99.9999 % (total),",99.9999,Not Specified %,1987
32.3657,8.2841,0.0414205,None kPa,N/A,25107,['C'],A,Small (less than 1 g) adiabatic calorimetry,"not stated,99.9999 % (total),",99.9999,Not Specified %,1987
33.4704,8.7312,0.043656,None kPa,N/A,25107,['C'],A,Small (less than 1 g) adiabatic calorimetry,"not stated,99.9999 % (total),",99.9999,Not Specified %,1987
34.535,9.1549,0.0457745,None kPa,N/A,25107,['C'],A,Small (less than 1 g) adiabatic calorimetry,"not stated,99.9999 % (total),",99.9999,Not Specified %,1987
36.1132,9.7622,0.048811,None kPa,N/A,25107,['C'],A,Small (less than 1 g) adiabatic calorimetry,"not stated,99.9999 % (total),",99.9999,Not Specified %,1987
37.1935,10.1671,0.0508355,None kPa,N/A,25107,['C'],A,Small (less than 1 g) adiabatic calorimetry,"not stated,99.9999 % (total),",99.9999,Not Specified %,1987
38.8982,10.7854,0.053927,None kPa,N/A,25107,['C'],A,Small (less than 1 g) adiabatic calorimetry,"not stated,99.9999 % (total),",99.9999,Not Specified %,1987
40.1863,11.2344,0.056172,None kPa,N/A,25107,['C'],A,Small (less than 1 g) adiabatic calorimetry,"not stated,99.9999 % (total),",99.9999,Not Specified %,1987
40.9483,11.5007,0.0575035,None kPa,N/A,25107,['C'],A,Small (less than 1 g) adiabatic calorimetry,"not stated,99.9999 % (total),",99.9999,Not Specified %,1987
42.3107,11.952,0.05976,None kPa,N/A,25107,['C'],A,Small (less than 1 g) adiabatic calorimetry,"not stated,99.9999 % (total),",99.9999,Not Specified %,1987
43.7786,12.4265,0.0621325,None kPa,N/A,25107,['C'],A,Small (less than 1 g) adiabatic calorimetry,"not stated,99.9999 % (total),",99.9999,Not Specified %,1987
45.2874,12.9005,0.0645025,None kPa,N/A,25107,['C'],A,Small (less than 1 g) adiabatic calorimetry,"not stated,99.9999 % (total),",99.9999,Not Specified %,1987
46.506,13.2656,0.066328,None kPa,N/A,25107,['C'],A,Small (less than 1 g) adiabatic calorimetry,"not stated,99.9999 % (total),",99.9999,Not Specified %,1987
48.136,13.7397,0.0686985,None kPa,N/A,25107,['C'],A,Small (less than 1 g) adiabatic calorimetry,"not stated,99.9999 % (total),",99.9999,Not Specified %,1987
49.499,14.1188,0.070594,None kPa,N/A,25107,['C'],A,Small (less than 1 g) adiabatic calorimetry,"not stated,99.9999 % (total),",99.9999,Not Specified %,1987
50.5837,14.4135,0.0720675,None kPa,N/A,25107,['C'],A,Small (less than 1 g) adiabatic calorimetry,"not stated,99.9999 % (total),",99.9999,Not Specified %,1987
51.7021,14.6981,0.0734905,None kPa,N/A,25107,['C'],A,Small (less than 1 g) adiabatic calorimetry,"not stated,99.9999 % (total),",99.9999,Not Specified %,1987
52.9419,15.0153,0.0750765,None kPa,N/A,25107,['C'],A,Small (less than 1 g) adiabatic calorimetry,"not stated,99.9999 % (total),",99.9999,Not Specified %,1987
54.1051,15.2895,0.0764475,None kPa,N/A,25107,['C'],A,Small (less than 1 g) adiabatic calorimetry,"not stated,99.9999 % (total),",99.9999,Not Specified %,1987
54.4122,15.3696,0.076848,None kPa,N/A,25107,['C'],A,Small (less than 1 g) adiabatic calorimetry,"not stated,99.9999 % (total),",99.9999,Not Specified %,1987
55.3954,15.5977,0.0779885,None kPa,N/A,25107,['C'],A,Small (less than 1 g) adiabatic calorimetry,"not stated,99.9999 % (total),",99.9999,Not Specified %,1987
57.073,15.9708,0.079854,None kPa,N/A,25107,['C'],A,Small (less than 1 g) adiabatic calorimetry,"not stated,99.9999 % (total),",99.9999,Not Specified %,1987
58.6059,16.3024,0.081512,None kPa,N/A,25107,['C'],A,Small (less than 1 g) adiabatic calorimetry,"not stated,99.9999 % (total),",99.9999,Not Specified %,1987
60.1259,16.6219,0.0831095,None kPa,N/A,25107,['C'],A,Small (less than 1 g) adiabatic calorimetry,"not stated,99.9999 % (total),",99.9999,Not Specified %,1987
61.5788,16.8787,0.0843935,None kPa,N/A,25107,['C'],A,Small (less than 1 g) adiabatic calorimetry,"not stated,99.9999 % (total),",99.9999,Not Specified %,1987
64.4545,17.4138,0.087069,None kPa,N/A,25107,['C'],A,Small (less than 1 g) adiabatic calorimetry,"not stated,99.9999 % (total),",99.9999,Not Specified %,1987
87.0588,20.3488,0.101744,None kPa,N/A,25107,['C'],A,Small (less than 1 g) adiabatic calorimetry,"not stated,99.9999 % (total),",99.9999,Not Specified %,1987
96.9092,21.1748,0.105874,None kPa,N/A,25107,['C'],A,Small (less than 1 g) adiabatic calorimetry,"not stated,99.9999 % (total),",99.9999,Not Specified %,1987
100.08,21.4032,0.107016,None kPa,N/A,25107,['C'],A,Small (less than 1 g) adiabatic calorimetry,"not stated,99.9999 % (total),",99.9999,Not Specified %,1987
103.062,21.602,0.10801,None kPa,N/A,25107,['C'],A,Small (less than 1 g) adiabatic calorimetry,"not stated,99.9999 % (total),",99.9999,Not Specified %,1987
222.344,24.6726,0.123363,None kPa,N/A,25107,['C'],A,Small (less than 1 g) adiabatic calorimetry,"not stated,99.9999 % (total),",99.9999,Not Specified %,1987
229.289,24.7487,0.123744,None kPa,N/A,25107,['C'],A,Small (less than 1 g) adiabatic calorimetry,"not stated,99.9999 % (total),",99.9999,Not Specified %,1987
236.119,24.928,0.12464,None kPa,N/A,25107,['C'],A,Small (less than 1 g) adiabatic calorimetry,"not stated,99.9999 % (total),",99.9999,Not Specified %,1987
242.982,24.8613,0.124307,None kPa,N/A,25107,['C'],A,Small (less than 1 g) adiabatic calorimetry,"not stated,99.9999 % (total),",99.9999,Not Specified %,1987
243.5,24.8774,0.124387,None kPa,N/A,25107,['C'],A,Small (less than 1 g) adiabatic calorimetry,"not stated,99.9999 % (total),",99.9999,Not Specified %,1987
248.765,24.9101,0.124551,None kPa,N/A,25107,['C'],A,Small (less than 1 g) adiabatic calorimetry,"not stated,99.9999 % (total),",99.9999,Not Specified %,1987
249.99,24.9227,0.124614,None kPa,N/A,25107,['C'],A,Small (less than 1 g) adiabatic calorimetry,"not stated,99.9999 % (total),",99.9999,Not Specified %,1987
253.835,24.9431,0.124716,None kPa,N/A,25107,['C'],A,Small (less than 1 g) adiabatic calorimetry,"not stated,99.9999 % (total),",99.9999,Not Specified %,1987
256.682,24.9689,0.124845,None kPa,N/A,25107,['C'],A,Small (less than 1 g) adiabatic calorimetry,"not stated,99.9999 % (total),",99.9999,Not Specified %,1987
259.12,24.9927,0.124964,None kPa,N/A,25107,['C'],A,Small (less than 1 g) adiabatic calorimetry,"not stated,99.9999 % (total),",99.9999,Not Specified %,1987
263.473,25.028,0.12514,None kPa,N/A,25107,['C'],A,Small (less than 1 g) adiabatic calorimetry,"not stated,99.9999 % (total),",99.9999,Not Specified %,1987
264.26,25.0424,0.125212,None kPa,N/A,25107,['C'],A,Small (less than 1 g) adiabatic calorimetry,"not stated,99.9999 % (total),",99.9999,Not Specified %,1987
269.367,25.0859,0.125429,None kPa,N/A,25107,['C'],A,Small (less than 1 g) adiabatic calorimetry,"not stated,99.9999 % (total),",99.9999,Not Specified %,1987
270.087,25.0818,0.125409,None kPa,N/A,25107,['C'],A,Small (less than 1 g) adiabatic calorimetry,"not stated,99.9999 % (total),",99.9999,Not Specified %,1987
274.366,25.1148,0.125574,None kPa,N/A,25107,['C'],A,Small (less than 1 g) adiabatic calorimetry,"not stated,99.9999 % (total),",99.9999,Not Specified %,1987
276.763,25.1112,0.125556,None kPa,N/A,25107,['C'],A,Small (less than 1 g) adiabatic calorimetry,"not stated,99.9999 % (total),",99.9999,Not Specified %,1987
279.54,25.1432,0.125716,None kPa,N/A,25107,['C'],A,Small (less than 1 g) adiabatic calorimetry,"not stated,99.9999 % (total),",99.9999,Not Specified %,1987
283.376,25.1522,0.125761,None kPa,N/A,25107,['C'],A,Small (less than 1 g) adiabatic calorimetry,"not stated,99.9999 % (total),",99.9999,Not Specified %,1987
284.49,25.1698,0.125849,None kPa,N/A,25107,['C'],A,Small (less than 1 g) adiabatic calorimetry,"not stated,99.9999 % (total),",99.9999,Not Specified %,1987
289.625,25.2117,0.126059,None kPa,N/A,25107,['C'],A,Small (less than 1 g) adiabatic calorimetry,"not stated,99.9999 % (total),",99.9999,Not Specified %,1987
291.203,25.2044,0.126022,None kPa,N/A,25107,['C'],A,Small (less than 1 g) adiabatic calorimetry,"not stated,99.9999 % (total),",99.9999,Not Specified %,1987
294.719,25.2435,0.126218,None kPa,N/A,25107,['C'],A,Small (less than 1 g) adiabatic calorimetry,"not stated,99.9999 % (total),",99.9999,Not Specified %,1987
299.724,25.2725,0.126363,None kPa,N/A,25107,['C'],A,Small (less than 1 g) adiabatic calorimetry,"not stated,99.9999 % (total),",99.9999,Not Specified %,1987
300.172,25.2678,0.126339,None kPa,N/A,25107,['C'],A,Small (less than 1 g) adiabatic calorimetry,"not stated,99.9999 % (total),",99.9999,Not Specified %,1987
305.643,25.2989,0.126495,None kPa,N/A,25107,['C'],A,Small (less than 1 g) adiabatic calorimetry,"not stated,99.9999 % (total),",99.9999,Not Specified %,1987
309.206,25.3371,0.126686,None kPa,N/A,25107,['C'],A,Small (less than 1 g) adiabatic calorimetry,"not stated,99.9999 % (total),",99.9999,Not Specified %,1987
312.497,25.3373,0.126687,None kPa,N/A,25107,['C'],A,Small (less than 1 g) adiabatic calorimetry,"not stated,99.9999 % (total),",99.9999,Not Specified %,1987
318.046,25.3621,0.126811,None kPa,N/A,25107,['C'],A,Small (less than 1 g) adiabatic calorimetry,"not stated,99.9999 % (total),",99.9999,Not Specified %,1987
319.528,25.4477,0.127239,None kPa,N/A,25107,['C'],A,Small (less than 1 g) adiabatic calorimetry,"not stated,99.9999 % (total),",99.9999,Not Specified %,1987
326.21,25.6278,0.128139,None kPa,N/A,25107,['C'],A,Small (less than 1 g) adiabatic calorimetry,"not stated,99.9999 % (total),",99.9999,Not Specified %,1987
60.3327,16.6464,0.083232,None kPa,N/A,25107,['C'],A,Small (less than 1 g) adiabatic calorimetry,"not stated,99.9999 % (total),",99.9999,Not Specified %,1987
62.9046,17.1388,0.085694,None kPa,N/A,25107,['C'],A,Small (less than 1 g) adiabatic calorimetry,"not stated,99.9999 % (total),",99.9999,Not Specified %,1987
64.6742,17.4555,0.0872775,None kPa,N/A,25107,['C'],A,Small (less than 1 g) adiabatic calorimetry,"not stated,99.9999 % (total),",99.9999,Not Specified %,1987
66.1897,17.712,0.08856,None kPa,N/A,25107,['C'],A,Small (less than 1 g) adiabatic calorimetry,"not stated,99.9999 % (total),",99.9999,Not Specified %,1987
68.4858,18.084,0.09042,None kPa,N/A,25107,['C'],A,Small (less than 1 g) adiabatic calorimetry,"not stated,99.9999 % (total),",99.9999,Not Specified %,1987
70.3829,18.3737,0.0918685,None kPa,N/A,25107,['C'],A,Small (less than 1 g) adiabatic calorimetry,"not stated,99.9999 % (total),",99.9999,Not Specified %,1987
70.4999,18.3877,0.0919385,None kPa,N/A,25107,['C'],A,Small (less than 1 g) adiabatic calorimetry,"not stated,99.9999 % (total),",99.9999,Not Specified %,1987
72.1663,18.6263,0.0931315,None kPa,N/A,25107,['C'],A,Small (less than 1 g) adiabatic calorimetry,"not stated,99.9999 % (total),",99.9999,Not Specified %,1987
74.0637,18.8877,0.0944385,None kPa,N/A,25107,['C'],A,Small (less than 1 g) adiabatic calorimetry,"not stated,99.9999 % (total),",99.9999,Not Specified %,1987
75.7271,19.1018,0.095509,None kPa,N/A,25107,['C'],A,Small (less than 1 g) adiabatic calorimetry,"not stated,99.9999 % (total),",99.9999,Not Specified %,1987
77.5996,19.3359,0.0966795,None kPa,N/A,25107,['C'],A,Small (less than 1 g) adiabatic calorimetry,"not stated,99.9999 % (total),",99.9999,Not Specified %,1987
79.718,19.5852,0.097926,None kPa,N/A,25107,['C'],A,Small (less than 1 g) adiabatic calorimetry,"not stated,99.9999 % (total),",99.9999,Not Specified %,1987
82.1851,19.8581,0.0992905,None kPa,N/A,25107,['C'],A,Small (less than 1 g) adiabatic calorimetry,"not stated,99.9999 % (total),",99.9999,Not Specified %,1987
84.627,20.1112,0.100556,None kPa,N/A,25107,['C'],A,Small (less than 1 g) adiabatic calorimetry,"not stated,99.9999 % (total),",99.9999,Not Specified %,1987
87.0431,20.3458,0.101729,None kPa,N/A,25107,['C'],A,Small (less than 1 g) adiabatic calorimetry,"not stated,99.9999 % (total),",99.9999,Not Specified %,1987
89.3566,20.5557,0.102779,None kPa,N/A,25107,['C'],A,Small (less than 1 g) adiabatic calorimetry,"not stated,99.9999 % (total),",99.9999,Not Specified %,1987
89.6865,20.5878,0.102939,None kPa,N/A,25107,['C'],A,Small (less than 1 g) adiabatic calorimetry,"not stated,99.9999 % (total),",99.9999,Not Specified %,1987
91.8051,20.7699,0.103849,None kPa,N/A,25107,['C'],A,Small (less than 1 g) adiabatic calorimetry,"not stated,99.9999 % (total),",99.9999,Not Specified %,1987
92.4585,20.8268,0.104134,None kPa,N/A,25107,['C'],A,Small (less than 1 g) adiabatic calorimetry,"not stated,99.9999 % (total),",99.9999,Not Specified %,1987
94.0824,20.9597,0.104799,None kPa,N/A,25107,['C'],A,Small (less than 1 g) adiabatic calorimetry,"not stated,99.9999 % (total),",99.9999,Not Specified %,1987
1.34,0.00197,9.85e-05,None kPa,N/A,16037,['C'],A,Vacuum adiabatic calorimetry,"not stated,99.999 mole % (total),spectroscopy",99.999,Mole %,1966
1.38,0.0021,0.000105,None kPa,N/A,16037,['C'],A,Vacuum adiabatic calorimetry,"not stated,99.999 mole % (total),spectroscopy",99.999,Mole %,1966
1.42,0.00216,0.000108,None kPa,N/A,16037,['C'],A,Vacuum adiabatic calorimetry,"not stated,99.999 mole % (total),spectroscopy",99.999,Mole %,1966
1.45,0.0023,0.000115,None kPa,N/A,16037,['C'],A,Vacuum adiabatic calorimetry,"not stated,99.999 mole % (total),spectroscopy",99.999,Mole %,1966
1.5,0.00249,0.0001245,None kPa,N/A,16037,['C'],A,Vacuum adiabatic calorimetry,"not stated,99.999 mole % (total),spectroscopy",99.999,Mole %,1966
1.53,0.00263,0.0001315,None kPa,N/A,16037,['C'],A,Vacuum adiabatic calorimetry,"not stated,99.999 mole % (total),spectroscopy",99.999,Mole %,1966
1.58,0.00283,0.0001415,None kPa,N/A,16037,['C'],A,Vacuum adiabatic calorimetry,"not stated,99.999 mole % (total),spectroscopy",99.999,Mole %,1966
1.63,0.00304,0.000152,None kPa,N/A,16037,['C'],A,Vacuum adiabatic calorimetry,"not stated,99.999 mole % (total),spectroscopy",99.999,Mole %,1966
1.67,0.0032,0.00016,None kPa,N/A,16037,['C'],A,Vacuum adiabatic calorimetry,"not stated,99.999 mole % (total),spectroscopy",99.999,Mole %,1966
1.71,0.00338,0.000169,None kPa,N/A,16037,['C'],A,Vacuum adiabatic calorimetry,"not stated,99.999 mole % (total),spectroscopy",99.999,Mole %,1966
1.75,0.00356,0.000178,None kPa,N/A,16037,['C'],A,Vacuum adiabatic calorimetry,"not stated,99.999 mole % (total),spectroscopy",99.999,Mole %,1966
1.79,0.00378,0.000189,None kPa,N/A,16037,['C'],A,Vacuum adiabatic calorimetry,"not stated,99.999 mole % (total),spectroscopy",99.999,Mole %,1966
1.84,0.00401,0.0002005,None kPa,N/A,16037,['C'],A,Vacuum adiabatic calorimetry,"not stated,99.999 mole % (total),spectroscopy",99.999,Mole %,1966
1.87,0.00435,0.0002175,None kPa,N/A,16037,['C'],A,Vacuum adiabatic calorimetry,"not stated,99.999 mole % (total),spectroscopy",99.999,Mole %,1966
1.91,0.00453,0.0002265,None kPa,N/A,16037,['C'],A,Vacuum adiabatic calorimetry,"not stated,99.999 mole % (total),spectroscopy",99.999,Mole %,1966
1.95,0.00467,0.0002335,None kPa,N/A,16037,['C'],A,Vacuum adiabatic calorimetry,"not stated,99.999 mole % (total),spectroscopy",99.999,Mole %,1966
1.99,0.00493,0.0002465,None kPa,N/A,16037,['C'],A,Vacuum adiabatic calorimetry,"not stated,99.999 mole % (total),spectroscopy",99.999,Mole %,1966
2.09,0.00553,0.0002765,None kPa,N/A,16037,['C'],A,Vacuum adiabatic calorimetry,"not stated,99.999 mole % (total),spectroscopy",99.999,Mole %,1966
2.13,0.00578,0.000289,None kPa,N/A,16037,['C'],A,Vacuum adiabatic calorimetry,"not stated,99.999 mole % (total),spectroscopy",99.999,Mole %,1966
2.18,0.00606,0.000303,None kPa,N/A,16037,['C'],A,Vacuum adiabatic calorimetry,"not stated,99.999 mole % (total),spectroscopy",99.999,Mole %,1966
2.21,0.00642,0.000321,None kPa,N/A,16037,['C'],A,Vacuum adiabatic calorimetry,"not stated,99.999 mole % (total),spectroscopy",99.999,Mole %,1966
2.27,0.00684,0.000342,None kPa,N/A,16037,['C'],A,Vacuum adiabatic calorimetry,"not stated,99.999 mole % (total),spectroscopy",99.999,Mole %,1966
2.31,0.00713,0.0003565,None kPa,N/A,16037,['C'],A,Vacuum adiabatic calorimetry,"not stated,99.999 mole % (total),spectroscopy",99.999,Mole %,1966
2.35,0.00737,0.0003685,None kPa,N/A,16037,['C'],A,Vacuum adiabatic calorimetry,"not stated,99.999 mole % (total),spectroscopy",99.999,Mole %,1966
