Repository: amr8004/PureElementPRL

# Pure Element Thermodynamic modeling with 3rd generation CALPHAD models for multiple elements

## Description
Jupyter notebook for modeling pure elements with selected models via python tools pycalphad and ESPEI

## Running Tutorial
Creating a codespace should immediately open the desired notebook. Just change the element as desired (non-case sensitive) and set what SGTE structure (FCC_A1, BCC_A2, etc.) you would like to compare against.

## Further Resources

## Citation

File: CpCSV/Cu_CP_data.csv (part 6 of 16)
Temperature: K,Heat capacity at constant pressure Cp: J/K/mol,Uncertainty,Pressure,Ref Temp,Data Set ID,State,Representation,Method,Description,Purity,Purity Units,Year
4.2,0.0064813,2.93e-05,None kPa,N/A,15235,['C'],A,Low temperature calorimetry set up,19030,0.99994,Weight %,1965
4.3,0.0068113,3.11e-05,None kPa,N/A,15235,['C'],A,Low temperature calorimetry set up,19030,0.99994,Weight %,1965
4.4,0.0071538,3.31e-05,None kPa,N/A,15235,['C'],A,Low temperature calorimetry set up,19030,0.99994,Weight %,1965
4.5,0.0075089,3.51e-05,None kPa,N/A,15235,['C'],A,Low temperature calorimetry set up,19030,0.99994,Weight %,1965
1.2,0.0009207,6.04e-06,101.325 kPa,N/A,15236,['C'],A,Low temperature calorimetry set up,"origin: commercial source,99.999 % (total),,chunk",99.999,Not Specified %,1965
1.3,0.001013,6.46e-06,None kPa,N/A,15236,['C'],A,Low temperature calorimetry set up,"origin: commercial source,99.999 % (total),,chunk",99.999,Not Specified %,1965
1.4,0.0011091,6.9e-06,None kPa,N/A,15236,['C'],A,Low temperature calorimetry set up,"origin: commercial source,99.999 % (total),,chunk",99.999,Not Specified %,1965
1.5,0.0012093,7.35e-06,None kPa,N/A,15236,['C'],A,Low temperature calorimetry set up,"origin: commercial source,99.999 % (total),,chunk",99.999,Not Specified %,1965
1.6,0.0013137,7.82e-06,None kPa,N/A,15236,['C'],A,Low temperature calorimetry set up,"origin: commercial source,99.999 % (total),,chunk",99.999,Not Specified %,1965
1.7,0.0014228,8.3e-06,None kPa,N/A,15236,['C'],A,Low temperature calorimetry set up,"origin: commercial source,99.999 % (total),,chunk",99.999,Not Specified %,1965
1.8,0.0015368,8.8e-06,None kPa,N/A,15236,['C'],A,Low temperature calorimetry set up,"origin: commercial source,99.999 % (total),,chunk",99.999,Not Specified %,1965
1.9,0.001656,9.32e-06,None kPa,N/A,15236,['C'],A,Low temperature calorimetry set up,"origin: commercial source,99.999 % (total),,chunk",99.999,Not Specified %,1965
2.0,0.0017807,9.86e-06,None kPa,N/A,15236,['C'],A,Low temperature calorimetry set up,"origin: commercial source,99.999 % (total),,chunk",99.999,Not Specified %,1965
2.1,0.0019111,1.04e-05,None kPa,N/A,15236,['C'],A,Low temperature calorimetry set up,"origin: commercial source,99.999 % (total),,chunk",99.999,Not Specified %,1965
2.2,0.0020476,1.1e-05,None kPa,N/A,15236,['C'],A,Low temperature calorimetry set up,"origin: commercial source,99.999 % (total),,chunk",99.999,Not Specified %,1965
2.3,0.0021904,1.16e-05,None kPa,N/A,15236,['C'],A,Low temperature calorimetry set up,"origin: commercial source,99.999 % (total),,chunk",99.999,Not Specified %,1965
2.4,0.0023399,1.23e-05,None kPa,N/A,15236,['C'],A,Low temperature calorimetry set up,"origin: commercial source,99.999 % (total),,chunk",99.999,Not Specified %,1965
2.5,0.0024963,1.3e-05,None kPa,N/A,15236,['C'],A,Low temperature calorimetry set up,"origin: commercial source,99.999 % (total),,chunk",99.999,Not Specified %,1965
2.6,0.0026599,1.37e-05,None kPa,N/A,15236,['C'],A,Low temperature calorimetry set up,"origin: commercial source,99.999 % (total),,chunk",99.999,Not Specified %,1965
2.7,0.002831,1.45e-05,None kPa,N/A,15236,['C'],A,Low temperature calorimetry set up,"origin: commercial source,99.999 % (total),,chunk",99.999,Not Specified %,1965
2.8,0.0030099,1.53e-05,None kPa,N/A,15236,['C'],A,Low temperature calorimetry set up,"origin: commercial source,99.999 % (total),,chunk",99.999,Not Specified %,1965
2.9,0.0031969,1.61e-05,None kPa,N/A,15236,['C'],A,Low temperature calorimetry set up,"origin: commercial source,99.999 % (total),,chunk",99.999,Not Specified %,1965
3.0,0.0033922,1.7e-05,None kPa,N/A,15236,['C'],A,Low temperature calorimetry set up,"origin: commercial source,99.999 % (total),,chunk",99.999,Not Specified %,1965
3.1,0.0035962,1.8e-05,None kPa,N/A,15236,['C'],A,Low temperature calorimetry set up,"origin: commercial source,99.999 % (total),,chunk",99.999,Not Specified %,1965
3.2,0.0038091,1.9e-05,None kPa,N/A,15236,['C'],A,Low temperature calorimetry set up,"origin: commercial source,99.999 % (total),,chunk",99.999,Not Specified %,1965
3.3,0.0040313,2.01e-05,None kPa,N/A,15236,['C'],A,Low temperature calorimetry set up,"origin: commercial source,99.999 % (total),,chunk",99.999,Not Specified %,1965
3.4,0.004263,2.12e-05,None kPa,N/A,15236,['C'],A,Low temperature calorimetry set up,"origin: commercial source,99.999 % (total),,chunk",99.999,Not Specified %,1965
3.5,0.0045045,2.24e-05,None kPa,N/A,15236,['C'],A,Low temperature calorimetry set up,"origin: commercial source,99.999 % (total),,chunk",99.999,Not Specified %,1965
3.6,0.0047561,2.36e-05,None kPa,N/A,15236,['C'],A,Low temperature calorimetry set up,"origin: commercial source,99.999 % (total),,chunk",99.999,Not Specified %,1965
3.7,0.0050181,2.5e-05,None kPa,N/A,15236,['C'],A,Low temperature calorimetry set up,"origin: commercial source,99.999 % (total),,chunk",99.999,Not Specified %,1965
3.8,0.0052907,2.64e-05,None kPa,N/A,15236,['C'],A,Low temperature calorimetry set up,"origin: commercial source,99.999 % (total),,chunk",99.999,Not Specified %,1965
3.9,0.0055744,2.78e-05,None kPa,N/A,15236,['C'],A,Low temperature calorimetry set up,"origin: commercial source,99.999 % (total),,chunk",99.999,Not Specified %,1965
4.0,0.0058692,2.94e-05,None kPa,N/A,15236,['C'],A,Low temperature calorimetry set up,"origin: commercial source,99.999 % (total),,chunk",99.999,Not Specified %,1965
4.1,0.0061756,3.1e-05,None kPa,N/A,15236,['C'],A,Low temperature calorimetry set up,"origin: commercial source,99.999 % (total),,chunk",99.999,Not Specified %,1965
4.2,0.0064939,3.27e-05,None kPa,N/A,15236,['C'],A,Low temperature calorimetry set up,"origin: commercial source,99.999 % (total),,chunk",99.999,Not Specified %,1965
4.3,0.0068242,3.45e-05,None kPa,N/A,15236,['C'],A,Low temperature calorimetry set up,"origin: commercial source,99.999 % (total),,chunk",99.999,Not Specified %,1965
4.4,0.007167,3.64e-05,None kPa,N/A,15236,['C'],A,Low temperature calorimetry set up,"origin: commercial source,99.999 % (total),,chunk",99.999,Not Specified %,1965
4.5,0.0075224,3.84e-05,None kPa,N/A,15236,['C'],A,Low temperature calorimetry set up,"origin: commercial source,99.999 % (total),,chunk",99.999,Not Specified %,1965
2.0,0.00070209,4e-06,None kPa,N/A,16058,['C'],A,Vacuum adiabatic calorimetry,"origin: commercial source,99.999 % (total),stated by supplier",99.999,Not Specified %,1966
2.15,0.00070212,4e-06,None kPa,N/A,16058,['C'],A,Vacuum adiabatic calorimetry,"origin: commercial source,99.999 % (total),stated by supplier",99.999,Not Specified %,1966
2.3,0.00070216,4e-06,None kPa,N/A,16058,['C'],A,Vacuum adiabatic calorimetry,"origin: commercial source,99.999 % (total),stated by supplier",99.999,Not Specified %,1966
2.45,0.00070221,4e-06,None kPa,N/A,16058,['C'],A,Vacuum adiabatic calorimetry,"origin: commercial source,99.999 % (total),stated by supplier",99.999,Not Specified %,1966
2.6,0.00070226,4e-06,None kPa,N/A,16058,['C'],A,Vacuum adiabatic calorimetry,"origin: commercial source,99.999 % (total),stated by supplier",99.999,Not Specified %,1966
2.75,0.00070233,4e-06,None kPa,N/A,16058,['C'],A,Vacuum adiabatic calorimetry,"origin: commercial source,99.999 % (total),stated by supplier",99.999,Not Specified %,1966
2.9,0.0007024,4e-06,None kPa,N/A,16058,['C'],A,Vacuum adiabatic calorimetry,"origin: commercial source,99.999 % (total),stated by supplier",99.999,Not Specified %,1966
3.05,0.00070249,4e-06,None kPa,N/A,16058,['C'],A,Vacuum adiabatic calorimetry,"origin: commercial source,99.999 % (total),stated by supplier",99.999,Not Specified %,1966
3.2,0.0007026,4e-06,None kPa,N/A,16058,['C'],A,Vacuum adiabatic calorimetry,"origin: commercial source,99.999 % (total),stated by supplier",99.999,Not Specified %,1966
3.35,0.00070272,4e-06,None kPa,N/A,16058,['C'],A,Vacuum adiabatic calorimetry,"origin: commercial source,99.999 % (total),stated by supplier",99.999,Not Specified %,1966
3.5,0.00070286,4e-06,None kPa,N/A,16058,['C'],A,Vacuum adiabatic calorimetry,"origin: commercial source,99.999 % (total),stated by supplier",99.999,Not Specified %,1966
3.65,0.00070301,4e-06,None kPa,N/A,16058,['C'],A,Vacuum adiabatic calorimetry,"origin: commercial source,99.999 % (total),stated by supplier",99.999,Not Specified %,1966
3.8,0.00070319,4e-06,None kPa,N/A,16058,['C'],A,Vacuum adiabatic calorimetry,"origin: commercial source,99.999 % (total),stated by supplier",99.999,Not Specified %,1966
3.95,0.00070339,4e-06,None kPa,N/A,16058,['C'],A,Vacuum adiabatic calorimetry,"origin: commercial source,99.999 % (total),stated by supplier",99.999,Not Specified %,1966
4.0,0.00069747,4e-06,None kPa,N/A,16058,['C'],A,Vacuum adiabatic calorimetry,"origin: commercial source,99.999 % (total),stated by supplier",99.999,Not Specified %,1966
2.0,0.00069609,4e-06,None kPa,N/A,16058,['C'],A,Vacuum adiabatic calorimetry,"origin: commercial source,99.999 % (total),stated by supplier",99.999,Not Specified %,1966
2.15,0.00069612,4e-06,None kPa,N/A,16058,['C'],A,Vacuum adiabatic calorimetry,"origin: commercial source,99.999 % (total),stated by supplier",99.999,Not Specified %,1966
2.3,0.00069616,4e-06,None kPa,N/A,16058,['C'],A,Vacuum adiabatic calorimetry,"origin: commercial source,99.999 % (total),stated by supplier",99.999,Not Specified %,1966
2.45,0.00069621,4e-06,None kPa,N/A,16058,['C'],A,Vacuum adiabatic calorimetry,"origin: commercial source,99.999 % (total),stated by supplier",99.999,Not Specified %,1966
2.6,0.00069626,4e-06,None kPa,N/A,16058,['C'],A,Vacuum adiabatic calorimetry,"origin: commercial source,99.999 % (total),stated by supplier",99.999,Not Specified %,1966
2.75,0.00069633,4e-06,None kPa,N/A,16058,['C'],A,Vacuum adiabatic calorimetry,"origin: commercial source,99.999 % (total),stated by supplier",99.999,Not Specified %,1966
2.9,0.00069641,4e-06,None kPa,N/A,16058,['C'],A,Vacuum adiabatic calorimetry,"origin: commercial source,99.999 % (total),stated by supplier",99.999,Not Specified %,1966
3.05,0.0006965,4e-06,None kPa,N/A,16058,['C'],A,Vacuum adiabatic calorimetry,"origin: commercial source,99.999 % (total),stated by supplier",99.999,Not Specified %,1966
3.2,0.0006966,4e-06,None kPa,N/A,16058,['C'],A,Vacuum adiabatic calorimetry,"origin: commercial source,99.999 % (total),stated by supplier",99.999,Not Specified %,1966
3.35,0.00069672,4e-06,None kPa,N/A,16058,['C'],A,Vacuum adiabatic calorimetry,"origin: commercial source,99.999 % (total),stated by supplier",99.999,Not Specified %,1966
3.5,0.00069686,4e-06,None kPa,N/A,16058,['C'],A,Vacuum adiabatic calorimetry,"origin: commercial source,99.999 % (total),stated by supplier",99.999,Not Specified %,1966
3.65,0.00069702,4e-06,None kPa,N/A,16058,['C'],A,Vacuum adiabatic calorimetry,"origin: commercial source,99.999 % (total),stated by supplier",99.999,Not Specified %,1966
3.8,0.0006972,4e-06,None kPa,N/A,16058,['C'],A,Vacuum adiabatic calorimetry,"origin: commercial source,99.999 % (total),stated by supplier",99.999,Not Specified %,1966
3.95,0.0006974,4e-06,None kPa,N/A,16058,['C'],A,Vacuum adiabatic calorimetry,"origin: commercial source,99.999 % (total),stated by supplier",99.999,Not Specified %,1966
4.0,0.00069747,4e-06,None kPa,N/A,16058,['C'],A,Vacuum adiabatic calorimetry,"origin: commercial source,99.999 % (total),stated by supplier",99.999,Not Specified %,1966
3.0,0.00335975,1.67988e-05,None kPa,N/A,16405,['C'],A,Low temperature calorimetry set up,"origin: commercial source,99.999 weight % (total),spectroscopy,rod",99.999,Weight %,1966
4.0,0.00579484,2.89742e-05,None kPa,N/A,16405,['C'],A,Low temperature calorimetry set up,"origin: commercial source,99.999 weight % (total),spectroscopy,rod",99.999,Weight %,1966
5.0,0.0100416,5.0208e-05,None kPa,N/A,16405,['C'],A,Low temperature calorimetry set up,"origin: commercial source,99.999 weight % (total),spectroscopy,rod",99.999,Weight %,1966
6.0,0.014393,7.19648e-05,None kPa,N/A,16405,['C'],A,Low temperature calorimetry set up,"origin: commercial source,99.999 weight % (total),spectroscopy,rod",99.999,Weight %,1966
7.0,0.0211836,0.000105918,None kPa,N/A,16405,['C'],A,Low temperature calorimetry set up,"origin: commercial source,99.999 weight % (total),spectroscopy,rod",99.999,Weight %,1966
8.0,0.0300453,0.000150227,None kPa,N/A,16405,['C'],A,Low temperature calorimetry set up,"origin: commercial source,99.999 weight % (total),spectroscopy,rod",99.999,Weight %,1966
9.0,0.0413296,0.000206648,None kPa,N/A,16405,['C'],A,Low temperature calorimetry set up,"origin: commercial source,99.999 weight % (total),spectroscopy,rod",99.999,Weight %,1966
10.0,0.0553962,0.000276981,None kPa,N/A,16405,['C'],A,Low temperature calorimetry set up,"origin: commercial source,99.999 weight % (total),spectroscopy,rod",99.999,Weight %,1966
11.0,0.0727179,0.00036359,None kPa,N/A,16405,['C'],A,Low temperature calorimetry set up,"origin: commercial source,99.999 weight % (total),spectroscopy,rod",99.999,Weight %,1966
12.0,0.0936379,0.00046819,None kPa,N/A,16405,['C'],A,Low temperature calorimetry set up,"origin: commercial source,99.999 weight % (total),spectroscopy,rod",99.999,Weight %,1966
13.0,0.118867,0.000594337,None kPa,N/A,16405,['C'],A,Low temperature calorimetry set up,"origin: commercial source,99.999 weight % (total),spectroscopy,rod",99.999,Weight %,1966
14.0,0.148741,0.000743706,None kPa,N/A,16405,['C'],A,Low temperature calorimetry set up,"origin: commercial source,99.999 weight % (total),spectroscopy,rod",99.999,Weight %,1966
15.0,0.184012,0.000920062,None kPa,N/A,16405,['C'],A,Low temperature calorimetry set up,"origin: commercial source,99.999 weight % (total),spectroscopy,rod",99.999,Weight %,1966
16.0,0.225183,0.00112591,None kPa,N/A,16405,['C'],A,Low temperature calorimetry set up,"origin: commercial source,99.999 weight % (total),spectroscopy,rod",99.999,Weight %,1966
17.0,0.273257,0.00136629,None kPa,N/A,16405,['C'],A,Low temperature calorimetry set up,"origin: commercial source,99.999 weight % (total),spectroscopy,rod",99.999,Weight %,1966
18.0,0.327984,0.00163992,None kPa,N/A,16405,['C'],A,Low temperature calorimetry set up,"origin: commercial source,99.999 weight % (total),spectroscopy,rod",99.999,Weight %,1966
19.0,0.391037,0.00195518,None kPa,N/A,16405,['C'],A,Low temperature calorimetry set up,"origin: commercial source,99.999 weight % (total),spectroscopy,rod",99.999,Weight %,1966
20.0,0.46275,0.00231375,None kPa,N/A,16405,['C'],A,Low temperature calorimetry set up,"origin: commercial source,99.999 weight % (total),spectroscopy,rod",99.999,Weight %,1966
21.0,0.543502,0.00271751,None kPa,N/A,16405,['C'],A,Low temperature calorimetry set up,"origin: commercial source,99.999 weight % (total),spectroscopy,rod",99.999,Weight %,1966
22.0,0.633458,0.00316729,None kPa,N/A,16405,['C'],A,Low temperature calorimetry set up,"origin: commercial source,99.999 weight % (total),spectroscopy,rod",99.999,Weight %,1966
23.0,0.733037,0.00366518,None kPa,N/A,16405,['C'],A,Low temperature calorimetry set up,"origin: commercial source,99.999 weight % (total),spectroscopy,rod",99.999,Weight %,1966
24.0,0.843076,0.00421538,None kPa,N/A,16405,['C'],A,Low temperature calorimetry set up,"origin: commercial source,99.999 weight % (total),spectroscopy,rod",99.999,Weight %,1966
25.0,0.963157,0.00481578,None kPa,N/A,16405,['C'],A,Low temperature calorimetry set up,"origin: commercial source,99.999 weight % (total),spectroscopy,rod",99.999,Weight %,1966
26.0,1.09286,0.0054643,None kPa,N/A,16405,['C'],A,Low temperature calorimetry set up,"origin: commercial source,99.999 weight % (total),spectroscopy,rod",99.999,Weight %,1966
27.0,1.23093,0.00615466,None kPa,N/A,16405,['C'],A,Low temperature calorimetry set up,"origin: commercial source,99.999 weight % (total),spectroscopy,rod",99.999,Weight %,1966
28.0,1.37612,0.00688059,None kPa,N/A,16405,['C'],A,Low temperature calorimetry set up,"origin: commercial source,99.999 weight % (total),spectroscopy,rod",99.999,Weight %,1966
29.0,1.52758,0.00763789,None kPa,N/A,16405,['C'],A,Low temperature calorimetry set up,"origin: commercial source,99.999 weight % (total),spectroscopy,rod",99.999,Weight %,1966
30.0,1.68532,0.00842658,None kPa,N/A,16405,['C'],A,Low temperature calorimetry set up,"origin: commercial source,99.999 weight % (total),spectroscopy,rod",99.999,Weight %,1966
0.38238,0.000292205,2.92205e-06,None kPa,N/A,16956,['C'],A,Vacuum adiabatic calorimetry,"origin: commercial source,99.999 % (total),stated by supplier",99.999,Not Specified %,1967
0.39322,0.000304566,3.04566e-06,None kPa,N/A,16956,['C'],A,Vacuum adiabatic calorimetry,"origin: commercial source,99.999 % (total),stated by supplier",99.999,Not Specified %,1967
0.39825,0.000303272,3.03272e-06,None kPa,N/A,16956,['C'],A,Vacuum adiabatic calorimetry,"origin: commercial source,99.999 % (total),stated by supplier",99.999,Not Specified %,1967
0.39889,0.000312333,3.12333e-06,None kPa,N/A,16956,['C'],A,Vacuum adiabatic calorimetry,"origin: commercial source,99.999 % (total),stated by supplier",99.999,Not Specified %,1967
0.43376,0.000337455,3.37455e-06,None kPa,N/A,16956,['C'],A,Vacuum adiabatic calorimetry,"origin: commercial source,99.999 % (total),stated by supplier",99.999,Not Specified %,1967
0.43744,0.000342985,3.42985e-06,None kPa,N/A,16956,['C'],A,Vacuum adiabatic calorimetry,"origin: commercial source,99.999 % (total),stated by supplier",99.999,Not Specified %,1967
0.45906,0.000370287,3.70287e-06,None kPa,N/A,16956,['C'],A,Vacuum adiabatic calorimetry,"origin: commercial source,99.999 % (total),stated by supplier",99.999,Not Specified %,1967
0.47667,0.000389124,3.89124e-06,None kPa,N/A,16956,['C'],A,Vacuum adiabatic calorimetry,"origin: commercial source,99.999 % (total),stated by supplier",99.999,Not Specified %,1967
0.48893,0.000391148,3.91148e-06,None kPa,N/A,16956,['C'],A,Vacuum adiabatic calorimetry,"origin: commercial source,99.999 % (total),stated by supplier",99.999,Not Specified %,1967
0.4984,0.000410477,4.10477e-06,None kPa,N/A,16956,['C'],A,Vacuum adiabatic calorimetry,"origin: commercial source,99.999 % (total),stated by supplier",99.999,Not Specified %,1967
0.50597,0.000414781,4.14781e-06,None kPa,N/A,16956,['C'],A,Vacuum adiabatic calorimetry,"origin: commercial source,99.999 % (total),stated by supplier",99.999,Not Specified %,1967
0.53097,0.000443492,4.43492e-06,None kPa,N/A,16956,['C'],A,Vacuum adiabatic calorimetry,"origin: commercial source,99.999 % (total),stated by supplier",99.999,Not Specified %,1967
0.55094,0.000458046,4.58046e-06,None kPa,N/A,16956,['C'],A,Vacuum adiabatic calorimetry,"origin: commercial source,99.999 % (total),stated by supplier",99.999,Not Specified %,1967
0.56113,0.000474631,4.74631e-06,None kPa,N/A,16956,['C'],A,Vacuum adiabatic calorimetry,"origin: commercial source,99.999 % (total),stated by supplier",99.999,Not Specified %,1967
0.56251,0.000478453,4.78453e-06,None kPa,N/A,16956,['C'],A,Vacuum adiabatic calorimetry,"origin: commercial source,99.999 % (total),stated by supplier",99.999,Not Specified %,1967
0.58537,0.000496177,4.96177e-06,None kPa,N/A,16956,['C'],A,Vacuum adiabatic calorimetry,"origin: commercial source,99.999 % (total),stated by supplier",99.999,Not Specified %,1967
0.60274,0.000523625,5.23625e-06,None kPa,N/A,16956,['C'],A,Vacuum adiabatic calorimetry,"origin: commercial source,99.999 % (total),stated by supplier",99.999,Not Specified %,1967
0.62469,0.000553721,5.53721e-06,None kPa,N/A,16956,['C'],A,Vacuum adiabatic calorimetry,"origin: commercial source,99.999 % (total),stated by supplier",99.999,Not Specified %,1967
0.65379,0.000589961,5.89961e-06,None kPa,N/A,16956,['C'],A,Vacuum adiabatic calorimetry,"origin: commercial source,99.999 % (total),stated by supplier",99.999,Not Specified %,1967
0.69749,0.000650202,6.50202e-06,None kPa,N/A,16956,['C'],A,Vacuum adiabatic calorimetry,"origin: commercial source,99.999 % (total),stated by supplier",99.999,Not Specified %,1967
0.71175,0.00066707,6.6707e-06,None kPa,N/A,16956,['C'],A,Vacuum adiabatic calorimetry,"origin: commercial source,99.999 % (total),stated by supplier",99.999,Not Specified %,1967
0.71407,0.000664376,6.64376e-06,None kPa,N/A,16956,['C'],A,Vacuum adiabatic calorimetry,"origin: commercial source,99.999 % (total),stated by supplier",99.999,Not Specified %,1967
0.73123,0.000691639,6.91639e-06,None kPa,N/A,16956,['C'],A,Vacuum adiabatic calorimetry,"origin: commercial source,99.999 % (total),stated by supplier",99.999,Not Specified %,1967
0.78192,0.000771719,7.71719e-06,None kPa,N/A,16956,['C'],A,Vacuum adiabatic calorimetry,"origin: commercial source,99.999 % (total),stated by supplier",99.999,Not Specified %,1967
0.84405,0.00087432,8.7432e-06,None kPa,N/A,16956,['C'],A,Vacuum adiabatic calorimetry,"origin: commercial source,99.999 % (total),stated by supplier",99.999,Not Specified %,1967
0.90864,0.000991522,9.91522e-06,None kPa,N/A,16956,['C'],A,Vacuum adiabatic calorimetry,"origin: commercial source,99.999 % (total),stated by supplier",99.999,Not Specified %,1967
0.91458,0.000999867,9.99867e-06,None kPa,N/A,16956,['C'],A,Vacuum adiabatic calorimetry,"origin: commercial source,99.999 % (total),stated by supplier",99.999,Not Specified %,1967
0.95057,0.00107111,1.07111e-05,None kPa,N/A,16956,['C'],A,Vacuum adiabatic calorimetry,"origin: commercial source,99.999 % (total),stated by supplier",99.999,Not Specified %,1967
0.96489,0.0011052,1.1052e-05,None kPa,N/A,16956,['C'],A,Vacuum adiabatic calorimetry,"origin: commercial source,99.999 % (total),stated by supplier",99.999,Not Specified %,1967
0.97418,0.00111779,1.11779e-05,None kPa,N/A,16956,['C'],A,Vacuum adiabatic calorimetry,"origin: commercial source,99.999 % (total),stated by supplier",99.999,Not Specified %,1967
1.02603,0.00122839,1.22839e-05,None kPa,N/A,16956,['C'],A,Vacuum adiabatic calorimetry,"origin: commercial source,99.999 % (total),stated by supplier",99.999,Not Specified %,1967
1.03529,0.00125431,1.25431e-05,None kPa,N/A,16956,['C'],A,Vacuum adiabatic calorimetry,"origin: commercial source,99.999 % (total),stated by supplier",99.999,Not Specified %,1967
1.0438,0.00126996,1.26996e-05,None kPa,N/A,16956,['C'],A,Vacuum adiabatic calorimetry,"origin: commercial source,99.999 % (total),stated by supplier",99.999,Not Specified %,1967
1.11054,0.00143164,1.43164e-05,None kPa,N/A,16956,['C'],A,Vacuum adiabatic calorimetry,"origin: commercial source,99.999 % (total),stated by supplier",99.999,Not Specified %,1967
1.12193,0.00145433,1.45433e-05,None kPa,N/A,16956,['C'],A,Vacuum adiabatic calorimetry,"origin: commercial source,99.999 % (total),stated by supplier",99.999,Not Specified %,1967
1.13095,0.00147004,1.47004e-05,None kPa,N/A,16956,['C'],A,Vacuum adiabatic calorimetry,"origin: commercial source,99.999 % (total),stated by supplier",99.999,Not Specified %,1967
1.13277,0.00147901,1.47901e-05,None kPa,N/A,16956,['C'],A,Vacuum adiabatic calorimetry,"origin: commercial source,99.999 % (total),stated by supplier",99.999,Not Specified %,1967
1.1525,0.00153568,1.53568e-05,None kPa,N/A,16956,['C'],A,Vacuum adiabatic calorimetry,"origin: commercial source,99.999 % (total),stated by supplier",99.999,Not Specified %,1967
1.19265,0.0016353,1.6353e-05,None kPa,N/A,16956,['C'],A,Vacuum adiabatic calorimetry,"origin: commercial source,99.999 % (total),stated by supplier",99.999,Not Specified %,1967
1.19346,0.00164882,1.64882e-05,None kPa,N/A,16956,['C'],A,Vacuum adiabatic calorimetry,"origin: commercial source,99.999 % (total),stated by supplier",99.999,Not Specified %,1967
1.19468,0.00164445,1.64445e-05,None kPa,N/A,16956,['C'],A,Vacuum adiabatic calorimetry,"origin: commercial source,99.999 % (total),stated by supplier",99.999,Not Specified %,1967
1.24075,0.00176109,1.76109e-05,None kPa,N/A,16956,['C'],A,Vacuum adiabatic calorimetry,"origin: commercial source,99.999 % (total),stated by supplier",99.999,Not Specified %,1967
1.24614,0.00179319,1.79319e-05,None kPa,N/A,16956,['C'],A,Vacuum adiabatic calorimetry,"origin: commercial source,99.999 % (total),stated by supplier",99.999,Not Specified %,1967
1.28098,0.00188935,1.88935e-05,None kPa,N/A,16956,['C'],A,Vacuum adiabatic calorimetry,"origin: commercial source,99.999 % (total),stated by supplier",99.999,Not Specified %,1967
1.29777,0.0019318,1.9318e-05,None kPa,N/A,16956,['C'],A,Vacuum adiabatic calorimetry,"origin: commercial source,99.999 % (total),stated by supplier",99.999,Not Specified %,1967
1.31406,0.00199699,1.99699e-05,None kPa,N/A,16956,['C'],A,Vacuum adiabatic calorimetry,"origin: commercial source,99.999 % (total),stated by supplier",99.999,Not Specified %,1967
1.3149,0.00201323,2.01323e-05,None kPa,N/A,16956,['C'],A,Vacuum adiabatic calorimetry,"origin: commercial source,99.999 % (total),stated by supplier",99.999,Not Specified %,1967
1.32747,0.00203646,2.03646e-05,None kPa,N/A,16956,['C'],A,Vacuum adiabatic calorimetry,"origin: commercial source,99.999 % (total),stated by supplier",99.999,Not Specified %,1967
1.33389,0.00204749,2.04749e-05,None kPa,N/A,16956,['C'],A,Vacuum adiabatic calorimetry,"origin: commercial source,99.999 % (total),stated by supplier",99.999,Not Specified %,1967
1.37377,0.00217116,2.17116e-05,None kPa,N/A,16956,['C'],A,Vacuum adiabatic calorimetry,"origin: commercial source,99.999 % (total),stated by supplier",99.999,Not Specified %,1967
1.38285,0.00221309,2.21309e-05,None kPa,N/A,16956,['C'],A,Vacuum adiabatic calorimetry,"origin: commercial source,99.999 % (total),stated by supplier",99.999,Not Specified %,1967
1.40781,0.00230853,2.30853e-05,None kPa,N/A,16956,['C'],A,Vacuum adiabatic calorimetry,"origin: commercial source,99.999 % (total),stated by supplier",99.999,Not Specified %,1967
1.42522,0.00237759,2.37759e-05,None kPa,N/A,16956,['C'],A,Vacuum adiabatic calorimetry,"origin: commercial source,99.999 % (total),stated by supplier",99.999,Not Specified %,1967
1.43115,0.00241618,2.41618e-05,None kPa,N/A,16956,['C'],A,Vacuum adiabatic calorimetry,"origin: commercial source,99.999 % (total),stated by supplier",99.999,Not Specified %,1967
1.48466,0.00257642,2.57642e-05,None kPa,N/A,16956,['C'],A,Vacuum adiabatic calorimetry,"origin: commercial source,99.999 % (total),stated by supplier",99.999,Not Specified %,1967
1.48576,0.00259562,2.59562e-05,None kPa,N/A,16956,['C'],A,Vacuum adiabatic calorimetry,"origin: commercial source,99.999 % (total),stated by supplier",99.999,Not Specified %,1967
1.53224,0.00280988,2.80988e-05,None kPa,N/A,16956,['C'],A,Vacuum adiabatic calorimetry,"origin: commercial source,99.999 % (total),stated by supplier",99.999,Not Specified %,1967
1.56916,0.00295783,2.95783e-05,None kPa,N/A,16956,['C'],A,Vacuum adiabatic calorimetry,"origin: commercial source,99.999 % (total),stated by supplier",99.999,Not Specified %,1967
1.57511,0.0029746,2.9746e-05,None kPa,N/A,16956,['C'],A,Vacuum adiabatic calorimetry,"origin: commercial source,99.999 % (total),stated by supplier",99.999,Not Specified %,1967
1.6047,0.0030907,3.0907e-05,None kPa,N/A,16956,['C'],A,Vacuum adiabatic calorimetry,"origin: commercial source,99.999 % (total),stated by supplier",99.999,Not Specified %,1967
1.60618,0.00307951,3.07951e-05,None kPa,N/A,16956,['C'],A,Vacuum adiabatic calorimetry,"origin: commercial source,99.999 % (total),stated by supplier",99.999,Not Specified %,1967
1.62074,0.00315598,3.15598e-05,None kPa,N/A,16956,['C'],A,Vacuum adiabatic calorimetry,"origin: commercial source,99.999 % (total),stated by supplier",99.999,Not Specified %,1967
1.68759,0.00347304,3.47304e-05,None kPa,N/A,16956,['C'],A,Vacuum adiabatic calorimetry,"origin: commercial source,99.999 % (total),stated by supplier",99.999,Not Specified %,1967
1.68938,0.00349242,3.49242e-05,None kPa,N/A,16956,['C'],A,Vacuum adiabatic calorimetry,"origin: commercial source,99.999 % (total),stated by supplier",99.999,Not Specified %,1967
1.71454,0.00359002,3.59002e-05,None kPa,N/A,16956,['C'],A,Vacuum adiabatic calorimetry,"origin: commercial source,99.999 % (total),stated by supplier",99.999,Not Specified %,1967
1.72355,0.00365363,3.65363e-05,None kPa,N/A,16956,['C'],A,Vacuum adiabatic calorimetry,"origin: commercial source,99.999 % (total),stated by supplier",99.999,Not Specified %,1967
1.74002,0.00372331,3.72331e-05,None kPa,N/A,16956,['C'],A,Vacuum adiabatic calorimetry,"origin: commercial source,99.999 % (total),stated by supplier",99.999,Not Specified %,1967
1.75195,0.00376124,3.76124e-05,None kPa,N/A,16956,['C'],A,Vacuum adiabatic calorimetry,"origin: commercial source,99.999 % (total),stated by supplier",99.999,Not Specified %,1967
1.76418,0.00383466,3.83466e-05,None kPa,N/A,16956,['C'],A,Vacuum adiabatic calorimetry,"origin: commercial source,99.999 % (total),stated by supplier",99.999,Not Specified %,1967
1.76875,0.00386745,3.86745e-05,None kPa,N/A,16956,['C'],A,Vacuum adiabatic calorimetry,"origin: commercial source,99.999 % (total),stated by supplier",99.999,Not Specified %,1967
1.81506,0.00411922,4.11922e-05,None kPa,N/A,16956,['C'],A,Vacuum adiabatic calorimetry,"origin: commercial source,99.999 % (total),stated by supplier",99.999,Not Specified %,1967
1.82345,0.00415528,4.15528e-05,None kPa,N/A,16956,['C'],A,Vacuum adiabatic calorimetry,"origin: commercial source,99.999 % (total),stated by supplier",99.999,Not Specified %,1967
1.87003,0.00441739,4.41739e-05,None kPa,N/A,16956,['C'],A,Vacuum adiabatic calorimetry,"origin: commercial source,99.999 % (total),stated by supplier",99.999,Not Specified %,1967
1.90145,0.00459455,4.59455e-05,None kPa,N/A,16956,['C'],A,Vacuum adiabatic calorimetry,"origin: commercial source,99.999 % (total),stated by supplier",99.999,Not Specified %,1967
1.90896,0.00464368,4.64368e-05,None kPa,N/A,16956,['C'],A,Vacuum adiabatic calorimetry,"origin: commercial source,99.999 % (total),stated by supplier",99.999,Not Specified %,1967
1.92486,0.00473249,4.73249e-05,None kPa,N/A,16956,['C'],A,Vacuum adiabatic calorimetry,"origin: commercial source,99.999 % (total),stated by supplier",99.999,Not Specified %,1967
1.95073,0.00489122,4.89122e-05,None kPa,N/A,16956,['C'],A,Vacuum adiabatic calorimetry,"origin: commercial source,99.999 % (total),stated by supplier",99.999,Not Specified %,1967
2.04677,0.00550747,5.50747e-05,None kPa,N/A,16956,['C'],A,Vacuum adiabatic calorimetry,"origin: commercial source,99.999 % (total),stated by supplier",99.999,Not Specified %,1967
2.06473,0.00563304,5.63304e-05,None kPa,N/A,16956,['C'],A,Vacuum adiabatic calorimetry,"origin: commercial source,99.999 % (total),stated by supplier",99.999,Not Specified %,1967
2.12184,0.00603139,6.03139e-05,None kPa,N/A,16956,['C'],A,Vacuum adiabatic calorimetry,"origin: commercial source,99.999 % (total),stated by supplier",99.999,Not Specified %,1967
2.13509,0.00612023,6.12023e-05,None kPa,N/A,16956,['C'],A,Vacuum adiabatic calorimetry,"origin: commercial source,99.999 % (total),stated by supplier",99.999,Not Specified %,1967
2.15319,0.00625366,6.25366e-05,None kPa,N/A,16956,['C'],A,Vacuum adiabatic calorimetry,"origin: commercial source,99.999 % (total),stated by supplier",99.999,Not Specified %,1967
2.23116,0.00684223,6.84223e-05,None kPa,N/A,16956,['C'],A,Vacuum adiabatic calorimetry,"origin: commercial source,99.999 % (total),stated by supplier",99.999,Not Specified %,1967
2.2653,0.0071021,7.1021e-05,None kPa,N/A,16956,['C'],A,Vacuum adiabatic calorimetry,"origin: commercial source,99.999 % (total),stated by supplier",99.999,Not Specified %,1967
2.33239,0.0076677,7.6677e-05,None kPa,N/A,16956,['C'],A,Vacuum adiabatic calorimetry,"origin: commercial source,99.999 % (total),stated by supplier",99.999,Not Specified %,1967
1.84,0.001551,0.00024,None kPa,N/A,16957,['C'],A,Vacuum adiabatic calorimetry,"origin: commercial source,99.999 % (total),stated by supplier",99.999,Not Specified %,1967
1.98,0.001719,0.0002,None kPa,N/A,16957,['C'],A,Vacuum adiabatic calorimetry,"origin: commercial source,99.999 % (total),stated by supplier",99.999,Not Specified %,1967
2.02,0.00181,0.00018,None kPa,N/A,16957,['C'],A,Vacuum adiabatic calorimetry,"origin: commercial source,99.999 % (total),stated by supplier",99.999,Not Specified %,1967
2.09,0.001898,0.00016,None kPa,N/A,16957,['C'],A,Vacuum adiabatic calorimetry,"origin: commercial source,99.999 % (total),stated by supplier",99.999,Not Specified %,1967
2.16,0.001996,0.00013,None kPa,N/A,16957,['C'],A,Vacuum adiabatic calorimetry,"origin: commercial source,99.999 % (total),stated by supplier",99.999,Not Specified %,1967
2.16,0.001973,0.00013,None kPa,N/A,16957,['C'],A,Vacuum adiabatic calorimetry,"origin: commercial source,99.999 % (total),stated by supplier",99.999,Not Specified %,1967
2.19,0.002015,0.00012,None kPa,N/A,16957,['C'],A,Vacuum adiabatic calorimetry,"origin: commercial source,99.999 % (total),stated by supplier",99.999,Not Specified %,1967
2.24,0.002119,0.00011,None kPa,N/A,16957,['C'],A,Vacuum adiabatic calorimetry,"origin: commercial source,99.999 % (total),stated by supplier",99.999,Not Specified %,1967
2.3,0.0022,9e-05,None kPa,N/A,16957,['C'],A,Vacuum adiabatic calorimetry,"origin: commercial source,99.999 % (total),stated by supplier",99.999,Not Specified %,1967
2.34,0.002271,7e-05,None kPa,N/A,16957,['C'],A,Vacuum adiabatic calorimetry,"origin: commercial source,99.999 % (total),stated by supplier",99.999,Not Specified %,1967
2.43,0.002427,4e-05,None kPa,N/A,16957,['C'],A,Vacuum adiabatic calorimetry,"origin: commercial source,99.999 % (total),stated by supplier",99.999,Not Specified %,1967
2.48,0.002454,2e-05,None kPa,N/A,16957,['C'],A,Vacuum adiabatic calorimetry,"origin: commercial source,99.999 % (total),stated by supplier",99.999,Not Specified %,1967
2.53,0.00254,1e-05,None kPa,N/A,16957,['C'],A,Vacuum adiabatic calorimetry,"origin: commercial source,99.999 % (total),stated by supplier",99.999,Not Specified %,1967
2.63,0.002733,3e-05,None kPa,N/A,16957,['C'],A,Vacuum adiabatic calorimetry,"origin: commercial source,99.999 % (total),stated by supplier",99.999,Not Specified %,1967
2.66,0.002787,4e-05,None kPa,N/A,16957,['C'],A,Vacuum adiabatic calorimetry,"origin: commercial source,99.999 % (total),stated by supplier",99.999,Not Specified %,1967
2.67,0.002763,4e-05,None kPa,N/A,16957,['C'],A,Vacuum adiabatic calorimetry,"origin: commercial source,99.999 % (total),stated by supplier",99.999,Not Specified %,1967
2.71,0.002843,6e-05,None kPa,N/A,16957,['C'],A,Vacuum adiabatic calorimetry,"origin: commercial source,99.999 % (total),stated by supplier",99.999,Not Specified %,1967
2.74,0.002872,7e-05,None kPa,N/A,16957,['C'],A,Vacuum adiabatic calorimetry,"origin: commercial source,99.999 % (total),stated by supplier",99.999,Not Specified %,1967
2.75,0.002867,7e-05,None kPa,N/A,16957,['C'],A,Vacuum adiabatic calorimetry,"origin: commercial source,99.999 % (total),stated by supplier",99.999,Not Specified %,1967
2.82,0.003087,9e-05,None kPa,N/A,16957,['C'],A,Vacuum adiabatic calorimetry,"origin: commercial source,99.999 % (total),stated by supplier",99.999,Not Specified %,1967
2.88,0.003157,0.00012,None kPa,N/A,16957,['C'],A,Vacuum adiabatic calorimetry,"origin: commercial source,99.999 % (total),stated by supplier",99.999,Not Specified %,1967
3.01,0.003405,0.00016,None kPa,N/A,16957,['C'],A,Vacuum adiabatic calorimetry,"origin: commercial source,99.999 % (total),stated by supplier",99.999,Not Specified %,1967
3.08,0.003536,0.00018,None kPa,N/A,16957,['C'],A,Vacuum adiabatic calorimetry,"origin: commercial source,99.999 % (total),stated by supplier",99.999,Not Specified %,1967
3.22,0.003877,0.00023,None kPa,N/A,16957,['C'],A,Vacuum adiabatic calorimetry,"origin: commercial source,99.999 % (total),stated by supplier",99.999,Not Specified %,1967
3.29,0.003997,0.00026,None kPa,N/A,16957,['C'],A,Vacuum adiabatic calorimetry,"origin: commercial source,99.999 % (total),stated by supplier",99.999,Not Specified %,1967
3.52,0.004565,0.00034,None kPa,N/A,16957,['C'],A,Vacuum adiabatic calorimetry,"origin: commercial source,99.999 % (total),stated by supplier",99.999,Not Specified %,1967
3.53,0.004571,0.00034,None kPa,N/A,16957,['C'],A,Vacuum adiabatic calorimetry,"origin: commercial source,99.999 % (total),stated by supplier",99.999,Not Specified %,1967
3.55,0.004603,0.00034,None kPa,N/A,16957,['C'],A,Vacuum adiabatic calorimetry,"origin: commercial source,99.999 % (total),stated by supplier",99.999,Not Specified %,1967
3.64,0.004824,0.00038,None kPa,N/A,16957,['C'],A,Vacuum adiabatic calorimetry,"origin: commercial source,99.999 % (total),stated by supplier",99.999,Not Specified %,1967
3.64,0.004887,0.00038,None kPa,N/A,16957,['C'],A,Vacuum adiabatic calorimetry,"origin: commercial source,99.999 % (total),stated by supplier",99.999,Not Specified %,1967
3.77,0.005165,0.00042,None kPa,N/A,16957,['C'],A,Vacuum adiabatic calorimetry,"origin: commercial source,99.999 % (total),stated by supplier",99.999,Not Specified %,1967
3.77,0.005187,0.00042,None kPa,N/A,16957,['C'],A,Vacuum adiabatic calorimetry,"origin: commercial source,99.999 % (total),stated by supplier",99.999,Not Specified %,1967
3.93,0.005661,0.00048,None kPa,N/A,16957,['C'],A,Vacuum adiabatic calorimetry,"origin: commercial source,99.999 % (total),stated by supplier",99.999,Not Specified %,1967
3.94,0.005716,0.00048,None kPa,N/A,16957,['C'],A,Vacuum adiabatic calorimetry,"origin: commercial source,99.999 % (total),stated by supplier",99.999,Not Specified %,1967
3.97,0.005762,0.00049,None kPa,N/A,16957,['C'],A,Vacuum adiabatic calorimetry,"origin: commercial source,99.999 % (total),stated by supplier",99.999,Not Specified %,1967
3.98,0.005769,0.00049,None kPa,N/A,16957,['C'],A,Vacuum adiabatic calorimetry,"origin: commercial source,99.999 % (total),stated by supplier",99.999,Not Specified %,1967
3.98,0.005794,0.00049,None kPa,N/A,16957,['C'],A,Vacuum adiabatic calorimetry,"origin: commercial source,99.999 % (total),stated by supplier",99.999,Not Specified %,1967
4.04,0.006012,0.00052,None kPa,N/A,16957,['C'],A,Vacuum adiabatic calorimetry,"origin: commercial source,99.999 % (total),stated by supplier",99.999,Not Specified %,1967
4.11,0.006213,0.00054,None kPa,N/A,16957,['C'],A,Vacuum adiabatic calorimetry,"origin: commercial source,99.999 % (total),stated by supplier",99.999,Not Specified %,1967
4.24,0.006539,0.00058,None kPa,N/A,16957,['C'],A,Vacuum adiabatic calorimetry,"origin: commercial source,99.999 % (total),stated by supplier",99.999,Not Specified %,1967
4.27,0.006698,0.00059,None kPa,N/A,16957,['C'],A,Vacuum adiabatic calorimetry,"origin: commercial source,99.999 % (total),stated by supplier",99.999,Not Specified %,1967
4.37,0.007,0.00063,None kPa,N/A,16957,['C'],A,Vacuum adiabatic calorimetry,"origin: commercial source,99.999 % (total),stated by supplier",99.999,Not Specified %,1967
4.47,0.007331,0.00066,None kPa,N/A,16957,['C'],A,Vacuum adiabatic calorimetry,"origin: commercial source,99.999 % (total),stated by supplier",99.999,Not Specified %,1967
4.49,0.007411,0.00067,None kPa,N/A,16957,['C'],A,Vacuum adiabatic calorimetry,"origin: commercial source,99.999 % (total),stated by supplier",99.999,Not Specified %,1967
4.66,0.008,0.00073,None kPa,N/A,16957,['C'],A,Vacuum adiabatic calorimetry,"origin: commercial source,99.999 % (total),stated by supplier",99.999,Not Specified %,1967
4.73,0.008288,0.00075,None kPa,N/A,16957,['C'],A,Vacuum adiabatic calorimetry,"origin: commercial source,99.999 % (total),stated by supplier",99.999,Not Specified %,1967
4.86,0.008835,0.0008,None kPa,N/A,16957,['C'],A,Vacuum adiabatic calorimetry,"origin: commercial source,99.999 % (total),stated by supplier",99.999,Not Specified %,1967
4.96,0.00927,0.00083,None kPa,N/A,16957,['C'],A,Vacuum adiabatic calorimetry,"origin: commercial source,99.999 % (total),stated by supplier",99.999,Not Specified %,1967
5.18,0.010121,0.0009,None kPa,N/A,16957,['C'],A,Vacuum adiabatic calorimetry,"origin: commercial source,99.999 % (total),stated by supplier",99.999,Not Specified %,1967
5.36,0.010961,0.00097,None kPa,N/A,16957,['C'],A,Vacuum adiabatic calorimetry,"origin: commercial source,99.999 % (total),stated by supplier",99.999,Not Specified %,1967
5.56,0.012011,0.00104,None kPa,N/A,16957,['C'],A,Vacuum adiabatic calorimetry,"origin: commercial source,99.999 % (total),stated by supplier",99.999,Not Specified %,1967
