Repository: amr8004/PureElementPRL

# Pure Element Thermodynamic modeling with 3rd generation CALPHAD models for multiple elements

## Description
Jupyter notebook for modeling pure elements with selected models via python tools pycalphad and ESPEI

## Running Tutorial
Creating a codespace should immediately open the desired notebook. Just change the element as desired (non-case sensitive) and set what SGTE structure (FCC_A1, BCC_A2, etc.) you would like to compare against.

## Further Resources

## Citation

File: CpCSV/Nb_CP_data.csv (part 6 of 13)
Temperature: K,Heat capacity at constant pressure Cp: J/K/mol,Uncertainty,Pressure,Ref Temp,Data Set ID,State,Representation,Method,Description,Purity,Purity Units,Year
1600.0,30.7942,3.07942,None kPa,N/A,21035,['C'],A,Modulated Laser Heating,"not stated,99.53 % (total),,rod",99.53,Not Specified %,1973
1700.0,31.4637,3.14637,None kPa,N/A,21035,['C'],A,Modulated Laser Heating,"not stated,99.53 % (total),,rod",99.53,Not Specified %,1973
1800.0,32.1331,3.21331,None kPa,N/A,21035,['C'],A,Modulated Laser Heating,"not stated,99.53 % (total),,rod",99.53,Not Specified %,1973
1900.0,32.8026,3.28026,None kPa,N/A,21035,['C'],A,Modulated Laser Heating,"not stated,99.53 % (total),,rod",99.53,Not Specified %,1973
2000.0,33.472,3.3472,None kPa,N/A,21035,['C'],A,Modulated Laser Heating,"not stated,99.53 % (total),,rod",99.53,Not Specified %,1973
2100.0,34.1833,3.41833,None kPa,N/A,21035,['C'],A,Modulated Laser Heating,"not stated,99.53 % (total),,rod",99.53,Not Specified %,1973
2200.0,34.8527,3.48527,None kPa,N/A,21035,['C'],A,Modulated Laser Heating,"not stated,99.53 % (total),,rod",99.53,Not Specified %,1973
2300.0,35.5222,3.55222,None kPa,N/A,21035,['C'],A,Modulated Laser Heating,"not stated,99.53 % (total),,rod",99.53,Not Specified %,1973
2400.0,36.1916,3.61916,None kPa,N/A,21035,['C'],A,Modulated Laser Heating,"not stated,99.53 % (total),,rod",99.53,Not Specified %,1973
1100.0,27.447,2.7447,None kPa,N/A,21036,['C'],A,Modulated Laser Heating,"not stated,99.2 % (total),,rod",99.2,Not Specified %,1973
1200.0,28.1165,2.81165,None kPa,N/A,21036,['C'],A,Modulated Laser Heating,"not stated,99.2 % (total),,rod",99.2,Not Specified %,1973
1300.0,28.7859,2.87859,None kPa,N/A,21036,['C'],A,Modulated Laser Heating,"not stated,99.2 % (total),,rod",99.2,Not Specified %,1973
1400.0,29.4554,2.94554,None kPa,N/A,21036,['C'],A,Modulated Laser Heating,"not stated,99.2 % (total),,rod",99.2,Not Specified %,1973
1500.0,30.1248,3.01248,None kPa,N/A,21036,['C'],A,Modulated Laser Heating,"not stated,99.2 % (total),,rod",99.2,Not Specified %,1973
1600.0,30.7942,3.07942,None kPa,N/A,21036,['C'],A,Modulated Laser Heating,"not stated,99.2 % (total),,rod",99.2,Not Specified %,1973
1700.0,31.4637,3.14637,None kPa,N/A,21036,['C'],A,Modulated Laser Heating,"not stated,99.2 % (total),,rod",99.2,Not Specified %,1973
1800.0,32.1331,3.21331,None kPa,N/A,21036,['C'],A,Modulated Laser Heating,"not stated,99.2 % (total),,rod",99.2,Not Specified %,1973
1900.0,32.8026,3.28026,None kPa,N/A,21036,['C'],A,Modulated Laser Heating,"not stated,99.2 % (total),,rod",99.2,Not Specified %,1973
2000.0,33.472,3.3472,None kPa,N/A,21036,['C'],A,Modulated Laser Heating,"not stated,99.2 % (total),,rod",99.2,Not Specified %,1973
2100.0,34.1833,3.41833,None kPa,N/A,21036,['C'],A,Modulated Laser Heating,"not stated,99.2 % (total),,rod",99.2,Not Specified %,1973
2200.0,34.8527,3.48527,None kPa,N/A,21036,['C'],A,Modulated Laser Heating,"not stated,99.2 % (total),,rod",99.2,Not Specified %,1973
2300.0,35.5222,3.55222,None kPa,N/A,21036,['C'],A,Modulated Laser Heating,"not stated,99.2 % (total),,rod",99.2,Not Specified %,1973
2400.0,36.1916,3.61916,None kPa,N/A,21036,['C'],A,Modulated Laser Heating,"not stated,99.2 % (total),,rod",99.2,Not Specified %,1973
1500.0,31.129,,None kPa,N/A,21037,['C'],A,Modulated Laser Heating,"not stated,99.62 % (total),,wire",99.62,Not Specified %,1973
1600.0,31.631,,None kPa,N/A,21037,['C'],A,Modulated Laser Heating,"not stated,99.62 % (total),,wire",99.62,Not Specified %,1973
1700.0,32.1331,,None kPa,N/A,21037,['C'],A,Modulated Laser Heating,"not stated,99.62 % (total),,wire",99.62,Not Specified %,1973
1800.0,32.6352,,None kPa,N/A,21037,['C'],A,Modulated Laser Heating,"not stated,99.62 % (total),,wire",99.62,Not Specified %,1973
1900.0,33.1791,,None kPa,N/A,21037,['C'],A,Modulated Laser Heating,"not stated,99.62 % (total),,wire",99.62,Not Specified %,1973
2000.0,33.723,,None kPa,N/A,21037,['C'],A,Modulated Laser Heating,"not stated,99.62 % (total),,wire",99.62,Not Specified %,1973
2100.0,34.3088,,None kPa,N/A,21037,['C'],A,Modulated Laser Heating,"not stated,99.62 % (total),,wire",99.62,Not Specified %,1973
2200.0,34.8527,,None kPa,N/A,21037,['C'],A,Modulated Laser Heating,"not stated,99.62 % (total),,wire",99.62,Not Specified %,1973
2300.0,35.313,,None kPa,N/A,21037,['C'],A,Modulated Laser Heating,"not stated,99.62 % (total),,wire",99.62,Not Specified %,1973
2400.0,35.9824,,None kPa,N/A,21037,['C'],A,Modulated Laser Heating,"not stated,99.62 % (total),,wire",99.62,Not Specified %,1973
9.221,0.29899,8e-06,0.0666612 kPa,N/A,15798,['C'],A,False,"not stated,99.993 %",99.993,Not Specified %,1965
9.232,0.29322,8e-06,None kPa,N/A,15798,['C'],A,False,"not stated,99.993 %",99.993,Not Specified %,1965
9.242,0.29823,8e-06,None kPa,N/A,15798,['C'],A,False,"not stated,99.993 %",99.993,Not Specified %,1965
9.25,0.29177,8e-06,None kPa,N/A,15798,['C'],A,False,"not stated,99.993 %",99.993,Not Specified %,1965
9.255,0.27377,8e-06,None kPa,N/A,15798,['C'],A,False,"not stated,99.993 %",99.993,Not Specified %,1965
9.263,0.23804,8e-06,None kPa,N/A,15798,['C'],A,False,"not stated,99.993 %",99.993,Not Specified %,1965
9.269,0.17574,8e-06,None kPa,N/A,15798,['C'],A,False,"not stated,99.993 %",99.993,Not Specified %,1965
9.275,0.17857,8e-06,None kPa,N/A,15798,['C'],A,False,"not stated,99.993 %",99.993,Not Specified %,1965
9.283,0.17735,8e-06,None kPa,N/A,15798,['C'],A,False,"not stated,99.993 %",99.993,Not Specified %,1965
9.158,0.30195,2e-05,None kPa,N/A,15798,['C'],A,False,"not stated,99.993 %",99.993,Not Specified %,1965
9.178,0.30087,2e-05,None kPa,N/A,15798,['C'],A,False,"not stated,99.993 %",99.993,Not Specified %,1965
9.198,0.3028,2e-05,None kPa,N/A,15798,['C'],A,False,"not stated,99.993 %",99.993,Not Specified %,1965
9.203,0.29982,2e-05,None kPa,N/A,15798,['C'],A,False,"not stated,99.993 %",99.993,Not Specified %,1965
9.206,0.29973,2e-05,None kPa,N/A,15798,['C'],A,False,"not stated,99.993 %",99.993,Not Specified %,1965
9.222,0.2968,2e-05,None kPa,N/A,15798,['C'],A,False,"not stated,99.993 %",99.993,Not Specified %,1965
9.256,0.24715,2e-05,None kPa,N/A,15798,['C'],A,False,"not stated,99.993 %",99.993,Not Specified %,1965
9.261,0.23521,2e-05,None kPa,N/A,15798,['C'],A,False,"not stated,99.993 %",99.993,Not Specified %,1965
8.881,0.27175,5e-05,None kPa,N/A,15798,['C'],A,False,"not stated,99.993 %",99.993,Not Specified %,1965
8.891,0.2759,5e-05,None kPa,N/A,15798,['C'],A,False,"not stated,99.993 %",99.993,Not Specified %,1965
8.911,0.27915,5e-05,None kPa,N/A,15798,['C'],A,False,"not stated,99.993 %",99.993,Not Specified %,1965
8.931,0.27791,5e-05,None kPa,N/A,15798,['C'],A,False,"not stated,99.993 %",99.993,Not Specified %,1965
8.983,0.2839,5e-05,None kPa,N/A,15798,['C'],A,False,"not stated,99.993 %",99.993,Not Specified %,1965
8.988,0.28387,5e-05,None kPa,N/A,15798,['C'],A,False,"not stated,99.993 %",99.993,Not Specified %,1965
9.037,0.28869,5e-05,None kPa,N/A,15798,['C'],A,False,"not stated,99.993 %",99.993,Not Specified %,1965
9.055,0.28986,5e-05,None kPa,N/A,15798,['C'],A,False,"not stated,99.993 %",99.993,Not Specified %,1965
9.109,0.29699,5e-05,None kPa,N/A,15798,['C'],A,False,"not stated,99.993 %",99.993,Not Specified %,1965
9.131,0.29454,5e-05,None kPa,N/A,15798,['C'],A,False,"not stated,99.993 %",99.993,Not Specified %,1965
9.146,0.29974,5e-05,None kPa,N/A,15798,['C'],A,False,"not stated,99.993 %",99.993,Not Specified %,1965
9.163,0.2987,5e-05,None kPa,N/A,15798,['C'],A,False,"not stated,99.993 %",99.993,Not Specified %,1965
9.294,0.17663,5e-05,None kPa,N/A,15798,['C'],A,False,"not stated,99.993 %",99.993,Not Specified %,1965
9.312,0.17658,5e-05,None kPa,N/A,15798,['C'],A,False,"not stated,99.993 %",99.993,Not Specified %,1965
9.32,0.17793,5e-05,None kPa,N/A,15798,['C'],A,False,"not stated,99.993 %",99.993,Not Specified %,1965
9.379,0.17953,5e-05,None kPa,N/A,15798,['C'],A,False,"not stated,99.993 %",99.993,Not Specified %,1965
9.393,0.18101,5e-05,None kPa,N/A,15798,['C'],A,False,"not stated,99.993 %",99.993,Not Specified %,1965
9.402,0.1809,5e-05,None kPa,N/A,15798,['C'],A,False,"not stated,99.993 %",99.993,Not Specified %,1965
9.437,0.18293,5e-05,None kPa,N/A,15798,['C'],A,False,"not stated,99.993 %",99.993,Not Specified %,1965
9.494,0.18564,5e-05,None kPa,N/A,15798,['C'],A,False,"not stated,99.993 %",99.993,Not Specified %,1965
9.529,0.18513,5e-05,None kPa,N/A,15798,['C'],A,False,"not stated,99.993 %",99.993,Not Specified %,1965
9.585,0.18852,5e-05,None kPa,N/A,15798,['C'],A,False,"not stated,99.993 %",99.993,Not Specified %,1965
0.4,3e-05,6e-07,None kPa,N/A,15798,['C'],A,False,"not stated,99.993 %",99.993,Not Specified %,1965
0.42,4e-05,8e-07,None kPa,N/A,15798,['C'],A,False,"not stated,99.993 %",99.993,Not Specified %,1965
0.51,6e-05,1.2e-06,None kPa,N/A,15798,['C'],A,False,"not stated,99.993 %",99.993,Not Specified %,1965
0.58,8e-05,1.6e-06,None kPa,N/A,15798,['C'],A,False,"not stated,99.993 %",99.993,Not Specified %,1965
0.67,0.00011,2.2e-06,None kPa,N/A,15798,['C'],A,False,"not stated,99.993 %",99.993,Not Specified %,1965
0.69,0.00012,2.4e-06,None kPa,N/A,15798,['C'],A,False,"not stated,99.993 %",99.993,Not Specified %,1965
0.77,0.00014,2.8e-06,None kPa,N/A,15798,['C'],A,False,"not stated,99.993 %",99.993,Not Specified %,1965
0.83,0.00015,3e-06,None kPa,N/A,15798,['C'],A,False,"not stated,99.993 %",99.993,Not Specified %,1965
0.9,0.00017,3.4e-06,None kPa,N/A,15798,['C'],A,False,"not stated,99.993 %",99.993,Not Specified %,1965
0.94,0.00018,3.6e-06,None kPa,N/A,15798,['C'],A,False,"not stated,99.993 %",99.993,Not Specified %,1965
0.99,0.0002,4e-06,None kPa,N/A,15798,['C'],A,False,"not stated,99.993 %",99.993,Not Specified %,1965
1.07,0.00023,4.6e-06,None kPa,N/A,15798,['C'],A,False,"not stated,99.993 %",99.993,Not Specified %,1965
1.17,0.00026,5.2e-06,None kPa,N/A,15798,['C'],A,False,"not stated,99.993 %",99.993,Not Specified %,1965
1.21,0.00029,5.8e-06,None kPa,N/A,15798,['C'],A,False,"not stated,99.993 %",99.993,Not Specified %,1965
1.28,0.00032,6.4e-06,None kPa,N/A,15798,['C'],A,False,"not stated,99.993 %",99.993,Not Specified %,1965
1.33,0.00034,6.8e-06,None kPa,N/A,15798,['C'],A,False,"not stated,99.993 %",99.993,Not Specified %,1965
1.38,0.00038,7.6e-06,None kPa,N/A,15798,['C'],A,False,"not stated,99.993 %",99.993,Not Specified %,1965
1.49,0.00046,9.2e-06,None kPa,N/A,15798,['C'],A,False,"not stated,99.993 %",99.993,Not Specified %,1965
1.56,0.00052,1.04e-05,None kPa,N/A,15798,['C'],A,False,"not stated,99.993 %",99.993,Not Specified %,1965
1.63,0.00061,1.22e-05,None kPa,N/A,15798,['C'],A,False,"not stated,99.993 %",99.993,Not Specified %,1965
1.66,0.00066,1.32e-05,None kPa,N/A,15798,['C'],A,False,"not stated,99.993 %",99.993,Not Specified %,1965
1.76,0.0008,1.6e-05,None kPa,N/A,15798,['C'],A,False,"not stated,99.993 %",99.993,Not Specified %,1965
1.83,0.00095,1.9e-05,None kPa,N/A,15798,['C'],A,False,"not stated,99.993 %",99.993,Not Specified %,1965
1.89,0.00107,2.14e-05,None kPa,N/A,15798,['C'],A,False,"not stated,99.993 %",99.993,Not Specified %,1965
1.94,0.00119,2.38e-05,None kPa,N/A,15798,['C'],A,False,"not stated,99.993 %",99.993,Not Specified %,1965
1.98,0.0013,2.6e-05,None kPa,N/A,15798,['C'],A,False,"not stated,99.993 %",99.993,Not Specified %,1965
2.01,0.00142,2.84e-05,None kPa,N/A,15798,['C'],A,False,"not stated,99.993 %",99.993,Not Specified %,1965
2.05,0.00154,3.08e-05,None kPa,N/A,15798,['C'],A,False,"not stated,99.993 %",99.993,Not Specified %,1965
2.08,0.00162,3.24e-05,None kPa,N/A,15798,['C'],A,False,"not stated,99.993 %",99.993,Not Specified %,1965
2.11,0.00174,3.48e-05,None kPa,N/A,15798,['C'],A,False,"not stated,99.993 %",99.993,Not Specified %,1965
2.17,0.00196,3.92e-05,None kPa,N/A,15798,['C'],A,False,"not stated,99.993 %",99.993,Not Specified %,1965
2.23,0.00221,4.42e-05,None kPa,N/A,15798,['C'],A,False,"not stated,99.993 %",99.993,Not Specified %,1965
2.34,0.00274,5.48e-05,None kPa,N/A,15798,['C'],A,False,"not stated,99.993 %",99.993,Not Specified %,1965
2.39,0.00306,6.12e-05,None kPa,N/A,15798,['C'],A,False,"not stated,99.993 %",99.993,Not Specified %,1965
2.43,0.0033,6.6e-05,None kPa,N/A,15798,['C'],A,False,"not stated,99.993 %",99.993,Not Specified %,1965
2.47,0.00349,6.98e-05,None kPa,N/A,15798,['C'],A,False,"not stated,99.993 %",99.993,Not Specified %,1965
2.51,0.00376,7.52e-05,None kPa,N/A,15798,['C'],A,False,"not stated,99.993 %",99.993,Not Specified %,1965
2.67,0.00497,9.94e-05,None kPa,N/A,15798,['C'],A,False,"not stated,99.993 %",99.993,Not Specified %,1965
2.73,0.00548,0.0001096,None kPa,N/A,15798,['C'],A,False,"not stated,99.993 %",99.993,Not Specified %,1965
2.85,0.00656,0.0001312,None kPa,N/A,15798,['C'],A,False,"not stated,99.993 %",99.993,Not Specified %,1965
2.96,0.00763,0.0001526,None kPa,N/A,15798,['C'],A,False,"not stated,99.993 %",99.993,Not Specified %,1965
3.01,0.00827,0.0001654,None kPa,N/A,15798,['C'],A,False,"not stated,99.993 %",99.993,Not Specified %,1965
3.04,0.00861,0.0001722,None kPa,N/A,15798,['C'],A,False,"not stated,99.993 %",99.993,Not Specified %,1965
1.2,0.00014,2.8e-06,None kPa,N/A,15798,['C'],A,False,"not stated,99.993 %",99.993,Not Specified %,1965
1.48,0.00034,6.8e-06,None kPa,N/A,15798,['C'],A,False,"not stated,99.993 %",99.993,Not Specified %,1965
1.76,0.00055,1.1e-05,None kPa,N/A,15798,['C'],A,False,"not stated,99.993 %",99.993,Not Specified %,1965
1.98,0.00096,1.92e-05,None kPa,N/A,15798,['C'],A,False,"not stated,99.993 %",99.993,Not Specified %,1965
2.3,0.00198,3.96e-05,None kPa,N/A,15798,['C'],A,False,"not stated,99.993 %",99.993,Not Specified %,1965
2.52,0.00306,6.12e-05,None kPa,N/A,15798,['C'],A,False,"not stated,99.993 %",99.993,Not Specified %,1965
2.75,0.00506,0.0001012,None kPa,N/A,15798,['C'],A,False,"not stated,99.993 %",99.993,Not Specified %,1965
2.89,0.00637,0.0001274,None kPa,N/A,15798,['C'],A,False,"not stated,99.993 %",99.993,Not Specified %,1965
3.09,0.00824,0.0001648,None kPa,N/A,15798,['C'],A,False,"not stated,99.993 %",99.993,Not Specified %,1965
3.31,0.01138,0.0002276,None kPa,N/A,15798,['C'],A,False,"not stated,99.993 %",99.993,Not Specified %,1965
3.48,0.01421,0.0002842,None kPa,N/A,15798,['C'],A,False,"not stated,99.993 %",99.993,Not Specified %,1965
3.66,0.0171,0.000342,None kPa,N/A,15798,['C'],A,False,"not stated,99.993 %",99.993,Not Specified %,1965
3.81,0.02002,0.0004004,None kPa,N/A,15798,['C'],A,False,"not stated,99.993 %",99.993,Not Specified %,1965
3.89,0.02101,0.0004202,None kPa,N/A,15798,['C'],A,False,"not stated,99.993 %",99.993,Not Specified %,1965
4.1,0.02623,0.0005246,None kPa,N/A,15798,['C'],A,False,"not stated,99.993 %",99.993,Not Specified %,1965
4.34,0.03214,0.0006428,None kPa,N/A,15798,['C'],A,False,"not stated,99.993 %",99.993,Not Specified %,1965
4.62,0.03931,0.0007862,None kPa,N/A,15798,['C'],A,False,"not stated,99.993 %",99.993,Not Specified %,1965
4.9,0.04729,0.0009458,None kPa,N/A,15798,['C'],A,False,"not stated,99.993 %",99.993,Not Specified %,1965
5.22,0.05889,0.0011778,None kPa,N/A,15798,['C'],A,False,"not stated,99.993 %",99.993,Not Specified %,1965
5.62,0.07272,0.0014544,None kPa,N/A,15798,['C'],A,False,"not stated,99.993 %",99.993,Not Specified %,1965
5.8,0.08059,0.0016118,None kPa,N/A,15798,['C'],A,False,"not stated,99.993 %",99.993,Not Specified %,1965
5.97,0.08895,0.001779,None kPa,N/A,15798,['C'],A,False,"not stated,99.993 %",99.993,Not Specified %,1965
6.31,0.10389,0.0020778,None kPa,N/A,15798,['C'],A,False,"not stated,99.993 %",99.993,Not Specified %,1965
6.4,0.1083,0.002166,None kPa,N/A,15798,['C'],A,False,"not stated,99.993 %",99.993,Not Specified %,1965
6.55,0.11677,0.0023354,None kPa,N/A,15798,['C'],A,False,"not stated,99.993 %",99.993,Not Specified %,1965
6.67,0.12246,0.0024492,None kPa,N/A,15798,['C'],A,False,"not stated,99.993 %",99.993,Not Specified %,1965
6.8,0.12949,0.0025898,None kPa,N/A,15798,['C'],A,False,"not stated,99.993 %",99.993,Not Specified %,1965
6.86,0.13339,0.0026678,None kPa,N/A,15798,['C'],A,False,"not stated,99.993 %",99.993,Not Specified %,1965
6.96,0.13888,0.0027776,None kPa,N/A,15798,['C'],A,False,"not stated,99.993 %",99.993,Not Specified %,1965
7.03,0.14248,0.0028496,None kPa,N/A,15798,['C'],A,False,"not stated,99.993 %",99.993,Not Specified %,1965
7.1,0.14724,0.0029448,None kPa,N/A,15798,['C'],A,False,"not stated,99.993 %",99.993,Not Specified %,1965
7.28,0.15786,0.0031572,None kPa,N/A,15798,['C'],A,False,"not stated,99.993 %",99.993,Not Specified %,1965
7.58,0.17709,0.0035418,None kPa,N/A,15798,['C'],A,False,"not stated,99.993 %",99.993,Not Specified %,1965
7.91,0.20011,0.0040022,None kPa,N/A,15798,['C'],A,False,"not stated,99.993 %",99.993,Not Specified %,1965
8.04,0.2099,0.004198,None kPa,N/A,15798,['C'],A,False,"not stated,99.993 %",99.993,Not Specified %,1965
8.22,0.2226,0.004452,None kPa,N/A,15798,['C'],A,False,"not stated,99.993 %",99.993,Not Specified %,1965
8.27,0.22668,0.0045336,None kPa,N/A,15798,['C'],A,False,"not stated,99.993 %",99.993,Not Specified %,1965
8.32,0.23043,0.0046086,None kPa,N/A,15798,['C'],A,False,"not stated,99.993 %",99.993,Not Specified %,1965
8.64,0.25567,0.0051134,None kPa,N/A,15798,['C'],A,False,"not stated,99.993 %",99.993,Not Specified %,1965
8.89,0.27657,0.0055314,None kPa,N/A,15798,['C'],A,False,"not stated,99.993 %",99.993,Not Specified %,1965
8.95,0.28044,0.0056088,None kPa,N/A,15798,['C'],A,False,"not stated,99.993 %",99.993,Not Specified %,1965
9.05,0.29338,0.0058676,None kPa,N/A,15798,['C'],A,False,"not stated,99.993 %",99.993,Not Specified %,1965
9.4,0.18,0.0036,None kPa,N/A,15798,['C'],A,False,"not stated,99.993 %",99.993,Not Specified %,1965
9.63,0.19189,0.0038378,None kPa,N/A,15798,['C'],A,False,"not stated,99.993 %",99.993,Not Specified %,1965
9.77,0.19742,0.0039484,None kPa,N/A,15798,['C'],A,False,"not stated,99.993 %",99.993,Not Specified %,1965
9.91,0.20427,0.0040854,None kPa,N/A,15798,['C'],A,False,"not stated,99.993 %",99.993,Not Specified %,1965
0.87,0.00702,0.0001404,None kPa,N/A,15798,['C'],A,False,"not stated,99.993 %",99.993,Not Specified %,1965
1.58,0.01273,0.0002546,None kPa,N/A,15798,['C'],A,False,"not stated,99.993 %",99.993,Not Specified %,1965
1.97,0.01603,0.0003206,None kPa,N/A,15798,['C'],A,False,"not stated,99.993 %",99.993,Not Specified %,1965
2.09,0.01696,0.0003392,None kPa,N/A,15798,['C'],A,False,"not stated,99.993 %",99.993,Not Specified %,1965
2.59,0.02192,0.0004384,None kPa,N/A,15798,['C'],A,False,"not stated,99.993 %",99.993,Not Specified %,1965
2.82,0.02409,0.0004818,None kPa,N/A,15798,['C'],A,False,"not stated,99.993 %",99.993,Not Specified %,1965
3.58,0.03223,0.0006446,None kPa,N/A,15798,['C'],A,False,"not stated,99.993 %",99.993,Not Specified %,1965
4.14,0.03976,0.0007952,None kPa,N/A,15798,['C'],A,False,"not stated,99.993 %",99.993,Not Specified %,1965
4.51,0.04521,0.0009042,None kPa,N/A,15798,['C'],A,False,"not stated,99.993 %",99.993,Not Specified %,1965
4.88,0.0508,0.001016,None kPa,N/A,15798,['C'],A,False,"not stated,99.993 %",99.993,Not Specified %,1965
5.86,0.06991,0.0013982,None kPa,N/A,15798,['C'],A,False,"not stated,99.993 %",99.993,Not Specified %,1965
6.35,0.08073,0.0016146,None kPa,N/A,15798,['C'],A,False,"not stated,99.993 %",99.993,Not Specified %,1965
6.75,0.09029,0.0018058,None kPa,N/A,15798,['C'],A,False,"not stated,99.993 %",99.993,Not Specified %,1965
7.23,0.10339,0.0020678,None kPa,N/A,15798,['C'],A,False,"not stated,99.993 %",99.993,Not Specified %,1965
8.35,0.13976,0.0027952,None kPa,N/A,15798,['C'],A,False,"not stated,99.993 %",99.993,Not Specified %,1965
8.95,0.16087,0.0032174,None kPa,N/A,15798,['C'],A,False,"not stated,99.993 %",99.993,Not Specified %,1965
9.41,0.18108,0.0036216,None kPa,N/A,15798,['C'],A,False,"not stated,99.993 %",99.993,Not Specified %,1965
1.39,0.01113,0.0002226,None kPa,N/A,15798,['C'],A,False,"not stated,99.993 %",99.993,Not Specified %,1965
1.52,0.01227,0.0002454,None kPa,N/A,15798,['C'],A,False,"not stated,99.993 %",99.993,Not Specified %,1965
1.6,0.01294,0.0002588,None kPa,N/A,15798,['C'],A,False,"not stated,99.993 %",99.993,Not Specified %,1965
1.66,0.01349,0.0002698,None kPa,N/A,15798,['C'],A,False,"not stated,99.993 %",99.993,Not Specified %,1965
1.74,0.01417,0.0002834,None kPa,N/A,15798,['C'],A,False,"not stated,99.993 %",99.993,Not Specified %,1965
1.82,0.01489,0.0002978,None kPa,N/A,15798,['C'],A,False,"not stated,99.993 %",99.993,Not Specified %,1965
1.91,0.01564,0.0003128,None kPa,N/A,15798,['C'],A,False,"not stated,99.993 %",99.993,Not Specified %,1965
1.99,0.01633,0.0003266,None kPa,N/A,15798,['C'],A,False,"not stated,99.993 %",99.993,Not Specified %,1965
2.12,0.01756,0.0003512,None kPa,N/A,15798,['C'],A,False,"not stated,99.993 %",99.993,Not Specified %,1965
2.28,0.01903,0.0003806,None kPa,N/A,15798,['C'],A,False,"not stated,99.993 %",99.993,Not Specified %,1965
2.38,0.01995,0.000399,None kPa,N/A,15798,['C'],A,False,"not stated,99.993 %",99.993,Not Specified %,1965
2.45,0.02061,0.0004122,None kPa,N/A,15798,['C'],A,False,"not stated,99.993 %",99.993,Not Specified %,1965
2.69,0.02307,0.0004614,None kPa,N/A,15798,['C'],A,False,"not stated,99.993 %",99.993,Not Specified %,1965
2.7,0.0232,0.000464,None kPa,N/A,15798,['C'],A,False,"not stated,99.993 %",99.993,Not Specified %,1965
3.01,0.02612,0.0005224,None kPa,N/A,15798,['C'],A,False,"not stated,99.993 %",99.993,Not Specified %,1965
3.04,0.02678,0.0005356,None kPa,N/A,15798,['C'],A,False,"not stated,99.993 %",99.993,Not Specified %,1965
3.38,0.03047,0.0006094,None kPa,N/A,15798,['C'],A,False,"not stated,99.993 %",99.993,Not Specified %,1965
3.55,0.03243,0.0006486,None kPa,N/A,15798,['C'],A,False,"not stated,99.993 %",99.993,Not Specified %,1965
3.72,0.03459,0.0006918,None kPa,N/A,15798,['C'],A,False,"not stated,99.993 %",99.993,Not Specified %,1965
3.86,0.03636,0.0007272,None kPa,N/A,15798,['C'],A,False,"not stated,99.993 %",99.993,Not Specified %,1965
1.43,0.0115,0.00023,None kPa,N/A,15798,['C'],A,False,"not stated,99.993 %",99.993,Not Specified %,1965
1.58,0.01275,0.000255,None kPa,N/A,15798,['C'],A,False,"not stated,99.993 %",99.993,Not Specified %,1965
1.71,0.01386,0.0002772,None kPa,N/A,15798,['C'],A,False,"not stated,99.993 %",99.993,Not Specified %,1965
1.86,0.01523,0.0003046,None kPa,N/A,15798,['C'],A,False,"not stated,99.993 %",99.993,Not Specified %,1965
2.03,0.01672,0.0003344,None kPa,N/A,15798,['C'],A,False,"not stated,99.993 %",99.993,Not Specified %,1965
2.17,0.01799,0.0003598,None kPa,N/A,15798,['C'],A,False,"not stated,99.993 %",99.993,Not Specified %,1965
2.34,0.01957,0.0003914,None kPa,N/A,15798,['C'],A,False,"not stated,99.993 %",99.993,Not Specified %,1965
2.53,0.02141,0.0004282,None kPa,N/A,15798,['C'],A,False,"not stated,99.993 %",99.993,Not Specified %,1965
2.75,0.02368,0.0004736,None kPa,N/A,15798,['C'],A,False,"not stated,99.993 %",99.993,Not Specified %,1965
2.99,0.02589,0.0005178,None kPa,N/A,15798,['C'],A,False,"not stated,99.993 %",99.993,Not Specified %,1965
3.27,0.0295,0.00059,None kPa,N/A,15798,['C'],A,False,"not stated,99.993 %",99.993,Not Specified %,1965
3.83,0.03603,0.0007206,None kPa,N/A,15798,['C'],A,False,"not stated,99.993 %",99.993,Not Specified %,1965
0.355682,2.54121e-05,2.54121e-07,None kPa,N/A,15801,['C'],A,Vacuum adiabatic calorimetry,"not stated,99.9 % (total),",99.9,Not Specified %,1965
0.360375,2.67434e-05,2.67434e-07,None kPa,N/A,15801,['C'],A,Vacuum adiabatic calorimetry,"not stated,99.9 % (total),",99.9,Not Specified %,1965
0.381091,3.24769e-05,3.24769e-07,None kPa,N/A,15801,['C'],A,Vacuum adiabatic calorimetry,"not stated,99.9 % (total),",99.9,Not Specified %,1965
0.399525,3.6787e-05,3.6787e-07,None kPa,N/A,15801,['C'],A,Vacuum adiabatic calorimetry,"not stated,99.9 % (total),",99.9,Not Specified %,1965
0.411667,4.06806e-05,4.06806e-07,None kPa,N/A,15801,['C'],A,Vacuum adiabatic calorimetry,"not stated,99.9 % (total),",99.9,Not Specified %,1965
0.434891,4.77162e-05,4.77162e-07,None kPa,N/A,15801,['C'],A,Vacuum adiabatic calorimetry,"not stated,99.9 % (total),",99.9,Not Specified %,1965
0.488999,6.42613e-05,6.42613e-07,None kPa,N/A,15801,['C'],A,Vacuum adiabatic calorimetry,"not stated,99.9 % (total),",99.9,Not Specified %,1965
0.49454,6.51567e-05,6.51567e-07,None kPa,N/A,15801,['C'],A,Vacuum adiabatic calorimetry,"not stated,99.9 % (total),",99.9,Not Specified %,1965
0.52235,7.43994e-05,7.43994e-07,None kPa,N/A,15801,['C'],A,Vacuum adiabatic calorimetry,"not stated,99.9 % (total),",99.9,Not Specified %,1965
0.541202,8.03096e-05,8.03096e-07,None kPa,N/A,15801,['C'],A,Vacuum adiabatic calorimetry,"not stated,99.9 % (total),",99.9,Not Specified %,1965
0.55612,8.42751e-05,8.42751e-07,None kPa,N/A,15801,['C'],A,Vacuum adiabatic calorimetry,"not stated,99.9 % (total),",99.9,Not Specified %,1965
0.585056,9.3792e-05,9.3792e-07,None kPa,N/A,15801,['C'],A,Vacuum adiabatic calorimetry,"not stated,99.9 % (total),",99.9,Not Specified %,1965
0.613677,0.000100868,1.00868e-06,None kPa,N/A,15801,['C'],A,Vacuum adiabatic calorimetry,"not stated,99.9 % (total),",99.9,Not Specified %,1965
0.642277,0.000108824,1.08824e-06,None kPa,N/A,15801,['C'],A,Vacuum adiabatic calorimetry,"not stated,99.9 % (total),",99.9,Not Specified %,1965
0.663348,0.000115379,1.15379e-06,None kPa,N/A,15801,['C'],A,Vacuum adiabatic calorimetry,"not stated,99.9 % (total),",99.9,Not Specified %,1965
0.680926,0.000120431,1.20431e-06,None kPa,N/A,15801,['C'],A,Vacuum adiabatic calorimetry,"not stated,99.9 % (total),",99.9,Not Specified %,1965
0.715255,0.000129566,1.29566e-06,None kPa,N/A,15801,['C'],A,Vacuum adiabatic calorimetry,"not stated,99.9 % (total),",99.9,Not Specified %,1965
0.735296,0.000135269,1.35269e-06,None kPa,N/A,15801,['C'],A,Vacuum adiabatic calorimetry,"not stated,99.9 % (total),",99.9,Not Specified %,1965
0.768655,0.000143576,1.43576e-06,None kPa,N/A,15801,['C'],A,Vacuum adiabatic calorimetry,"not stated,99.9 % (total),",99.9,Not Specified %,1965
0.787496,0.000150288,1.50288e-06,None kPa,N/A,15801,['C'],A,Vacuum adiabatic calorimetry,"not stated,99.9 % (total),",99.9,Not Specified %,1965
0.801349,0.000153297,1.53297e-06,None kPa,N/A,15801,['C'],A,Vacuum adiabatic calorimetry,"not stated,99.9 % (total),",99.9,Not Specified %,1965
0.828094,0.000160007,1.60007e-06,None kPa,N/A,15801,['C'],A,Vacuum adiabatic calorimetry,"not stated,99.9 % (total),",99.9,Not Specified %,1965
0.835596,0.000161554,1.61554e-06,None kPa,N/A,15801,['C'],A,Vacuum adiabatic calorimetry,"not stated,99.9 % (total),",99.9,Not Specified %,1965
0.888803,0.000178057,1.78057e-06,None kPa,N/A,15801,['C'],A,Vacuum adiabatic calorimetry,"not stated,99.9 % (total),",99.9,Not Specified %,1965
0.893762,0.000179054,1.79054e-06,None kPa,N/A,15801,['C'],A,Vacuum adiabatic calorimetry,"not stated,99.9 % (total),",99.9,Not Specified %,1965
0.928262,0.000187235,1.87235e-06,None kPa,N/A,15801,['C'],A,Vacuum adiabatic calorimetry,"not stated,99.9 % (total),",99.9,Not Specified %,1965
0.935831,0.000191815,1.91815e-06,None kPa,N/A,15801,['C'],A,Vacuum adiabatic calorimetry,"not stated,99.9 % (total),",99.9,Not Specified %,1965
0.943441,0.000194226,1.94226e-06,None kPa,N/A,15801,['C'],A,Vacuum adiabatic calorimetry,"not stated,99.9 % (total),",99.9,Not Specified %,1965
0.958838,0.000199129,1.99129e-06,None kPa,N/A,15801,['C'],A,Vacuum adiabatic calorimetry,"not stated,99.9 % (total),",99.9,Not Specified %,1965
1.0395,0.00022551,2.2551e-06,None kPa,N/A,15801,['C'],A,Vacuum adiabatic calorimetry,"not stated,99.9 % (total),",99.9,Not Specified %,1965
1.06015,0.000231909,2.31909e-06,None kPa,N/A,15801,['C'],A,Vacuum adiabatic calorimetry,"not stated,99.9 % (total),",99.9,Not Specified %,1965
1.09419,0.000244667,2.44667e-06,None kPa,N/A,15801,['C'],A,Vacuum adiabatic calorimetry,"not stated,99.9 % (total),",99.9,Not Specified %,1965
1.10627,0.000250485,2.50485e-06,None kPa,N/A,15801,['C'],A,Vacuum adiabatic calorimetry,"not stated,99.9 % (total),",99.9,Not Specified %,1965
1.11036,0.000250916,2.50916e-06,None kPa,N/A,15801,['C'],A,Vacuum adiabatic calorimetry,"not stated,99.9 % (total),",99.9,Not Specified %,1965
1.17097,0.000275187,2.75187e-06,None kPa,N/A,15801,['C'],A,Vacuum adiabatic calorimetry,"not stated,99.9 % (total),",99.9,Not Specified %,1965
1.20821,0.000294151,2.94151e-06,None kPa,N/A,15801,['C'],A,Vacuum adiabatic calorimetry,"not stated,99.9 % (total),",99.9,Not Specified %,1965
1.22472,0.000299976,2.99976e-06,None kPa,N/A,15801,['C'],A,Vacuum adiabatic calorimetry,"not stated,99.9 % (total),",99.9,Not Specified %,1965
1.2411,0.000305817,3.05817e-06,None kPa,N/A,15801,['C'],A,Vacuum adiabatic calorimetry,"not stated,99.9 % (total),",99.9,Not Specified %,1965
1.29429,0.000329158,3.29158e-06,None kPa,N/A,15801,['C'],A,Vacuum adiabatic calorimetry,"not stated,99.9 % (total),",99.9,Not Specified %,1965
1.32072,0.00035119,3.5119e-06,None kPa,N/A,15801,['C'],A,Vacuum adiabatic calorimetry,"not stated,99.9 % (total),",99.9,Not Specified %,1965
1.32963,0.000354016,3.54016e-06,None kPa,N/A,15801,['C'],A,Vacuum adiabatic calorimetry,"not stated,99.9 % (total),",99.9,Not Specified %,1965
1.36704,0.000380143,3.80143e-06,None kPa,N/A,15801,['C'],A,Vacuum adiabatic calorimetry,"not stated,99.9 % (total),",99.9,Not Specified %,1965
1.40021,0.000403092,4.03092e-06,None kPa,N/A,15801,['C'],A,Vacuum adiabatic calorimetry,"not stated,99.9 % (total),",99.9,Not Specified %,1965
1.42233,0.0114411,0.000114411,None kPa,N/A,15801,['C'],A,Vacuum adiabatic calorimetry,"not stated,99.9 % (total),",99.9,Not Specified %,1965
1.56578,0.0126743,0.000126743,None kPa,N/A,15801,['C'],A,Vacuum adiabatic calorimetry,"not stated,99.9 % (total),",99.9,Not Specified %,1965
1.70273,0.0138323,0.000138323,None kPa,N/A,15801,['C'],A,Vacuum adiabatic calorimetry,"not stated,99.9 % (total),",99.9,Not Specified %,1965
1.85906,0.0152371,0.000152371,None kPa,N/A,15801,['C'],A,Vacuum adiabatic calorimetry,"not stated,99.9 % (total),",99.9,Not Specified %,1965
2.03119,0.0167548,0.000167548,None kPa,N/A,15801,['C'],A,Vacuum adiabatic calorimetry,"not stated,99.9 % (total),",99.9,Not Specified %,1965
2.17526,0.0180518,0.000180518,None kPa,N/A,15801,['C'],A,Vacuum adiabatic calorimetry,"not stated,99.9 % (total),",99.9,Not Specified %,1965
2.34351,0.0196535,0.000196535,None kPa,N/A,15801,['C'],A,Vacuum adiabatic calorimetry,"not stated,99.9 % (total),",99.9,Not Specified %,1965
2.53728,0.0214388,0.000214388,None kPa,N/A,15801,['C'],A,Vacuum adiabatic calorimetry,"not stated,99.9 % (total),",99.9,Not Specified %,1965
2.75208,0.0235519,0.000235519,None kPa,N/A,15801,['C'],A,Vacuum adiabatic calorimetry,"not stated,99.9 % (total),",99.9,Not Specified %,1965
0.517417,0.00447628,4.47628e-05,None kPa,N/A,15802,['C'],A,Vacuum adiabatic calorimetry,"not stated,99.9 % (total),",99.9,Not Specified %,1965
0.557925,0.0046739,4.6739e-05,None kPa,N/A,15802,['C'],A,Vacuum adiabatic calorimetry,"not stated,99.9 % (total),",99.9,Not Specified %,1965
0.635106,0.00518141,5.18141e-05,None kPa,N/A,15802,['C'],A,Vacuum adiabatic calorimetry,"not stated,99.9 % (total),",99.9,Not Specified %,1965
0.706194,0.00567792,5.67792e-05,None kPa,N/A,15802,['C'],A,Vacuum adiabatic calorimetry,"not stated,99.9 % (total),",99.9,Not Specified %,1965
0.893527,0.00707638,7.07638e-05,None kPa,N/A,15802,['C'],A,Vacuum adiabatic calorimetry,"not stated,99.9 % (total),",99.9,Not Specified %,1965
0.994088,0.00785188,7.85188e-05,None kPa,N/A,15802,['C'],A,Vacuum adiabatic calorimetry,"not stated,99.9 % (total),",99.9,Not Specified %,1965
1.12108,0.00884191,8.84191e-05,None kPa,N/A,15802,['C'],A,Vacuum adiabatic calorimetry,"not stated,99.9 % (total),",99.9,Not Specified %,1965
1.2976,0.0102841,0.000102841,None kPa,N/A,15802,['C'],A,Vacuum adiabatic calorimetry,"not stated,99.9 % (total),",99.9,Not Specified %,1965
1.51373,0.0121064,0.000121064,None kPa,N/A,15802,['C'],A,Vacuum adiabatic calorimetry,"not stated,99.9 % (total),",99.9,Not Specified %,1965
1.69415,0.0136243,0.000136243,None kPa,N/A,15802,['C'],A,Vacuum adiabatic calorimetry,"not stated,99.9 % (total),",99.9,Not Specified %,1965
1.89316,0.0153621,0.000153621,None kPa,N/A,15802,['C'],A,Vacuum adiabatic calorimetry,"not stated,99.9 % (total),",99.9,Not Specified %,1965
2.14827,0.0176389,0.000176389,None kPa,N/A,15802,['C'],A,Vacuum adiabatic calorimetry,"not stated,99.9 % (total),",99.9,Not Specified %,1965
2.39485,0.0199147,0.000199147,None kPa,N/A,15802,['C'],A,Vacuum adiabatic calorimetry,"not stated,99.9 % (total),",99.9,Not Specified %,1965
0.390653,7.92518e-06,7.92518e-08,None kPa,N/A,15802,['C'],A,Vacuum adiabatic calorimetry,"not stated,99.9 % (total),",99.9,Not Specified %,1965
0.406731,9.30438e-06,9.30438e-08,None kPa,N/A,15802,['C'],A,Vacuum adiabatic calorimetry,"not stated,99.9 % (total),",99.9,Not Specified %,1965
0.431683,1.11098e-05,1.11098e-07,None kPa,N/A,15802,['C'],A,Vacuum adiabatic calorimetry,"not stated,99.9 % (total),",99.9,Not Specified %,1965
0.468754,1.42e-05,1.42e-07,None kPa,N/A,15802,['C'],A,Vacuum adiabatic calorimetry,"not stated,99.9 % (total),",99.9,Not Specified %,1965
0.501099,1.67933e-05,1.67933e-07,None kPa,N/A,15802,['C'],A,Vacuum adiabatic calorimetry,"not stated,99.9 % (total),",99.9,Not Specified %,1965
0.542752,2.1487e-05,2.1487e-07,None kPa,N/A,15802,['C'],A,Vacuum adiabatic calorimetry,"not stated,99.9 % (total),",99.9,Not Specified %,1965
0.58173,2.63058e-05,2.63058e-07,None kPa,N/A,15802,['C'],A,Vacuum adiabatic calorimetry,"not stated,99.9 % (total),",99.9,Not Specified %,1965
0.645329,3.2995e-05,3.2995e-07,None kPa,N/A,15802,['C'],A,Vacuum adiabatic calorimetry,"not stated,99.9 % (total),",99.9,Not Specified %,1965
0.740115,5.04751e-05,5.04751e-07,None kPa,N/A,15802,['C'],A,Vacuum adiabatic calorimetry,"not stated,99.9 % (total),",99.9,Not Specified %,1965
0.76395,5.36767e-05,5.36767e-07,None kPa,N/A,15802,['C'],A,Vacuum adiabatic calorimetry,"not stated,99.9 % (total),",99.9,Not Specified %,1965
0.86439,7.58831e-05,7.58831e-07,None kPa,N/A,15802,['C'],A,Vacuum adiabatic calorimetry,"not stated,99.9 % (total),",99.9,Not Specified %,1965
0.870207,7.65521e-05,7.65521e-07,None kPa,N/A,15802,['C'],A,Vacuum adiabatic calorimetry,"not stated,99.9 % (total),",99.9,Not Specified %,1965
0.95864,9.97656e-05,9.97656e-07,None kPa,N/A,15802,['C'],A,Vacuum adiabatic calorimetry,"not stated,99.9 % (total),",99.9,Not Specified %,1965
1.05327,0.000128646,1.28646e-06,None kPa,N/A,15802,['C'],A,Vacuum adiabatic calorimetry,"not stated,99.9 % (total),",99.9,Not Specified %,1965
1.06797,0.000133691,1.33691e-06,None kPa,N/A,15802,['C'],A,Vacuum adiabatic calorimetry,"not stated,99.9 % (total),",99.9,Not Specified %,1965
1.18703,0.000182034,1.82034e-06,None kPa,N/A,15802,['C'],A,Vacuum adiabatic calorimetry,"not stated,99.9 % (total),",99.9,Not Specified %,1965
1.30961,0.000247078,2.47078e-06,None kPa,N/A,15802,['C'],A,Vacuum adiabatic calorimetry,"not stated,99.9 % (total),",99.9,Not Specified %,1965
600.0,23.4304,1.17152,None kPa,N/A,16682,['C'],A,Resistive pulse heating - millisecond,not stated,,,1967
700.0,23.8488,1.19244,None kPa,N/A,16682,['C'],A,Resistive pulse heating - millisecond,not stated,,,1967
800.0,24.2672,1.21336,None kPa,N/A,16682,['C'],A,Resistive pulse heating - millisecond,not stated,,,1967
900.0,24.4764,1.22382,None kPa,N/A,16682,['C'],A,Resistive pulse heating - millisecond,not stated,,,1967
1000.0,24.8948,1.24474,None kPa,N/A,16682,['C'],A,Resistive pulse heating - millisecond,not stated,,,1967
1100.0,25.104,1.2552,None kPa,N/A,16682,['C'],A,Resistive pulse heating - millisecond,not stated,,,1967
1200.0,25.3132,1.26566,None kPa,N/A,16682,['C'],A,Resistive pulse heating - millisecond,not stated,,,1967
1300.0,25.5224,1.27612,None kPa,N/A,16682,['C'],A,Resistive pulse heating - millisecond,not stated,,,1967
1400.0,25.9408,1.29704,None kPa,N/A,16682,['C'],A,Resistive pulse heating - millisecond,not stated,,,1967
1500.0,26.6521,1.3326,None kPa,N/A,16682,['C'],A,Resistive pulse heating - millisecond,not stated,,,1967
1600.0,27.196,1.3598,None kPa,N/A,16682,['C'],A,Resistive pulse heating - millisecond,not stated,,,1967
1700.0,27.8236,1.39118,None kPa,N/A,16682,['C'],A,Resistive pulse heating - millisecond,not stated,,,1967
1800.0,28.0328,1.40164,None kPa,N/A,16682,['C'],A,Resistive pulse heating - millisecond,not stated,,,1967
1900.0,29.288,1.4644,None kPa,N/A,16682,['C'],A,Resistive pulse heating - millisecond,not stated,,,1967
2000.0,30.5432,1.52716,None kPa,N/A,16682,['C'],A,Resistive pulse heating - millisecond,not stated,,,1967
2100.0,31.7984,1.58992,None kPa,N/A,16682,['C'],A,Resistive pulse heating - millisecond,not stated,,,1967
2200.0,33.472,1.6736,None kPa,N/A,16682,['C'],A,Resistive pulse heating - millisecond,not stated,,,1967
2300.0,35.1456,1.75728,None kPa,N/A,16682,['C'],A,Resistive pulse heating - millisecond,not stated,,,1967
2400.0,37.2376,1.86188,None kPa,N/A,16682,['C'],A,Resistive pulse heating - millisecond,not stated,,,1967
2500.0,39.748,1.9874,None kPa,N/A,16682,['C'],A,Resistive pulse heating - millisecond,not stated,,,1967
2600.0,41.4216,2.07108,None kPa,N/A,16682,['C'],A,Resistive pulse heating - millisecond,not stated,,,1967
2700.0,43.0952,2.15476,None kPa,N/A,16682,['C'],A,Resistive pulse heating - millisecond,not stated,,,1967
600.0,23.4304,1.17152,1.33322e-06 kPa,N/A,17616,['C'],A,Resistive pulse heating - microsecond,origin: commercial source,,,1968
1000.0,24.8948,1.24474,None kPa,N/A,17616,['C'],A,Resistive pulse heating - microsecond,origin: commercial source,,,1968
1200.0,25.3132,1.26566,1.33322e-06 kPa,N/A,17617,['C'],A,Resistive pulse heating - microsecond,origin: commercial source,,,1968
1500.0,26.6521,1.3326,None kPa,N/A,17617,['C'],A,Resistive pulse heating - microsecond,origin: commercial source,,,1968
1700.0,27.8236,1.39118,None kPa,N/A,17617,['C'],A,Resistive pulse heating - microsecond,origin: commercial source,,,1968
2000.0,30.5432,1.52716,None kPa,N/A,17617,['C'],A,Resistive pulse heating - microsecond,origin: commercial source,,,1968
2200.0,33.472,1.6736,None kPa,N/A,17617,['C'],A,Resistive pulse heating - microsecond,origin: commercial source,,,1968
2500.0,39.748,1.9874,None kPa,N/A,17617,['C'],A,Resistive pulse heating - microsecond,origin: commercial source,,,1968
2700.0,43.0952,2.15476,None kPa,N/A,17617,['C'],A,Resistive pulse heating - microsecond,origin: commercial source,,,1968
1660.0,30.9198,1.85519,None kPa,N/A,17935,['C'],A,method of alternating electronic heating,"not stated,99.2 % (total),",99.2,Not Specified %,1968
1.5331,0.0003618,9.045e-06,None kPa,N/A,18883,['C'],A,Vacuum adiabatic calorimetry,"origin: commercial source,99.94 weight % (total),spectroscopy,wire",99.94,Weight %,1969
1.648,0.00036388,9.097e-06,None kPa,N/A,18883,['C'],A,Vacuum adiabatic calorimetry,"origin: commercial source,99.94 weight % (total),spectroscopy,wire",99.94,Weight %,1969
1.7527,0.00051039,1.27598e-05,None kPa,N/A,18883,['C'],A,Vacuum adiabatic calorimetry,"origin: commercial source,99.94 weight % (total),spectroscopy,wire",99.94,Weight %,1969
1.8726,0.00078911,1.97278e-05,None kPa,N/A,18883,['C'],A,Vacuum adiabatic calorimetry,"origin: commercial source,99.94 weight % (total),spectroscopy,wire",99.94,Weight %,1969
1.9478,0.00102202,2.55505e-05,None kPa,N/A,18883,['C'],A,Vacuum adiabatic calorimetry,"origin: commercial source,99.94 weight % (total),spectroscopy,wire",99.94,Weight %,1969
2.0511,0.00126862,3.17155e-05,None kPa,N/A,18883,['C'],A,Vacuum adiabatic calorimetry,"origin: commercial source,99.94 weight % (total),spectroscopy,wire",99.94,Weight %,1969
2.1644,0.001854,4.635e-05,None kPa,N/A,18883,['C'],A,Vacuum adiabatic calorimetry,"origin: commercial source,99.94 weight % (total),spectroscopy,wire",99.94,Weight %,1969
2.539,0.00355663,8.89158e-05,None kPa,N/A,18883,['C'],A,Vacuum adiabatic calorimetry,"origin: commercial source,99.94 weight % (total),spectroscopy,wire",99.94,Weight %,1969
2.6805,0.00489601,0.0001224,None kPa,N/A,18883,['C'],A,Vacuum adiabatic calorimetry,"origin: commercial source,99.94 weight % (total),spectroscopy,wire",99.94,Weight %,1969
2.7899,0.00571437,0.000142859,None kPa,N/A,18883,['C'],A,Vacuum adiabatic calorimetry,"origin: commercial source,99.94 weight % (total),spectroscopy,wire",99.94,Weight %,1969
