Repository: amr8004/PureElementPRL

# Pure Element Thermodynamic modeling with 3rd generation CALPHAD models for multiple elements

## Description
Jupyter notebook for modeling pure elements with selected models via python tools pycalphad and ESPEI

## Running Tutorial
Creating a codespace should immediately open the desired notebook. Just change the element as desired (non-case sensitive) and set what SGTE structure (FCC_A1, BCC_A2, etc.) you would like to compare against.

## Further Resources

## Citation

File: CpCSV/Ni_CP_data.csv (part 6 of 6)
Temperature: K,Heat capacity at constant pressure Cp: J/K/mol,Uncertainty,Pressure,Ref Temp,Data Set ID,State,Representation,Method,Description,Purity,Purity Units,Year
626.85,35.449,0.35449,None kPa,N/A,23244,['C'],A,AC calorimetry,"not stated,99.994 % (total),spectroscopy,rod",99.994,Not Specified %,1978
626.89,35.404,0.35404,None kPa,N/A,23244,['C'],A,AC calorimetry,"not stated,99.994 % (total),spectroscopy,rod",99.994,Not Specified %,1978
626.94,35.354,0.35354,None kPa,N/A,23244,['C'],A,AC calorimetry,"not stated,99.994 % (total),spectroscopy,rod",99.994,Not Specified %,1978
626.99,35.294,0.35294,None kPa,N/A,23244,['C'],A,AC calorimetry,"not stated,99.994 % (total),spectroscopy,rod",99.994,Not Specified %,1978
627.05,35.247,0.35247,None kPa,N/A,23244,['C'],A,AC calorimetry,"not stated,99.994 % (total),spectroscopy,rod",99.994,Not Specified %,1978
627.11,35.182,0.35182,None kPa,N/A,23244,['C'],A,AC calorimetry,"not stated,99.994 % (total),spectroscopy,rod",99.994,Not Specified %,1978
627.17,35.144,0.35144,None kPa,N/A,23244,['C'],A,AC calorimetry,"not stated,99.994 % (total),spectroscopy,rod",99.994,Not Specified %,1978
627.21,35.091,0.35091,None kPa,N/A,23244,['C'],A,AC calorimetry,"not stated,99.994 % (total),spectroscopy,rod",99.994,Not Specified %,1978
627.26,35.066,0.35066,None kPa,N/A,23244,['C'],A,AC calorimetry,"not stated,99.994 % (total),spectroscopy,rod",99.994,Not Specified %,1978
627.33,34.994,0.34994,None kPa,N/A,23244,['C'],A,AC calorimetry,"not stated,99.994 % (total),spectroscopy,rod",99.994,Not Specified %,1978
627.37,34.958,0.34958,None kPa,N/A,23244,['C'],A,AC calorimetry,"not stated,99.994 % (total),spectroscopy,rod",99.994,Not Specified %,1978
627.43,34.901,0.34901,None kPa,N/A,23244,['C'],A,AC calorimetry,"not stated,99.994 % (total),spectroscopy,rod",99.994,Not Specified %,1978
622.998,38.0618,1.52247,None kPa,N/A,23426,['C'],A,AC calorimetry,"not stated,99.7 weight % (total),estimated by the compiler,rod",99.7,Weight %,1979
623.195,38.1419,1.52568,None kPa,N/A,23426,['C'],A,AC calorimetry,"not stated,99.7 weight % (total),estimated by the compiler,rod",99.7,Weight %,1979
623.424,38.2184,1.52874,None kPa,N/A,23426,['C'],A,AC calorimetry,"not stated,99.7 weight % (total),estimated by the compiler,rod",99.7,Weight %,1979
623.647,38.2894,1.53158,None kPa,N/A,23426,['C'],A,AC calorimetry,"not stated,99.7 weight % (total),estimated by the compiler,rod",99.7,Weight %,1979
623.965,38.4042,1.53617,None kPa,N/A,23426,['C'],A,AC calorimetry,"not stated,99.7 weight % (total),estimated by the compiler,rod",99.7,Weight %,1979
624.28,38.5061,1.54024,None kPa,N/A,23426,['C'],A,AC calorimetry,"not stated,99.7 weight % (total),estimated by the compiler,rod",99.7,Weight %,1979
624.515,38.6045,1.54418,None kPa,N/A,23426,['C'],A,AC calorimetry,"not stated,99.7 weight % (total),estimated by the compiler,rod",99.7,Weight %,1979
624.688,38.6664,1.54666,None kPa,N/A,23426,['C'],A,AC calorimetry,"not stated,99.7 weight % (total),estimated by the compiler,rod",99.7,Weight %,1979
624.861,38.742,1.54968,None kPa,N/A,23426,['C'],A,AC calorimetry,"not stated,99.7 weight % (total),estimated by the compiler,rod",99.7,Weight %,1979
624.973,38.8049,1.5522,None kPa,N/A,23426,['C'],A,AC calorimetry,"not stated,99.7 weight % (total),estimated by the compiler,rod",99.7,Weight %,1979
625.099,38.886,1.55544,None kPa,N/A,23426,['C'],A,AC calorimetry,"not stated,99.7 weight % (total),estimated by the compiler,rod",99.7,Weight %,1979
625.206,38.9324,1.5573,None kPa,N/A,23426,['C'],A,AC calorimetry,"not stated,99.7 weight % (total),estimated by the compiler,rod",99.7,Weight %,1979
625.31,38.9032,1.55613,None kPa,N/A,23426,['C'],A,AC calorimetry,"not stated,99.7 weight % (total),estimated by the compiler,rod",99.7,Weight %,1979
625.415,38.7865,1.55146,None kPa,N/A,23426,['C'],A,AC calorimetry,"not stated,99.7 weight % (total),estimated by the compiler,rod",99.7,Weight %,1979
625.52,38.5439,1.54176,None kPa,N/A,23426,['C'],A,AC calorimetry,"not stated,99.7 weight % (total),estimated by the compiler,rod",99.7,Weight %,1979
625.542,38.4381,1.53752,None kPa,N/A,23426,['C'],A,AC calorimetry,"not stated,99.7 weight % (total),estimated by the compiler,rod",99.7,Weight %,1979
625.598,38.2429,1.52972,None kPa,N/A,23426,['C'],A,AC calorimetry,"not stated,99.7 weight % (total),estimated by the compiler,rod",99.7,Weight %,1979
625.726,37.7141,1.50856,None kPa,N/A,23426,['C'],A,AC calorimetry,"not stated,99.7 weight % (total),estimated by the compiler,rod",99.7,Weight %,1979
625.833,37.3183,1.49273,None kPa,N/A,23426,['C'],A,AC calorimetry,"not stated,99.7 weight % (total),estimated by the compiler,rod",99.7,Weight %,1979
625.942,37.052,1.48208,None kPa,N/A,23426,['C'],A,AC calorimetry,"not stated,99.7 weight % (total),estimated by the compiler,rod",99.7,Weight %,1979
626.022,36.8678,1.47471,None kPa,N/A,23426,['C'],A,AC calorimetry,"not stated,99.7 weight % (total),estimated by the compiler,rod",99.7,Weight %,1979
626.112,36.7164,1.46866,None kPa,N/A,23426,['C'],A,AC calorimetry,"not stated,99.7 weight % (total),estimated by the compiler,rod",99.7,Weight %,1979
626.213,36.5832,1.46333,None kPa,N/A,23426,['C'],A,AC calorimetry,"not stated,99.7 weight % (total),estimated by the compiler,rod",99.7,Weight %,1979
626.362,36.4336,1.45734,None kPa,N/A,23426,['C'],A,AC calorimetry,"not stated,99.7 weight % (total),estimated by the compiler,rod",99.7,Weight %,1979
626.527,36.3424,1.4537,None kPa,N/A,23426,['C'],A,AC calorimetry,"not stated,99.7 weight % (total),estimated by the compiler,rod",99.7,Weight %,1979
623.007,37.8065,1.51226,None kPa,N/A,23427,['C'],A,AC calorimetry,"not stated,99.99 mole % (total),chemical analysis",99.99,Mole %,1979
623.221,37.8684,1.51474,None kPa,N/A,23427,['C'],A,AC calorimetry,"not stated,99.99 mole % (total),chemical analysis",99.99,Mole %,1979
623.554,37.9521,1.51808,None kPa,N/A,23427,['C'],A,AC calorimetry,"not stated,99.99 mole % (total),chemical analysis",99.99,Mole %,1979
623.882,38.0541,1.52216,None kPa,N/A,23427,['C'],A,AC calorimetry,"not stated,99.99 mole % (total),chemical analysis",99.99,Mole %,1979
624.186,38.1342,1.52537,None kPa,N/A,23427,['C'],A,AC calorimetry,"not stated,99.99 mole % (total),chemical analysis",99.99,Mole %,1979
624.426,38.1979,1.52792,None kPa,N/A,23427,['C'],A,AC calorimetry,"not stated,99.99 mole % (total),chemical analysis",99.99,Mole %,1979
624.621,38.2689,1.53076,None kPa,N/A,23427,['C'],A,AC calorimetry,"not stated,99.99 mole % (total),chemical analysis",99.99,Mole %,1979
624.8,38.3308,1.53323,None kPa,N/A,23427,['C'],A,AC calorimetry,"not stated,99.99 mole % (total),chemical analysis",99.99,Mole %,1979
624.954,38.3928,1.53571,None kPa,N/A,23427,['C'],A,AC calorimetry,"not stated,99.99 mole % (total),chemical analysis",99.99,Mole %,1979
625.112,38.4328,1.53731,None kPa,N/A,23427,['C'],A,AC calorimetry,"not stated,99.99 mole % (total),chemical analysis",99.99,Mole %,1979
625.321,38.4072,1.53629,None kPa,N/A,23427,['C'],A,AC calorimetry,"not stated,99.99 mole % (total),chemical analysis",99.99,Mole %,1979
625.494,38.3123,1.53249,None kPa,N/A,23427,['C'],A,AC calorimetry,"not stated,99.99 mole % (total),chemical analysis",99.99,Mole %,1979
625.608,38.1189,1.52476,None kPa,N/A,23427,['C'],A,AC calorimetry,"not stated,99.99 mole % (total),chemical analysis",99.99,Mole %,1979
625.687,37.8308,1.51323,None kPa,N/A,23427,['C'],A,AC calorimetry,"not stated,99.99 mole % (total),chemical analysis",99.99,Mole %,1979
625.757,37.3894,1.49558,None kPa,N/A,23427,['C'],A,AC calorimetry,"not stated,99.99 mole % (total),chemical analysis",99.99,Mole %,1979
625.79,37.0831,1.48332,None kPa,N/A,23427,['C'],A,AC calorimetry,"not stated,99.99 mole % (total),chemical analysis",99.99,Mole %,1979
625.841,36.7019,1.46808,None kPa,N/A,23427,['C'],A,AC calorimetry,"not stated,99.99 mole % (total),chemical analysis",99.99,Mole %,1979
625.902,36.339,1.45356,None kPa,N/A,23427,['C'],A,AC calorimetry,"not stated,99.99 mole % (total),chemical analysis",99.99,Mole %,1979
625.984,35.9952,1.43981,None kPa,N/A,23427,['C'],A,AC calorimetry,"not stated,99.99 mole % (total),chemical analysis",99.99,Mole %,1979
626.08,35.6952,1.42781,None kPa,N/A,23427,['C'],A,AC calorimetry,"not stated,99.99 mole % (total),chemical analysis",99.99,Mole %,1979
626.184,35.4544,1.41818,None kPa,N/A,23427,['C'],A,AC calorimetry,"not stated,99.99 mole % (total),chemical analysis",99.99,Mole %,1979
626.34,35.2009,1.40804,None kPa,N/A,23427,['C'],A,AC calorimetry,"not stated,99.99 mole % (total),chemical analysis",99.99,Mole %,1979
626.529,35.0112,1.40045,None kPa,N/A,23427,['C'],A,AC calorimetry,"not stated,99.99 mole % (total),chemical analysis",99.99,Mole %,1979
626.781,34.825,1.393,None kPa,N/A,23427,['C'],A,AC calorimetry,"not stated,99.99 mole % (total),chemical analysis",99.99,Mole %,1979
623.004,37.5986,1.50394,None kPa,N/A,23428,['C'],A,AC calorimetry,"not stated,99.99 mole % (total),chemical analysis",99.99,Mole %,1979
623.368,37.8081,1.51232,None kPa,N/A,23428,['C'],A,AC calorimetry,"not stated,99.99 mole % (total),chemical analysis",99.99,Mole %,1979
623.653,37.9812,1.51925,None kPa,N/A,23428,['C'],A,AC calorimetry,"not stated,99.99 mole % (total),chemical analysis",99.99,Mole %,1979
623.936,38.1762,1.52705,None kPa,N/A,23428,['C'],A,AC calorimetry,"not stated,99.99 mole % (total),chemical analysis",99.99,Mole %,1979
624.146,38.3311,1.53324,None kPa,N/A,23428,['C'],A,AC calorimetry,"not stated,99.99 mole % (total),chemical analysis",99.99,Mole %,1979
624.529,38.672,1.54688,None kPa,N/A,23428,['C'],A,AC calorimetry,"not stated,99.99 mole % (total),chemical analysis",99.99,Mole %,1979
624.867,39.0274,1.5611,None kPa,N/A,23428,['C'],A,AC calorimetry,"not stated,99.99 mole % (total),chemical analysis",99.99,Mole %,1979
625.011,39.2134,1.56854,None kPa,N/A,23428,['C'],A,AC calorimetry,"not stated,99.99 mole % (total),chemical analysis",99.99,Mole %,1979
625.118,39.3592,1.57437,None kPa,N/A,23428,['C'],A,AC calorimetry,"not stated,99.99 mole % (total),chemical analysis",99.99,Mole %,1979
625.2,39.4704,1.57882,None kPa,N/A,23428,['C'],A,AC calorimetry,"not stated,99.99 mole % (total),chemical analysis",99.99,Mole %,1979
625.245,39.5087,1.58035,None kPa,N/A,23428,['C'],A,AC calorimetry,"not stated,99.99 mole % (total),chemical analysis",99.99,Mole %,1979
625.293,39.4868,1.57947,None kPa,N/A,23428,['C'],A,AC calorimetry,"not stated,99.99 mole % (total),chemical analysis",99.99,Mole %,1979
625.379,39.2369,1.56948,None kPa,N/A,23428,['C'],A,AC calorimetry,"not stated,99.99 mole % (total),chemical analysis",99.99,Mole %,1979
625.443,38.9597,1.55839,None kPa,N/A,23428,['C'],A,AC calorimetry,"not stated,99.99 mole % (total),chemical analysis",99.99,Mole %,1979
625.521,38.604,1.54416,None kPa,N/A,23428,['C'],A,AC calorimetry,"not stated,99.99 mole % (total),chemical analysis",99.99,Mole %,1979
625.69,37.8326,1.5133,None kPa,N/A,23428,['C'],A,AC calorimetry,"not stated,99.99 mole % (total),chemical analysis",99.99,Mole %,1979
625.847,37.2399,1.4896,None kPa,N/A,23428,['C'],A,AC calorimetry,"not stated,99.99 mole % (total),chemical analysis",99.99,Mole %,1979
625.968,36.9225,1.4769,None kPa,N/A,23428,['C'],A,AC calorimetry,"not stated,99.99 mole % (total),chemical analysis",99.99,Mole %,1979
626.157,36.5103,1.46041,None kPa,N/A,23428,['C'],A,AC calorimetry,"not stated,99.99 mole % (total),chemical analysis",99.99,Mole %,1979
626.3,36.2695,1.45078,None kPa,N/A,23428,['C'],A,AC calorimetry,"not stated,99.99 mole % (total),chemical analysis",99.99,Mole %,1979
626.461,36.0251,1.441,None kPa,N/A,23428,['C'],A,AC calorimetry,"not stated,99.99 mole % (total),chemical analysis",99.99,Mole %,1979
626.697,35.7022,1.42809,None kPa,N/A,23428,['C'],A,AC calorimetry,"not stated,99.99 mole % (total),chemical analysis",99.99,Mole %,1979
627.001,35.3757,1.41503,None kPa,N/A,23428,['C'],A,AC calorimetry,"not stated,99.99 mole % (total),chemical analysis",99.99,Mole %,1979
627.253,35.1567,1.40627,None kPa,N/A,23428,['C'],A,AC calorimetry,"not stated,99.99 mole % (total),chemical analysis",99.99,Mole %,1979
627.481,34.9815,1.39926,None kPa,N/A,23428,['C'],A,AC calorimetry,"not stated,99.99 mole % (total),chemical analysis",99.99,Mole %,1979
370.0,27.67,0.22,7.33273e-06 kPa,N/A,23893,['C'],A,Vacuum adiabatic calorimetry,"not stated,99.96 % (total),,wire",99.96,Not Specified %,1981
378.0,27.67,0.22,None kPa,N/A,23893,['C'],A,Vacuum adiabatic calorimetry,"not stated,99.96 % (total),,wire",99.96,Not Specified %,1981
384.0,27.75,0.22,None kPa,N/A,23893,['C'],A,Vacuum adiabatic calorimetry,"not stated,99.96 % (total),,wire",99.96,Not Specified %,1981
391.0,28.36,0.23,None kPa,N/A,23893,['C'],A,Vacuum adiabatic calorimetry,"not stated,99.96 % (total),,wire",99.96,Not Specified %,1981
398.0,28.15,0.23,None kPa,N/A,23893,['C'],A,Vacuum adiabatic calorimetry,"not stated,99.96 % (total),,wire",99.96,Not Specified %,1981
405.0,28.56,0.23,None kPa,N/A,23893,['C'],A,Vacuum adiabatic calorimetry,"not stated,99.96 % (total),,wire",99.96,Not Specified %,1981
412.0,28.56,0.23,None kPa,N/A,23893,['C'],A,Vacuum adiabatic calorimetry,"not stated,99.96 % (total),,wire",99.96,Not Specified %,1981
489.0,30.38,0.24,None kPa,N/A,23893,['C'],A,Vacuum adiabatic calorimetry,"not stated,99.96 % (total),,wire",99.96,Not Specified %,1981
502.0,30.9,0.25,None kPa,N/A,23893,['C'],A,Vacuum adiabatic calorimetry,"not stated,99.96 % (total),,wire",99.96,Not Specified %,1981
516.0,31.41,0.26,None kPa,N/A,23893,['C'],A,Vacuum adiabatic calorimetry,"not stated,99.96 % (total),,wire",99.96,Not Specified %,1981
530.0,31.89,0.26,None kPa,N/A,23893,['C'],A,Vacuum adiabatic calorimetry,"not stated,99.96 % (total),,wire",99.96,Not Specified %,1981
545.0,32.65,0.27,None kPa,N/A,23893,['C'],A,Vacuum adiabatic calorimetry,"not stated,99.96 % (total),,wire",99.96,Not Specified %,1981
552.0,32.9,0.28,None kPa,N/A,23893,['C'],A,Vacuum adiabatic calorimetry,"not stated,99.96 % (total),,wire",99.96,Not Specified %,1981
587.0,33.67,0.29,None kPa,N/A,23893,['C'],A,Vacuum adiabatic calorimetry,"not stated,99.96 % (total),,wire",99.96,Not Specified %,1981
594.0,34.16,0.3,None kPa,N/A,23893,['C'],A,Vacuum adiabatic calorimetry,"not stated,99.96 % (total),,wire",99.96,Not Specified %,1981
601.0,34.9,0.31,None kPa,N/A,23893,['C'],A,Vacuum adiabatic calorimetry,"not stated,99.96 % (total),,wire",99.96,Not Specified %,1981
608.0,35.39,0.32,None kPa,N/A,23893,['C'],A,Vacuum adiabatic calorimetry,"not stated,99.96 % (total),,wire",99.96,Not Specified %,1981
615.0,36.12,0.33,None kPa,N/A,23893,['C'],A,Vacuum adiabatic calorimetry,"not stated,99.96 % (total),,wire",99.96,Not Specified %,1981
622.0,36.86,0.33,None kPa,N/A,23893,['C'],A,Vacuum adiabatic calorimetry,"not stated,99.96 % (total),,wire",99.96,Not Specified %,1981
628.0,37.35,0.34,None kPa,N/A,23893,['C'],A,Vacuum adiabatic calorimetry,"not stated,99.96 % (total),,wire",99.96,Not Specified %,1981
635.0,34.06,0.31,None kPa,N/A,23893,['C'],A,Vacuum adiabatic calorimetry,"not stated,99.96 % (total),,wire",99.96,Not Specified %,1981
642.0,32.41,0.3,None kPa,N/A,23893,['C'],A,Vacuum adiabatic calorimetry,"not stated,99.96 % (total),,wire",99.96,Not Specified %,1981
648.0,31.54,0.29,None kPa,N/A,23893,['C'],A,Vacuum adiabatic calorimetry,"not stated,99.96 % (total),,wire",99.96,Not Specified %,1981
655.0,31.22,0.29,None kPa,N/A,23893,['C'],A,Vacuum adiabatic calorimetry,"not stated,99.96 % (total),,wire",99.96,Not Specified %,1981
664.0,31.7,0.3,None kPa,N/A,23893,['C'],A,Vacuum adiabatic calorimetry,"not stated,99.96 % (total),,wire",99.96,Not Specified %,1981
671.0,31.46,0.3,None kPa,N/A,23893,['C'],A,Vacuum adiabatic calorimetry,"not stated,99.96 % (total),,wire",99.96,Not Specified %,1981
678.0,30.96,0.3,None kPa,N/A,23893,['C'],A,Vacuum adiabatic calorimetry,"not stated,99.96 % (total),,wire",99.96,Not Specified %,1981
680.0,30.96,0.3,None kPa,N/A,23893,['C'],A,Vacuum adiabatic calorimetry,"not stated,99.96 % (total),,wire",99.96,Not Specified %,1981
684.0,30.96,0.3,None kPa,N/A,23893,['C'],A,Vacuum adiabatic calorimetry,"not stated,99.96 % (total),,wire",99.96,Not Specified %,1981
687.0,30.96,0.3,None kPa,N/A,23893,['C'],A,Vacuum adiabatic calorimetry,"not stated,99.96 % (total),,wire",99.96,Not Specified %,1981
694.0,30.72,0.3,None kPa,N/A,23893,['C'],A,Vacuum adiabatic calorimetry,"not stated,99.96 % (total),,wire",99.96,Not Specified %,1981
702.0,30.96,0.3,None kPa,N/A,23893,['C'],A,Vacuum adiabatic calorimetry,"not stated,99.96 % (total),,wire",99.96,Not Specified %,1981
710.0,30.96,0.3,None kPa,N/A,23893,['C'],A,Vacuum adiabatic calorimetry,"not stated,99.96 % (total),,wire",99.96,Not Specified %,1981
718.0,30.96,0.31,None kPa,N/A,23893,['C'],A,Vacuum adiabatic calorimetry,"not stated,99.96 % (total),,wire",99.96,Not Specified %,1981
726.0,30.72,0.31,None kPa,N/A,23893,['C'],A,Vacuum adiabatic calorimetry,"not stated,99.96 % (total),,wire",99.96,Not Specified %,1981
733.0,30.72,0.31,None kPa,N/A,23893,['C'],A,Vacuum adiabatic calorimetry,"not stated,99.96 % (total),,wire",99.96,Not Specified %,1981
740.0,30.72,0.31,None kPa,N/A,23893,['C'],A,Vacuum adiabatic calorimetry,"not stated,99.96 % (total),,wire",99.96,Not Specified %,1981
747.0,30.72,0.31,None kPa,N/A,23893,['C'],A,Vacuum adiabatic calorimetry,"not stated,99.96 % (total),,wire",99.96,Not Specified %,1981
760.0,30.72,0.32,None kPa,N/A,23893,['C'],A,Vacuum adiabatic calorimetry,"not stated,99.96 % (total),,wire",99.96,Not Specified %,1981
767.0,30.72,0.32,None kPa,N/A,23893,['C'],A,Vacuum adiabatic calorimetry,"not stated,99.96 % (total),,wire",99.96,Not Specified %,1981
774.0,30.72,0.32,None kPa,N/A,23893,['C'],A,Vacuum adiabatic calorimetry,"not stated,99.96 % (total),,wire",99.96,Not Specified %,1981
781.0,30.96,0.32,None kPa,N/A,23893,['C'],A,Vacuum adiabatic calorimetry,"not stated,99.96 % (total),,wire",99.96,Not Specified %,1981
787.0,30.96,0.33,None kPa,N/A,23893,['C'],A,Vacuum adiabatic calorimetry,"not stated,99.96 % (total),,wire",99.96,Not Specified %,1981
794.0,30.96,0.33,None kPa,N/A,23893,['C'],A,Vacuum adiabatic calorimetry,"not stated,99.96 % (total),,wire",99.96,Not Specified %,1981
801.0,30.96,0.33,None kPa,N/A,23893,['C'],A,Vacuum adiabatic calorimetry,"not stated,99.96 % (total),,wire",99.96,Not Specified %,1981
843.0,31.21,0.34,None kPa,N/A,23893,['C'],A,Vacuum adiabatic calorimetry,"not stated,99.96 % (total),,wire",99.96,Not Specified %,1981
849.0,31.21,0.34,None kPa,N/A,23893,['C'],A,Vacuum adiabatic calorimetry,"not stated,99.96 % (total),,wire",99.96,Not Specified %,1981
856.0,30.96,0.34,None kPa,N/A,23893,['C'],A,Vacuum adiabatic calorimetry,"not stated,99.96 % (total),,wire",99.96,Not Specified %,1981
863.0,30.96,0.35,None kPa,N/A,23893,['C'],A,Vacuum adiabatic calorimetry,"not stated,99.96 % (total),,wire",99.96,Not Specified %,1981
870.0,31.21,0.35,None kPa,N/A,23893,['C'],A,Vacuum adiabatic calorimetry,"not stated,99.96 % (total),,wire",99.96,Not Specified %,1981
897.0,31.21,0.36,None kPa,N/A,23893,['C'],A,Vacuum adiabatic calorimetry,"not stated,99.96 % (total),,wire",99.96,Not Specified %,1981
904.0,31.7,0.37,None kPa,N/A,23893,['C'],A,Vacuum adiabatic calorimetry,"not stated,99.96 % (total),,wire",99.96,Not Specified %,1981
911.0,31.7,0.37,None kPa,N/A,23893,['C'],A,Vacuum adiabatic calorimetry,"not stated,99.96 % (total),,wire",99.96,Not Specified %,1981
917.0,31.46,0.37,None kPa,N/A,23893,['C'],A,Vacuum adiabatic calorimetry,"not stated,99.96 % (total),,wire",99.96,Not Specified %,1981
923.0,31.46,0.37,None kPa,N/A,23893,['C'],A,Vacuum adiabatic calorimetry,"not stated,99.96 % (total),,wire",99.96,Not Specified %,1981
989.0,31.95,0.39,None kPa,N/A,23893,['C'],A,Vacuum adiabatic calorimetry,"not stated,99.96 % (total),,wire",99.96,Not Specified %,1981
994.0,31.95,0.39,None kPa,N/A,23893,['C'],A,Vacuum adiabatic calorimetry,"not stated,99.96 % (total),,wire",99.96,Not Specified %,1981
1000.0,32.19,0.4,None kPa,N/A,23893,['C'],A,Vacuum adiabatic calorimetry,"not stated,99.96 % (total),,wire",99.96,Not Specified %,1981
1006.0,32.44,0.4,None kPa,N/A,23893,['C'],A,Vacuum adiabatic calorimetry,"not stated,99.96 % (total),,wire",99.96,Not Specified %,1981
1013.0,32.44,0.41,None kPa,N/A,23893,['C'],A,Vacuum adiabatic calorimetry,"not stated,99.96 % (total),,wire",99.96,Not Specified %,1981
1035.0,32.44,0.41,None kPa,N/A,23893,['C'],A,Vacuum adiabatic calorimetry,"not stated,99.96 % (total),,wire",99.96,Not Specified %,1981
1092.0,32.93,0.43,None kPa,N/A,23893,['C'],A,Vacuum adiabatic calorimetry,"not stated,99.96 % (total),,wire",99.96,Not Specified %,1981
1099.0,32.68,0.43,None kPa,N/A,23893,['C'],A,Vacuum adiabatic calorimetry,"not stated,99.96 % (total),,wire",99.96,Not Specified %,1981
1105.0,32.68,0.43,None kPa,N/A,23893,['C'],A,Vacuum adiabatic calorimetry,"not stated,99.96 % (total),,wire",99.96,Not Specified %,1981
1111.0,32.93,0.44,None kPa,N/A,23893,['C'],A,Vacuum adiabatic calorimetry,"not stated,99.96 % (total),,wire",99.96,Not Specified %,1981
1118.0,33.18,0.44,None kPa,N/A,23893,['C'],A,Vacuum adiabatic calorimetry,"not stated,99.96 % (total),,wire",99.96,Not Specified %,1981
1231.0,33.52,0.48,None kPa,N/A,23893,['C'],A,Vacuum adiabatic calorimetry,"not stated,99.96 % (total),,wire",99.96,Not Specified %,1981
1239.0,33.62,0.49,None kPa,N/A,23893,['C'],A,Vacuum adiabatic calorimetry,"not stated,99.96 % (total),,wire",99.96,Not Specified %,1981
1245.0,33.62,0.49,None kPa,N/A,23893,['C'],A,Vacuum adiabatic calorimetry,"not stated,99.96 % (total),,wire",99.96,Not Specified %,1981
1300.0,33.99,1.0197,1.3e-06 kPa,N/A,24154,['C'],A,Resistive pulse heating - millisecond,"origin: commercial source,99.98 % (total),stated by supplier,wire",99.98,Not Specified %,1983
1350.0,34.72,1.0416,None kPa,N/A,24154,['C'],A,Resistive pulse heating - millisecond,"origin: commercial source,99.98 % (total),stated by supplier,wire",99.98,Not Specified %,1983
1400.0,35.45,1.0635,None kPa,N/A,24154,['C'],A,Resistive pulse heating - millisecond,"origin: commercial source,99.98 % (total),stated by supplier,wire",99.98,Not Specified %,1983
1400.0,35.57,1.0671,None kPa,N/A,24154,['C'],A,Resistive pulse heating - millisecond,"origin: commercial source,99.98 % (total),stated by supplier,wire",99.98,Not Specified %,1983
1450.0,36.06,1.0818,None kPa,N/A,24154,['C'],A,Resistive pulse heating - millisecond,"origin: commercial source,99.98 % (total),stated by supplier,wire",99.98,Not Specified %,1983
1500.0,36.52,1.0956,None kPa,N/A,24154,['C'],A,Resistive pulse heating - millisecond,"origin: commercial source,99.98 % (total),stated by supplier,wire",99.98,Not Specified %,1983
1550.0,36.96,1.1088,None kPa,N/A,24154,['C'],A,Resistive pulse heating - millisecond,"origin: commercial source,99.98 % (total),stated by supplier,wire",99.98,Not Specified %,1983
1550.0,36.74,1.1022,None kPa,N/A,24154,['C'],A,Resistive pulse heating - millisecond,"origin: commercial source,99.98 % (total),stated by supplier,wire",99.98,Not Specified %,1983
1600.0,37.25,1.1175,None kPa,N/A,24154,['C'],A,Resistive pulse heating - millisecond,"origin: commercial source,99.98 % (total),stated by supplier,wire",99.98,Not Specified %,1983
1650.0,37.75,1.1325,None kPa,N/A,24154,['C'],A,Resistive pulse heating - millisecond,"origin: commercial source,99.98 % (total),stated by supplier,wire",99.98,Not Specified %,1983
1700.0,38.25,1.1475,None kPa,N/A,24154,['C'],A,Resistive pulse heating - millisecond,"origin: commercial source,99.98 % (total),stated by supplier,wire",99.98,Not Specified %,1983
1300.0,34.8,1.044,1.3e-06 kPa,N/A,24155,['C'],A,Resistive pulse heating - millisecond,"origin: commercial source,99.98 % (total),stated by supplier,wire",99.98,Not Specified %,1983
1350.0,35.19,1.0557,None kPa,N/A,24155,['C'],A,Resistive pulse heating - millisecond,"origin: commercial source,99.98 % (total),stated by supplier,wire",99.98,Not Specified %,1983
1400.0,35.55,1.0665,None kPa,N/A,24155,['C'],A,Resistive pulse heating - millisecond,"origin: commercial source,99.98 % (total),stated by supplier,wire",99.98,Not Specified %,1983
1400.0,35.3,1.059,None kPa,N/A,24155,['C'],A,Resistive pulse heating - millisecond,"origin: commercial source,99.98 % (total),stated by supplier,wire",99.98,Not Specified %,1983
1450.0,35.79,1.0737,None kPa,N/A,24155,['C'],A,Resistive pulse heating - millisecond,"origin: commercial source,99.98 % (total),stated by supplier,wire",99.98,Not Specified %,1983
1500.0,36.26,1.0878,None kPa,N/A,24155,['C'],A,Resistive pulse heating - millisecond,"origin: commercial source,99.98 % (total),stated by supplier,wire",99.98,Not Specified %,1983
1550.0,36.71,1.1013,None kPa,N/A,24155,['C'],A,Resistive pulse heating - millisecond,"origin: commercial source,99.98 % (total),stated by supplier,wire",99.98,Not Specified %,1983
1550.0,36.74,1.1022,None kPa,N/A,24155,['C'],A,Resistive pulse heating - millisecond,"origin: commercial source,99.98 % (total),stated by supplier,wire",99.98,Not Specified %,1983
1600.0,37.42,1.1226,None kPa,N/A,24155,['C'],A,Resistive pulse heating - millisecond,"origin: commercial source,99.98 % (total),stated by supplier,wire",99.98,Not Specified %,1983
1650.0,38.1,1.143,None kPa,N/A,24155,['C'],A,Resistive pulse heating - millisecond,"origin: commercial source,99.98 % (total),stated by supplier,wire",99.98,Not Specified %,1983
1700.0,38.79,1.1637,None kPa,N/A,24155,['C'],A,Resistive pulse heating - millisecond,"origin: commercial source,99.98 % (total),stated by supplier,wire",99.98,Not Specified %,1983
1300.0,34.47,1.0341,1.3e-06 kPa,N/A,24156,['C'],A,Resistive pulse heating - millisecond,"origin: commercial source,99.98 % (total),stated by supplier,wire",99.98,Not Specified %,1983
1350.0,35.14,1.0542,None kPa,N/A,24156,['C'],A,Resistive pulse heating - millisecond,"origin: commercial source,99.98 % (total),stated by supplier,wire",99.98,Not Specified %,1983
1400.0,35.79,1.0737,None kPa,N/A,24156,['C'],A,Resistive pulse heating - millisecond,"origin: commercial source,99.98 % (total),stated by supplier,wire",99.98,Not Specified %,1983
1400.0,35.74,1.0722,None kPa,N/A,24156,['C'],A,Resistive pulse heating - millisecond,"origin: commercial source,99.98 % (total),stated by supplier,wire",99.98,Not Specified %,1983
1450.0,36.19,1.0857,None kPa,N/A,24156,['C'],A,Resistive pulse heating - millisecond,"origin: commercial source,99.98 % (total),stated by supplier,wire",99.98,Not Specified %,1983
1500.0,36.63,1.0989,None kPa,N/A,24156,['C'],A,Resistive pulse heating - millisecond,"origin: commercial source,99.98 % (total),stated by supplier,wire",99.98,Not Specified %,1983
1550.0,37.08,1.1124,None kPa,N/A,24156,['C'],A,Resistive pulse heating - millisecond,"origin: commercial source,99.98 % (total),stated by supplier,wire",99.98,Not Specified %,1983
1550.0,36.88,1.1064,None kPa,N/A,24156,['C'],A,Resistive pulse heating - millisecond,"origin: commercial source,99.98 % (total),stated by supplier,wire",99.98,Not Specified %,1983
1600.0,37.46,1.1238,None kPa,N/A,24156,['C'],A,Resistive pulse heating - millisecond,"origin: commercial source,99.98 % (total),stated by supplier,wire",99.98,Not Specified %,1983
1650.0,38.02,1.1406,None kPa,N/A,24156,['C'],A,Resistive pulse heating - millisecond,"origin: commercial source,99.98 % (total),stated by supplier,wire",99.98,Not Specified %,1983
1700.0,38.56,1.1568,None kPa,N/A,24156,['C'],A,Resistive pulse heating - millisecond,"origin: commercial source,99.98 % (total),stated by supplier,wire",99.98,Not Specified %,1983
316.9,27.4,0.548,3.54638 kPa,N/A,36801,['C'],A,Adiabatic calorimeter (non-vacuum) ,origin: commercial source,,,1964
334.3,27.5,0.55,None kPa,N/A,36801,['C'],A,Adiabatic calorimeter (non-vacuum) ,origin: commercial source,,,1964
358.9,28.1,0.562,None kPa,N/A,36801,['C'],A,Adiabatic calorimeter (non-vacuum) ,origin: commercial source,,,1964
391.6,29.0,0.58,None kPa,N/A,36801,['C'],A,Adiabatic calorimeter (non-vacuum) ,origin: commercial source,,,1964
412.5,29.2,0.584,None kPa,N/A,36801,['C'],A,Adiabatic calorimeter (non-vacuum) ,origin: commercial source,,,1964
406.8,29.4,0.588,None kPa,N/A,36801,['C'],A,Adiabatic calorimeter (non-vacuum) ,origin: commercial source,,,1964
444.7,30.2,0.604,None kPa,N/A,36801,['C'],A,Adiabatic calorimeter (non-vacuum) ,origin: commercial source,,,1964
465.8,30.6,0.612,None kPa,N/A,36801,['C'],A,Adiabatic calorimeter (non-vacuum) ,origin: commercial source,,,1964
466.6,30.8,0.616,None kPa,N/A,36801,['C'],A,Adiabatic calorimeter (non-vacuum) ,origin: commercial source,,,1964
468.5,31.0,0.62,None kPa,N/A,36801,['C'],A,Adiabatic calorimeter (non-vacuum) ,origin: commercial source,,,1964
489.6,31.3,0.626,None kPa,N/A,36801,['C'],A,Adiabatic calorimeter (non-vacuum) ,origin: commercial source,,,1964
505.1,31.6,0.632,None kPa,N/A,36801,['C'],A,Adiabatic calorimeter (non-vacuum) ,origin: commercial source,,,1964
510.2,31.8,0.636,None kPa,N/A,36801,['C'],A,Adiabatic calorimeter (non-vacuum) ,origin: commercial source,,,1964
525.0,32.3,0.646,None kPa,N/A,36801,['C'],A,Adiabatic calorimeter (non-vacuum) ,origin: commercial source,,,1964
539.7,32.4,0.648,None kPa,N/A,36801,['C'],A,Adiabatic calorimeter (non-vacuum) ,origin: commercial source,,,1964
560.3,33.2,0.664,None kPa,N/A,36801,['C'],A,Adiabatic calorimeter (non-vacuum) ,origin: commercial source,,,1964
571.7,33.4,0.668,None kPa,N/A,36801,['C'],A,Adiabatic calorimeter (non-vacuum) ,origin: commercial source,,,1964
579.2,33.9,0.678,None kPa,N/A,36801,['C'],A,Adiabatic calorimeter (non-vacuum) ,origin: commercial source,,,1964
585.6,34.2,0.684,None kPa,N/A,36801,['C'],A,Adiabatic calorimeter (non-vacuum) ,origin: commercial source,,,1964
603.3,35.1,0.702,None kPa,N/A,36801,['C'],A,Adiabatic calorimeter (non-vacuum) ,origin: commercial source,,,1964
611.4,35.6,0.712,None kPa,N/A,36801,['C'],A,Adiabatic calorimeter (non-vacuum) ,origin: commercial source,,,1964
616.6,35.8,0.716,None kPa,N/A,36801,['C'],A,Adiabatic calorimeter (non-vacuum) ,origin: commercial source,,,1964
619.2,36.2,0.724,None kPa,N/A,36801,['C'],A,Adiabatic calorimeter (non-vacuum) ,origin: commercial source,,,1964
624.4,36.6,0.732,None kPa,N/A,36801,['C'],A,Adiabatic calorimeter (non-vacuum) ,origin: commercial source,,,1964
625.2,37.3,0.746,None kPa,N/A,36801,['C'],A,Adiabatic calorimeter (non-vacuum) ,origin: commercial source,,,1964
627.2,37.9,0.758,None kPa,N/A,36801,['C'],A,Adiabatic calorimeter (non-vacuum) ,origin: commercial source,,,1964
630.2,38.2,0.764,None kPa,N/A,36801,['C'],A,Adiabatic calorimeter (non-vacuum) ,origin: commercial source,,,1964
630.3,38.7,0.774,None kPa,N/A,36801,['C'],A,Adiabatic calorimeter (non-vacuum) ,origin: commercial source,,,1964
629.6,39.4,0.788,None kPa,N/A,36801,['C'],A,Adiabatic calorimeter (non-vacuum) ,origin: commercial source,,,1964
633.6,35.7,0.714,None kPa,N/A,36801,['C'],A,Adiabatic calorimeter (non-vacuum) ,origin: commercial source,,,1964
637.2,33.7,0.674,None kPa,N/A,36801,['C'],A,Adiabatic calorimeter (non-vacuum) ,origin: commercial source,,,1964
636.1,33.5,0.67,None kPa,N/A,36801,['C'],A,Adiabatic calorimeter (non-vacuum) ,origin: commercial source,,,1964
637.2,33.3,0.666,None kPa,N/A,36801,['C'],A,Adiabatic calorimeter (non-vacuum) ,origin: commercial source,,,1964
642.4,33.0,0.66,None kPa,N/A,36801,['C'],A,Adiabatic calorimeter (non-vacuum) ,origin: commercial source,,,1964
647.9,32.4,0.648,None kPa,N/A,36801,['C'],A,Adiabatic calorimeter (non-vacuum) ,origin: commercial source,,,1964
656.5,32.2,0.644,None kPa,N/A,36801,['C'],A,Adiabatic calorimeter (non-vacuum) ,origin: commercial source,,,1964
666.1,31.8,0.636,None kPa,N/A,36801,['C'],A,Adiabatic calorimeter (non-vacuum) ,origin: commercial source,,,1964
653.2,31.7,0.634,None kPa,N/A,36801,['C'],A,Adiabatic calorimeter (non-vacuum) ,origin: commercial source,,,1964
689.3,31.3,0.626,None kPa,N/A,36801,['C'],A,Adiabatic calorimeter (non-vacuum) ,origin: commercial source,,,1964
679.9,31.4,0.628,None kPa,N/A,36801,['C'],A,Adiabatic calorimeter (non-vacuum) ,origin: commercial source,,,1964
668.8,31.4,0.628,None kPa,N/A,36801,['C'],A,Adiabatic calorimeter (non-vacuum) ,origin: commercial source,,,1964
673.2,31.2,0.624,None kPa,N/A,36801,['C'],A,Adiabatic calorimeter (non-vacuum) ,origin: commercial source,,,1964
681.9,31.1,0.622,None kPa,N/A,36801,['C'],A,Adiabatic calorimeter (non-vacuum) ,origin: commercial source,,,1964
689.4,30.7,0.614,None kPa,N/A,36801,['C'],A,Adiabatic calorimeter (non-vacuum) ,origin: commercial source,,,1964
705.9,30.7,0.614,None kPa,N/A,36801,['C'],A,Adiabatic calorimeter (non-vacuum) ,origin: commercial source,,,1964
730.6,30.9,0.618,None kPa,N/A,36801,['C'],A,Adiabatic calorimeter (non-vacuum) ,origin: commercial source,,,1964
749.9,31.0,0.62,None kPa,N/A,36801,['C'],A,Adiabatic calorimeter (non-vacuum) ,origin: commercial source,,,1964
774.9,31.2,0.624,None kPa,N/A,36801,['C'],A,Adiabatic calorimeter (non-vacuum) ,origin: commercial source,,,1964
774.9,30.9,0.618,None kPa,N/A,36801,['C'],A,Adiabatic calorimeter (non-vacuum) ,origin: commercial source,,,1964
850.8,31.7,0.634,None kPa,N/A,36801,['C'],A,Adiabatic calorimeter (non-vacuum) ,origin: commercial source,,,1964
832.8,31.5,0.63,None kPa,N/A,36801,['C'],A,Adiabatic calorimeter (non-vacuum) ,origin: commercial source,,,1964
824.7,31.6,0.632,None kPa,N/A,36801,['C'],A,Adiabatic calorimeter (non-vacuum) ,origin: commercial source,,,1964
923.6,31.4,0.628,None kPa,N/A,36801,['C'],A,Adiabatic calorimeter (non-vacuum) ,origin: commercial source,,,1964
906.2,31.6,0.632,None kPa,N/A,36801,['C'],A,Adiabatic calorimeter (non-vacuum) ,origin: commercial source,,,1964
954.5,31.8,0.636,None kPa,N/A,36801,['C'],A,Adiabatic calorimeter (non-vacuum) ,origin: commercial source,,,1964
973.8,31.6,0.632,None kPa,N/A,36801,['C'],A,Adiabatic calorimeter (non-vacuum) ,origin: commercial source,,,1964
989.1,32.1,0.642,None kPa,N/A,36801,['C'],A,Adiabatic calorimeter (non-vacuum) ,origin: commercial source,,,1964
1013.3,32.3,0.646,None kPa,N/A,36801,['C'],A,Adiabatic calorimeter (non-vacuum) ,origin: commercial source,,,1964
1034.0,32.5,0.65,None kPa,N/A,36801,['C'],A,Adiabatic calorimeter (non-vacuum) ,origin: commercial source,,,1964
1062.3,32.7,0.654,None kPa,N/A,36801,['C'],A,Adiabatic calorimeter (non-vacuum) ,origin: commercial source,,,1964
1071.9,32.6,0.652,None kPa,N/A,36801,['C'],A,Adiabatic calorimeter (non-vacuum) ,origin: commercial source,,,1964
1112.8,32.8,0.656,None kPa,N/A,36801,['C'],A,Adiabatic calorimeter (non-vacuum) ,origin: commercial source,,,1964
1141.7,33.2,0.664,None kPa,N/A,36801,['C'],A,Adiabatic calorimeter (non-vacuum) ,origin: commercial source,,,1964
1132.6,33.3,0.666,None kPa,N/A,36801,['C'],A,Adiabatic calorimeter (non-vacuum) ,origin: commercial source,,,1964
1182.7,33.6,0.672,None kPa,N/A,36801,['C'],A,Adiabatic calorimeter (non-vacuum) ,origin: commercial source,,,1964
1202.8,33.4,0.668,None kPa,N/A,36801,['C'],A,Adiabatic calorimeter (non-vacuum) ,origin: commercial source,,,1964
1232.8,34.0,0.68,None kPa,N/A,36801,['C'],A,Adiabatic calorimeter (non-vacuum) ,origin: commercial source,,,1964
1242.7,33.9,0.678,None kPa,N/A,36801,['C'],A,Adiabatic calorimeter (non-vacuum) ,origin: commercial source,,,1964
1277.4,34.6,0.692,None kPa,N/A,36801,['C'],A,Adiabatic calorimeter (non-vacuum) ,origin: commercial source,,,1964
1333.0,34.8,0.696,None kPa,N/A,36801,['C'],A,Adiabatic calorimeter (non-vacuum) ,origin: commercial source,,,1964
1313.4,35.0,0.7,None kPa,N/A,36801,['C'],A,Adiabatic calorimeter (non-vacuum) ,origin: commercial source,,,1964
1321.9,35.3,0.706,None kPa,N/A,36801,['C'],A,Adiabatic calorimeter (non-vacuum) ,origin: commercial source,,,1964
1374.0,35.4,0.708,None kPa,N/A,36801,['C'],A,Adiabatic calorimeter (non-vacuum) ,origin: commercial source,,,1964
1393.2,35.2,0.704,None kPa,N/A,36801,['C'],A,Adiabatic calorimeter (non-vacuum) ,origin: commercial source,,,1964
1405.5,35.7,0.714,None kPa,N/A,36801,['C'],A,Adiabatic calorimeter (non-vacuum) ,origin: commercial source,,,1964
1446.0,36.2,0.724,None kPa,N/A,36801,['C'],A,Adiabatic calorimeter (non-vacuum) ,origin: commercial source,,,1964
1464.7,36.1,0.722,None kPa,N/A,36801,['C'],A,Adiabatic calorimeter (non-vacuum) ,origin: commercial source,,,1964
1475.0,36.1,0.722,None kPa,N/A,36801,['C'],A,Adiabatic calorimeter (non-vacuum) ,origin: commercial source,,,1964
1505.9,36.2,0.724,None kPa,N/A,36801,['C'],A,Adiabatic calorimeter (non-vacuum) ,origin: commercial source,,,1964
1509.7,36.3,0.726,None kPa,N/A,36801,['C'],A,Adiabatic calorimeter (non-vacuum) ,origin: commercial source,,,1964
1530.2,36.4,0.728,None kPa,N/A,36801,['C'],A,Adiabatic calorimeter (non-vacuum) ,origin: commercial source,,,1964
1545.2,36.5,0.73,None kPa,N/A,36801,['C'],A,Adiabatic calorimeter (non-vacuum) ,origin: commercial source,,,1964
1576.8,37.1,0.742,None kPa,N/A,36801,['C'],A,Adiabatic calorimeter (non-vacuum) ,origin: commercial source,,,1964
1585.4,36.7,0.734,None kPa,N/A,36801,['C'],A,Adiabatic calorimeter (non-vacuum) ,origin: commercial source,,,1964
1596.1,36.9,0.738,None kPa,N/A,36801,['C'],A,Adiabatic calorimeter (non-vacuum) ,origin: commercial source,,,1964
1631.1,37.2,0.744,None kPa,N/A,36801,['C'],A,Adiabatic calorimeter (non-vacuum) ,origin: commercial source,,,1964
1651.8,37.8,0.756,None kPa,N/A,36801,['C'],A,Adiabatic calorimeter (non-vacuum) ,origin: commercial source,,,1964
1669.5,38.2,0.764,None kPa,N/A,36801,['C'],A,Adiabatic calorimeter (non-vacuum) ,origin: commercial source,,,1964
695.59,31.7934,0.317934,0.01 kPa,N/A,22850,['C'],A,Vacuum adiabatic calorimetry,"not stated,99.89 % (total),,powder",99.89,Not Specified %,1977
770.35,30.9411,0.309411,None kPa,N/A,22850,['C'],A,Vacuum adiabatic calorimetry,"not stated,99.89 % (total),,powder",99.89,Not Specified %,1977
824.08,31.1616,0.311616,None kPa,N/A,22850,['C'],A,Vacuum adiabatic calorimetry,"not stated,99.89 % (total),,powder",99.89,Not Specified %,1977
873.26,31.8787,0.318787,None kPa,N/A,22850,['C'],A,Vacuum adiabatic calorimetry,"not stated,99.89 % (total),,powder",99.89,Not Specified %,1977
897.92,31.8817,0.318817,None kPa,N/A,22850,['C'],A,Vacuum adiabatic calorimetry,"not stated,99.89 % (total),,powder",99.89,Not Specified %,1977
954.99,32.8398,0.328398,None kPa,N/A,22850,['C'],A,Vacuum adiabatic calorimetry,"not stated,99.89 % (total),,powder",99.89,Not Specified %,1977
1006.83,33.2335,0.332335,None kPa,N/A,22850,['C'],A,Vacuum adiabatic calorimetry,"not stated,99.89 % (total),,powder",99.89,Not Specified %,1977
1046.74,33.6348,0.336348,None kPa,N/A,22850,['C'],A,Vacuum adiabatic calorimetry,"not stated,99.89 % (total),,powder",99.89,Not Specified %,1977
1097.39,34.3109,0.343109,None kPa,N/A,22850,['C'],A,Vacuum adiabatic calorimetry,"not stated,99.89 % (total),,powder",99.89,Not Specified %,1977
1146.78,34.3101,0.343101,None kPa,N/A,22850,['C'],A,Vacuum adiabatic calorimetry,"not stated,99.89 % (total),,powder",99.89,Not Specified %,1977
1185.93,35.0389,0.350389,None kPa,N/A,22850,['C'],A,Vacuum adiabatic calorimetry,"not stated,99.89 % (total),,powder",99.89,Not Specified %,1977
1232.3,35.1372,0.351372,None kPa,N/A,22850,['C'],A,Vacuum adiabatic calorimetry,"not stated,99.89 % (total),,powder",99.89,Not Specified %,1977
1260.69,35.3448,0.353448,None kPa,N/A,22850,['C'],A,Vacuum adiabatic calorimetry,"not stated,99.89 % (total),,powder",99.89,Not Specified %,1977
1297.98,35.5473,0.355473,None kPa,N/A,22850,['C'],A,Vacuum adiabatic calorimetry,"not stated,99.89 % (total),,powder",99.89,Not Specified %,1977
1338.22,35.756,0.35756,None kPa,N/A,22850,['C'],A,Vacuum adiabatic calorimetry,"not stated,99.89 % (total),,powder",99.89,Not Specified %,1977
1374.94,36.387,0.36387,None kPa,N/A,22850,['C'],A,Vacuum adiabatic calorimetry,"not stated,99.89 % (total),,powder",99.89,Not Specified %,1977
1401.2,35.7778,0.357778,None kPa,N/A,22850,['C'],A,Vacuum adiabatic calorimetry,"not stated,99.89 % (total),,powder",99.89,Not Specified %,1977
1447.52,36.4033,0.364033,None kPa,N/A,22850,['C'],A,Vacuum adiabatic calorimetry,"not stated,99.89 % (total),,powder",99.89,Not Specified %,1977
1485.58,36.41,0.3641,None kPa,N/A,22850,['C'],A,Vacuum adiabatic calorimetry,"not stated,99.89 % (total),,powder",99.89,Not Specified %,1977
1507.43,35.9845,0.359845,None kPa,N/A,22850,['C'],A,Vacuum adiabatic calorimetry,"not stated,99.89 % (total),,powder",99.89,Not Specified %,1977
1657.42,41.5141,4.0,None kPa,N/A,32301,['C'],A,laser modulation calorimetry,"not stated,99.99 weight % (total),chemical analysis",99.99,Weight %,2017
1666.67,42.2034,4.0,None kPa,N/A,32301,['C'],A,laser modulation calorimetry,"not stated,99.99 weight % (total),chemical analysis",99.99,Weight %,2017
1675.15,42.5198,4.0,None kPa,N/A,32301,['C'],A,laser modulation calorimetry,"not stated,99.99 weight % (total),chemical analysis",99.99,Weight %,2017
1737.87,40.8588,4.0,None kPa,N/A,32301,['C'],A,laser modulation calorimetry,"not stated,99.99 weight % (total),chemical analysis",99.99,Weight %,2017
1751.51,40.3729,4.0,None kPa,N/A,32301,['C'],A,laser modulation calorimetry,"not stated,99.99 weight % (total),chemical analysis",99.99,Weight %,2017
1793.06,41.5028,4.0,None kPa,N/A,32301,['C'],A,laser modulation calorimetry,"not stated,99.99 weight % (total),chemical analysis",99.99,Weight %,2017
1795.92,39.2542,4.0,None kPa,N/A,32301,['C'],A,laser modulation calorimetry,"not stated,99.99 weight % (total),chemical analysis",99.99,Weight %,2017
1841.49,40.2712,4.0,None kPa,N/A,32301,['C'],A,laser modulation calorimetry,"not stated,99.99 weight % (total),chemical analysis",99.99,Weight %,2017
1856.7,40.3277,4.0,None kPa,N/A,32301,['C'],A,laser modulation calorimetry,"not stated,99.99 weight % (total),chemical analysis",99.99,Weight %,2017
1867.66,40.1582,4.0,None kPa,N/A,32301,['C'],A,laser modulation calorimetry,"not stated,99.99 weight % (total),chemical analysis",99.99,Weight %,2017
