Repository: amr8004/PureElementPRL

# Pure Element Thermodynamic modeling with 3rd generation CALPHAD models for multiple elements

## Description
Jupyter notebook for modeling pure elements with selected models via python tools pycalphad and ESPEI

## Running Tutorial
Creating a codespace should immediately open the desired notebook. Just change the element as desired (non-case sensitive) and set what SGTE structure (FCC_A1, BCC_A2, etc.) you would like to compare against.

## Further Resources

## Citation

File: CpCSV/Ta_CP_datav0.csv (part 6 of 8)
c:\Users\xander\Documents\github_repositories\NIST-alloy-data-API\code_examples\python\alloys-api-python-examples\cpcsv\Ta_CP_data.csvTemperature: K,Heat capacity at constant pressure Cp: J/K/mol,Uncertainty,Pressure,Ref Temp,Data Set ID,State,Representation,Method,Description,Purity,Purity Units,Year
1.714,0.0103763,0.000103763,None kPa,N/A,10532,['C'],A,Vacuum adiabatic calorimetry,"origin: commercial source,99.9 % (total),stated by supplier,rod",99.9,Not Specified %,1958
1.966,0.0117152,0.000117152,None kPa,N/A,10532,['C'],A,Vacuum adiabatic calorimetry,"origin: commercial source,99.9 % (total),stated by supplier,rod",99.9,Not Specified %,1958
2.274,0.0148114,0.000148114,None kPa,N/A,10532,['C'],A,Vacuum adiabatic calorimetry,"origin: commercial source,99.9 % (total),stated by supplier,rod",99.9,Not Specified %,1958
2.655,0.0176146,0.000176146,None kPa,N/A,10532,['C'],A,Vacuum adiabatic calorimetry,"origin: commercial source,99.9 % (total),stated by supplier,rod",99.9,Not Specified %,1958
3.126,0.0212966,0.000212966,None kPa,N/A,10532,['C'],A,Vacuum adiabatic calorimetry,"origin: commercial source,99.9 % (total),stated by supplier,rod",99.9,Not Specified %,1958
3.5,0.0252714,0.000252714,None kPa,N/A,10532,['C'],A,Vacuum adiabatic calorimetry,"origin: commercial source,99.9 % (total),stated by supplier,rod",99.9,Not Specified %,1958
3.851,0.0289951,0.000289951,None kPa,N/A,10532,['C'],A,Vacuum adiabatic calorimetry,"origin: commercial source,99.9 % (total),stated by supplier,rod",99.9,Not Specified %,1958
4.269,0.0346854,0.000346854,None kPa,N/A,10532,['C'],A,Vacuum adiabatic calorimetry,"origin: commercial source,99.9 % (total),stated by supplier,rod",99.9,Not Specified %,1958
4.685,0.0393296,0.000393296,None kPa,N/A,10532,['C'],A,Vacuum adiabatic calorimetry,"origin: commercial source,99.9 % (total),stated by supplier,rod",99.9,Not Specified %,1958
5.025,0.0443086,0.000443086,None kPa,N/A,10532,['C'],A,Vacuum adiabatic calorimetry,"origin: commercial source,99.9 % (total),stated by supplier,rod",99.9,Not Specified %,1958
5.392,0.0497478,0.000497478,None kPa,N/A,10532,['C'],A,Vacuum adiabatic calorimetry,"origin: commercial source,99.9 % (total),stated by supplier,rod",99.9,Not Specified %,1958
1.553,0.00422584,4.22584e-05,None kPa,N/A,10532,['C'],A,Vacuum adiabatic calorimetry,"origin: commercial source,99.9 % (total),stated by supplier,rod",99.9,Not Specified %,1958
1.755,0.0064852,6.4852e-05,None kPa,N/A,10532,['C'],A,Vacuum adiabatic calorimetry,"origin: commercial source,99.9 % (total),stated by supplier,rod",99.9,Not Specified %,1958
1.96,0.00937216,9.37216e-05,None kPa,N/A,10532,['C'],A,Vacuum adiabatic calorimetry,"origin: commercial source,99.9 % (total),stated by supplier,rod",99.9,Not Specified %,1958
2.185,0.013347,0.00013347,None kPa,N/A,10532,['C'],A,Vacuum adiabatic calorimetry,"origin: commercial source,99.9 % (total),stated by supplier,rod",99.9,Not Specified %,1958
2.409,0.018033,0.00018033,None kPa,N/A,10532,['C'],A,Vacuum adiabatic calorimetry,"origin: commercial source,99.9 % (total),stated by supplier,rod",99.9,Not Specified %,1958
2.62,0.0223844,0.000223844,None kPa,N/A,10532,['C'],A,Vacuum adiabatic calorimetry,"origin: commercial source,99.9 % (total),stated by supplier,rod",99.9,Not Specified %,1958
2.842,0.0276144,0.000276144,None kPa,N/A,10532,['C'],A,Vacuum adiabatic calorimetry,"origin: commercial source,99.9 % (total),stated by supplier,rod",99.9,Not Specified %,1958
3.067,0.0336394,0.000336394,None kPa,N/A,10532,['C'],A,Vacuum adiabatic calorimetry,"origin: commercial source,99.9 % (total),stated by supplier,rod",99.9,Not Specified %,1958
3.242,0.0393296,0.000393296,None kPa,N/A,10532,['C'],A,Vacuum adiabatic calorimetry,"origin: commercial source,99.9 % (total),stated by supplier,rod",99.9,Not Specified %,1958
3.403,0.058576,0.00058576,None kPa,N/A,10532,['C'],A,Vacuum adiabatic calorimetry,"origin: commercial source,99.9 % (total),stated by supplier,rod",99.9,Not Specified %,1958
3.539,0.140415,0.00140415,None kPa,N/A,10532,['C'],A,Vacuum adiabatic calorimetry,"origin: commercial source,99.9 % (total),stated by supplier,rod",99.9,Not Specified %,1958
3.824,0.0435136,0.000435136,None kPa,N/A,10532,['C'],A,Vacuum adiabatic calorimetry,"origin: commercial source,99.9 % (total),stated by supplier,rod",99.9,Not Specified %,1958
4.232,0.0341414,0.000341414,None kPa,N/A,10532,['C'],A,Vacuum adiabatic calorimetry,"origin: commercial source,99.9 % (total),stated by supplier,rod",99.9,Not Specified %,1958
4.519,0.0372794,0.000372794,None kPa,N/A,10532,['C'],A,Vacuum adiabatic calorimetry,"origin: commercial source,99.9 % (total),stated by supplier,rod",99.9,Not Specified %,1958
1.334,0.00435136,4.35136e-05,None kPa,N/A,10532,['C'],A,Vacuum adiabatic calorimetry,"origin: commercial source,99.9 % (total),stated by supplier,rod",99.9,Not Specified %,1958
1.5,0.00598312,5.98312e-05,None kPa,N/A,10532,['C'],A,Vacuum adiabatic calorimetry,"origin: commercial source,99.9 % (total),stated by supplier,rod",99.9,Not Specified %,1958
1.648,0.00757304,7.57304e-05,None kPa,N/A,10532,['C'],A,Vacuum adiabatic calorimetry,"origin: commercial source,99.9 % (total),stated by supplier,rod",99.9,Not Specified %,1958
1.796,0.009414,9.414e-05,None kPa,N/A,10532,['C'],A,Vacuum adiabatic calorimetry,"origin: commercial source,99.9 % (total),stated by supplier,rod",99.9,Not Specified %,1958
1.954,0.0118826,0.000118826,None kPa,N/A,10532,['C'],A,Vacuum adiabatic calorimetry,"origin: commercial source,99.9 % (total),stated by supplier,rod",99.9,Not Specified %,1958
2.123,0.0150206,0.000150206,None kPa,N/A,10532,['C'],A,Vacuum adiabatic calorimetry,"origin: commercial source,99.9 % (total),stated by supplier,rod",99.9,Not Specified %,1958
2.299,0.0191209,0.000191209,None kPa,N/A,10532,['C'],A,Vacuum adiabatic calorimetry,"origin: commercial source,99.9 % (total),stated by supplier,rod",99.9,Not Specified %,1958
2.446,0.0229283,0.000229283,None kPa,N/A,10532,['C'],A,Vacuum adiabatic calorimetry,"origin: commercial source,99.9 % (total),stated by supplier,rod",99.9,Not Specified %,1958
2.586,0.0297901,0.000297901,None kPa,N/A,10532,['C'],A,Vacuum adiabatic calorimetry,"origin: commercial source,99.9 % (total),stated by supplier,rod",99.9,Not Specified %,1958
2.707,0.0636386,0.000636386,None kPa,N/A,10532,['C'],A,Vacuum adiabatic calorimetry,"origin: commercial source,99.9 % (total),stated by supplier,rod",99.9,Not Specified %,1958
2.844,0.0590362,0.000590362,None kPa,N/A,10532,['C'],A,Vacuum adiabatic calorimetry,"origin: commercial source,99.9 % (total),stated by supplier,rod",99.9,Not Specified %,1958
3.033,0.0212966,0.000212966,None kPa,N/A,10532,['C'],A,Vacuum adiabatic calorimetry,"origin: commercial source,99.9 % (total),stated by supplier,rod",99.9,Not Specified %,1958
3.254,0.0234304,0.000234304,None kPa,N/A,10532,['C'],A,Vacuum adiabatic calorimetry,"origin: commercial source,99.9 % (total),stated by supplier,rod",99.9,Not Specified %,1958
1.583,0.0102926,0.000102926,None kPa,N/A,10532,['C'],A,Vacuum adiabatic calorimetry,"origin: commercial source,99.9 % (total),stated by supplier,rod",99.9,Not Specified %,1958
1.875,0.0145185,0.000145185,None kPa,N/A,10532,['C'],A,Vacuum adiabatic calorimetry,"origin: commercial source,99.9 % (total),stated by supplier,rod",99.9,Not Specified %,1958
2.144,0.020669,0.00020669,None kPa,N/A,10532,['C'],A,Vacuum adiabatic calorimetry,"origin: commercial source,99.9 % (total),stated by supplier,rod",99.9,Not Specified %,1958
2.285,0.0302922,0.000302922,None kPa,N/A,10532,['C'],A,Vacuum adiabatic calorimetry,"origin: commercial source,99.9 % (total),stated by supplier,rod",99.9,Not Specified %,1958
2.335,0.0476976,0.000476976,None kPa,N/A,10532,['C'],A,Vacuum adiabatic calorimetry,"origin: commercial source,99.9 % (total),stated by supplier,rod",99.9,Not Specified %,1958
1325.3,28.3424,0.56484,1.33322e-07 kPa,N/A,13887,['C'],A,AC Heated Filament,"origin: commercial source,99.85 % (total),estimated by the compiler,wire",99.85,Not Specified %,1963
1386.6,28.6353,0.573208,None kPa,N/A,13887,['C'],A,AC Heated Filament,"origin: commercial source,99.85 % (total),estimated by the compiler,wire",99.85,Not Specified %,1963
1440.7,28.8278,0.577392,None kPa,N/A,13887,['C'],A,AC Heated Filament,"origin: commercial source,99.85 % (total),estimated by the compiler,wire",99.85,Not Specified %,1963
1496.7,28.9156,0.577392,None kPa,N/A,13887,['C'],A,AC Heated Filament,"origin: commercial source,99.85 % (total),estimated by the compiler,wire",99.85,Not Specified %,1963
1562.0,28.9073,0.577392,None kPa,N/A,13887,['C'],A,AC Heated Filament,"origin: commercial source,99.85 % (total),estimated by the compiler,wire",99.85,Not Specified %,1963
1593.5,29.1541,0.581576,None kPa,N/A,13887,['C'],A,AC Heated Filament,"origin: commercial source,99.85 % (total),estimated by the compiler,wire",99.85,Not Specified %,1963
1657.5,29.2503,0.58576,None kPa,N/A,13887,['C'],A,AC Heated Filament,"origin: commercial source,99.85 % (total),estimated by the compiler,wire",99.85,Not Specified %,1963
1675.8,29.4679,0.589944,None kPa,N/A,13887,['C'],A,AC Heated Filament,"origin: commercial source,99.85 % (total),estimated by the compiler,wire",99.85,Not Specified %,1963
1742.3,29.6813,0.594128,None kPa,N/A,13887,['C'],A,AC Heated Filament,"origin: commercial source,99.85 % (total),estimated by the compiler,wire",99.85,Not Specified %,1963
1762.2,29.7357,0.594128,None kPa,N/A,13887,['C'],A,AC Heated Filament,"origin: commercial source,99.85 % (total),estimated by the compiler,wire",99.85,Not Specified %,1963
1821.9,29.8403,0.598312,None kPa,N/A,13887,['C'],A,AC Heated Filament,"origin: commercial source,99.85 % (total),estimated by the compiler,wire",99.85,Not Specified %,1963
1827.7,30.1164,0.602496,None kPa,N/A,13887,['C'],A,AC Heated Filament,"origin: commercial source,99.85 % (total),estimated by the compiler,wire",99.85,Not Specified %,1963
1896.1,30.5683,0.610864,None kPa,N/A,13887,['C'],A,AC Heated Filament,"origin: commercial source,99.85 % (total),estimated by the compiler,wire",99.85,Not Specified %,1963
1896.4,30.3173,0.60668,None kPa,N/A,13887,['C'],A,AC Heated Filament,"origin: commercial source,99.85 % (total),estimated by the compiler,wire",99.85,Not Specified %,1963
1967.3,30.7189,0.615048,None kPa,N/A,13887,['C'],A,AC Heated Filament,"origin: commercial source,99.85 % (total),estimated by the compiler,wire",99.85,Not Specified %,1963
1967.6,30.606,0.610864,None kPa,N/A,13887,['C'],A,AC Heated Filament,"origin: commercial source,99.85 % (total),estimated by the compiler,wire",99.85,Not Specified %,1963
2033.1,30.8612,0.635968,None kPa,N/A,13887,['C'],A,AC Heated Filament,"origin: commercial source,99.85 % (total),estimated by the compiler,wire",99.85,Not Specified %,1963
2097.6,31.3298,0.677808,None kPa,N/A,13887,['C'],A,AC Heated Filament,"origin: commercial source,99.85 % (total),estimated by the compiler,wire",99.85,Not Specified %,1963
2209.4,31.8068,0.748936,None kPa,N/A,13887,['C'],A,AC Heated Filament,"origin: commercial source,99.85 % (total),estimated by the compiler,wire",99.85,Not Specified %,1963
2263.0,32.0996,0.782408,None kPa,N/A,13887,['C'],A,AC Heated Filament,"origin: commercial source,99.85 % (total),estimated by the compiler,wire",99.85,Not Specified %,1963
2314.9,32.3842,0.81588,None kPa,N/A,13887,['C'],A,AC Heated Filament,"origin: commercial source,99.85 % (total),estimated by the compiler,wire",99.85,Not Specified %,1963
1.5,0.0100416,0.00100416,None kPa,N/A,13935,['C'],A,Low temperature calorimetry set up,not stated,,,1963
2.0,0.0138072,0.00138072,None kPa,N/A,13935,['C'],A,Low temperature calorimetry set up,not stated,,,1963
2.5,0.0179912,0.00179912,None kPa,N/A,13935,['C'],A,Low temperature calorimetry set up,not stated,,,1963
3.0,0.0225936,0.00225936,None kPa,N/A,13935,['C'],A,Low temperature calorimetry set up,not stated,,,1963
3.5,0.0280328,0.00280328,None kPa,N/A,13935,['C'],A,Low temperature calorimetry set up,not stated,,,1963
4.0,0.0338904,0.00338904,None kPa,N/A,13935,['C'],A,Low temperature calorimetry set up,not stated,,,1963
4.5,0.0410032,0.00410032,None kPa,N/A,13935,['C'],A,Low temperature calorimetry set up,not stated,,,1963
5.0,0.0485344,0.00485344,None kPa,N/A,13935,['C'],A,Low temperature calorimetry set up,not stated,,,1963
5.5,0.0573208,0.00573208,None kPa,N/A,13935,['C'],A,Low temperature calorimetry set up,not stated,,,1963
6.0,0.0673624,0.00673624,None kPa,N/A,13935,['C'],A,Low temperature calorimetry set up,not stated,,,1963
6.5,0.0786592,0.00786592,None kPa,N/A,13935,['C'],A,Low temperature calorimetry set up,not stated,,,1963
7.0,0.0912112,0.00912112,None kPa,N/A,13935,['C'],A,Low temperature calorimetry set up,not stated,,,1963
7.5,0.105437,0.0105437,None kPa,N/A,13935,['C'],A,Low temperature calorimetry set up,not stated,,,1963
8.0,0.120918,0.0120918,None kPa,N/A,13935,['C'],A,Low temperature calorimetry set up,not stated,,,1963
8.5,0.138072,0.0138072,None kPa,N/A,13935,['C'],A,Low temperature calorimetry set up,not stated,,,1963
9.0,0.157318,0.0157318,None kPa,N/A,13935,['C'],A,Low temperature calorimetry set up,not stated,,,1963
9.5,0.17782,0.017782,None kPa,N/A,13935,['C'],A,Low temperature calorimetry set up,not stated,,,1963
10.0,0.200832,0.0200832,None kPa,N/A,13935,['C'],A,Low temperature calorimetry set up,not stated,,,1963
10.5,0.225936,0.0225936,None kPa,N/A,13935,['C'],A,Low temperature calorimetry set up,not stated,,,1963
11.0,0.252714,0.0252714,None kPa,N/A,13935,['C'],A,Low temperature calorimetry set up,not stated,,,1963
11.5,0.282002,0.0282002,None kPa,N/A,13935,['C'],A,Low temperature calorimetry set up,not stated,,,1963
12.0,0.3138,0.03138,None kPa,N/A,13935,['C'],A,Low temperature calorimetry set up,not stated,,,1963
12.5,0.348109,0.0348109,None kPa,N/A,13935,['C'],A,Low temperature calorimetry set up,not stated,,,1963
13.0,0.384928,0.0384928,None kPa,N/A,13935,['C'],A,Low temperature calorimetry set up,not stated,,,1963
13.5,0.424258,0.0424258,None kPa,N/A,13935,['C'],A,Low temperature calorimetry set up,not stated,,,1963
14.0,0.466934,0.0466934,None kPa,N/A,13935,['C'],A,Low temperature calorimetry set up,not stated,,,1963
14.5,0.512122,0.0512122,None kPa,N/A,13935,['C'],A,Low temperature calorimetry set up,not stated,,,1963
15.0,0.560238,0.0560238,None kPa,N/A,13935,['C'],A,Low temperature calorimetry set up,not stated,,,1963
15.5,0.611282,0.0611282,None kPa,N/A,13935,['C'],A,Low temperature calorimetry set up,not stated,,,1963
16.0,0.666093,0.0666093,None kPa,N/A,13935,['C'],A,Low temperature calorimetry set up,not stated,,,1963
16.5,0.723832,0.0723832,None kPa,N/A,13935,['C'],A,Low temperature calorimetry set up,not stated,,,1963
17.0,0.784918,0.0784918,None kPa,N/A,13935,['C'],A,Low temperature calorimetry set up,not stated,,,1963
17.5,0.84977,0.084977,None kPa,N/A,13935,['C'],A,Low temperature calorimetry set up,not stated,,,1963
18.0,0.918388,0.0918388,None kPa,N/A,13935,['C'],A,Low temperature calorimetry set up,not stated,,,1963
18.5,0.990353,0.0990353,None kPa,N/A,13935,['C'],A,Low temperature calorimetry set up,not stated,,,1963
19.0,1.06608,0.106608,None kPa,N/A,13935,['C'],A,Low temperature calorimetry set up,not stated,,,1963
19.5,1.146,0.1146,None kPa,N/A,13935,['C'],A,Low temperature calorimetry set up,not stated,,,1963
20.0,1.2301,0.12301,None kPa,N/A,13935,['C'],A,Low temperature calorimetry set up,not stated,,,1963
1900.0,30.76,0.58,1.33322e-05 kPa,N/A,19074,['C'],A,Resistive pulse heating - millisecond,"origin: commercial source,99.9 weight % (total),stated by supplier,rod",99.9,Weight %,1970
1900.0,30.68,0.58,None kPa,N/A,19074,['C'],A,Resistive pulse heating - millisecond,"origin: commercial source,99.9 weight % (total),stated by supplier,rod",99.9,Weight %,1970
1900.0,30.75,0.58,None kPa,N/A,19074,['C'],A,Resistive pulse heating - millisecond,"origin: commercial source,99.9 weight % (total),stated by supplier,rod",99.9,Weight %,1970
1950.0,30.89,0.6,None kPa,N/A,19074,['C'],A,Resistive pulse heating - millisecond,"origin: commercial source,99.9 weight % (total),stated by supplier,rod",99.9,Weight %,1970
1950.0,30.94,0.6,None kPa,N/A,19074,['C'],A,Resistive pulse heating - millisecond,"origin: commercial source,99.9 weight % (total),stated by supplier,rod",99.9,Weight %,1970
2000.0,31.15,0.62,None kPa,N/A,19074,['C'],A,Resistive pulse heating - millisecond,"origin: commercial source,99.9 weight % (total),stated by supplier,rod",99.9,Weight %,1970
2000.0,31.12,0.62,None kPa,N/A,19074,['C'],A,Resistive pulse heating - millisecond,"origin: commercial source,99.9 weight % (total),stated by supplier,rod",99.9,Weight %,1970
2000.0,31.13,0.62,None kPa,N/A,19074,['C'],A,Resistive pulse heating - millisecond,"origin: commercial source,99.9 weight % (total),stated by supplier,rod",99.9,Weight %,1970
2050.0,31.37,0.64,None kPa,N/A,19074,['C'],A,Resistive pulse heating - millisecond,"origin: commercial source,99.9 weight % (total),stated by supplier,rod",99.9,Weight %,1970
2050.0,31.35,0.64,None kPa,N/A,19074,['C'],A,Resistive pulse heating - millisecond,"origin: commercial source,99.9 weight % (total),stated by supplier,rod",99.9,Weight %,1970
2050.0,31.36,0.64,None kPa,N/A,19074,['C'],A,Resistive pulse heating - millisecond,"origin: commercial source,99.9 weight % (total),stated by supplier,rod",99.9,Weight %,1970
2100.0,31.62,0.66,None kPa,N/A,19074,['C'],A,Resistive pulse heating - millisecond,"origin: commercial source,99.9 weight % (total),stated by supplier,rod",99.9,Weight %,1970
2100.0,31.63,0.66,None kPa,N/A,19074,['C'],A,Resistive pulse heating - millisecond,"origin: commercial source,99.9 weight % (total),stated by supplier,rod",99.9,Weight %,1970
2100.0,31.61,0.66,None kPa,N/A,19074,['C'],A,Resistive pulse heating - millisecond,"origin: commercial source,99.9 weight % (total),stated by supplier,rod",99.9,Weight %,1970
2150.0,31.89,0.69,None kPa,N/A,19074,['C'],A,Resistive pulse heating - millisecond,"origin: commercial source,99.9 weight % (total),stated by supplier,rod",99.9,Weight %,1970
2150.0,31.89,0.69,None kPa,N/A,19074,['C'],A,Resistive pulse heating - millisecond,"origin: commercial source,99.9 weight % (total),stated by supplier,rod",99.9,Weight %,1970
2150.0,31.92,0.69,None kPa,N/A,19074,['C'],A,Resistive pulse heating - millisecond,"origin: commercial source,99.9 weight % (total),stated by supplier,rod",99.9,Weight %,1970
2200.0,32.19,0.71,None kPa,N/A,19074,['C'],A,Resistive pulse heating - millisecond,"origin: commercial source,99.9 weight % (total),stated by supplier,rod",99.9,Weight %,1970
2200.0,32.22,0.71,None kPa,N/A,19074,['C'],A,Resistive pulse heating - millisecond,"origin: commercial source,99.9 weight % (total),stated by supplier,rod",99.9,Weight %,1970
2200.0,32.21,0.71,None kPa,N/A,19074,['C'],A,Resistive pulse heating - millisecond,"origin: commercial source,99.9 weight % (total),stated by supplier,rod",99.9,Weight %,1970
2250.0,32.53,0.73,None kPa,N/A,19074,['C'],A,Resistive pulse heating - millisecond,"origin: commercial source,99.9 weight % (total),stated by supplier,rod",99.9,Weight %,1970
2250.0,32.56,0.73,None kPa,N/A,19074,['C'],A,Resistive pulse heating - millisecond,"origin: commercial source,99.9 weight % (total),stated by supplier,rod",99.9,Weight %,1970
2250.0,32.57,0.73,None kPa,N/A,19074,['C'],A,Resistive pulse heating - millisecond,"origin: commercial source,99.9 weight % (total),stated by supplier,rod",99.9,Weight %,1970
2100.0,31.65,0.66,None kPa,N/A,19074,['C'],A,Resistive pulse heating - millisecond,"origin: commercial source,99.9 weight % (total),stated by supplier,rod",99.9,Weight %,1970
2100.0,31.81,0.67,None kPa,N/A,19074,['C'],A,Resistive pulse heating - millisecond,"origin: commercial source,99.9 weight % (total),stated by supplier,rod",99.9,Weight %,1970
2100.0,31.74,0.67,None kPa,N/A,19074,['C'],A,Resistive pulse heating - millisecond,"origin: commercial source,99.9 weight % (total),stated by supplier,rod",99.9,Weight %,1970
2150.0,31.92,0.69,None kPa,N/A,19074,['C'],A,Resistive pulse heating - millisecond,"origin: commercial source,99.9 weight % (total),stated by supplier,rod",99.9,Weight %,1970
2150.0,32.03,0.69,None kPa,N/A,19074,['C'],A,Resistive pulse heating - millisecond,"origin: commercial source,99.9 weight % (total),stated by supplier,rod",99.9,Weight %,1970
2150.0,31.98,0.69,None kPa,N/A,19074,['C'],A,Resistive pulse heating - millisecond,"origin: commercial source,99.9 weight % (total),stated by supplier,rod",99.9,Weight %,1970
2200.0,32.2,0.71,None kPa,N/A,19074,['C'],A,Resistive pulse heating - millisecond,"origin: commercial source,99.9 weight % (total),stated by supplier,rod",99.9,Weight %,1970
2200.0,32.26,0.71,None kPa,N/A,19074,['C'],A,Resistive pulse heating - millisecond,"origin: commercial source,99.9 weight % (total),stated by supplier,rod",99.9,Weight %,1970
2200.0,32.23,0.71,None kPa,N/A,19074,['C'],A,Resistive pulse heating - millisecond,"origin: commercial source,99.9 weight % (total),stated by supplier,rod",99.9,Weight %,1970
2250.0,32.51,0.73,None kPa,N/A,19074,['C'],A,Resistive pulse heating - millisecond,"origin: commercial source,99.9 weight % (total),stated by supplier,rod",99.9,Weight %,1970
2250.0,32.49,0.73,None kPa,N/A,19074,['C'],A,Resistive pulse heating - millisecond,"origin: commercial source,99.9 weight % (total),stated by supplier,rod",99.9,Weight %,1970
2250.0,32.52,0.73,None kPa,N/A,19074,['C'],A,Resistive pulse heating - millisecond,"origin: commercial source,99.9 weight % (total),stated by supplier,rod",99.9,Weight %,1970
2250.0,32.5,0.73,None kPa,N/A,19074,['C'],A,Resistive pulse heating - millisecond,"origin: commercial source,99.9 weight % (total),stated by supplier,rod",99.9,Weight %,1970
2300.0,32.79,0.75,None kPa,N/A,19074,['C'],A,Resistive pulse heating - millisecond,"origin: commercial source,99.9 weight % (total),stated by supplier,rod",99.9,Weight %,1970
2300.0,32.78,0.75,None kPa,N/A,19074,['C'],A,Resistive pulse heating - millisecond,"origin: commercial source,99.9 weight % (total),stated by supplier,rod",99.9,Weight %,1970
2300.0,32.78,0.75,None kPa,N/A,19074,['C'],A,Resistive pulse heating - millisecond,"origin: commercial source,99.9 weight % (total),stated by supplier,rod",99.9,Weight %,1970
2350.0,33.11,0.78,None kPa,N/A,19074,['C'],A,Resistive pulse heating - millisecond,"origin: commercial source,99.9 weight % (total),stated by supplier,rod",99.9,Weight %,1970
2350.0,33.08,0.78,None kPa,N/A,19074,['C'],A,Resistive pulse heating - millisecond,"origin: commercial source,99.9 weight % (total),stated by supplier,rod",99.9,Weight %,1970
2350.0,33.09,0.78,None kPa,N/A,19074,['C'],A,Resistive pulse heating - millisecond,"origin: commercial source,99.9 weight % (total),stated by supplier,rod",99.9,Weight %,1970
2400.0,33.44,0.8,None kPa,N/A,19074,['C'],A,Resistive pulse heating - millisecond,"origin: commercial source,99.9 weight % (total),stated by supplier,rod",99.9,Weight %,1970
2400.0,33.4,0.8,None kPa,N/A,19074,['C'],A,Resistive pulse heating - millisecond,"origin: commercial source,99.9 weight % (total),stated by supplier,rod",99.9,Weight %,1970
2400.0,33.42,0.8,None kPa,N/A,19074,['C'],A,Resistive pulse heating - millisecond,"origin: commercial source,99.9 weight % (total),stated by supplier,rod",99.9,Weight %,1970
2450.0,33.77,0.83,None kPa,N/A,19074,['C'],A,Resistive pulse heating - millisecond,"origin: commercial source,99.9 weight % (total),stated by supplier,rod",99.9,Weight %,1970
2450.0,33.78,0.83,None kPa,N/A,19074,['C'],A,Resistive pulse heating - millisecond,"origin: commercial source,99.9 weight % (total),stated by supplier,rod",99.9,Weight %,1970
2450.0,33.76,0.83,None kPa,N/A,19074,['C'],A,Resistive pulse heating - millisecond,"origin: commercial source,99.9 weight % (total),stated by supplier,rod",99.9,Weight %,1970
2500.0,34.15,0.85,None kPa,N/A,19074,['C'],A,Resistive pulse heating - millisecond,"origin: commercial source,99.9 weight % (total),stated by supplier,rod",99.9,Weight %,1970
2500.0,34.16,0.85,None kPa,N/A,19074,['C'],A,Resistive pulse heating - millisecond,"origin: commercial source,99.9 weight % (total),stated by supplier,rod",99.9,Weight %,1970
2500.0,34.17,0.85,None kPa,N/A,19074,['C'],A,Resistive pulse heating - millisecond,"origin: commercial source,99.9 weight % (total),stated by supplier,rod",99.9,Weight %,1970
2550.0,34.53,0.88,None kPa,N/A,19074,['C'],A,Resistive pulse heating - millisecond,"origin: commercial source,99.9 weight % (total),stated by supplier,rod",99.9,Weight %,1970
2550.0,34.61,0.88,None kPa,N/A,19074,['C'],A,Resistive pulse heating - millisecond,"origin: commercial source,99.9 weight % (total),stated by supplier,rod",99.9,Weight %,1970
2550.0,34.59,0.88,None kPa,N/A,19074,['C'],A,Resistive pulse heating - millisecond,"origin: commercial source,99.9 weight % (total),stated by supplier,rod",99.9,Weight %,1970
2600.0,34.95,0.91,None kPa,N/A,19074,['C'],A,Resistive pulse heating - millisecond,"origin: commercial source,99.9 weight % (total),stated by supplier,rod",99.9,Weight %,1970
2600.0,35.12,0.91,None kPa,N/A,19074,['C'],A,Resistive pulse heating - millisecond,"origin: commercial source,99.9 weight % (total),stated by supplier,rod",99.9,Weight %,1970
2600.0,35.06,0.91,None kPa,N/A,19074,['C'],A,Resistive pulse heating - millisecond,"origin: commercial source,99.9 weight % (total),stated by supplier,rod",99.9,Weight %,1970
2350.0,33.2,0.78,None kPa,N/A,19074,['C'],A,Resistive pulse heating - millisecond,"origin: commercial source,99.9 weight % (total),stated by supplier,rod",99.9,Weight %,1970
2350.0,33.13,0.78,None kPa,N/A,19074,['C'],A,Resistive pulse heating - millisecond,"origin: commercial source,99.9 weight % (total),stated by supplier,rod",99.9,Weight %,1970
2350.0,33.13,0.78,None kPa,N/A,19074,['C'],A,Resistive pulse heating - millisecond,"origin: commercial source,99.9 weight % (total),stated by supplier,rod",99.9,Weight %,1970
2400.0,33.48,0.8,None kPa,N/A,19074,['C'],A,Resistive pulse heating - millisecond,"origin: commercial source,99.9 weight % (total),stated by supplier,rod",99.9,Weight %,1970
2400.0,33.52,0.8,None kPa,N/A,19074,['C'],A,Resistive pulse heating - millisecond,"origin: commercial source,99.9 weight % (total),stated by supplier,rod",99.9,Weight %,1970
2400.0,33.46,0.8,None kPa,N/A,19074,['C'],A,Resistive pulse heating - millisecond,"origin: commercial source,99.9 weight % (total),stated by supplier,rod",99.9,Weight %,1970
2450.0,33.85,0.83,None kPa,N/A,19074,['C'],A,Resistive pulse heating - millisecond,"origin: commercial source,99.9 weight % (total),stated by supplier,rod",99.9,Weight %,1970
2450.0,33.84,0.83,None kPa,N/A,19074,['C'],A,Resistive pulse heating - millisecond,"origin: commercial source,99.9 weight % (total),stated by supplier,rod",99.9,Weight %,1970
2450.0,33.81,0.83,None kPa,N/A,19074,['C'],A,Resistive pulse heating - millisecond,"origin: commercial source,99.9 weight % (total),stated by supplier,rod",99.9,Weight %,1970
2500.0,34.21,0.86,None kPa,N/A,19074,['C'],A,Resistive pulse heating - millisecond,"origin: commercial source,99.9 weight % (total),stated by supplier,rod",99.9,Weight %,1970
2500.0,34.2,0.85,None kPa,N/A,19074,['C'],A,Resistive pulse heating - millisecond,"origin: commercial source,99.9 weight % (total),stated by supplier,rod",99.9,Weight %,1970
2500.0,34.17,0.85,None kPa,N/A,19074,['C'],A,Resistive pulse heating - millisecond,"origin: commercial source,99.9 weight % (total),stated by supplier,rod",99.9,Weight %,1970
2550.0,34.56,0.88,None kPa,N/A,19074,['C'],A,Resistive pulse heating - millisecond,"origin: commercial source,99.9 weight % (total),stated by supplier,rod",99.9,Weight %,1970
2550.0,34.59,0.88,None kPa,N/A,19074,['C'],A,Resistive pulse heating - millisecond,"origin: commercial source,99.9 weight % (total),stated by supplier,rod",99.9,Weight %,1970
2550.0,34.55,0.88,None kPa,N/A,19074,['C'],A,Resistive pulse heating - millisecond,"origin: commercial source,99.9 weight % (total),stated by supplier,rod",99.9,Weight %,1970
2600.0,34.95,0.91,None kPa,N/A,19074,['C'],A,Resistive pulse heating - millisecond,"origin: commercial source,99.9 weight % (total),stated by supplier,rod",99.9,Weight %,1970
2600.0,34.99,0.91,None kPa,N/A,19074,['C'],A,Resistive pulse heating - millisecond,"origin: commercial source,99.9 weight % (total),stated by supplier,rod",99.9,Weight %,1970
2600.0,34.96,0.91,None kPa,N/A,19074,['C'],A,Resistive pulse heating - millisecond,"origin: commercial source,99.9 weight % (total),stated by supplier,rod",99.9,Weight %,1970
2650.0,35.36,0.94,None kPa,N/A,19074,['C'],A,Resistive pulse heating - millisecond,"origin: commercial source,99.9 weight % (total),stated by supplier,rod",99.9,Weight %,1970
2650.0,35.41,0.94,None kPa,N/A,19074,['C'],A,Resistive pulse heating - millisecond,"origin: commercial source,99.9 weight % (total),stated by supplier,rod",99.9,Weight %,1970
2650.0,35.4,0.94,None kPa,N/A,19074,['C'],A,Resistive pulse heating - millisecond,"origin: commercial source,99.9 weight % (total),stated by supplier,rod",99.9,Weight %,1970
2700.0,35.8,0.97,None kPa,N/A,19074,['C'],A,Resistive pulse heating - millisecond,"origin: commercial source,99.9 weight % (total),stated by supplier,rod",99.9,Weight %,1970
2700.0,35.86,0.97,None kPa,N/A,19074,['C'],A,Resistive pulse heating - millisecond,"origin: commercial source,99.9 weight % (total),stated by supplier,rod",99.9,Weight %,1970
2750.0,36.27,1.0,None kPa,N/A,19074,['C'],A,Resistive pulse heating - millisecond,"origin: commercial source,99.9 weight % (total),stated by supplier,rod",99.9,Weight %,1970
2750.0,36.35,1.0,None kPa,N/A,19074,['C'],A,Resistive pulse heating - millisecond,"origin: commercial source,99.9 weight % (total),stated by supplier,rod",99.9,Weight %,1970
2750.0,36.36,1.0,None kPa,N/A,19074,['C'],A,Resistive pulse heating - millisecond,"origin: commercial source,99.9 weight % (total),stated by supplier,rod",99.9,Weight %,1970
2800.0,36.79,1.03,None kPa,N/A,19074,['C'],A,Resistive pulse heating - millisecond,"origin: commercial source,99.9 weight % (total),stated by supplier,rod",99.9,Weight %,1970
2800.0,36.88,1.03,None kPa,N/A,19074,['C'],A,Resistive pulse heating - millisecond,"origin: commercial source,99.9 weight % (total),stated by supplier,rod",99.9,Weight %,1970
2800.0,36.91,1.03,None kPa,N/A,19074,['C'],A,Resistive pulse heating - millisecond,"origin: commercial source,99.9 weight % (total),stated by supplier,rod",99.9,Weight %,1970
2850.0,37.36,1.06,None kPa,N/A,19074,['C'],A,Resistive pulse heating - millisecond,"origin: commercial source,99.9 weight % (total),stated by supplier,rod",99.9,Weight %,1970
2850.0,37.47,1.07,None kPa,N/A,19074,['C'],A,Resistive pulse heating - millisecond,"origin: commercial source,99.9 weight % (total),stated by supplier,rod",99.9,Weight %,1970
2850.0,37.5,1.07,None kPa,N/A,19074,['C'],A,Resistive pulse heating - millisecond,"origin: commercial source,99.9 weight % (total),stated by supplier,rod",99.9,Weight %,1970
2900.0,37.99,1.1,None kPa,N/A,19074,['C'],A,Resistive pulse heating - millisecond,"origin: commercial source,99.9 weight % (total),stated by supplier,rod",99.9,Weight %,1970
2900.0,38.16,1.11,None kPa,N/A,19074,['C'],A,Resistive pulse heating - millisecond,"origin: commercial source,99.9 weight % (total),stated by supplier,rod",99.9,Weight %,1970
2900.0,38.13,1.11,None kPa,N/A,19074,['C'],A,Resistive pulse heating - millisecond,"origin: commercial source,99.9 weight % (total),stated by supplier,rod",99.9,Weight %,1970
2950.0,38.69,1.14,None kPa,N/A,19074,['C'],A,Resistive pulse heating - millisecond,"origin: commercial source,99.9 weight % (total),stated by supplier,rod",99.9,Weight %,1970
2950.0,38.87,1.15,None kPa,N/A,19074,['C'],A,Resistive pulse heating - millisecond,"origin: commercial source,99.9 weight % (total),stated by supplier,rod",99.9,Weight %,1970
2950.0,38.9,1.15,None kPa,N/A,19074,['C'],A,Resistive pulse heating - millisecond,"origin: commercial source,99.9 weight % (total),stated by supplier,rod",99.9,Weight %,1970
3000.0,39.49,1.18,None kPa,N/A,19074,['C'],A,Resistive pulse heating - millisecond,"origin: commercial source,99.9 weight % (total),stated by supplier,rod",99.9,Weight %,1970
3000.0,39.73,1.19,None kPa,N/A,19074,['C'],A,Resistive pulse heating - millisecond,"origin: commercial source,99.9 weight % (total),stated by supplier,rod",99.9,Weight %,1970
3000.0,39.73,1.19,None kPa,N/A,19074,['C'],A,Resistive pulse heating - millisecond,"origin: commercial source,99.9 weight % (total),stated by supplier,rod",99.9,Weight %,1970
1900.0,30.73,0.58,1.33322e-05 kPa,N/A,19075,['C'],A,Resistive pulse heating - millisecond,"origin: commercial source,99.9 weight % (total),stated by supplier,rod",99.9,Weight %,1970
1950.0,30.99,0.6,None kPa,N/A,19075,['C'],A,Resistive pulse heating - millisecond,"origin: commercial source,99.9 weight % (total),stated by supplier,rod",99.9,Weight %,1970
1950.0,30.93,0.6,None kPa,N/A,19075,['C'],A,Resistive pulse heating - millisecond,"origin: commercial source,99.9 weight % (total),stated by supplier,rod",99.9,Weight %,1970
2000.0,31.17,0.62,None kPa,N/A,19075,['C'],A,Resistive pulse heating - millisecond,"origin: commercial source,99.9 weight % (total),stated by supplier,rod",99.9,Weight %,1970
2000.0,31.15,0.62,None kPa,N/A,19075,['C'],A,Resistive pulse heating - millisecond,"origin: commercial source,99.9 weight % (total),stated by supplier,rod",99.9,Weight %,1970
2000.0,31.16,0.62,None kPa,N/A,19075,['C'],A,Resistive pulse heating - millisecond,"origin: commercial source,99.9 weight % (total),stated by supplier,rod",99.9,Weight %,1970
2050.0,31.42,0.64,None kPa,N/A,19075,['C'],A,Resistive pulse heating - millisecond,"origin: commercial source,99.9 weight % (total),stated by supplier,rod",99.9,Weight %,1970
2050.0,31.38,0.64,None kPa,N/A,19075,['C'],A,Resistive pulse heating - millisecond,"origin: commercial source,99.9 weight % (total),stated by supplier,rod",99.9,Weight %,1970
2050.0,31.39,0.64,None kPa,N/A,19075,['C'],A,Resistive pulse heating - millisecond,"origin: commercial source,99.9 weight % (total),stated by supplier,rod",99.9,Weight %,1970
2100.0,31.62,0.66,None kPa,N/A,19075,['C'],A,Resistive pulse heating - millisecond,"origin: commercial source,99.9 weight % (total),stated by supplier,rod",99.9,Weight %,1970
2100.0,31.66,0.66,None kPa,N/A,19075,['C'],A,Resistive pulse heating - millisecond,"origin: commercial source,99.9 weight % (total),stated by supplier,rod",99.9,Weight %,1970
2100.0,31.69,0.67,None kPa,N/A,19075,['C'],A,Resistive pulse heating - millisecond,"origin: commercial source,99.9 weight % (total),stated by supplier,rod",99.9,Weight %,1970
2150.0,31.91,0.69,None kPa,N/A,19075,['C'],A,Resistive pulse heating - millisecond,"origin: commercial source,99.9 weight % (total),stated by supplier,rod",99.9,Weight %,1970
2150.0,31.97,0.69,None kPa,N/A,19075,['C'],A,Resistive pulse heating - millisecond,"origin: commercial source,99.9 weight % (total),stated by supplier,rod",99.9,Weight %,1970
2150.0,31.95,0.69,None kPa,N/A,19075,['C'],A,Resistive pulse heating - millisecond,"origin: commercial source,99.9 weight % (total),stated by supplier,rod",99.9,Weight %,1970
2200.0,32.23,0.71,None kPa,N/A,19075,['C'],A,Resistive pulse heating - millisecond,"origin: commercial source,99.9 weight % (total),stated by supplier,rod",99.9,Weight %,1970
2200.0,32.25,0.71,None kPa,N/A,19075,['C'],A,Resistive pulse heating - millisecond,"origin: commercial source,99.9 weight % (total),stated by supplier,rod",99.9,Weight %,1970
2250.0,32.59,0.73,None kPa,N/A,19075,['C'],A,Resistive pulse heating - millisecond,"origin: commercial source,99.9 weight % (total),stated by supplier,rod",99.9,Weight %,1970
2250.0,32.58,0.73,None kPa,N/A,19075,['C'],A,Resistive pulse heating - millisecond,"origin: commercial source,99.9 weight % (total),stated by supplier,rod",99.9,Weight %,1970
2100.0,31.8,0.67,None kPa,N/A,19075,['C'],A,Resistive pulse heating - millisecond,"origin: commercial source,99.9 weight % (total),stated by supplier,rod",99.9,Weight %,1970
2100.0,31.75,0.67,None kPa,N/A,19075,['C'],A,Resistive pulse heating - millisecond,"origin: commercial source,99.9 weight % (total),stated by supplier,rod",99.9,Weight %,1970
2100.0,31.77,0.67,None kPa,N/A,19075,['C'],A,Resistive pulse heating - millisecond,"origin: commercial source,99.9 weight % (total),stated by supplier,rod",99.9,Weight %,1970
2150.0,32.02,0.69,None kPa,N/A,19075,['C'],A,Resistive pulse heating - millisecond,"origin: commercial source,99.9 weight % (total),stated by supplier,rod",99.9,Weight %,1970
2150.0,32.0,0.69,None kPa,N/A,19075,['C'],A,Resistive pulse heating - millisecond,"origin: commercial source,99.9 weight % (total),stated by supplier,rod",99.9,Weight %,1970
2150.0,31.99,0.69,None kPa,N/A,19075,['C'],A,Resistive pulse heating - millisecond,"origin: commercial source,99.9 weight % (total),stated by supplier,rod",99.9,Weight %,1970
2200.0,32.25,0.71,None kPa,N/A,19075,['C'],A,Resistive pulse heating - millisecond,"origin: commercial source,99.9 weight % (total),stated by supplier,rod",99.9,Weight %,1970
2200.0,32.27,0.71,None kPa,N/A,19075,['C'],A,Resistive pulse heating - millisecond,"origin: commercial source,99.9 weight % (total),stated by supplier,rod",99.9,Weight %,1970
2200.0,32.24,0.71,None kPa,N/A,19075,['C'],A,Resistive pulse heating - millisecond,"origin: commercial source,99.9 weight % (total),stated by supplier,rod",99.9,Weight %,1970
2250.0,32.53,0.73,None kPa,N/A,19075,['C'],A,Resistive pulse heating - millisecond,"origin: commercial source,99.9 weight % (total),stated by supplier,rod",99.9,Weight %,1970
2250.0,32.52,0.73,None kPa,N/A,19075,['C'],A,Resistive pulse heating - millisecond,"origin: commercial source,99.9 weight % (total),stated by supplier,rod",99.9,Weight %,1970
2300.0,32.81,0.75,None kPa,N/A,19075,['C'],A,Resistive pulse heating - millisecond,"origin: commercial source,99.9 weight % (total),stated by supplier,rod",99.9,Weight %,1970
2300.0,32.81,0.75,None kPa,N/A,19075,['C'],A,Resistive pulse heating - millisecond,"origin: commercial source,99.9 weight % (total),stated by supplier,rod",99.9,Weight %,1970
2350.0,33.11,0.78,None kPa,N/A,19075,['C'],A,Resistive pulse heating - millisecond,"origin: commercial source,99.9 weight % (total),stated by supplier,rod",99.9,Weight %,1970
2350.0,33.12,0.78,None kPa,N/A,19075,['C'],A,Resistive pulse heating - millisecond,"origin: commercial source,99.9 weight % (total),stated by supplier,rod",99.9,Weight %,1970
2400.0,33.44,0.8,None kPa,N/A,19075,['C'],A,Resistive pulse heating - millisecond,"origin: commercial source,99.9 weight % (total),stated by supplier,rod",99.9,Weight %,1970
2400.0,33.45,0.8,None kPa,N/A,19075,['C'],A,Resistive pulse heating - millisecond,"origin: commercial source,99.9 weight % (total),stated by supplier,rod",99.9,Weight %,1970
2400.0,33.47,0.8,None kPa,N/A,19075,['C'],A,Resistive pulse heating - millisecond,"origin: commercial source,99.9 weight % (total),stated by supplier,rod",99.9,Weight %,1970
2450.0,33.8,0.83,None kPa,N/A,19075,['C'],A,Resistive pulse heating - millisecond,"origin: commercial source,99.9 weight % (total),stated by supplier,rod",99.9,Weight %,1970
2450.0,33.81,0.83,None kPa,N/A,19075,['C'],A,Resistive pulse heating - millisecond,"origin: commercial source,99.9 weight % (total),stated by supplier,rod",99.9,Weight %,1970
2450.0,33.83,0.83,None kPa,N/A,19075,['C'],A,Resistive pulse heating - millisecond,"origin: commercial source,99.9 weight % (total),stated by supplier,rod",99.9,Weight %,1970
2500.0,34.21,0.86,None kPa,N/A,19075,['C'],A,Resistive pulse heating - millisecond,"origin: commercial source,99.9 weight % (total),stated by supplier,rod",99.9,Weight %,1970
2500.0,34.19,0.85,None kPa,N/A,19075,['C'],A,Resistive pulse heating - millisecond,"origin: commercial source,99.9 weight % (total),stated by supplier,rod",99.9,Weight %,1970
2500.0,34.22,0.86,None kPa,N/A,19075,['C'],A,Resistive pulse heating - millisecond,"origin: commercial source,99.9 weight % (total),stated by supplier,rod",99.9,Weight %,1970
2550.0,34.62,0.88,None kPa,N/A,19075,['C'],A,Resistive pulse heating - millisecond,"origin: commercial source,99.9 weight % (total),stated by supplier,rod",99.9,Weight %,1970
