Repository: amr8004/PureElementPRL

# Pure Element Thermodynamic modeling with 3rd generation CALPHAD models for multiple elements

## Description
Jupyter notebook for modeling pure elements with selected models via python tools pycalphad and ESPEI

## Running Tutorial
Creating a codespace should immediately open the desired notebook. Just change the element as desired (non-case sensitive) and set what SGTE structure (FCC_A1, BCC_A2, etc.) you would like to compare against.

## Further Resources

## Citation

File: CpCSV/Ti_CP_data.csv (part 6 of 6)
Temperature: K,Heat capacity at constant pressure Cp: J/K/mol,Uncertainty,Pressure,Ref Temp,Data Set ID,State,Representation,Method,Description,Purity,Purity Units,Year
883.4,31.96,0.3196,None kPa,N/A,24007,['C'],A,Vacuum adiabatic calorimetry,"origin: commercial source,99.9425 weight % (total),estimated by the compiler,rod",99.9425,Weight %,1982
891.9,32.08,0.3208,None kPa,N/A,24007,['C'],A,Vacuum adiabatic calorimetry,"origin: commercial source,99.9425 weight % (total),estimated by the compiler,rod",99.9425,Weight %,1982
900.4,32.14,0.3214,None kPa,N/A,24007,['C'],A,Vacuum adiabatic calorimetry,"origin: commercial source,99.9425 weight % (total),estimated by the compiler,rod",99.9425,Weight %,1982
908.8,32.27,0.3227,None kPa,N/A,24007,['C'],A,Vacuum adiabatic calorimetry,"origin: commercial source,99.9425 weight % (total),estimated by the compiler,rod",99.9425,Weight %,1982
917.0,32.32,0.3232,None kPa,N/A,24007,['C'],A,Vacuum adiabatic calorimetry,"origin: commercial source,99.9425 weight % (total),estimated by the compiler,rod",99.9425,Weight %,1982
925.3,32.32,0.3232,None kPa,N/A,24007,['C'],A,Vacuum adiabatic calorimetry,"origin: commercial source,99.9425 weight % (total),estimated by the compiler,rod",99.9425,Weight %,1982
933.7,32.22,0.3222,None kPa,N/A,24007,['C'],A,Vacuum adiabatic calorimetry,"origin: commercial source,99.9425 weight % (total),estimated by the compiler,rod",99.9425,Weight %,1982
942.0,32.33,0.3233,None kPa,N/A,24007,['C'],A,Vacuum adiabatic calorimetry,"origin: commercial source,99.9425 weight % (total),estimated by the compiler,rod",99.9425,Weight %,1982
950.2,32.46,0.3246,None kPa,N/A,24007,['C'],A,Vacuum adiabatic calorimetry,"origin: commercial source,99.9425 weight % (total),estimated by the compiler,rod",99.9425,Weight %,1982
958.4,32.59,0.3259,None kPa,N/A,24007,['C'],A,Vacuum adiabatic calorimetry,"origin: commercial source,99.9425 weight % (total),estimated by the compiler,rod",99.9425,Weight %,1982
966.5,32.72,0.3272,None kPa,N/A,24007,['C'],A,Vacuum adiabatic calorimetry,"origin: commercial source,99.9425 weight % (total),estimated by the compiler,rod",99.9425,Weight %,1982
974.6,32.81,0.3281,None kPa,N/A,24007,['C'],A,Vacuum adiabatic calorimetry,"origin: commercial source,99.9425 weight % (total),estimated by the compiler,rod",99.9425,Weight %,1982
982.2,32.8,0.328,None kPa,N/A,24007,['C'],A,Vacuum adiabatic calorimetry,"origin: commercial source,99.9425 weight % (total),estimated by the compiler,rod",99.9425,Weight %,1982
990.7,32.78,0.3278,None kPa,N/A,24007,['C'],A,Vacuum adiabatic calorimetry,"origin: commercial source,99.9425 weight % (total),estimated by the compiler,rod",99.9425,Weight %,1982
338.2,26.42,0.2642,None kPa,N/A,24007,['C'],A,Vacuum adiabatic calorimetry,"origin: commercial source,99.9425 weight % (total),estimated by the compiler,rod",99.9425,Weight %,1982
349.7,26.3,0.263,None kPa,N/A,24007,['C'],A,Vacuum adiabatic calorimetry,"origin: commercial source,99.9425 weight % (total),estimated by the compiler,rod",99.9425,Weight %,1982
361.3,26.53,0.2653,None kPa,N/A,24007,['C'],A,Vacuum adiabatic calorimetry,"origin: commercial source,99.9425 weight % (total),estimated by the compiler,rod",99.9425,Weight %,1982
372.7,26.79,0.2679,None kPa,N/A,24007,['C'],A,Vacuum adiabatic calorimetry,"origin: commercial source,99.9425 weight % (total),estimated by the compiler,rod",99.9425,Weight %,1982
384.0,26.99,0.2699,None kPa,N/A,24007,['C'],A,Vacuum adiabatic calorimetry,"origin: commercial source,99.9425 weight % (total),estimated by the compiler,rod",99.9425,Weight %,1982
395.4,27.14,0.2714,None kPa,N/A,24007,['C'],A,Vacuum adiabatic calorimetry,"origin: commercial source,99.9425 weight % (total),estimated by the compiler,rod",99.9425,Weight %,1982
406.6,27.33,0.2733,None kPa,N/A,24007,['C'],A,Vacuum adiabatic calorimetry,"origin: commercial source,99.9425 weight % (total),estimated by the compiler,rod",99.9425,Weight %,1982
417.7,27.67,0.2767,None kPa,N/A,24007,['C'],A,Vacuum adiabatic calorimetry,"origin: commercial source,99.9425 weight % (total),estimated by the compiler,rod",99.9425,Weight %,1982
428.1,27.71,0.2771,None kPa,N/A,24007,['C'],A,Vacuum adiabatic calorimetry,"origin: commercial source,99.9425 weight % (total),estimated by the compiler,rod",99.9425,Weight %,1982
439.1,27.86,0.2786,None kPa,N/A,24007,['C'],A,Vacuum adiabatic calorimetry,"origin: commercial source,99.9425 weight % (total),estimated by the compiler,rod",99.9425,Weight %,1982
450.0,28.13,0.2813,None kPa,N/A,24007,['C'],A,Vacuum adiabatic calorimetry,"origin: commercial source,99.9425 weight % (total),estimated by the compiler,rod",99.9425,Weight %,1982
460.9,28.13,0.2813,None kPa,N/A,24007,['C'],A,Vacuum adiabatic calorimetry,"origin: commercial source,99.9425 weight % (total),estimated by the compiler,rod",99.9425,Weight %,1982
471.7,28.3,0.283,None kPa,N/A,24007,['C'],A,Vacuum adiabatic calorimetry,"origin: commercial source,99.9425 weight % (total),estimated by the compiler,rod",99.9425,Weight %,1982
482.5,28.5,0.285,None kPa,N/A,24007,['C'],A,Vacuum adiabatic calorimetry,"origin: commercial source,99.9425 weight % (total),estimated by the compiler,rod",99.9425,Weight %,1982
493.1,28.76,0.2876,None kPa,N/A,24007,['C'],A,Vacuum adiabatic calorimetry,"origin: commercial source,99.9425 weight % (total),estimated by the compiler,rod",99.9425,Weight %,1982
503.7,28.85,0.2885,None kPa,N/A,24007,['C'],A,Vacuum adiabatic calorimetry,"origin: commercial source,99.9425 weight % (total),estimated by the compiler,rod",99.9425,Weight %,1982
514.3,28.9,0.289,None kPa,N/A,24007,['C'],A,Vacuum adiabatic calorimetry,"origin: commercial source,99.9425 weight % (total),estimated by the compiler,rod",99.9425,Weight %,1982
524.9,28.94,0.2894,None kPa,N/A,24007,['C'],A,Vacuum adiabatic calorimetry,"origin: commercial source,99.9425 weight % (total),estimated by the compiler,rod",99.9425,Weight %,1982
534.9,29.17,0.2917,None kPa,N/A,24007,['C'],A,Vacuum adiabatic calorimetry,"origin: commercial source,99.9425 weight % (total),estimated by the compiler,rod",99.9425,Weight %,1982
545.3,29.28,0.2928,None kPa,N/A,24007,['C'],A,Vacuum adiabatic calorimetry,"origin: commercial source,99.9425 weight % (total),estimated by the compiler,rod",99.9425,Weight %,1982
555.7,29.38,0.2938,None kPa,N/A,24007,['C'],A,Vacuum adiabatic calorimetry,"origin: commercial source,99.9425 weight % (total),estimated by the compiler,rod",99.9425,Weight %,1982
566.1,29.51,0.2951,None kPa,N/A,24007,['C'],A,Vacuum adiabatic calorimetry,"origin: commercial source,99.9425 weight % (total),estimated by the compiler,rod",99.9425,Weight %,1982
576.4,29.53,0.2953,None kPa,N/A,24007,['C'],A,Vacuum adiabatic calorimetry,"origin: commercial source,99.9425 weight % (total),estimated by the compiler,rod",99.9425,Weight %,1982
586.8,29.51,0.2951,None kPa,N/A,24007,['C'],A,Vacuum adiabatic calorimetry,"origin: commercial source,99.9425 weight % (total),estimated by the compiler,rod",99.9425,Weight %,1982
597.1,29.45,0.2945,None kPa,N/A,24007,['C'],A,Vacuum adiabatic calorimetry,"origin: commercial source,99.9425 weight % (total),estimated by the compiler,rod",99.9425,Weight %,1982
607.5,29.59,0.2959,None kPa,N/A,24007,['C'],A,Vacuum adiabatic calorimetry,"origin: commercial source,99.9425 weight % (total),estimated by the compiler,rod",99.9425,Weight %,1982
617.8,29.62,0.2962,None kPa,N/A,24007,['C'],A,Vacuum adiabatic calorimetry,"origin: commercial source,99.9425 weight % (total),estimated by the compiler,rod",99.9425,Weight %,1982
628.1,29.66,0.2966,None kPa,N/A,24007,['C'],A,Vacuum adiabatic calorimetry,"origin: commercial source,99.9425 weight % (total),estimated by the compiler,rod",99.9425,Weight %,1982
637.6,29.68,0.2968,None kPa,N/A,24007,['C'],A,Vacuum adiabatic calorimetry,"origin: commercial source,99.9425 weight % (total),estimated by the compiler,rod",99.9425,Weight %,1982
333.5,26.49,0.2649,None kPa,N/A,24007,['C'],A,Vacuum adiabatic calorimetry,"origin: commercial source,99.9425 weight % (total),estimated by the compiler,rod",99.9425,Weight %,1982
345.2,26.63,0.2663,None kPa,N/A,24007,['C'],A,Vacuum adiabatic calorimetry,"origin: commercial source,99.9425 weight % (total),estimated by the compiler,rod",99.9425,Weight %,1982
356.9,26.67,0.2667,None kPa,N/A,24007,['C'],A,Vacuum adiabatic calorimetry,"origin: commercial source,99.9425 weight % (total),estimated by the compiler,rod",99.9425,Weight %,1982
368.5,26.71,0.2671,None kPa,N/A,24007,['C'],A,Vacuum adiabatic calorimetry,"origin: commercial source,99.9425 weight % (total),estimated by the compiler,rod",99.9425,Weight %,1982
380.1,26.88,0.2688,None kPa,N/A,24007,['C'],A,Vacuum adiabatic calorimetry,"origin: commercial source,99.9425 weight % (total),estimated by the compiler,rod",99.9425,Weight %,1982
391.6,27.08,0.2708,None kPa,N/A,24007,['C'],A,Vacuum adiabatic calorimetry,"origin: commercial source,99.9425 weight % (total),estimated by the compiler,rod",99.9425,Weight %,1982
403.0,27.3,0.273,None kPa,N/A,24007,['C'],A,Vacuum adiabatic calorimetry,"origin: commercial source,99.9425 weight % (total),estimated by the compiler,rod",99.9425,Weight %,1982
414.4,27.53,0.2753,None kPa,N/A,24007,['C'],A,Vacuum adiabatic calorimetry,"origin: commercial source,99.9425 weight % (total),estimated by the compiler,rod",99.9425,Weight %,1982
425.3,27.56,0.2756,None kPa,N/A,24007,['C'],A,Vacuum adiabatic calorimetry,"origin: commercial source,99.9425 weight % (total),estimated by the compiler,rod",99.9425,Weight %,1982
436.5,27.82,0.2782,None kPa,N/A,24007,['C'],A,Vacuum adiabatic calorimetry,"origin: commercial source,99.9425 weight % (total),estimated by the compiler,rod",99.9425,Weight %,1982
447.6,28.18,0.2818,None kPa,N/A,24007,['C'],A,Vacuum adiabatic calorimetry,"origin: commercial source,99.9425 weight % (total),estimated by the compiler,rod",99.9425,Weight %,1982
458.6,28.33,0.2833,None kPa,N/A,24007,['C'],A,Vacuum adiabatic calorimetry,"origin: commercial source,99.9425 weight % (total),estimated by the compiler,rod",99.9425,Weight %,1982
469.6,28.78,0.2878,None kPa,N/A,24007,['C'],A,Vacuum adiabatic calorimetry,"origin: commercial source,99.9425 weight % (total),estimated by the compiler,rod",99.9425,Weight %,1982
480.5,28.63,0.2863,None kPa,N/A,24007,['C'],A,Vacuum adiabatic calorimetry,"origin: commercial source,99.9425 weight % (total),estimated by the compiler,rod",99.9425,Weight %,1982
491.3,28.78,0.2878,None kPa,N/A,24007,['C'],A,Vacuum adiabatic calorimetry,"origin: commercial source,99.9425 weight % (total),estimated by the compiler,rod",99.9425,Weight %,1982
502.1,28.89,0.2889,None kPa,N/A,24007,['C'],A,Vacuum adiabatic calorimetry,"origin: commercial source,99.9425 weight % (total),estimated by the compiler,rod",99.9425,Weight %,1982
512.8,28.97,0.2897,None kPa,N/A,24007,['C'],A,Vacuum adiabatic calorimetry,"origin: commercial source,99.9425 weight % (total),estimated by the compiler,rod",99.9425,Weight %,1982
523.5,29.25,0.2925,None kPa,N/A,24007,['C'],A,Vacuum adiabatic calorimetry,"origin: commercial source,99.9425 weight % (total),estimated by the compiler,rod",99.9425,Weight %,1982
533.8,29.31,0.2931,None kPa,N/A,24007,['C'],A,Vacuum adiabatic calorimetry,"origin: commercial source,99.9425 weight % (total),estimated by the compiler,rod",99.9425,Weight %,1982
544.3,29.42,0.2942,None kPa,N/A,24007,['C'],A,Vacuum adiabatic calorimetry,"origin: commercial source,99.9425 weight % (total),estimated by the compiler,rod",99.9425,Weight %,1982
554.9,29.43,0.2943,None kPa,N/A,24007,['C'],A,Vacuum adiabatic calorimetry,"origin: commercial source,99.9425 weight % (total),estimated by the compiler,rod",99.9425,Weight %,1982
565.4,29.61,0.2961,None kPa,N/A,24007,['C'],A,Vacuum adiabatic calorimetry,"origin: commercial source,99.9425 weight % (total),estimated by the compiler,rod",99.9425,Weight %,1982
575.9,29.65,0.2965,None kPa,N/A,24007,['C'],A,Vacuum adiabatic calorimetry,"origin: commercial source,99.9425 weight % (total),estimated by the compiler,rod",99.9425,Weight %,1982
586.3,29.79,0.2979,None kPa,N/A,24007,['C'],A,Vacuum adiabatic calorimetry,"origin: commercial source,99.9425 weight % (total),estimated by the compiler,rod",99.9425,Weight %,1982
596.8,29.89,0.2989,None kPa,N/A,24007,['C'],A,Vacuum adiabatic calorimetry,"origin: commercial source,99.9425 weight % (total),estimated by the compiler,rod",99.9425,Weight %,1982
607.1,30.0,0.3,None kPa,N/A,24007,['C'],A,Vacuum adiabatic calorimetry,"origin: commercial source,99.9425 weight % (total),estimated by the compiler,rod",99.9425,Weight %,1982
617.5,30.05,0.3005,None kPa,N/A,24007,['C'],A,Vacuum adiabatic calorimetry,"origin: commercial source,99.9425 weight % (total),estimated by the compiler,rod",99.9425,Weight %,1982
627.8,29.98,0.2998,None kPa,N/A,24007,['C'],A,Vacuum adiabatic calorimetry,"origin: commercial source,99.9425 weight % (total),estimated by the compiler,rod",99.9425,Weight %,1982
637.9,30.08,0.3008,None kPa,N/A,24007,['C'],A,Vacuum adiabatic calorimetry,"origin: commercial source,99.9425 weight % (total),estimated by the compiler,rod",99.9425,Weight %,1982
648.2,30.12,0.3012,None kPa,N/A,24007,['C'],A,Vacuum adiabatic calorimetry,"origin: commercial source,99.9425 weight % (total),estimated by the compiler,rod",99.9425,Weight %,1982
658.4,30.22,0.3022,None kPa,N/A,24007,['C'],A,Vacuum adiabatic calorimetry,"origin: commercial source,99.9425 weight % (total),estimated by the compiler,rod",99.9425,Weight %,1982
668.7,30.24,0.3024,None kPa,N/A,24007,['C'],A,Vacuum adiabatic calorimetry,"origin: commercial source,99.9425 weight % (total),estimated by the compiler,rod",99.9425,Weight %,1982
678.9,30.3,0.303,None kPa,N/A,24007,['C'],A,Vacuum adiabatic calorimetry,"origin: commercial source,99.9425 weight % (total),estimated by the compiler,rod",99.9425,Weight %,1982
689.1,30.37,0.3037,None kPa,N/A,24007,['C'],A,Vacuum adiabatic calorimetry,"origin: commercial source,99.9425 weight % (total),estimated by the compiler,rod",99.9425,Weight %,1982
693.3,30.53,0.3053,None kPa,N/A,24007,['C'],A,Vacuum adiabatic calorimetry,"origin: commercial source,99.9425 weight % (total),estimated by the compiler,rod",99.9425,Weight %,1982
709.4,30.65,0.3065,None kPa,N/A,24007,['C'],A,Vacuum adiabatic calorimetry,"origin: commercial source,99.9425 weight % (total),estimated by the compiler,rod",99.9425,Weight %,1982
719.5,30.76,0.3076,None kPa,N/A,24007,['C'],A,Vacuum adiabatic calorimetry,"origin: commercial source,99.9425 weight % (total),estimated by the compiler,rod",99.9425,Weight %,1982
729.5,30.78,0.3078,None kPa,N/A,24007,['C'],A,Vacuum adiabatic calorimetry,"origin: commercial source,99.9425 weight % (total),estimated by the compiler,rod",99.9425,Weight %,1982
739.2,30.83,0.3083,None kPa,N/A,24007,['C'],A,Vacuum adiabatic calorimetry,"origin: commercial source,99.9425 weight % (total),estimated by the compiler,rod",99.9425,Weight %,1982
749.2,30.9,0.309,None kPa,N/A,24007,['C'],A,Vacuum adiabatic calorimetry,"origin: commercial source,99.9425 weight % (total),estimated by the compiler,rod",99.9425,Weight %,1982
759.1,30.88,0.3088,None kPa,N/A,24007,['C'],A,Vacuum adiabatic calorimetry,"origin: commercial source,99.9425 weight % (total),estimated by the compiler,rod",99.9425,Weight %,1982
769.0,31.02,0.3102,None kPa,N/A,24007,['C'],A,Vacuum adiabatic calorimetry,"origin: commercial source,99.9425 weight % (total),estimated by the compiler,rod",99.9425,Weight %,1982
778.9,31.05,0.3105,None kPa,N/A,24007,['C'],A,Vacuum adiabatic calorimetry,"origin: commercial source,99.9425 weight % (total),estimated by the compiler,rod",99.9425,Weight %,1982
788.7,31.16,0.3116,None kPa,N/A,24007,['C'],A,Vacuum adiabatic calorimetry,"origin: commercial source,99.9425 weight % (total),estimated by the compiler,rod",99.9425,Weight %,1982
798.4,31.26,0.3126,None kPa,N/A,24007,['C'],A,Vacuum adiabatic calorimetry,"origin: commercial source,99.9425 weight % (total),estimated by the compiler,rod",99.9425,Weight %,1982
808.1,31.28,0.3128,None kPa,N/A,24007,['C'],A,Vacuum adiabatic calorimetry,"origin: commercial source,99.9425 weight % (total),estimated by the compiler,rod",99.9425,Weight %,1982
817.8,31.5,0.315,None kPa,N/A,24007,['C'],A,Vacuum adiabatic calorimetry,"origin: commercial source,99.9425 weight % (total),estimated by the compiler,rod",99.9425,Weight %,1982
827.1,31.58,0.3158,None kPa,N/A,24007,['C'],A,Vacuum adiabatic calorimetry,"origin: commercial source,99.9425 weight % (total),estimated by the compiler,rod",99.9425,Weight %,1982
836.7,31.62,0.3162,None kPa,N/A,24007,['C'],A,Vacuum adiabatic calorimetry,"origin: commercial source,99.9425 weight % (total),estimated by the compiler,rod",99.9425,Weight %,1982
846.3,31.67,0.3167,None kPa,N/A,24007,['C'],A,Vacuum adiabatic calorimetry,"origin: commercial source,99.9425 weight % (total),estimated by the compiler,rod",99.9425,Weight %,1982
855.8,31.82,0.3182,None kPa,N/A,24007,['C'],A,Vacuum adiabatic calorimetry,"origin: commercial source,99.9425 weight % (total),estimated by the compiler,rod",99.9425,Weight %,1982
865.2,31.82,0.3182,None kPa,N/A,24007,['C'],A,Vacuum adiabatic calorimetry,"origin: commercial source,99.9425 weight % (total),estimated by the compiler,rod",99.9425,Weight %,1982
874.6,32.0,0.32,None kPa,N/A,24007,['C'],A,Vacuum adiabatic calorimetry,"origin: commercial source,99.9425 weight % (total),estimated by the compiler,rod",99.9425,Weight %,1982
883.9,32.13,0.3213,None kPa,N/A,24007,['C'],A,Vacuum adiabatic calorimetry,"origin: commercial source,99.9425 weight % (total),estimated by the compiler,rod",99.9425,Weight %,1982
893.2,32.17,0.3217,None kPa,N/A,24007,['C'],A,Vacuum adiabatic calorimetry,"origin: commercial source,99.9425 weight % (total),estimated by the compiler,rod",99.9425,Weight %,1982
902.4,32.19,0.3219,None kPa,N/A,24007,['C'],A,Vacuum adiabatic calorimetry,"origin: commercial source,99.9425 weight % (total),estimated by the compiler,rod",99.9425,Weight %,1982
911.6,32.29,0.3229,None kPa,N/A,24007,['C'],A,Vacuum adiabatic calorimetry,"origin: commercial source,99.9425 weight % (total),estimated by the compiler,rod",99.9425,Weight %,1982
920.5,32.4,0.324,None kPa,N/A,24007,['C'],A,Vacuum adiabatic calorimetry,"origin: commercial source,99.9425 weight % (total),estimated by the compiler,rod",99.9425,Weight %,1982
929.6,32.52,0.3252,None kPa,N/A,24007,['C'],A,Vacuum adiabatic calorimetry,"origin: commercial source,99.9425 weight % (total),estimated by the compiler,rod",99.9425,Weight %,1982
938.7,32.58,0.3258,None kPa,N/A,24007,['C'],A,Vacuum adiabatic calorimetry,"origin: commercial source,99.9425 weight % (total),estimated by the compiler,rod",99.9425,Weight %,1982
947.7,32.71,0.3271,None kPa,N/A,24007,['C'],A,Vacuum adiabatic calorimetry,"origin: commercial source,99.9425 weight % (total),estimated by the compiler,rod",99.9425,Weight %,1982
956.7,32.66,0.3266,None kPa,N/A,24007,['C'],A,Vacuum adiabatic calorimetry,"origin: commercial source,99.9425 weight % (total),estimated by the compiler,rod",99.9425,Weight %,1982
965.6,32.7,0.327,None kPa,N/A,24007,['C'],A,Vacuum adiabatic calorimetry,"origin: commercial source,99.9425 weight % (total),estimated by the compiler,rod",99.9425,Weight %,1982
974.5,32.68,0.3268,None kPa,N/A,24007,['C'],A,Vacuum adiabatic calorimetry,"origin: commercial source,99.9425 weight % (total),estimated by the compiler,rod",99.9425,Weight %,1982
983.4,32.65,0.3265,None kPa,N/A,24007,['C'],A,Vacuum adiabatic calorimetry,"origin: commercial source,99.9425 weight % (total),estimated by the compiler,rod",99.9425,Weight %,1982
992.2,32.72,0.3272,None kPa,N/A,24007,['C'],A,Vacuum adiabatic calorimetry,"origin: commercial source,99.9425 weight % (total),estimated by the compiler,rod",99.9425,Weight %,1982
1000.8,32.76,0.3276,None kPa,N/A,24007,['C'],A,Vacuum adiabatic calorimetry,"origin: commercial source,99.9425 weight % (total),estimated by the compiler,rod",99.9425,Weight %,1982
1009.6,32.79,0.3279,None kPa,N/A,24007,['C'],A,Vacuum adiabatic calorimetry,"origin: commercial source,99.9425 weight % (total),estimated by the compiler,rod",99.9425,Weight %,1982
363.6,26.75,0.2675,None kPa,N/A,24007,['C'],A,Vacuum adiabatic calorimetry,"origin: commercial source,99.9425 weight % (total),estimated by the compiler,rod",99.9425,Weight %,1982
377.4,27.06,0.2706,None kPa,N/A,24007,['C'],A,Vacuum adiabatic calorimetry,"origin: commercial source,99.9425 weight % (total),estimated by the compiler,rod",99.9425,Weight %,1982
391.2,26.99,0.2699,None kPa,N/A,24007,['C'],A,Vacuum adiabatic calorimetry,"origin: commercial source,99.9425 weight % (total),estimated by the compiler,rod",99.9425,Weight %,1982
405.1,27.14,0.2714,None kPa,N/A,24007,['C'],A,Vacuum adiabatic calorimetry,"origin: commercial source,99.9425 weight % (total),estimated by the compiler,rod",99.9425,Weight %,1982
418.8,27.32,0.2732,None kPa,N/A,24007,['C'],A,Vacuum adiabatic calorimetry,"origin: commercial source,99.9425 weight % (total),estimated by the compiler,rod",99.9425,Weight %,1982
432.1,27.49,0.2749,None kPa,N/A,24007,['C'],A,Vacuum adiabatic calorimetry,"origin: commercial source,99.9425 weight % (total),estimated by the compiler,rod",99.9425,Weight %,1982
445.6,27.75,0.2775,None kPa,N/A,24007,['C'],A,Vacuum adiabatic calorimetry,"origin: commercial source,99.9425 weight % (total),estimated by the compiler,rod",99.9425,Weight %,1982
459.1,27.89,0.2789,None kPa,N/A,24007,['C'],A,Vacuum adiabatic calorimetry,"origin: commercial source,99.9425 weight % (total),estimated by the compiler,rod",99.9425,Weight %,1982
472.4,28.14,0.2814,None kPa,N/A,24007,['C'],A,Vacuum adiabatic calorimetry,"origin: commercial source,99.9425 weight % (total),estimated by the compiler,rod",99.9425,Weight %,1982
485.7,28.28,0.2828,None kPa,N/A,24007,['C'],A,Vacuum adiabatic calorimetry,"origin: commercial source,99.9425 weight % (total),estimated by the compiler,rod",99.9425,Weight %,1982
498.8,28.6,0.286,None kPa,N/A,24007,['C'],A,Vacuum adiabatic calorimetry,"origin: commercial source,99.9425 weight % (total),estimated by the compiler,rod",99.9425,Weight %,1982
511.9,28.74,0.2874,None kPa,N/A,24007,['C'],A,Vacuum adiabatic calorimetry,"origin: commercial source,99.9425 weight % (total),estimated by the compiler,rod",99.9425,Weight %,1982
524.9,28.88,0.2888,None kPa,N/A,24007,['C'],A,Vacuum adiabatic calorimetry,"origin: commercial source,99.9425 weight % (total),estimated by the compiler,rod",99.9425,Weight %,1982
537.6,29.05,0.2905,None kPa,N/A,24007,['C'],A,Vacuum adiabatic calorimetry,"origin: commercial source,99.9425 weight % (total),estimated by the compiler,rod",99.9425,Weight %,1982
550.5,29.22,0.2922,None kPa,N/A,24007,['C'],A,Vacuum adiabatic calorimetry,"origin: commercial source,99.9425 weight % (total),estimated by the compiler,rod",99.9425,Weight %,1982
563.2,29.36,0.2936,None kPa,N/A,24007,['C'],A,Vacuum adiabatic calorimetry,"origin: commercial source,99.9425 weight % (total),estimated by the compiler,rod",99.9425,Weight %,1982
576.0,29.47,0.2947,None kPa,N/A,24007,['C'],A,Vacuum adiabatic calorimetry,"origin: commercial source,99.9425 weight % (total),estimated by the compiler,rod",99.9425,Weight %,1982
588.7,29.64,0.2964,None kPa,N/A,24007,['C'],A,Vacuum adiabatic calorimetry,"origin: commercial source,99.9425 weight % (total),estimated by the compiler,rod",99.9425,Weight %,1982
601.3,29.63,0.2963,None kPa,N/A,24007,['C'],A,Vacuum adiabatic calorimetry,"origin: commercial source,99.9425 weight % (total),estimated by the compiler,rod",99.9425,Weight %,1982
613.9,29.8,0.298,None kPa,N/A,24007,['C'],A,Vacuum adiabatic calorimetry,"origin: commercial source,99.9425 weight % (total),estimated by the compiler,rod",99.9425,Weight %,1982
626.4,29.85,0.2985,None kPa,N/A,24007,['C'],A,Vacuum adiabatic calorimetry,"origin: commercial source,99.9425 weight % (total),estimated by the compiler,rod",99.9425,Weight %,1982
638.8,30.07,0.3007,None kPa,N/A,24007,['C'],A,Vacuum adiabatic calorimetry,"origin: commercial source,99.9425 weight % (total),estimated by the compiler,rod",99.9425,Weight %,1982
651.2,30.02,0.3002,None kPa,N/A,24007,['C'],A,Vacuum adiabatic calorimetry,"origin: commercial source,99.9425 weight % (total),estimated by the compiler,rod",99.9425,Weight %,1982
663.7,30.05,0.3005,None kPa,N/A,24007,['C'],A,Vacuum adiabatic calorimetry,"origin: commercial source,99.9425 weight % (total),estimated by the compiler,rod",99.9425,Weight %,1982
676.1,30.13,0.3013,None kPa,N/A,24007,['C'],A,Vacuum adiabatic calorimetry,"origin: commercial source,99.9425 weight % (total),estimated by the compiler,rod",99.9425,Weight %,1982
688.5,30.2,0.302,None kPa,N/A,24007,['C'],A,Vacuum adiabatic calorimetry,"origin: commercial source,99.9425 weight % (total),estimated by the compiler,rod",99.9425,Weight %,1982
700.9,30.26,0.3026,None kPa,N/A,24007,['C'],A,Vacuum adiabatic calorimetry,"origin: commercial source,99.9425 weight % (total),estimated by the compiler,rod",99.9425,Weight %,1982
713.2,30.28,0.3028,None kPa,N/A,24007,['C'],A,Vacuum adiabatic calorimetry,"origin: commercial source,99.9425 weight % (total),estimated by the compiler,rod",99.9425,Weight %,1982
725.5,30.39,0.3039,None kPa,N/A,24007,['C'],A,Vacuum adiabatic calorimetry,"origin: commercial source,99.9425 weight % (total),estimated by the compiler,rod",99.9425,Weight %,1982
737.7,30.54,0.3054,None kPa,N/A,24007,['C'],A,Vacuum adiabatic calorimetry,"origin: commercial source,99.9425 weight % (total),estimated by the compiler,rod",99.9425,Weight %,1982
749.9,30.43,0.3043,None kPa,N/A,24007,['C'],A,Vacuum adiabatic calorimetry,"origin: commercial source,99.9425 weight % (total),estimated by the compiler,rod",99.9425,Weight %,1982
762.1,30.52,0.3052,None kPa,N/A,24007,['C'],A,Vacuum adiabatic calorimetry,"origin: commercial source,99.9425 weight % (total),estimated by the compiler,rod",99.9425,Weight %,1982
774.2,30.67,0.3067,None kPa,N/A,24007,['C'],A,Vacuum adiabatic calorimetry,"origin: commercial source,99.9425 weight % (total),estimated by the compiler,rod",99.9425,Weight %,1982
786.2,30.81,0.3081,None kPa,N/A,24007,['C'],A,Vacuum adiabatic calorimetry,"origin: commercial source,99.9425 weight % (total),estimated by the compiler,rod",99.9425,Weight %,1982
798.2,31.02,0.3102,None kPa,N/A,24007,['C'],A,Vacuum adiabatic calorimetry,"origin: commercial source,99.9425 weight % (total),estimated by the compiler,rod",99.9425,Weight %,1982
810.1,31.09,0.3109,None kPa,N/A,24007,['C'],A,Vacuum adiabatic calorimetry,"origin: commercial source,99.9425 weight % (total),estimated by the compiler,rod",99.9425,Weight %,1982
822.0,31.18,0.3118,None kPa,N/A,24007,['C'],A,Vacuum adiabatic calorimetry,"origin: commercial source,99.9425 weight % (total),estimated by the compiler,rod",99.9425,Weight %,1982
833.8,31.32,0.3132,None kPa,N/A,24007,['C'],A,Vacuum adiabatic calorimetry,"origin: commercial source,99.9425 weight % (total),estimated by the compiler,rod",99.9425,Weight %,1982
845.5,31.47,0.3147,None kPa,N/A,24007,['C'],A,Vacuum adiabatic calorimetry,"origin: commercial source,99.9425 weight % (total),estimated by the compiler,rod",99.9425,Weight %,1982
857.2,31.59,0.3159,None kPa,N/A,24007,['C'],A,Vacuum adiabatic calorimetry,"origin: commercial source,99.9425 weight % (total),estimated by the compiler,rod",99.9425,Weight %,1982
868.9,31.66,0.3166,None kPa,N/A,24007,['C'],A,Vacuum adiabatic calorimetry,"origin: commercial source,99.9425 weight % (total),estimated by the compiler,rod",99.9425,Weight %,1982
880.5,31.77,0.3177,None kPa,N/A,24007,['C'],A,Vacuum adiabatic calorimetry,"origin: commercial source,99.9425 weight % (total),estimated by the compiler,rod",99.9425,Weight %,1982
892.0,31.98,0.3198,None kPa,N/A,24007,['C'],A,Vacuum adiabatic calorimetry,"origin: commercial source,99.9425 weight % (total),estimated by the compiler,rod",99.9425,Weight %,1982
903.5,31.99,0.3199,None kPa,N/A,24007,['C'],A,Vacuum adiabatic calorimetry,"origin: commercial source,99.9425 weight % (total),estimated by the compiler,rod",99.9425,Weight %,1982
914.9,32.1,0.321,None kPa,N/A,24007,['C'],A,Vacuum adiabatic calorimetry,"origin: commercial source,99.9425 weight % (total),estimated by the compiler,rod",99.9425,Weight %,1982
926.2,32.23,0.3223,None kPa,N/A,24007,['C'],A,Vacuum adiabatic calorimetry,"origin: commercial source,99.9425 weight % (total),estimated by the compiler,rod",99.9425,Weight %,1982
937.5,32.25,0.3225,None kPa,N/A,24007,['C'],A,Vacuum adiabatic calorimetry,"origin: commercial source,99.9425 weight % (total),estimated by the compiler,rod",99.9425,Weight %,1982
948.8,32.33,0.3233,None kPa,N/A,24007,['C'],A,Vacuum adiabatic calorimetry,"origin: commercial source,99.9425 weight % (total),estimated by the compiler,rod",99.9425,Weight %,1982
960.1,32.38,0.3238,None kPa,N/A,24007,['C'],A,Vacuum adiabatic calorimetry,"origin: commercial source,99.9425 weight % (total),estimated by the compiler,rod",99.9425,Weight %,1982
971.3,32.44,0.3244,None kPa,N/A,24007,['C'],A,Vacuum adiabatic calorimetry,"origin: commercial source,99.9425 weight % (total),estimated by the compiler,rod",99.9425,Weight %,1982
982.5,32.61,0.3261,None kPa,N/A,24007,['C'],A,Vacuum adiabatic calorimetry,"origin: commercial source,99.9425 weight % (total),estimated by the compiler,rod",99.9425,Weight %,1982
993.5,32.72,0.3272,None kPa,N/A,24007,['C'],A,Vacuum adiabatic calorimetry,"origin: commercial source,99.9425 weight % (total),estimated by the compiler,rod",99.9425,Weight %,1982
1004.5,33.04,0.3304,None kPa,N/A,24007,['C'],A,Vacuum adiabatic calorimetry,"origin: commercial source,99.9425 weight % (total),estimated by the compiler,rod",99.9425,Weight %,1982
333.1,26.3,0.263,None kPa,N/A,24007,['C'],A,Vacuum adiabatic calorimetry,"origin: commercial source,99.9425 weight % (total),estimated by the compiler,rod",99.9425,Weight %,1982
347.1,26.48,0.2648,None kPa,N/A,24007,['C'],A,Vacuum adiabatic calorimetry,"origin: commercial source,99.9425 weight % (total),estimated by the compiler,rod",99.9425,Weight %,1982
361.0,26.64,0.2664,None kPa,N/A,24007,['C'],A,Vacuum adiabatic calorimetry,"origin: commercial source,99.9425 weight % (total),estimated by the compiler,rod",99.9425,Weight %,1982
374.9,26.8,0.268,None kPa,N/A,24007,['C'],A,Vacuum adiabatic calorimetry,"origin: commercial source,99.9425 weight % (total),estimated by the compiler,rod",99.9425,Weight %,1982
388.7,27.1,0.271,None kPa,N/A,24007,['C'],A,Vacuum adiabatic calorimetry,"origin: commercial source,99.9425 weight % (total),estimated by the compiler,rod",99.9425,Weight %,1982
402.3,27.28,0.2728,None kPa,N/A,24007,['C'],A,Vacuum adiabatic calorimetry,"origin: commercial source,99.9425 weight % (total),estimated by the compiler,rod",99.9425,Weight %,1982
415.9,27.55,0.2755,None kPa,N/A,24007,['C'],A,Vacuum adiabatic calorimetry,"origin: commercial source,99.9425 weight % (total),estimated by the compiler,rod",99.9425,Weight %,1982
429.2,27.77,0.2777,None kPa,N/A,24007,['C'],A,Vacuum adiabatic calorimetry,"origin: commercial source,99.9425 weight % (total),estimated by the compiler,rod",99.9425,Weight %,1982
442.5,27.96,0.2796,None kPa,N/A,24007,['C'],A,Vacuum adiabatic calorimetry,"origin: commercial source,99.9425 weight % (total),estimated by the compiler,rod",99.9425,Weight %,1982
455.7,28.21,0.2821,None kPa,N/A,24007,['C'],A,Vacuum adiabatic calorimetry,"origin: commercial source,99.9425 weight % (total),estimated by the compiler,rod",99.9425,Weight %,1982
468.8,28.48,0.2848,None kPa,N/A,24007,['C'],A,Vacuum adiabatic calorimetry,"origin: commercial source,99.9425 weight % (total),estimated by the compiler,rod",99.9425,Weight %,1982
481.8,28.56,0.2856,None kPa,N/A,24007,['C'],A,Vacuum adiabatic calorimetry,"origin: commercial source,99.9425 weight % (total),estimated by the compiler,rod",99.9425,Weight %,1982
494.7,28.83,0.2883,None kPa,N/A,24007,['C'],A,Vacuum adiabatic calorimetry,"origin: commercial source,99.9425 weight % (total),estimated by the compiler,rod",99.9425,Weight %,1982
507.5,29.11,0.2911,None kPa,N/A,24007,['C'],A,Vacuum adiabatic calorimetry,"origin: commercial source,99.9425 weight % (total),estimated by the compiler,rod",99.9425,Weight %,1982
520.3,29.16,0.2916,None kPa,N/A,24007,['C'],A,Vacuum adiabatic calorimetry,"origin: commercial source,99.9425 weight % (total),estimated by the compiler,rod",99.9425,Weight %,1982
532.9,29.34,0.2934,None kPa,N/A,24007,['C'],A,Vacuum adiabatic calorimetry,"origin: commercial source,99.9425 weight % (total),estimated by the compiler,rod",99.9425,Weight %,1982
545.5,29.52,0.2952,None kPa,N/A,24007,['C'],A,Vacuum adiabatic calorimetry,"origin: commercial source,99.9425 weight % (total),estimated by the compiler,rod",99.9425,Weight %,1982
558.0,29.62,0.2962,None kPa,N/A,24007,['C'],A,Vacuum adiabatic calorimetry,"origin: commercial source,99.9425 weight % (total),estimated by the compiler,rod",99.9425,Weight %,1982
570.6,29.67,0.2967,None kPa,N/A,24007,['C'],A,Vacuum adiabatic calorimetry,"origin: commercial source,99.9425 weight % (total),estimated by the compiler,rod",99.9425,Weight %,1982
583.0,29.73,0.2973,None kPa,N/A,24007,['C'],A,Vacuum adiabatic calorimetry,"origin: commercial source,99.9425 weight % (total),estimated by the compiler,rod",99.9425,Weight %,1982
595.5,29.81,0.2981,None kPa,N/A,24007,['C'],A,Vacuum adiabatic calorimetry,"origin: commercial source,99.9425 weight % (total),estimated by the compiler,rod",99.9425,Weight %,1982
607.9,29.98,0.2998,None kPa,N/A,24007,['C'],A,Vacuum adiabatic calorimetry,"origin: commercial source,99.9425 weight % (total),estimated by the compiler,rod",99.9425,Weight %,1982
620.3,29.98,0.2998,None kPa,N/A,24007,['C'],A,Vacuum adiabatic calorimetry,"origin: commercial source,99.9425 weight % (total),estimated by the compiler,rod",99.9425,Weight %,1982
632.6,30.07,0.3007,None kPa,N/A,24007,['C'],A,Vacuum adiabatic calorimetry,"origin: commercial source,99.9425 weight % (total),estimated by the compiler,rod",99.9425,Weight %,1982
644.8,30.17,0.3017,None kPa,N/A,24007,['C'],A,Vacuum adiabatic calorimetry,"origin: commercial source,99.9425 weight % (total),estimated by the compiler,rod",99.9425,Weight %,1982
657.1,30.18,0.3018,None kPa,N/A,24007,['C'],A,Vacuum adiabatic calorimetry,"origin: commercial source,99.9425 weight % (total),estimated by the compiler,rod",99.9425,Weight %,1982
669.4,30.21,0.3021,None kPa,N/A,24007,['C'],A,Vacuum adiabatic calorimetry,"origin: commercial source,99.9425 weight % (total),estimated by the compiler,rod",99.9425,Weight %,1982
681.6,30.3,0.303,None kPa,N/A,24007,['C'],A,Vacuum adiabatic calorimetry,"origin: commercial source,99.9425 weight % (total),estimated by the compiler,rod",99.9425,Weight %,1982
693.8,30.45,0.3045,None kPa,N/A,24007,['C'],A,Vacuum adiabatic calorimetry,"origin: commercial source,99.9425 weight % (total),estimated by the compiler,rod",99.9425,Weight %,1982
705.9,30.61,0.3061,None kPa,N/A,24007,['C'],A,Vacuum adiabatic calorimetry,"origin: commercial source,99.9425 weight % (total),estimated by the compiler,rod",99.9425,Weight %,1982
718.0,30.63,0.3063,None kPa,N/A,24007,['C'],A,Vacuum adiabatic calorimetry,"origin: commercial source,99.9425 weight % (total),estimated by the compiler,rod",99.9425,Weight %,1982
730.0,30.71,0.3071,None kPa,N/A,24007,['C'],A,Vacuum adiabatic calorimetry,"origin: commercial source,99.9425 weight % (total),estimated by the compiler,rod",99.9425,Weight %,1982
741.8,30.78,0.3078,None kPa,N/A,24007,['C'],A,Vacuum adiabatic calorimetry,"origin: commercial source,99.9425 weight % (total),estimated by the compiler,rod",99.9425,Weight %,1982
753.7,30.89,0.3089,None kPa,N/A,24007,['C'],A,Vacuum adiabatic calorimetry,"origin: commercial source,99.9425 weight % (total),estimated by the compiler,rod",99.9425,Weight %,1982
765.5,31.02,0.3102,None kPa,N/A,24007,['C'],A,Vacuum adiabatic calorimetry,"origin: commercial source,99.9425 weight % (total),estimated by the compiler,rod",99.9425,Weight %,1982
777.3,31.21,0.3121,None kPa,N/A,24007,['C'],A,Vacuum adiabatic calorimetry,"origin: commercial source,99.9425 weight % (total),estimated by the compiler,rod",99.9425,Weight %,1982
789.0,31.17,0.3117,None kPa,N/A,24007,['C'],A,Vacuum adiabatic calorimetry,"origin: commercial source,99.9425 weight % (total),estimated by the compiler,rod",99.9425,Weight %,1982
800.7,31.43,0.3143,None kPa,N/A,24007,['C'],A,Vacuum adiabatic calorimetry,"origin: commercial source,99.9425 weight % (total),estimated by the compiler,rod",99.9425,Weight %,1982
812.3,31.45,0.3145,None kPa,N/A,24007,['C'],A,Vacuum adiabatic calorimetry,"origin: commercial source,99.9425 weight % (total),estimated by the compiler,rod",99.9425,Weight %,1982
823.8,31.71,0.3171,None kPa,N/A,24007,['C'],A,Vacuum adiabatic calorimetry,"origin: commercial source,99.9425 weight % (total),estimated by the compiler,rod",99.9425,Weight %,1982
835.1,31.75,0.3175,None kPa,N/A,24007,['C'],A,Vacuum adiabatic calorimetry,"origin: commercial source,99.9425 weight % (total),estimated by the compiler,rod",99.9425,Weight %,1982
846.5,31.79,0.3179,None kPa,N/A,24007,['C'],A,Vacuum adiabatic calorimetry,"origin: commercial source,99.9425 weight % (total),estimated by the compiler,rod",99.9425,Weight %,1982
857.9,31.98,0.3198,None kPa,N/A,24007,['C'],A,Vacuum adiabatic calorimetry,"origin: commercial source,99.9425 weight % (total),estimated by the compiler,rod",99.9425,Weight %,1982
869.2,32.0,0.32,None kPa,N/A,24007,['C'],A,Vacuum adiabatic calorimetry,"origin: commercial source,99.9425 weight % (total),estimated by the compiler,rod",99.9425,Weight %,1982
880.4,32.09,0.3209,None kPa,N/A,24007,['C'],A,Vacuum adiabatic calorimetry,"origin: commercial source,99.9425 weight % (total),estimated by the compiler,rod",99.9425,Weight %,1982
891.6,32.17,0.3217,None kPa,N/A,24007,['C'],A,Vacuum adiabatic calorimetry,"origin: commercial source,99.9425 weight % (total),estimated by the compiler,rod",99.9425,Weight %,1982
902.7,32.31,0.3231,None kPa,N/A,24007,['C'],A,Vacuum adiabatic calorimetry,"origin: commercial source,99.9425 weight % (total),estimated by the compiler,rod",99.9425,Weight %,1982
913.5,32.34,0.3234,None kPa,N/A,24007,['C'],A,Vacuum adiabatic calorimetry,"origin: commercial source,99.9425 weight % (total),estimated by the compiler,rod",99.9425,Weight %,1982
924.5,32.37,0.3237,None kPa,N/A,24007,['C'],A,Vacuum adiabatic calorimetry,"origin: commercial source,99.9425 weight % (total),estimated by the compiler,rod",99.9425,Weight %,1982
935.5,32.51,0.3251,None kPa,N/A,24007,['C'],A,Vacuum adiabatic calorimetry,"origin: commercial source,99.9425 weight % (total),estimated by the compiler,rod",99.9425,Weight %,1982
946.4,32.61,0.3261,None kPa,N/A,24007,['C'],A,Vacuum adiabatic calorimetry,"origin: commercial source,99.9425 weight % (total),estimated by the compiler,rod",99.9425,Weight %,1982
957.2,32.59,0.3259,None kPa,N/A,24007,['C'],A,Vacuum adiabatic calorimetry,"origin: commercial source,99.9425 weight % (total),estimated by the compiler,rod",99.9425,Weight %,1982
968.1,32.71,0.3271,None kPa,N/A,24007,['C'],A,Vacuum adiabatic calorimetry,"origin: commercial source,99.9425 weight % (total),estimated by the compiler,rod",99.9425,Weight %,1982
978.8,32.83,0.3283,None kPa,N/A,24007,['C'],A,Vacuum adiabatic calorimetry,"origin: commercial source,99.9425 weight % (total),estimated by the compiler,rod",99.9425,Weight %,1982
989.5,32.8,0.328,None kPa,N/A,24007,['C'],A,Vacuum adiabatic calorimetry,"origin: commercial source,99.9425 weight % (total),estimated by the compiler,rod",99.9425,Weight %,1982
1000.0,32.97,0.3297,None kPa,N/A,24007,['C'],A,Vacuum adiabatic calorimetry,"origin: commercial source,99.9425 weight % (total),estimated by the compiler,rod",99.9425,Weight %,1982
1010.6,33.03,0.3303,None kPa,N/A,24007,['C'],A,Vacuum adiabatic calorimetry,"origin: commercial source,99.9425 weight % (total),estimated by the compiler,rod",99.9425,Weight %,1982
1500.0,37.6,1.128,101.325 kPa,N/A,27708,['C'],A,Resistive pulse heating,"origin: commercial source,99.9 weight % (total),stated by supplier,wire",99.9,Weight %,2002
1525.0,37.6,1.128,None kPa,N/A,27708,['C'],A,Resistive pulse heating,"origin: commercial source,99.9 weight % (total),stated by supplier,wire",99.9,Weight %,2002
1550.0,37.6,1.128,None kPa,N/A,27708,['C'],A,Resistive pulse heating,"origin: commercial source,99.9 weight % (total),stated by supplier,wire",99.9,Weight %,2002
1575.0,37.6,1.128,None kPa,N/A,27708,['C'],A,Resistive pulse heating,"origin: commercial source,99.9 weight % (total),stated by supplier,wire",99.9,Weight %,2002
1600.0,37.6,1.128,None kPa,N/A,27708,['C'],A,Resistive pulse heating,"origin: commercial source,99.9 weight % (total),stated by supplier,wire",99.9,Weight %,2002
1625.0,37.6,1.128,None kPa,N/A,27708,['C'],A,Resistive pulse heating,"origin: commercial source,99.9 weight % (total),stated by supplier,wire",99.9,Weight %,2002
1650.0,37.6,1.128,None kPa,N/A,27708,['C'],A,Resistive pulse heating,"origin: commercial source,99.9 weight % (total),stated by supplier,wire",99.9,Weight %,2002
1675.0,37.6,1.128,None kPa,N/A,27708,['C'],A,Resistive pulse heating,"origin: commercial source,99.9 weight % (total),stated by supplier,wire",99.9,Weight %,2002
1700.0,37.6,1.128,None kPa,N/A,27708,['C'],A,Resistive pulse heating,"origin: commercial source,99.9 weight % (total),stated by supplier,wire",99.9,Weight %,2002
1725.0,37.6,1.128,None kPa,N/A,27708,['C'],A,Resistive pulse heating,"origin: commercial source,99.9 weight % (total),stated by supplier,wire",99.9,Weight %,2002
1750.0,37.6,1.128,None kPa,N/A,27708,['C'],A,Resistive pulse heating,"origin: commercial source,99.9 weight % (total),stated by supplier,wire",99.9,Weight %,2002
1775.0,37.6,1.128,None kPa,N/A,27708,['C'],A,Resistive pulse heating,"origin: commercial source,99.9 weight % (total),stated by supplier,wire",99.9,Weight %,2002
1800.0,37.6,1.128,None kPa,N/A,27708,['C'],A,Resistive pulse heating,"origin: commercial source,99.9 weight % (total),stated by supplier,wire",99.9,Weight %,2002
1825.0,37.6,1.128,None kPa,N/A,27708,['C'],A,Resistive pulse heating,"origin: commercial source,99.9 weight % (total),stated by supplier,wire",99.9,Weight %,2002
1850.0,37.6,1.128,None kPa,N/A,27708,['C'],A,Resistive pulse heating,"origin: commercial source,99.9 weight % (total),stated by supplier,wire",99.9,Weight %,2002
1875.0,37.6,1.128,None kPa,N/A,27708,['C'],A,Resistive pulse heating,"origin: commercial source,99.9 weight % (total),stated by supplier,wire",99.9,Weight %,2002
1900.0,37.6,1.128,None kPa,N/A,27708,['C'],A,Resistive pulse heating,"origin: commercial source,99.9 weight % (total),stated by supplier,wire",99.9,Weight %,2002
1360.82,31.3818,1.41846,1.33322e-07 kPa,N/A,29555,['C'],A,Levitation methods,"not stated,99.99 % (total),",99.99,Not Specified %,2008
1404.19,31.6508,1.43062,None kPa,N/A,29555,['C'],A,Levitation methods,"not stated,99.99 % (total),",99.99,Not Specified %,2008
1465.95,32.0862,1.4503,None kPa,N/A,29555,['C'],A,Levitation methods,"not stated,99.99 % (total),",99.99,Not Specified %,2008
1475.28,31.8703,1.44054,None kPa,N/A,29555,['C'],A,Levitation methods,"not stated,99.99 % (total),",99.99,Not Specified %,2008
1551.09,32.511,1.4695,None kPa,N/A,29555,['C'],A,Levitation methods,"not stated,99.99 % (total),",99.99,Not Specified %,2008
1564.29,32.626,1.4747,None kPa,N/A,29555,['C'],A,Levitation methods,"not stated,99.99 % (total),",99.99,Not Specified %,2008
1613.71,32.2934,1.45966,None kPa,N/A,29555,['C'],A,Levitation methods,"not stated,99.99 % (total),",99.99,Not Specified %,2008
1655.32,32.4669,1.4675,None kPa,N/A,29555,['C'],A,Levitation methods,"not stated,99.99 % (total),",99.99,Not Specified %,2008
1720.99,32.7413,1.4799,None kPa,N/A,29555,['C'],A,Levitation methods,"not stated,99.99 % (total),",99.99,Not Specified %,2008
293.0,23.8,0.476,None kPa,N/A,31739,['C'],A,DSC,"not stated,99.999 % (total),",99.999,Not Specified %,2015
354.0,24.209,0.48418,None kPa,N/A,31742,['C'],A,DSC,"not stated,99.999 % (total),",99.999,Not Specified %,2015
355.1,24.259,0.48518,None kPa,N/A,31742,['C'],A,DSC,"not stated,99.999 % (total),",99.999,Not Specified %,2015
373.9,24.436,0.48872,None kPa,N/A,31742,['C'],A,DSC,"not stated,99.999 % (total),",99.999,Not Specified %,2015
374.8,24.468,0.48936,None kPa,N/A,31742,['C'],A,DSC,"not stated,99.999 % (total),",99.999,Not Specified %,2015
394.1,24.5,0.49,None kPa,N/A,31742,['C'],A,DSC,"not stated,99.999 % (total),",99.999,Not Specified %,2015
395.0,24.577,0.49154,None kPa,N/A,31742,['C'],A,DSC,"not stated,99.999 % (total),",99.999,Not Specified %,2015
414.1,24.602,0.49204,None kPa,N/A,31742,['C'],A,DSC,"not stated,99.999 % (total),",99.999,Not Specified %,2015
415.0,24.581,0.49162,None kPa,N/A,31742,['C'],A,DSC,"not stated,99.999 % (total),",99.999,Not Specified %,2015
434.0,24.818,0.49636,None kPa,N/A,31742,['C'],A,DSC,"not stated,99.999 % (total),",99.999,Not Specified %,2015
435.0,24.85,0.497,None kPa,N/A,31742,['C'],A,DSC,"not stated,99.999 % (total),",99.999,Not Specified %,2015
453.9,24.969,0.49938,None kPa,N/A,31742,['C'],A,DSC,"not stated,99.999 % (total),",99.999,Not Specified %,2015
455.1,24.939,0.49878,None kPa,N/A,31742,['C'],A,DSC,"not stated,99.999 % (total),",99.999,Not Specified %,2015
473.9,24.997,0.49994,None kPa,N/A,31742,['C'],A,DSC,"not stated,99.999 % (total),",99.999,Not Specified %,2015
474.8,24.986,0.49972,None kPa,N/A,31742,['C'],A,DSC,"not stated,99.999 % (total),",99.999,Not Specified %,2015
493.8,25.361,0.50722,None kPa,N/A,31742,['C'],A,DSC,"not stated,99.999 % (total),",99.999,Not Specified %,2015
494.9,25.355,0.5071,None kPa,N/A,31742,['C'],A,DSC,"not stated,99.999 % (total),",99.999,Not Specified %,2015
513.9,25.48,0.5096,None kPa,N/A,31742,['C'],A,DSC,"not stated,99.999 % (total),",99.999,Not Specified %,2015
514.8,25.536,0.51072,None kPa,N/A,31742,['C'],A,DSC,"not stated,99.999 % (total),",99.999,Not Specified %,2015
533.8,25.543,0.51086,None kPa,N/A,31742,['C'],A,DSC,"not stated,99.999 % (total),",99.999,Not Specified %,2015
534.7,25.558,0.51116,None kPa,N/A,31742,['C'],A,DSC,"not stated,99.999 % (total),",99.999,Not Specified %,2015
553.6,25.629,0.51258,None kPa,N/A,31742,['C'],A,DSC,"not stated,99.999 % (total),",99.999,Not Specified %,2015
554.6,25.607,0.51214,None kPa,N/A,31742,['C'],A,DSC,"not stated,99.999 % (total),",99.999,Not Specified %,2015
571.6,25.717,0.51434,None kPa,N/A,31742,['C'],A,DSC,"not stated,99.999 % (total),",99.999,Not Specified %,2015
572.7,25.704,0.51408,None kPa,N/A,31742,['C'],A,DSC,"not stated,99.999 % (total),",99.999,Not Specified %,2015
