Repository: amr8004/PureElementPRL

# Pure Element Thermodynamic modeling with 3rd generation CALPHAD models for multiple elements

## Description
Jupyter notebook for modeling pure elements with selected models via python tools pycalphad and ESPEI

## Running Tutorial
Creating a codespace should immediately open the desired notebook. Just change the element as desired (non-case sensitive) and set what SGTE structure (FCC_A1, BCC_A2, etc.) you would like to compare against.

## Further Resources

## Citation

File: CpCSV/V_CP_data.csv (part 6 of 11)
Temperature: K,Heat capacity at constant pressure Cp: J/K/mol,Uncertainty,Pressure,Ref Temp,Data Set ID,State,Representation,Method,Description,Purity,Purity Units,Year
2.682,0.027667,0.00055334,None kPa,N/A,21616,['C'],A,Vacuum adiabatic calorimetry,"origin: commercial source,99.95 % (total),stated by supplier",99.95,Not Specified %,1974
2.743,0.029658,0.00059316,None kPa,N/A,21616,['C'],A,Vacuum adiabatic calorimetry,"origin: commercial source,99.95 % (total),stated by supplier",99.95,Not Specified %,1974
2.852,0.032864,0.00065728,None kPa,N/A,21616,['C'],A,Vacuum adiabatic calorimetry,"origin: commercial source,99.95 % (total),stated by supplier",99.95,Not Specified %,1974
2.952,0.036056,0.00072112,None kPa,N/A,21616,['C'],A,Vacuum adiabatic calorimetry,"origin: commercial source,99.95 % (total),stated by supplier",99.95,Not Specified %,1974
3.037,0.038351,0.00076702,None kPa,N/A,21616,['C'],A,Vacuum adiabatic calorimetry,"origin: commercial source,99.95 % (total),stated by supplier",99.95,Not Specified %,1974
3.103,0.040534,0.00081068,None kPa,N/A,21616,['C'],A,Vacuum adiabatic calorimetry,"origin: commercial source,99.95 % (total),stated by supplier",99.95,Not Specified %,1974
3.18,0.044348,0.00088696,None kPa,N/A,21616,['C'],A,Vacuum adiabatic calorimetry,"origin: commercial source,99.95 % (total),stated by supplier",99.95,Not Specified %,1974
3.225,0.045054,0.00090108,None kPa,N/A,21616,['C'],A,Vacuum adiabatic calorimetry,"origin: commercial source,99.95 % (total),stated by supplier",99.95,Not Specified %,1974
3.298,0.047036,0.00094072,None kPa,N/A,21616,['C'],A,Vacuum adiabatic calorimetry,"origin: commercial source,99.95 % (total),stated by supplier",99.95,Not Specified %,1974
3.362,0.048933,0.00097866,None kPa,N/A,21616,['C'],A,Vacuum adiabatic calorimetry,"origin: commercial source,99.95 % (total),stated by supplier",99.95,Not Specified %,1974
3.451,0.052525,0.0010505,None kPa,N/A,21616,['C'],A,Vacuum adiabatic calorimetry,"origin: commercial source,99.95 % (total),stated by supplier",99.95,Not Specified %,1974
3.492,0.05362,0.0010724,None kPa,N/A,21616,['C'],A,Vacuum adiabatic calorimetry,"origin: commercial source,99.95 % (total),stated by supplier",99.95,Not Specified %,1974
3.554,0.055744,0.00111488,None kPa,N/A,21616,['C'],A,Vacuum adiabatic calorimetry,"origin: commercial source,99.95 % (total),stated by supplier",99.95,Not Specified %,1974
3.601,0.057262,0.00114524,None kPa,N/A,21616,['C'],A,Vacuum adiabatic calorimetry,"origin: commercial source,99.95 % (total),stated by supplier",99.95,Not Specified %,1974
3.661,0.05903,0.0011806,None kPa,N/A,21616,['C'],A,Vacuum adiabatic calorimetry,"origin: commercial source,99.95 % (total),stated by supplier",99.95,Not Specified %,1974
3.73,0.062401,0.00124802,None kPa,N/A,21616,['C'],A,Vacuum adiabatic calorimetry,"origin: commercial source,99.95 % (total),stated by supplier",99.95,Not Specified %,1974
3.786,0.065158,0.00130316,None kPa,N/A,21616,['C'],A,Vacuum adiabatic calorimetry,"origin: commercial source,99.95 % (total),stated by supplier",99.95,Not Specified %,1974
3.857,0.067148,0.00134296,None kPa,N/A,21616,['C'],A,Vacuum adiabatic calorimetry,"origin: commercial source,99.95 % (total),stated by supplier",99.95,Not Specified %,1974
3.882,0.067908,0.00135816,None kPa,N/A,21616,['C'],A,Vacuum adiabatic calorimetry,"origin: commercial source,99.95 % (total),stated by supplier",99.95,Not Specified %,1974
3.944,0.071713,0.00143426,None kPa,N/A,21616,['C'],A,Vacuum adiabatic calorimetry,"origin: commercial source,99.95 % (total),stated by supplier",99.95,Not Specified %,1974
3.992,0.074611,0.00149222,None kPa,N/A,21616,['C'],A,Vacuum adiabatic calorimetry,"origin: commercial source,99.95 % (total),stated by supplier",99.95,Not Specified %,1974
4.061,0.077438,0.00154876,None kPa,N/A,21616,['C'],A,Vacuum adiabatic calorimetry,"origin: commercial source,99.95 % (total),stated by supplier",99.95,Not Specified %,1974
4.135,0.080757,0.00161514,None kPa,N/A,21616,['C'],A,Vacuum adiabatic calorimetry,"origin: commercial source,99.95 % (total),stated by supplier",99.95,Not Specified %,1974
4.192,0.08365,0.001673,None kPa,N/A,21616,['C'],A,Vacuum adiabatic calorimetry,"origin: commercial source,99.95 % (total),stated by supplier",99.95,Not Specified %,1974
4.268,0.087545,0.0017509,None kPa,N/A,21616,['C'],A,Vacuum adiabatic calorimetry,"origin: commercial source,99.95 % (total),stated by supplier",99.95,Not Specified %,1974
4.319,0.090634,0.00181268,None kPa,N/A,21616,['C'],A,Vacuum adiabatic calorimetry,"origin: commercial source,99.95 % (total),stated by supplier",99.95,Not Specified %,1974
4.398,0.094855,0.0018971,None kPa,N/A,21616,['C'],A,Vacuum adiabatic calorimetry,"origin: commercial source,99.95 % (total),stated by supplier",99.95,Not Specified %,1974
4.452,0.098276,0.00196552,None kPa,N/A,21616,['C'],A,Vacuum adiabatic calorimetry,"origin: commercial source,99.95 % (total),stated by supplier",99.95,Not Specified %,1974
4.538,0.10211,0.0020422,None kPa,N/A,21616,['C'],A,Vacuum adiabatic calorimetry,"origin: commercial source,99.95 % (total),stated by supplier",99.95,Not Specified %,1974
4.604,0.105948,0.00211896,None kPa,N/A,21616,['C'],A,Vacuum adiabatic calorimetry,"origin: commercial source,99.95 % (total),stated by supplier",99.95,Not Specified %,1974
4.657,0.109247,0.00218494,None kPa,N/A,21616,['C'],A,Vacuum adiabatic calorimetry,"origin: commercial source,99.95 % (total),stated by supplier",99.95,Not Specified %,1974
4.719,0.111577,0.00223154,None kPa,N/A,21616,['C'],A,Vacuum adiabatic calorimetry,"origin: commercial source,99.95 % (total),stated by supplier",99.95,Not Specified %,1974
4.769,0.114557,0.00229114,None kPa,N/A,21616,['C'],A,Vacuum adiabatic calorimetry,"origin: commercial source,99.95 % (total),stated by supplier",99.95,Not Specified %,1974
4.785,0.116043,0.00232086,None kPa,N/A,21616,['C'],A,Vacuum adiabatic calorimetry,"origin: commercial source,99.95 % (total),stated by supplier",99.95,Not Specified %,1974
4.826,0.118671,0.00237342,None kPa,N/A,21616,['C'],A,Vacuum adiabatic calorimetry,"origin: commercial source,99.95 % (total),stated by supplier",99.95,Not Specified %,1974
4.888,0.121816,0.00243632,None kPa,N/A,21616,['C'],A,Vacuum adiabatic calorimetry,"origin: commercial source,99.95 % (total),stated by supplier",99.95,Not Specified %,1974
4.915,0.123554,0.00247108,None kPa,N/A,21616,['C'],A,Vacuum adiabatic calorimetry,"origin: commercial source,99.95 % (total),stated by supplier",99.95,Not Specified %,1974
5.004,0.128796,0.00257592,None kPa,N/A,21616,['C'],A,Vacuum adiabatic calorimetry,"origin: commercial source,99.95 % (total),stated by supplier",99.95,Not Specified %,1974
5.049,0.131123,0.00262246,None kPa,N/A,21616,['C'],A,Vacuum adiabatic calorimetry,"origin: commercial source,99.95 % (total),stated by supplier",99.95,Not Specified %,1974
5.086,0.130433,0.00260866,None kPa,N/A,21616,['C'],A,Vacuum adiabatic calorimetry,"origin: commercial source,99.95 % (total),stated by supplier",99.95,Not Specified %,1974
5.116,0.126615,0.0025323,None kPa,N/A,21616,['C'],A,Vacuum adiabatic calorimetry,"origin: commercial source,99.95 % (total),stated by supplier",99.95,Not Specified %,1974
5.137,0.114923,0.00229846,None kPa,N/A,21616,['C'],A,Vacuum adiabatic calorimetry,"origin: commercial source,99.95 % (total),stated by supplier",99.95,Not Specified %,1974
5.165,0.088133,0.00176266,None kPa,N/A,21616,['C'],A,Vacuum adiabatic calorimetry,"origin: commercial source,99.95 % (total),stated by supplier",99.95,Not Specified %,1974
5.176,0.063322,0.00126644,None kPa,N/A,21616,['C'],A,Vacuum adiabatic calorimetry,"origin: commercial source,99.95 % (total),stated by supplier",99.95,Not Specified %,1974
5.202,0.059344,0.00118688,None kPa,N/A,21616,['C'],A,Vacuum adiabatic calorimetry,"origin: commercial source,99.95 % (total),stated by supplier",99.95,Not Specified %,1974
5.275,0.059192,0.00118384,None kPa,N/A,21616,['C'],A,Vacuum adiabatic calorimetry,"origin: commercial source,99.95 % (total),stated by supplier",99.95,Not Specified %,1974
5.327,0.059936,0.00119872,None kPa,N/A,21616,['C'],A,Vacuum adiabatic calorimetry,"origin: commercial source,99.95 % (total),stated by supplier",99.95,Not Specified %,1974
5.382,0.060509,0.00121018,None kPa,N/A,21616,['C'],A,Vacuum adiabatic calorimetry,"origin: commercial source,99.95 % (total),stated by supplier",99.95,Not Specified %,1974
5.441,0.061336,0.00122672,None kPa,N/A,21616,['C'],A,Vacuum adiabatic calorimetry,"origin: commercial source,99.95 % (total),stated by supplier",99.95,Not Specified %,1974
5.497,0.061989,0.00123978,None kPa,N/A,21616,['C'],A,Vacuum adiabatic calorimetry,"origin: commercial source,99.95 % (total),stated by supplier",99.95,Not Specified %,1974
5.636,0.063978,0.00127956,None kPa,N/A,21616,['C'],A,Vacuum adiabatic calorimetry,"origin: commercial source,99.95 % (total),stated by supplier",99.95,Not Specified %,1974
5.655,0.066785,0.0013357,None kPa,N/A,21616,['C'],A,Vacuum adiabatic calorimetry,"origin: commercial source,99.95 % (total),stated by supplier",99.95,Not Specified %,1974
5.761,0.065813,0.00131626,None kPa,N/A,21616,['C'],A,Vacuum adiabatic calorimetry,"origin: commercial source,99.95 % (total),stated by supplier",99.95,Not Specified %,1974
5.83,0.066917,0.00133834,None kPa,N/A,21616,['C'],A,Vacuum adiabatic calorimetry,"origin: commercial source,99.95 % (total),stated by supplier",99.95,Not Specified %,1974
5.891,0.067792,0.00135584,None kPa,N/A,21616,['C'],A,Vacuum adiabatic calorimetry,"origin: commercial source,99.95 % (total),stated by supplier",99.95,Not Specified %,1974
5.954,0.068485,0.0013697,None kPa,N/A,21616,['C'],A,Vacuum adiabatic calorimetry,"origin: commercial source,99.95 % (total),stated by supplier",99.95,Not Specified %,1974
6.055,0.069853,0.00139706,None kPa,N/A,21616,['C'],A,Vacuum adiabatic calorimetry,"origin: commercial source,99.95 % (total),stated by supplier",99.95,Not Specified %,1974
6.089,0.070123,0.00140246,None kPa,N/A,21616,['C'],A,Vacuum adiabatic calorimetry,"origin: commercial source,99.95 % (total),stated by supplier",99.95,Not Specified %,1974
6.132,0.070864,0.00141728,None kPa,N/A,21616,['C'],A,Vacuum adiabatic calorimetry,"origin: commercial source,99.95 % (total),stated by supplier",99.95,Not Specified %,1974
6.157,0.07117,0.0014234,None kPa,N/A,21616,['C'],A,Vacuum adiabatic calorimetry,"origin: commercial source,99.95 % (total),stated by supplier",99.95,Not Specified %,1974
6.216,0.071661,0.00143322,None kPa,N/A,21616,['C'],A,Vacuum adiabatic calorimetry,"origin: commercial source,99.95 % (total),stated by supplier",99.95,Not Specified %,1974
6.259,0.072259,0.00144518,None kPa,N/A,21616,['C'],A,Vacuum adiabatic calorimetry,"origin: commercial source,99.95 % (total),stated by supplier",99.95,Not Specified %,1974
6.356,0.073749,0.00147498,None kPa,N/A,21616,['C'],A,Vacuum adiabatic calorimetry,"origin: commercial source,99.95 % (total),stated by supplier",99.95,Not Specified %,1974
6.4,0.074365,0.0014873,None kPa,N/A,21616,['C'],A,Vacuum adiabatic calorimetry,"origin: commercial source,99.95 % (total),stated by supplier",99.95,Not Specified %,1974
6.441,0.0748,0.001496,None kPa,N/A,21616,['C'],A,Vacuum adiabatic calorimetry,"origin: commercial source,99.95 % (total),stated by supplier",99.95,Not Specified %,1974
6.513,0.076151,0.00152302,None kPa,N/A,21616,['C'],A,Vacuum adiabatic calorimetry,"origin: commercial source,99.95 % (total),stated by supplier",99.95,Not Specified %,1974
6.575,0.077155,0.0015431,None kPa,N/A,21616,['C'],A,Vacuum adiabatic calorimetry,"origin: commercial source,99.95 % (total),stated by supplier",99.95,Not Specified %,1974
6.618,0.077535,0.0015507,None kPa,N/A,21616,['C'],A,Vacuum adiabatic calorimetry,"origin: commercial source,99.95 % (total),stated by supplier",99.95,Not Specified %,1974
6.716,0.078919,0.00157838,None kPa,N/A,21616,['C'],A,Vacuum adiabatic calorimetry,"origin: commercial source,99.95 % (total),stated by supplier",99.95,Not Specified %,1974
6.765,0.079699,0.00159398,None kPa,N/A,21616,['C'],A,Vacuum adiabatic calorimetry,"origin: commercial source,99.95 % (total),stated by supplier",99.95,Not Specified %,1974
6.812,0.08021,0.0016042,None kPa,N/A,21616,['C'],A,Vacuum adiabatic calorimetry,"origin: commercial source,99.95 % (total),stated by supplier",99.95,Not Specified %,1974
6.852,0.080301,0.00160602,None kPa,N/A,21616,['C'],A,Vacuum adiabatic calorimetry,"origin: commercial source,99.95 % (total),stated by supplier",99.95,Not Specified %,1974
6.948,0.08225,0.001645,None kPa,N/A,21616,['C'],A,Vacuum adiabatic calorimetry,"origin: commercial source,99.95 % (total),stated by supplier",99.95,Not Specified %,1974
7.001,0.082834,0.00165668,None kPa,N/A,21616,['C'],A,Vacuum adiabatic calorimetry,"origin: commercial source,99.95 % (total),stated by supplier",99.95,Not Specified %,1974
0.0549,4.6e-07,9.2e-09,None kPa,N/A,21808,['C'],A,Adiabatic calorimeter (non-vacuum) ,"not stated,99.97 mole % (total),spectroscopy,ingot",99.97,Mole %,1974
0.07974,3.83e-07,7.66e-09,None kPa,N/A,21808,['C'],A,Adiabatic calorimeter (non-vacuum) ,"not stated,99.97 mole % (total),spectroscopy,ingot",99.97,Mole %,1974
0.09996,3.54e-07,7.08e-09,None kPa,N/A,21808,['C'],A,Adiabatic calorimeter (non-vacuum) ,"not stated,99.97 mole % (total),spectroscopy,ingot",99.97,Mole %,1974
0.11372,3.25e-07,6.5e-09,None kPa,N/A,21808,['C'],A,Adiabatic calorimeter (non-vacuum) ,"not stated,99.97 mole % (total),spectroscopy,ingot",99.97,Mole %,1974
0.15279,3.85e-07,7.7e-09,None kPa,N/A,21808,['C'],A,Adiabatic calorimeter (non-vacuum) ,"not stated,99.97 mole % (total),spectroscopy,ingot",99.97,Mole %,1974
0.20084,5.8e-07,1.16e-08,None kPa,N/A,21808,['C'],A,Adiabatic calorimeter (non-vacuum) ,"not stated,99.97 mole % (total),spectroscopy,ingot",99.97,Mole %,1974
0.25305,8.3e-07,1.66e-08,None kPa,N/A,21808,['C'],A,Adiabatic calorimeter (non-vacuum) ,"not stated,99.97 mole % (total),spectroscopy,ingot",99.97,Mole %,1974
0.30059,1.22e-06,2.44e-08,None kPa,N/A,21808,['C'],A,Adiabatic calorimeter (non-vacuum) ,"not stated,99.97 mole % (total),spectroscopy,ingot",99.97,Mole %,1974
0.40227,2.45e-06,4.9e-08,None kPa,N/A,21808,['C'],A,Adiabatic calorimeter (non-vacuum) ,"not stated,99.97 mole % (total),spectroscopy,ingot",99.97,Mole %,1974
0.45753,3.44e-06,6.88e-08,None kPa,N/A,21808,['C'],A,Adiabatic calorimeter (non-vacuum) ,"not stated,99.97 mole % (total),spectroscopy,ingot",99.97,Mole %,1974
0.49649,4.37e-06,8.74e-08,None kPa,N/A,21808,['C'],A,Adiabatic calorimeter (non-vacuum) ,"not stated,99.97 mole % (total),spectroscopy,ingot",99.97,Mole %,1974
0.60786,9.67e-06,1.934e-07,None kPa,N/A,21808,['C'],A,Adiabatic calorimeter (non-vacuum) ,"not stated,99.97 mole % (total),spectroscopy,ingot",99.97,Mole %,1974
0.786,0.000233,4.66e-06,None kPa,N/A,14614,['C'],A,Low temperature calorimetry set up,not stated,,,1964
1.338,0.002362,4.724e-05,None kPa,N/A,14614,['C'],A,Low temperature calorimetry set up,not stated,,,1964
1.567,0.004374,8.748e-05,None kPa,N/A,14614,['C'],A,Low temperature calorimetry set up,not stated,,,1964
1.703,0.005772,0.00011544,None kPa,N/A,14614,['C'],A,Low temperature calorimetry set up,not stated,,,1964
1.849,0.00818,0.0001636,None kPa,N/A,14614,['C'],A,Low temperature calorimetry set up,not stated,,,1964
1.973,0.009944,0.00019888,None kPa,N/A,14614,['C'],A,Low temperature calorimetry set up,not stated,,,1964
2.167,0.013658,0.00027316,None kPa,N/A,14614,['C'],A,Low temperature calorimetry set up,not stated,,,1964
2.386,0.018901,0.00037802,None kPa,N/A,14614,['C'],A,Low temperature calorimetry set up,not stated,,,1964
2.555,0.022607,0.00045214,None kPa,N/A,14614,['C'],A,Low temperature calorimetry set up,not stated,,,1964
2.729,0.02725,0.000545,None kPa,N/A,14614,['C'],A,Low temperature calorimetry set up,not stated,,,1964
2.926,0.032839,0.00065678,None kPa,N/A,14614,['C'],A,Low temperature calorimetry set up,not stated,,,1964
3.128,0.038744,0.00077488,None kPa,N/A,14614,['C'],A,Low temperature calorimetry set up,not stated,,,1964
3.351,0.046532,0.00093064,None kPa,N/A,14614,['C'],A,Low temperature calorimetry set up,not stated,,,1964
3.612,0.055641,0.00111282,None kPa,N/A,14614,['C'],A,Low temperature calorimetry set up,not stated,,,1964
3.883,0.065575,0.0013115,None kPa,N/A,14614,['C'],A,Low temperature calorimetry set up,not stated,,,1964
4.235,0.080383,0.00160766,None kPa,N/A,14614,['C'],A,Low temperature calorimetry set up,not stated,,,1964
4.672,0.099262,0.00198524,None kPa,N/A,14614,['C'],A,Low temperature calorimetry set up,not stated,,,1964
5.137,0.122523,0.00245046,None kPa,N/A,14614,['C'],A,Low temperature calorimetry set up,not stated,,,1964
5.224,0.127009,0.00254018,None kPa,N/A,14614,['C'],A,Low temperature calorimetry set up,not stated,,,1964
5.557,0.086675,0.0017335,None kPa,N/A,14614,['C'],A,Low temperature calorimetry set up,not stated,,,1964
5.838,0.065372,0.00130744,None kPa,N/A,14614,['C'],A,Low temperature calorimetry set up,not stated,,,1964
6.26,0.070147,0.00140294,None kPa,N/A,14614,['C'],A,Low temperature calorimetry set up,not stated,,,1964
0.883,0.008781,0.00017562,None kPa,N/A,14615,['C'],A,Low temperature calorimetry set up,not stated,,,1964
1.164,0.011709,0.00023418,None kPa,N/A,14615,['C'],A,Low temperature calorimetry set up,not stated,,,1964
1.434,0.014488,0.00028976,None kPa,N/A,14615,['C'],A,Low temperature calorimetry set up,not stated,,,1964
1.704,0.017474,0.00034948,None kPa,N/A,14615,['C'],A,Low temperature calorimetry set up,not stated,,,1964
2.257,0.022972,0.00045944,None kPa,N/A,14615,['C'],A,Low temperature calorimetry set up,not stated,,,1964
2.583,0.026069,0.00052138,None kPa,N/A,14615,['C'],A,Low temperature calorimetry set up,not stated,,,1964
3.073,0.03154,0.0006308,None kPa,N/A,14615,['C'],A,Low temperature calorimetry set up,not stated,,,1964
3.285,0.034039,0.00068078,None kPa,N/A,14615,['C'],A,Low temperature calorimetry set up,not stated,,,1964
3.486,0.03641,0.0007282,None kPa,N/A,14615,['C'],A,Low temperature calorimetry set up,not stated,,,1964
3.677,0.038565,0.0007713,None kPa,N/A,14615,['C'],A,Low temperature calorimetry set up,not stated,,,1964
3.838,0.040157,0.00080314,None kPa,N/A,14615,['C'],A,Low temperature calorimetry set up,not stated,,,1964
4.019,0.0423,0.000846,None kPa,N/A,14615,['C'],A,Low temperature calorimetry set up,not stated,,,1964
4.228,0.045213,0.00090426,None kPa,N/A,14615,['C'],A,Low temperature calorimetry set up,not stated,,,1964
4.462,0.047912,0.00095824,None kPa,N/A,14615,['C'],A,Low temperature calorimetry set up,not stated,,,1964
4.652,0.050001,0.00100002,None kPa,N/A,14615,['C'],A,Low temperature calorimetry set up,not stated,,,1964
4.825,0.052296,0.00104592,None kPa,N/A,14615,['C'],A,Low temperature calorimetry set up,not stated,,,1964
5.065,0.055544,0.00111088,None kPa,N/A,14615,['C'],A,Low temperature calorimetry set up,not stated,,,1964
5.377,0.059361,0.00118722,None kPa,N/A,14615,['C'],A,Low temperature calorimetry set up,not stated,,,1964
5.669,0.0635,0.00127,None kPa,N/A,14615,['C'],A,Low temperature calorimetry set up,not stated,,,1964
5.931,0.067419,0.00134838,None kPa,N/A,14615,['C'],A,Low temperature calorimetry set up,not stated,,,1964
320.0,24.6,0.492,None kPa,N/A,15468,['C'],A,Vacuum adiabatic calorimetry,"origin: commercial source,99.5 %,estimated by the compiler",99.5,Not Specified %,1965
350.0,25.3,0.506,None kPa,N/A,15468,['C'],A,Vacuum adiabatic calorimetry,"origin: commercial source,99.5 %,estimated by the compiler",99.5,Not Specified %,1965
400.0,25.9,0.518,None kPa,N/A,15468,['C'],A,Vacuum adiabatic calorimetry,"origin: commercial source,99.5 %,estimated by the compiler",99.5,Not Specified %,1965
450.0,26.3,0.526,None kPa,N/A,15468,['C'],A,Vacuum adiabatic calorimetry,"origin: commercial source,99.5 %,estimated by the compiler",99.5,Not Specified %,1965
500.0,26.6,0.532,None kPa,N/A,15468,['C'],A,Vacuum adiabatic calorimetry,"origin: commercial source,99.5 %,estimated by the compiler",99.5,Not Specified %,1965
550.0,26.8,0.536,None kPa,N/A,15468,['C'],A,Vacuum adiabatic calorimetry,"origin: commercial source,99.5 %,estimated by the compiler",99.5,Not Specified %,1965
600.0,27.0,0.54,None kPa,N/A,15468,['C'],A,Vacuum adiabatic calorimetry,"origin: commercial source,99.5 %,estimated by the compiler",99.5,Not Specified %,1965
650.0,27.3,0.546,None kPa,N/A,15468,['C'],A,Vacuum adiabatic calorimetry,"origin: commercial source,99.5 %,estimated by the compiler",99.5,Not Specified %,1965
700.0,27.6,0.552,None kPa,N/A,15468,['C'],A,Vacuum adiabatic calorimetry,"origin: commercial source,99.5 %,estimated by the compiler",99.5,Not Specified %,1965
750.0,28.0,0.56,None kPa,N/A,15468,['C'],A,Vacuum adiabatic calorimetry,"origin: commercial source,99.5 %,estimated by the compiler",99.5,Not Specified %,1965
800.0,28.5,0.57,None kPa,N/A,15468,['C'],A,Vacuum adiabatic calorimetry,"origin: commercial source,99.5 %,estimated by the compiler",99.5,Not Specified %,1965
850.0,28.9,0.578,None kPa,N/A,15468,['C'],A,Vacuum adiabatic calorimetry,"origin: commercial source,99.5 %,estimated by the compiler",99.5,Not Specified %,1965
900.0,29.3,0.586,None kPa,N/A,15468,['C'],A,Vacuum adiabatic calorimetry,"origin: commercial source,99.5 %,estimated by the compiler",99.5,Not Specified %,1965
950.0,29.8,0.596,None kPa,N/A,15468,['C'],A,Vacuum adiabatic calorimetry,"origin: commercial source,99.5 %,estimated by the compiler",99.5,Not Specified %,1965
1000.0,30.2,0.604,None kPa,N/A,15468,['C'],A,Vacuum adiabatic calorimetry,"origin: commercial source,99.5 %,estimated by the compiler",99.5,Not Specified %,1965
1050.0,30.6,0.612,None kPa,N/A,15468,['C'],A,Vacuum adiabatic calorimetry,"origin: commercial source,99.5 %,estimated by the compiler",99.5,Not Specified %,1965
1100.0,31.0,0.62,None kPa,N/A,15468,['C'],A,Vacuum adiabatic calorimetry,"origin: commercial source,99.5 %,estimated by the compiler",99.5,Not Specified %,1965
1150.0,31.5,0.63,None kPa,N/A,15468,['C'],A,Vacuum adiabatic calorimetry,"origin: commercial source,99.5 %,estimated by the compiler",99.5,Not Specified %,1965
1200.0,31.9,0.638,None kPa,N/A,15468,['C'],A,Vacuum adiabatic calorimetry,"origin: commercial source,99.5 %,estimated by the compiler",99.5,Not Specified %,1965
1250.0,32.3,0.646,None kPa,N/A,15468,['C'],A,Vacuum adiabatic calorimetry,"origin: commercial source,99.5 %,estimated by the compiler",99.5,Not Specified %,1965
1300.0,32.8,0.656,None kPa,N/A,15468,['C'],A,Vacuum adiabatic calorimetry,"origin: commercial source,99.5 %,estimated by the compiler",99.5,Not Specified %,1965
1350.0,33.2,0.664,None kPa,N/A,15468,['C'],A,Vacuum adiabatic calorimetry,"origin: commercial source,99.5 %,estimated by the compiler",99.5,Not Specified %,1965
1400.0,33.6,0.672,None kPa,N/A,15468,['C'],A,Vacuum adiabatic calorimetry,"origin: commercial source,99.5 %,estimated by the compiler",99.5,Not Specified %,1965
1450.0,34.1,0.682,None kPa,N/A,15468,['C'],A,Vacuum adiabatic calorimetry,"origin: commercial source,99.5 %,estimated by the compiler",99.5,Not Specified %,1965
1500.0,34.5,0.69,None kPa,N/A,15468,['C'],A,Vacuum adiabatic calorimetry,"origin: commercial source,99.5 %,estimated by the compiler",99.5,Not Specified %,1965
1550.0,34.9,0.698,None kPa,N/A,15468,['C'],A,Vacuum adiabatic calorimetry,"origin: commercial source,99.5 %,estimated by the compiler",99.5,Not Specified %,1965
1600.0,35.1,0.702,None kPa,N/A,15468,['C'],A,Vacuum adiabatic calorimetry,"origin: commercial source,99.5 %,estimated by the compiler",99.5,Not Specified %,1965
1650.0,35.3,0.706,None kPa,N/A,15468,['C'],A,Vacuum adiabatic calorimetry,"origin: commercial source,99.5 %,estimated by the compiler",99.5,Not Specified %,1965
1700.0,35.5,0.71,None kPa,N/A,15468,['C'],A,Vacuum adiabatic calorimetry,"origin: commercial source,99.5 %,estimated by the compiler",99.5,Not Specified %,1965
1750.0,35.6,0.712,None kPa,N/A,15468,['C'],A,Vacuum adiabatic calorimetry,"origin: commercial source,99.5 %,estimated by the compiler",99.5,Not Specified %,1965
1800.0,35.7,0.714,None kPa,N/A,15468,['C'],A,Vacuum adiabatic calorimetry,"origin: commercial source,99.5 %,estimated by the compiler",99.5,Not Specified %,1965
0.9296,0.000207,4.14e-06,None kPa,N/A,16518,['C'],A,Low temperature calorimetry set up,"origin: commercial source,99.99 % (total),,rod",99.99,Not Specified %,1966
0.9364,0.000219,4.38e-06,None kPa,N/A,16518,['C'],A,Low temperature calorimetry set up,"origin: commercial source,99.99 % (total),,rod",99.99,Not Specified %,1966
0.9422,0.000234,4.68e-06,None kPa,N/A,16518,['C'],A,Low temperature calorimetry set up,"origin: commercial source,99.99 % (total),,rod",99.99,Not Specified %,1966
0.9514,0.000243,4.86e-06,None kPa,N/A,16518,['C'],A,Low temperature calorimetry set up,"origin: commercial source,99.99 % (total),,rod",99.99,Not Specified %,1966
0.9591,0.000256,5.12e-06,None kPa,N/A,16518,['C'],A,Low temperature calorimetry set up,"origin: commercial source,99.99 % (total),,rod",99.99,Not Specified %,1966
0.9729,0.000276,5.52e-06,None kPa,N/A,16518,['C'],A,Low temperature calorimetry set up,"origin: commercial source,99.99 % (total),,rod",99.99,Not Specified %,1966
0.9861,0.0003,6e-06,None kPa,N/A,16518,['C'],A,Low temperature calorimetry set up,"origin: commercial source,99.99 % (total),,rod",99.99,Not Specified %,1966
0.9968,0.000321,6.42e-06,None kPa,N/A,16518,['C'],A,Low temperature calorimetry set up,"origin: commercial source,99.99 % (total),,rod",99.99,Not Specified %,1966
0.6415,4.5e-05,9e-07,None kPa,N/A,16518,['C'],A,Low temperature calorimetry set up,"origin: commercial source,99.99 % (total),,rod",99.99,Not Specified %,1966
0.6426,4.5e-05,9e-07,None kPa,N/A,16518,['C'],A,Low temperature calorimetry set up,"origin: commercial source,99.99 % (total),,rod",99.99,Not Specified %,1966
0.6465,4.5e-05,9e-07,None kPa,N/A,16518,['C'],A,Low temperature calorimetry set up,"origin: commercial source,99.99 % (total),,rod",99.99,Not Specified %,1966
0.6533,4.7e-05,9.4e-07,None kPa,N/A,16518,['C'],A,Low temperature calorimetry set up,"origin: commercial source,99.99 % (total),,rod",99.99,Not Specified %,1966
0.6619,4.8e-05,9.6e-07,None kPa,N/A,16518,['C'],A,Low temperature calorimetry set up,"origin: commercial source,99.99 % (total),,rod",99.99,Not Specified %,1966
0.6717,5e-05,1e-06,None kPa,N/A,16518,['C'],A,Low temperature calorimetry set up,"origin: commercial source,99.99 % (total),,rod",99.99,Not Specified %,1966
0.6801,5e-05,1e-06,None kPa,N/A,16518,['C'],A,Low temperature calorimetry set up,"origin: commercial source,99.99 % (total),,rod",99.99,Not Specified %,1966
0.6864,5.2e-05,1.04e-06,None kPa,N/A,16518,['C'],A,Low temperature calorimetry set up,"origin: commercial source,99.99 % (total),,rod",99.99,Not Specified %,1966
0.6932,5.4e-05,1.08e-06,None kPa,N/A,16518,['C'],A,Low temperature calorimetry set up,"origin: commercial source,99.99 % (total),,rod",99.99,Not Specified %,1966
0.7027,5.6e-05,1.12e-06,None kPa,N/A,16518,['C'],A,Low temperature calorimetry set up,"origin: commercial source,99.99 % (total),,rod",99.99,Not Specified %,1966
0.7116,5.8e-05,1.16e-06,None kPa,N/A,16518,['C'],A,Low temperature calorimetry set up,"origin: commercial source,99.99 % (total),,rod",99.99,Not Specified %,1966
0.7214,6.2e-05,1.24e-06,None kPa,N/A,16518,['C'],A,Low temperature calorimetry set up,"origin: commercial source,99.99 % (total),,rod",99.99,Not Specified %,1966
0.7338,6.5e-05,1.3e-06,None kPa,N/A,16518,['C'],A,Low temperature calorimetry set up,"origin: commercial source,99.99 % (total),,rod",99.99,Not Specified %,1966
0.7445,6.9e-05,1.38e-06,None kPa,N/A,16518,['C'],A,Low temperature calorimetry set up,"origin: commercial source,99.99 % (total),,rod",99.99,Not Specified %,1966
0.7653,7.7e-05,1.54e-06,None kPa,N/A,16518,['C'],A,Low temperature calorimetry set up,"origin: commercial source,99.99 % (total),,rod",99.99,Not Specified %,1966
0.7855,8.8e-05,1.76e-06,None kPa,N/A,16518,['C'],A,Low temperature calorimetry set up,"origin: commercial source,99.99 % (total),,rod",99.99,Not Specified %,1966
0.8015,9.3e-05,1.86e-06,None kPa,N/A,16518,['C'],A,Low temperature calorimetry set up,"origin: commercial source,99.99 % (total),,rod",99.99,Not Specified %,1966
0.8122,9.9e-05,1.98e-06,None kPa,N/A,16518,['C'],A,Low temperature calorimetry set up,"origin: commercial source,99.99 % (total),,rod",99.99,Not Specified %,1966
0.8205,0.000105,2.1e-06,None kPa,N/A,16518,['C'],A,Low temperature calorimetry set up,"origin: commercial source,99.99 % (total),,rod",99.99,Not Specified %,1966
0.8298,0.000113,2.26e-06,None kPa,N/A,16518,['C'],A,Low temperature calorimetry set up,"origin: commercial source,99.99 % (total),,rod",99.99,Not Specified %,1966
0.8416,0.000124,2.48e-06,None kPa,N/A,16518,['C'],A,Low temperature calorimetry set up,"origin: commercial source,99.99 % (total),,rod",99.99,Not Specified %,1966
0.8535,0.000132,2.64e-06,None kPa,N/A,16518,['C'],A,Low temperature calorimetry set up,"origin: commercial source,99.99 % (total),,rod",99.99,Not Specified %,1966
0.8646,0.000142,2.84e-06,None kPa,N/A,16518,['C'],A,Low temperature calorimetry set up,"origin: commercial source,99.99 % (total),,rod",99.99,Not Specified %,1966
0.8812,0.000154,3.08e-06,None kPa,N/A,16518,['C'],A,Low temperature calorimetry set up,"origin: commercial source,99.99 % (total),,rod",99.99,Not Specified %,1966
0.8989,0.000175,3.5e-06,None kPa,N/A,16518,['C'],A,Low temperature calorimetry set up,"origin: commercial source,99.99 % (total),,rod",99.99,Not Specified %,1966
0.9125,0.00019,3.8e-06,None kPa,N/A,16518,['C'],A,Low temperature calorimetry set up,"origin: commercial source,99.99 % (total),,rod",99.99,Not Specified %,1966
0.9283,0.000209,4.18e-06,None kPa,N/A,16518,['C'],A,Low temperature calorimetry set up,"origin: commercial source,99.99 % (total),,rod",99.99,Not Specified %,1966
0.9484,0.000237,4.74e-06,None kPa,N/A,16518,['C'],A,Low temperature calorimetry set up,"origin: commercial source,99.99 % (total),,rod",99.99,Not Specified %,1966
0.969,0.00027,5.4e-06,None kPa,N/A,16518,['C'],A,Low temperature calorimetry set up,"origin: commercial source,99.99 % (total),,rod",99.99,Not Specified %,1966
0.9914,0.000309,6.18e-06,None kPa,N/A,16518,['C'],A,Low temperature calorimetry set up,"origin: commercial source,99.99 % (total),,rod",99.99,Not Specified %,1966
1.01,0.000347,3.47e-06,None kPa,N/A,16521,['C'],A,Low temperature calorimetry set up,"origin: commercial source,99.99 % (total),,rod",99.99,Not Specified %,1966
1.025,0.000378,3.78e-06,None kPa,N/A,16521,['C'],A,Low temperature calorimetry set up,"origin: commercial source,99.99 % (total),,rod",99.99,Not Specified %,1966
1.045,0.000426,4.26e-06,None kPa,N/A,16521,['C'],A,Low temperature calorimetry set up,"origin: commercial source,99.99 % (total),,rod",99.99,Not Specified %,1966
1.07,0.000489,4.89e-06,None kPa,N/A,16521,['C'],A,Low temperature calorimetry set up,"origin: commercial source,99.99 % (total),,rod",99.99,Not Specified %,1966
1.087,0.000539,5.39e-06,None kPa,N/A,16521,['C'],A,Low temperature calorimetry set up,"origin: commercial source,99.99 % (total),,rod",99.99,Not Specified %,1966
1.106,0.000582,5.82e-06,None kPa,N/A,16521,['C'],A,Low temperature calorimetry set up,"origin: commercial source,99.99 % (total),,rod",99.99,Not Specified %,1966
1.13,0.000676,6.76e-06,None kPa,N/A,16521,['C'],A,Low temperature calorimetry set up,"origin: commercial source,99.99 % (total),,rod",99.99,Not Specified %,1966
1.157,0.000772,7.72e-06,None kPa,N/A,16521,['C'],A,Low temperature calorimetry set up,"origin: commercial source,99.99 % (total),,rod",99.99,Not Specified %,1966
1.186,0.000893,8.93e-06,None kPa,N/A,16521,['C'],A,Low temperature calorimetry set up,"origin: commercial source,99.99 % (total),,rod",99.99,Not Specified %,1966
1.209,0.000987,9.87e-06,None kPa,N/A,16521,['C'],A,Low temperature calorimetry set up,"origin: commercial source,99.99 % (total),,rod",99.99,Not Specified %,1966
1.236,0.001119,1.119e-05,None kPa,N/A,16521,['C'],A,Low temperature calorimetry set up,"origin: commercial source,99.99 % (total),,rod",99.99,Not Specified %,1966
1.273,0.001305,1.305e-05,None kPa,N/A,16521,['C'],A,Low temperature calorimetry set up,"origin: commercial source,99.99 % (total),,rod",99.99,Not Specified %,1966
1.308,0.001508,1.508e-05,None kPa,N/A,16521,['C'],A,Low temperature calorimetry set up,"origin: commercial source,99.99 % (total),,rod",99.99,Not Specified %,1966
1.349,0.001769,1.769e-05,None kPa,N/A,16521,['C'],A,Low temperature calorimetry set up,"origin: commercial source,99.99 % (total),,rod",99.99,Not Specified %,1966
1.393,0.00209,2.09e-05,None kPa,N/A,16521,['C'],A,Low temperature calorimetry set up,"origin: commercial source,99.99 % (total),,rod",99.99,Not Specified %,1966
1.433,0.002401,2.401e-05,None kPa,N/A,16521,['C'],A,Low temperature calorimetry set up,"origin: commercial source,99.99 % (total),,rod",99.99,Not Specified %,1966
1.483,0.00282,2.82e-05,None kPa,N/A,16521,['C'],A,Low temperature calorimetry set up,"origin: commercial source,99.99 % (total),,rod",99.99,Not Specified %,1966
1.533,0.00328,3.28e-05,None kPa,N/A,16521,['C'],A,Low temperature calorimetry set up,"origin: commercial source,99.99 % (total),,rod",99.99,Not Specified %,1966
1.567,0.003634,3.634e-05,None kPa,N/A,16521,['C'],A,Low temperature calorimetry set up,"origin: commercial source,99.99 % (total),,rod",99.99,Not Specified %,1966
1.629,0.004333,4.333e-05,None kPa,N/A,16521,['C'],A,Low temperature calorimetry set up,"origin: commercial source,99.99 % (total),,rod",99.99,Not Specified %,1966
1.697,0.005132,5.132e-05,None kPa,N/A,16521,['C'],A,Low temperature calorimetry set up,"origin: commercial source,99.99 % (total),,rod",99.99,Not Specified %,1966
1.76,0.005931,5.931e-05,None kPa,N/A,16521,['C'],A,Low temperature calorimetry set up,"origin: commercial source,99.99 % (total),,rod",99.99,Not Specified %,1966
1.83,0.006948,6.948e-05,None kPa,N/A,16521,['C'],A,Low temperature calorimetry set up,"origin: commercial source,99.99 % (total),,rod",99.99,Not Specified %,1966
1.912,0.008272,8.272e-05,None kPa,N/A,16521,['C'],A,Low temperature calorimetry set up,"origin: commercial source,99.99 % (total),,rod",99.99,Not Specified %,1966
2.009,0.01003,0.0001003,None kPa,N/A,16521,['C'],A,Low temperature calorimetry set up,"origin: commercial source,99.99 % (total),,rod",99.99,Not Specified %,1966
2.121,0.01198,0.0001198,None kPa,N/A,16521,['C'],A,Low temperature calorimetry set up,"origin: commercial source,99.99 % (total),,rod",99.99,Not Specified %,1966
2.208,0.01388,0.0001388,None kPa,N/A,16521,['C'],A,Low temperature calorimetry set up,"origin: commercial source,99.99 % (total),,rod",99.99,Not Specified %,1966
2.301,0.01584,0.0001584,None kPa,N/A,16521,['C'],A,Low temperature calorimetry set up,"origin: commercial source,99.99 % (total),,rod",99.99,Not Specified %,1966
2.438,0.01908,0.0001908,None kPa,N/A,16521,['C'],A,Low temperature calorimetry set up,"origin: commercial source,99.99 % (total),,rod",99.99,Not Specified %,1966
2.592,0.02268,0.0002268,None kPa,N/A,16521,['C'],A,Low temperature calorimetry set up,"origin: commercial source,99.99 % (total),,rod",99.99,Not Specified %,1966
2.759,0.02741,0.0002741,None kPa,N/A,16521,['C'],A,Low temperature calorimetry set up,"origin: commercial source,99.99 % (total),,rod",99.99,Not Specified %,1966
2.954,0.03289,0.0003289,None kPa,N/A,16521,['C'],A,Low temperature calorimetry set up,"origin: commercial source,99.99 % (total),,rod",99.99,Not Specified %,1966
3.133,0.03839,0.0003839,None kPa,N/A,16521,['C'],A,Low temperature calorimetry set up,"origin: commercial source,99.99 % (total),,rod",99.99,Not Specified %,1966
3.373,0.04651,0.0004651,None kPa,N/A,16521,['C'],A,Low temperature calorimetry set up,"origin: commercial source,99.99 % (total),,rod",99.99,Not Specified %,1966
3.621,0.05542,0.0005542,None kPa,N/A,16521,['C'],A,Low temperature calorimetry set up,"origin: commercial source,99.99 % (total),,rod",99.99,Not Specified %,1966
3.883,0.06514,0.0006514,None kPa,N/A,16521,['C'],A,Low temperature calorimetry set up,"origin: commercial source,99.99 % (total),,rod",99.99,Not Specified %,1966
1.007,0.000341,3.41e-06,None kPa,N/A,16521,['C'],A,Low temperature calorimetry set up,"origin: commercial source,99.99 % (total),,rod",99.99,Not Specified %,1966
1.024,0.000378,3.78e-06,None kPa,N/A,16521,['C'],A,Low temperature calorimetry set up,"origin: commercial source,99.99 % (total),,rod",99.99,Not Specified %,1966
1.046,0.000427,4.27e-06,None kPa,N/A,16521,['C'],A,Low temperature calorimetry set up,"origin: commercial source,99.99 % (total),,rod",99.99,Not Specified %,1966
1.07,0.000488,4.88e-06,None kPa,N/A,16521,['C'],A,Low temperature calorimetry set up,"origin: commercial source,99.99 % (total),,rod",99.99,Not Specified %,1966
1.093,0.000554,5.54e-06,None kPa,N/A,16521,['C'],A,Low temperature calorimetry set up,"origin: commercial source,99.99 % (total),,rod",99.99,Not Specified %,1966
1.124,0.000648,6.48e-06,None kPa,N/A,16521,['C'],A,Low temperature calorimetry set up,"origin: commercial source,99.99 % (total),,rod",99.99,Not Specified %,1966
1.167,0.00081,8.1e-06,None kPa,N/A,16521,['C'],A,Low temperature calorimetry set up,"origin: commercial source,99.99 % (total),,rod",99.99,Not Specified %,1966
1.208,0.000983,9.83e-06,None kPa,N/A,16521,['C'],A,Low temperature calorimetry set up,"origin: commercial source,99.99 % (total),,rod",99.99,Not Specified %,1966
1.267,0.001273,1.273e-05,None kPa,N/A,16521,['C'],A,Low temperature calorimetry set up,"origin: commercial source,99.99 % (total),,rod",99.99,Not Specified %,1966
1.307,0.001495,1.495e-05,None kPa,N/A,16521,['C'],A,Low temperature calorimetry set up,"origin: commercial source,99.99 % (total),,rod",99.99,Not Specified %,1966
4.231,0.08007,0.0016014,None kPa,N/A,16522,['C'],A,Low temperature calorimetry set up,"origin: commercial source,99.99 % (total),,rod",99.99,Not Specified %,1966
4.661,0.0989,0.001978,None kPa,N/A,16522,['C'],A,Low temperature calorimetry set up,"origin: commercial source,99.99 % (total),,rod",99.99,Not Specified %,1966
5.116,0.1226,0.002452,None kPa,N/A,16522,['C'],A,Low temperature calorimetry set up,"origin: commercial source,99.99 % (total),,rod",99.99,Not Specified %,1966
5.201,0.1276,0.002552,None kPa,N/A,16522,['C'],A,Low temperature calorimetry set up,"origin: commercial source,99.99 % (total),,rod",99.99,Not Specified %,1966
5.445,0.0855,0.00171,None kPa,N/A,16522,['C'],A,Low temperature calorimetry set up,"origin: commercial source,99.99 % (total),,rod",99.99,Not Specified %,1966
5.808,0.0657,0.001314,None kPa,N/A,16522,['C'],A,Low temperature calorimetry set up,"origin: commercial source,99.99 % (total),,rod",99.99,Not Specified %,1966
0.8144,0.00803,0.0001606,None kPa,N/A,16523,['C'],A,Low temperature calorimetry set up,"origin: commercial source,99.99 % (total),,rod",99.99,Not Specified %,1966
0.962,0.00949,0.0001898,None kPa,N/A,16523,['C'],A,Low temperature calorimetry set up,"origin: commercial source,99.99 % (total),,rod",99.99,Not Specified %,1966
0.9727,0.00961,0.0001922,None kPa,N/A,16523,['C'],A,Low temperature calorimetry set up,"origin: commercial source,99.99 % (total),,rod",99.99,Not Specified %,1966
1.135,0.01121,0.0001121,None kPa,N/A,16524,['C'],A,Low temperature calorimetry set up,"origin: commercial source,99.99 % (total),,rod",99.99,Not Specified %,1966
1.192,0.01175,0.0001175,None kPa,N/A,16524,['C'],A,Low temperature calorimetry set up,"origin: commercial source,99.99 % (total),,rod",99.99,Not Specified %,1966
1.446,0.01428,0.0001428,None kPa,N/A,16524,['C'],A,Low temperature calorimetry set up,"origin: commercial source,99.99 % (total),,rod",99.99,Not Specified %,1966
1.415,0.01393,0.0001393,None kPa,N/A,16524,['C'],A,Low temperature calorimetry set up,"origin: commercial source,99.99 % (total),,rod",99.99,Not Specified %,1966
1.758,0.01737,0.0001737,None kPa,N/A,16524,['C'],A,Low temperature calorimetry set up,"origin: commercial source,99.99 % (total),,rod",99.99,Not Specified %,1966
