Repository: amr8004/PureElementPRL

# Pure Element Thermodynamic modeling with 3rd generation CALPHAD models for multiple elements

## Description
Jupyter notebook for modeling pure elements with selected models via python tools pycalphad and ESPEI

## Running Tutorial
Creating a codespace should immediately open the desired notebook. Just change the element as desired (non-case sensitive) and set what SGTE structure (FCC_A1, BCC_A2, etc.) you would like to compare against.

## Further Resources

## Citation

File: CpCSV/Ag_CP_data.csv (part 7 of 7)
Temperature: K,Heat capacity at constant pressure Cp: J/K/mol,Uncertainty,Pressure,Ref Temp,Data Set ID,State,Representation,Method,Description,Purity,Purity Units,Year
91.2851,19.2655,0.0963275,None kPa,N/A,25106,['C'],A,Small (less than 1 g) adiabatic calorimetry,"not stated,99.9999 % (total),",99.9999,Not Specified %,1987
92.0827,19.3468,0.096734,None kPa,N/A,25106,['C'],A,Small (less than 1 g) adiabatic calorimetry,"not stated,99.9999 % (total),",99.9999,Not Specified %,1987
92.428,19.4016,0.097008,None kPa,N/A,25106,['C'],A,Small (less than 1 g) adiabatic calorimetry,"not stated,99.9999 % (total),",99.9999,Not Specified %,1987
93.678,19.519,0.097595,None kPa,N/A,25106,['C'],A,Small (less than 1 g) adiabatic calorimetry,"not stated,99.9999 % (total),",99.9999,Not Specified %,1987
93.9439,19.5605,0.0978025,None kPa,N/A,25106,['C'],A,Small (less than 1 g) adiabatic calorimetry,"not stated,99.9999 % (total),",99.9999,Not Specified %,1987
94.3338,19.5808,0.097904,None kPa,N/A,25106,['C'],A,Small (less than 1 g) adiabatic calorimetry,"not stated,99.9999 % (total),",99.9999,Not Specified %,1987
95.2555,19.6776,0.098388,None kPa,N/A,25106,['C'],A,Small (less than 1 g) adiabatic calorimetry,"not stated,99.9999 % (total),",99.9999,Not Specified %,1987
95.5122,19.718,0.09859,None kPa,N/A,25106,['C'],A,Small (less than 1 g) adiabatic calorimetry,"not stated,99.9999 % (total),",99.9999,Not Specified %,1987
95.5746,19.7114,0.098557,None kPa,N/A,25106,['C'],A,Small (less than 1 g) adiabatic calorimetry,"not stated,99.9999 % (total),",99.9999,Not Specified %,1987
96.9394,19.8378,0.099189,None kPa,N/A,25106,['C'],A,Small (less than 1 g) adiabatic calorimetry,"not stated,99.9999 % (total),",99.9999,Not Specified %,1987
97.1521,19.8815,0.0994075,None kPa,N/A,25106,['C'],A,Small (less than 1 g) adiabatic calorimetry,"not stated,99.9999 % (total),",99.9999,Not Specified %,1987
98.3043,19.9666,0.099833,None kPa,N/A,25106,['C'],A,Small (less than 1 g) adiabatic calorimetry,"not stated,99.9999 % (total),",99.9999,Not Specified %,1987
98.8538,20.0451,0.100226,None kPa,N/A,25106,['C'],A,Small (less than 1 g) adiabatic calorimetry,"not stated,99.9999 % (total),",99.9999,Not Specified %,1987
99.7932,20.1038,0.100519,None kPa,N/A,25106,['C'],A,Small (less than 1 g) adiabatic calorimetry,"not stated,99.9999 % (total),",99.9999,Not Specified %,1987
100.981,20.1412,0.100706,None kPa,N/A,25106,['C'],A,Small (less than 1 g) adiabatic calorimetry,"not stated,99.9999 % (total),",99.9999,Not Specified %,1987
101.388,20.2408,0.101204,None kPa,N/A,25106,['C'],A,Small (less than 1 g) adiabatic calorimetry,"not stated,99.9999 % (total),",99.9999,Not Specified %,1987
102.931,20.3749,0.101875,None kPa,N/A,25106,['C'],A,Small (less than 1 g) adiabatic calorimetry,"not stated,99.9999 % (total),",99.9999,Not Specified %,1987
103.028,20.3974,0.101987,None kPa,N/A,25106,['C'],A,Small (less than 1 g) adiabatic calorimetry,"not stated,99.9999 % (total),",99.9999,Not Specified %,1987
105.138,20.578,0.10289,None kPa,N/A,25106,['C'],A,Small (less than 1 g) adiabatic calorimetry,"not stated,99.9999 % (total),",99.9999,Not Specified %,1987
105.572,20.5891,0.102945,None kPa,N/A,25106,['C'],A,Small (less than 1 g) adiabatic calorimetry,"not stated,99.9999 % (total),",99.9999,Not Specified %,1987
105.713,20.596,0.10298,None kPa,N/A,25106,['C'],A,Small (less than 1 g) adiabatic calorimetry,"not stated,99.9999 % (total),",99.9999,Not Specified %,1987
107.088,20.7297,0.103649,None kPa,N/A,25106,['C'],A,Small (less than 1 g) adiabatic calorimetry,"not stated,99.9999 % (total),",99.9999,Not Specified %,1987
107.451,20.7327,0.103664,None kPa,N/A,25106,['C'],A,Small (less than 1 g) adiabatic calorimetry,"not stated,99.9999 % (total),",99.9999,Not Specified %,1987
107.734,20.7515,0.103758,None kPa,N/A,25106,['C'],A,Small (less than 1 g) adiabatic calorimetry,"not stated,99.9999 % (total),",99.9999,Not Specified %,1987
109.232,20.8897,0.104449,None kPa,N/A,25106,['C'],A,Small (less than 1 g) adiabatic calorimetry,"not stated,99.9999 % (total),",99.9999,Not Specified %,1987
111.226,21.03,0.10515,None kPa,N/A,25106,['C'],A,Small (less than 1 g) adiabatic calorimetry,"not stated,99.9999 % (total),",99.9999,Not Specified %,1987
111.581,21.0275,0.105137,None kPa,N/A,25106,['C'],A,Small (less than 1 g) adiabatic calorimetry,"not stated,99.9999 % (total),",99.9999,Not Specified %,1987
113.194,21.1666,0.105833,None kPa,N/A,25106,['C'],A,Small (less than 1 g) adiabatic calorimetry,"not stated,99.9999 % (total),",99.9999,Not Specified %,1987
113.778,21.1766,0.105883,None kPa,N/A,25106,['C'],A,Small (less than 1 g) adiabatic calorimetry,"not stated,99.9999 % (total),",99.9999,Not Specified %,1987
115.32,21.3065,0.106533,None kPa,N/A,25106,['C'],A,Small (less than 1 g) adiabatic calorimetry,"not stated,99.9999 % (total),",99.9999,Not Specified %,1987
115.852,21.3103,0.106552,None kPa,N/A,25106,['C'],A,Small (less than 1 g) adiabatic calorimetry,"not stated,99.9999 % (total),",99.9999,Not Specified %,1987
116.029,21.32,0.1066,None kPa,N/A,25106,['C'],A,Small (less than 1 g) adiabatic calorimetry,"not stated,99.9999 % (total),",99.9999,Not Specified %,1987
117.164,21.4227,0.107114,None kPa,N/A,25106,['C'],A,Small (less than 1 g) adiabatic calorimetry,"not stated,99.9999 % (total),",99.9999,Not Specified %,1987
118.901,21.4505,0.107253,None kPa,N/A,25106,['C'],A,Small (less than 1 g) adiabatic calorimetry,"not stated,99.9999 % (total),",99.9999,Not Specified %,1987
120.071,21.5598,0.107799,None kPa,N/A,25106,['C'],A,Small (less than 1 g) adiabatic calorimetry,"not stated,99.9999 % (total),",99.9999,Not Specified %,1987
120.993,21.6193,0.108096,None kPa,N/A,25106,['C'],A,Small (less than 1 g) adiabatic calorimetry,"not stated,99.9999 % (total),",99.9999,Not Specified %,1987
121.914,21.6637,0.108318,None kPa,N/A,25106,['C'],A,Small (less than 1 g) adiabatic calorimetry,"not stated,99.9999 % (total),",99.9999,Not Specified %,1987
122.96,21.7609,0.108804,None kPa,N/A,25106,['C'],A,Small (less than 1 g) adiabatic calorimetry,"not stated,99.9999 % (total),",99.9999,Not Specified %,1987
125.087,21.8359,0.109179,None kPa,N/A,25106,['C'],A,Small (less than 1 g) adiabatic calorimetry,"not stated,99.9999 % (total),",99.9999,Not Specified %,1987
126.151,21.8998,0.109499,None kPa,N/A,25106,['C'],A,Small (less than 1 g) adiabatic calorimetry,"not stated,99.9999 % (total),",99.9999,Not Specified %,1987
127.746,21.9932,0.109966,None kPa,N/A,25106,['C'],A,Small (less than 1 g) adiabatic calorimetry,"not stated,99.9999 % (total),",99.9999,Not Specified %,1987
128.1,21.9922,0.109961,None kPa,N/A,25106,['C'],A,Small (less than 1 g) adiabatic calorimetry,"not stated,99.9999 % (total),",99.9999,Not Specified %,1987
130.476,22.1384,0.110692,None kPa,N/A,25106,['C'],A,Small (less than 1 g) adiabatic calorimetry,"not stated,99.9999 % (total),",99.9999,Not Specified %,1987
130.529,22.1095,0.110548,None kPa,N/A,25106,['C'],A,Small (less than 1 g) adiabatic calorimetry,"not stated,99.9999 % (total),",99.9999,Not Specified %,1987
132.975,22.2611,0.111306,None kPa,N/A,25106,['C'],A,Small (less than 1 g) adiabatic calorimetry,"not stated,99.9999 % (total),",99.9999,Not Specified %,1987
133.258,22.2382,0.111191,None kPa,N/A,25106,['C'],A,Small (less than 1 g) adiabatic calorimetry,"not stated,99.9999 % (total),",99.9999,Not Specified %,1987
135.465,22.3758,0.111879,None kPa,N/A,25106,['C'],A,Small (less than 1 g) adiabatic calorimetry,"not stated,99.9999 % (total),",99.9999,Not Specified %,1987
136.095,22.3614,0.111807,None kPa,N/A,25106,['C'],A,Small (less than 1 g) adiabatic calorimetry,"not stated,99.9999 % (total),",99.9999,Not Specified %,1987
138.115,22.4976,0.112488,None kPa,N/A,25106,['C'],A,Small (less than 1 g) adiabatic calorimetry,"not stated,99.9999 % (total),",99.9999,Not Specified %,1987
138.931,22.4793,0.112396,None kPa,N/A,25106,['C'],A,Small (less than 1 g) adiabatic calorimetry,"not stated,99.9999 % (total),",99.9999,Not Specified %,1987
140.614,22.5935,0.112967,None kPa,N/A,25106,['C'],A,Small (less than 1 g) adiabatic calorimetry,"not stated,99.9999 % (total),",99.9999,Not Specified %,1987
141.572,22.5858,0.112929,None kPa,N/A,25106,['C'],A,Small (less than 1 g) adiabatic calorimetry,"not stated,99.9999 % (total),",99.9999,Not Specified %,1987
143.309,22.6473,0.113237,None kPa,N/A,25106,['C'],A,Small (less than 1 g) adiabatic calorimetry,"not stated,99.9999 % (total),",99.9999,Not Specified %,1987
144.319,22.6913,0.113456,None kPa,N/A,25106,['C'],A,Small (less than 1 g) adiabatic calorimetry,"not stated,99.9999 % (total),",99.9999,Not Specified %,1987
145.781,22.7866,0.113933,None kPa,N/A,25106,['C'],A,Small (less than 1 g) adiabatic calorimetry,"not stated,99.9999 % (total),",99.9999,Not Specified %,1987
147.031,22.7902,0.113951,None kPa,N/A,25106,['C'],A,Small (less than 1 g) adiabatic calorimetry,"not stated,99.9999 % (total),",99.9999,Not Specified %,1987
148.272,22.872,0.11436,None kPa,N/A,25106,['C'],A,Small (less than 1 g) adiabatic calorimetry,"not stated,99.9999 % (total),",99.9999,Not Specified %,1987
150.771,22.9581,0.114791,None kPa,N/A,25106,['C'],A,Small (less than 1 g) adiabatic calorimetry,"not stated,99.9999 % (total),",99.9999,Not Specified %,1987
152.597,22.9852,0.114926,None kPa,N/A,25106,['C'],A,Small (less than 1 g) adiabatic calorimetry,"not stated,99.9999 % (total),",99.9999,Not Specified %,1987
153.209,23.0515,0.115258,None kPa,N/A,25106,['C'],A,Small (less than 1 g) adiabatic calorimetry,"not stated,99.9999 % (total),",99.9999,Not Specified %,1987
155.38,23.0727,0.115364,None kPa,N/A,25106,['C'],A,Small (less than 1 g) adiabatic calorimetry,"not stated,99.9999 % (total),",99.9999,Not Specified %,1987
156.106,23.0101,0.115051,None kPa,N/A,25106,['C'],A,Small (less than 1 g) adiabatic calorimetry,"not stated,99.9999 % (total),",99.9999,Not Specified %,1987
158.056,23.158,0.11579,None kPa,N/A,25106,['C'],A,Small (less than 1 g) adiabatic calorimetry,"not stated,99.9999 % (total),",99.9999,Not Specified %,1987
158.42,23.2086,0.116043,None kPa,N/A,25106,['C'],A,Small (less than 1 g) adiabatic calorimetry,"not stated,99.9999 % (total),",99.9999,Not Specified %,1987
160.804,23.2401,0.116201,None kPa,N/A,25106,['C'],A,Small (less than 1 g) adiabatic calorimetry,"not stated,99.9999 % (total),",99.9999,Not Specified %,1987
161.344,23.3781,0.116891,None kPa,N/A,25106,['C'],A,Small (less than 1 g) adiabatic calorimetry,"not stated,99.9999 % (total),",99.9999,Not Specified %,1987
163.498,23.3139,0.11657,None kPa,N/A,25106,['C'],A,Small (less than 1 g) adiabatic calorimetry,"not stated,99.9999 % (total),",99.9999,Not Specified %,1987
164.889,23.3962,0.116981,None kPa,N/A,25106,['C'],A,Small (less than 1 g) adiabatic calorimetry,"not stated,99.9999 % (total),",99.9999,Not Specified %,1987
166.263,23.3929,0.116965,None kPa,N/A,25106,['C'],A,Small (less than 1 g) adiabatic calorimetry,"not stated,99.9999 % (total),",99.9999,Not Specified %,1987
168.39,23.3748,0.116874,None kPa,N/A,25106,['C'],A,Small (less than 1 g) adiabatic calorimetry,"not stated,99.9999 % (total),",99.9999,Not Specified %,1987
168.939,23.464,0.11732,None kPa,N/A,25106,['C'],A,Small (less than 1 g) adiabatic calorimetry,"not stated,99.9999 % (total),",99.9999,Not Specified %,1987
171.837,23.5679,0.11784,None kPa,N/A,25106,['C'],A,Small (less than 1 g) adiabatic calorimetry,"not stated,99.9999 % (total),",99.9999,Not Specified %,1987
172.13,23.5438,0.117719,None kPa,N/A,25106,['C'],A,Small (less than 1 g) adiabatic calorimetry,"not stated,99.9999 % (total),",99.9999,Not Specified %,1987
175.214,23.5259,0.117629,None kPa,N/A,25106,['C'],A,Small (less than 1 g) adiabatic calorimetry,"not stated,99.9999 % (total),",99.9999,Not Specified %,1987
175.764,23.6302,0.118151,None kPa,N/A,25106,['C'],A,Small (less than 1 g) adiabatic calorimetry,"not stated,99.9999 % (total),",99.9999,Not Specified %,1987
178.352,23.7264,0.118632,None kPa,N/A,25106,['C'],A,Small (less than 1 g) adiabatic calorimetry,"not stated,99.9999 % (total),",99.9999,Not Specified %,1987
179.344,23.709,0.118545,None kPa,N/A,25106,['C'],A,Small (less than 1 g) adiabatic calorimetry,"not stated,99.9999 % (total),",99.9999,Not Specified %,1987
181.773,23.664,0.11832,None kPa,N/A,25106,['C'],A,Small (less than 1 g) adiabatic calorimetry,"not stated,99.9999 % (total),",99.9999,Not Specified %,1987
183.155,23.7912,0.118956,None kPa,N/A,25106,['C'],A,Small (less than 1 g) adiabatic calorimetry,"not stated,99.9999 % (total),",99.9999,Not Specified %,1987
184.937,23.8965,0.119483,None kPa,N/A,25106,['C'],A,Small (less than 1 g) adiabatic calorimetry,"not stated,99.9999 % (total),",99.9999,Not Specified %,1987
186.877,23.8667,0.119334,None kPa,N/A,25106,['C'],A,Small (less than 1 g) adiabatic calorimetry,"not stated,99.9999 % (total),",99.9999,Not Specified %,1987
188.278,23.9469,0.119734,None kPa,N/A,25106,['C'],A,Small (less than 1 g) adiabatic calorimetry,"not stated,99.9999 % (total),",99.9999,Not Specified %,1987
190.547,23.9398,0.119699,None kPa,N/A,25106,['C'],A,Small (less than 1 g) adiabatic calorimetry,"not stated,99.9999 % (total),",99.9999,Not Specified %,1987
191.725,24.0117,0.120059,None kPa,N/A,25106,['C'],A,Small (less than 1 g) adiabatic calorimetry,"not stated,99.9999 % (total),",99.9999,Not Specified %,1987
194.251,24.0094,0.120047,None kPa,N/A,25106,['C'],A,Small (less than 1 g) adiabatic calorimetry,"not stated,99.9999 % (total),",99.9999,Not Specified %,1987
195.031,24.0134,0.120067,None kPa,N/A,25106,['C'],A,Small (less than 1 g) adiabatic calorimetry,"not stated,99.9999 % (total),",99.9999,Not Specified %,1987
197.867,24.0758,0.120379,None kPa,N/A,25106,['C'],A,Small (less than 1 g) adiabatic calorimetry,"not stated,99.9999 % (total),",99.9999,Not Specified %,1987
198.753,24.1498,0.120749,None kPa,N/A,25106,['C'],A,Small (less than 1 g) adiabatic calorimetry,"not stated,99.9999 % (total),",99.9999,Not Specified %,1987
201.518,24.1344,0.120672,None kPa,N/A,25106,['C'],A,Small (less than 1 g) adiabatic calorimetry,"not stated,99.9999 % (total),",99.9999,Not Specified %,1987
203.326,24.2525,0.121263,None kPa,N/A,25106,['C'],A,Small (less than 1 g) adiabatic calorimetry,"not stated,99.9999 % (total),",99.9999,Not Specified %,1987
205.134,24.1982,0.120991,None kPa,N/A,25106,['C'],A,Small (less than 1 g) adiabatic calorimetry,"not stated,99.9999 % (total),",99.9999,Not Specified %,1987
208.573,24.2584,0.121292,None kPa,N/A,25106,['C'],A,Small (less than 1 g) adiabatic calorimetry,"not stated,99.9999 % (total),",99.9999,Not Specified %,1987
212.242,24.3127,0.121564,None kPa,N/A,25106,['C'],A,Small (less than 1 g) adiabatic calorimetry,"not stated,99.9999 % (total),",99.9999,Not Specified %,1987
215.734,24.3683,0.121842,None kPa,N/A,25106,['C'],A,Small (less than 1 g) adiabatic calorimetry,"not stated,99.9999 % (total),",99.9999,Not Specified %,1987
219.315,24.4198,0.122099,None kPa,N/A,25106,['C'],A,Small (less than 1 g) adiabatic calorimetry,"not stated,99.9999 % (total),",99.9999,Not Specified %,1987
219.935,24.4256,0.122128,None kPa,N/A,25106,['C'],A,Small (less than 1 g) adiabatic calorimetry,"not stated,99.9999 % (total),",99.9999,Not Specified %,1987
222.771,24.4673,0.122337,None kPa,N/A,25106,['C'],A,Small (less than 1 g) adiabatic calorimetry,"not stated,99.9999 % (total),",99.9999,Not Specified %,1987
226.369,24.5172,0.122586,None kPa,N/A,25106,['C'],A,Small (less than 1 g) adiabatic calorimetry,"not stated,99.9999 % (total),",99.9999,Not Specified %,1987
230.287,24.7081,0.123541,None kPa,N/A,25106,['C'],A,Small (less than 1 g) adiabatic calorimetry,"not stated,99.9999 % (total),",99.9999,Not Specified %,1987
235.409,24.6503,0.123252,None kPa,N/A,25106,['C'],A,Small (less than 1 g) adiabatic calorimetry,"not stated,99.9999 % (total),",99.9999,Not Specified %,1987
240.479,24.7035,0.123517,None kPa,N/A,25106,['C'],A,Small (less than 1 g) adiabatic calorimetry,"not stated,99.9999 % (total),",99.9999,Not Specified %,1987
245.459,24.744,0.12372,None kPa,N/A,25106,['C'],A,Small (less than 1 g) adiabatic calorimetry,"not stated,99.9999 % (total),",99.9999,Not Specified %,1987
250.352,24.7995,0.123997,None kPa,N/A,25106,['C'],A,Small (less than 1 g) adiabatic calorimetry,"not stated,99.9999 % (total),",99.9999,Not Specified %,1987
255.226,24.8513,0.124256,None kPa,N/A,25106,['C'],A,Small (less than 1 g) adiabatic calorimetry,"not stated,99.9999 % (total),",99.9999,Not Specified %,1987
260.029,24.9001,0.124501,None kPa,N/A,25106,['C'],A,Small (less than 1 g) adiabatic calorimetry,"not stated,99.9999 % (total),",99.9999,Not Specified %,1987
264.904,24.9551,0.124776,None kPa,N/A,25106,['C'],A,Small (less than 1 g) adiabatic calorimetry,"not stated,99.9999 % (total),",99.9999,Not Specified %,1987
269.69,25.0098,0.125049,None kPa,N/A,25106,['C'],A,Small (less than 1 g) adiabatic calorimetry,"not stated,99.9999 % (total),",99.9999,Not Specified %,1987
274.316,25.0404,0.125202,None kPa,N/A,25106,['C'],A,Small (less than 1 g) adiabatic calorimetry,"not stated,99.9999 % (total),",99.9999,Not Specified %,1987
279.137,25.0784,0.125392,None kPa,N/A,25106,['C'],A,Small (less than 1 g) adiabatic calorimetry,"not stated,99.9999 % (total),",99.9999,Not Specified %,1987
283.817,25.1262,0.125631,None kPa,N/A,25106,['C'],A,Small (less than 1 g) adiabatic calorimetry,"not stated,99.9999 % (total),",99.9999,Not Specified %,1987
289.507,25.1818,0.125909,None kPa,N/A,25106,['C'],A,Small (less than 1 g) adiabatic calorimetry,"not stated,99.9999 % (total),",99.9999,Not Specified %,1987
295.835,25.2291,0.126145,None kPa,N/A,25106,['C'],A,Small (less than 1 g) adiabatic calorimetry,"not stated,99.9999 % (total),",99.9999,Not Specified %,1987
302.251,25.2814,0.126407,None kPa,N/A,25106,['C'],A,Small (less than 1 g) adiabatic calorimetry,"not stated,99.9999 % (total),",99.9999,Not Specified %,1987
308.685,25.3234,0.126617,None kPa,N/A,25106,['C'],A,Small (less than 1 g) adiabatic calorimetry,"not stated,99.9999 % (total),",99.9999,Not Specified %,1987
314.996,25.3709,0.126855,None kPa,N/A,25106,['C'],A,Small (less than 1 g) adiabatic calorimetry,"not stated,99.9999 % (total),",99.9999,Not Specified %,1987
107.787,20.7536,0.103768,None kPa,N/A,25106,['C'],A,Small (less than 1 g) adiabatic calorimetry,"not stated,99.9999 % (total),",99.9999,Not Specified %,1987
112.059,21.0625,0.105313,None kPa,N/A,25106,['C'],A,Small (less than 1 g) adiabatic calorimetry,"not stated,99.9999 % (total),",99.9999,Not Specified %,1987
124.183,21.7923,0.108962,None kPa,N/A,25106,['C'],A,Small (less than 1 g) adiabatic calorimetry,"not stated,99.9999 % (total),",99.9999,Not Specified %,1987
132.939,22.221,0.111105,None kPa,N/A,25106,['C'],A,Small (less than 1 g) adiabatic calorimetry,"not stated,99.9999 % (total),",99.9999,Not Specified %,1987
138.434,22.4594,0.112297,None kPa,N/A,25106,['C'],A,Small (less than 1 g) adiabatic calorimetry,"not stated,99.9999 % (total),",99.9999,Not Specified %,1987
143.805,22.671,0.113355,None kPa,N/A,25106,['C'],A,Small (less than 1 g) adiabatic calorimetry,"not stated,99.9999 % (total),",99.9999,Not Specified %,1987
149.229,22.8681,0.11434,None kPa,N/A,25106,['C'],A,Small (less than 1 g) adiabatic calorimetry,"not stated,99.9999 % (total),",99.9999,Not Specified %,1987
154.742,23.0507,0.115253,None kPa,N/A,25106,['C'],A,Small (less than 1 g) adiabatic calorimetry,"not stated,99.9999 % (total),",99.9999,Not Specified %,1987
160.201,23.2193,0.116097,None kPa,N/A,25106,['C'],A,Small (less than 1 g) adiabatic calorimetry,"not stated,99.9999 % (total),",99.9999,Not Specified %,1987
165.483,23.3688,0.116844,None kPa,N/A,25106,['C'],A,Small (less than 1 g) adiabatic calorimetry,"not stated,99.9999 % (total),",99.9999,Not Specified %,1987
170.871,23.5086,0.117543,None kPa,N/A,25106,['C'],A,Small (less than 1 g) adiabatic calorimetry,"not stated,99.9999 % (total),",99.9999,Not Specified %,1987
177.146,23.6602,0.118301,None kPa,N/A,25106,['C'],A,Small (less than 1 g) adiabatic calorimetry,"not stated,99.9999 % (total),",99.9999,Not Specified %,1987
184.29,23.8161,0.11908,None kPa,N/A,25106,['C'],A,Small (less than 1 g) adiabatic calorimetry,"not stated,99.9999 % (total),",99.9999,Not Specified %,1987
191.433,23.957,0.119785,None kPa,N/A,25106,['C'],A,Small (less than 1 g) adiabatic calorimetry,"not stated,99.9999 % (total),",99.9999,Not Specified %,1987
198.877,24.0915,0.120458,None kPa,N/A,25106,['C'],A,Small (less than 1 g) adiabatic calorimetry,"not stated,99.9999 % (total),",99.9999,Not Specified %,1987
205.808,24.2109,0.121054,None kPa,N/A,25106,['C'],A,Small (less than 1 g) adiabatic calorimetry,"not stated,99.9999 % (total),",99.9999,Not Specified %,1987
212.951,24.3203,0.121602,None kPa,N/A,25106,['C'],A,Small (less than 1 g) adiabatic calorimetry,"not stated,99.9999 % (total),",99.9999,Not Specified %,1987
219.988,24.4266,0.122133,None kPa,N/A,25106,['C'],A,Small (less than 1 g) adiabatic calorimetry,"not stated,99.9999 % (total),",99.9999,Not Specified %,1987
226.795,24.5311,0.122656,None kPa,N/A,25106,['C'],A,Small (less than 1 g) adiabatic calorimetry,"not stated,99.9999 % (total),",99.9999,Not Specified %,1987
235.072,24.7015,0.123508,None kPa,N/A,25106,['C'],A,Small (less than 1 g) adiabatic calorimetry,"not stated,99.9999 % (total),",99.9999,Not Specified %,1987
245.052,24.7378,0.123689,None kPa,N/A,25106,['C'],A,Small (less than 1 g) adiabatic calorimetry,"not stated,99.9999 % (total),",99.9999,Not Specified %,1987
254.712,24.8372,0.124186,None kPa,N/A,25106,['C'],A,Small (less than 1 g) adiabatic calorimetry,"not stated,99.9999 % (total),",99.9999,Not Specified %,1987
264.213,24.9387,0.124694,None kPa,N/A,25106,['C'],A,Small (less than 1 g) adiabatic calorimetry,"not stated,99.9999 % (total),",99.9999,Not Specified %,1987
273.483,25.0304,0.125152,None kPa,N/A,25106,['C'],A,Small (less than 1 g) adiabatic calorimetry,"not stated,99.9999 % (total),",99.9999,Not Specified %,1987
284.632,25.1302,0.125651,None kPa,N/A,25106,['C'],A,Small (less than 1 g) adiabatic calorimetry,"not stated,99.9999 % (total),",99.9999,Not Specified %,1987
297.27,25.2429,0.126215,None kPa,N/A,25106,['C'],A,Small (less than 1 g) adiabatic calorimetry,"not stated,99.9999 % (total),",99.9999,Not Specified %,1987
309.891,25.3492,0.126746,None kPa,N/A,25106,['C'],A,Small (less than 1 g) adiabatic calorimetry,"not stated,99.9999 % (total),",99.9999,Not Specified %,1987
292.7,24.885,0.74655,None kPa,N/A,33361,['C'],A,DSC,"not stated,99.99 % (total),",99.99,Not Specified %,2021
300.3,25.073,0.75219,None kPa,N/A,33361,['C'],A,DSC,"not stated,99.99 % (total),",99.99,Not Specified %,2021
310.2,25.226,0.75678,None kPa,N/A,33361,['C'],A,DSC,"not stated,99.99 % (total),",99.99,Not Specified %,2021
320.1,25.358,0.76074,None kPa,N/A,33361,['C'],A,DSC,"not stated,99.99 % (total),",99.99,Not Specified %,2021
323.2,25.514,0.76542,None kPa,N/A,33361,['C'],A,DSC,"not stated,99.99 % (total),",99.99,Not Specified %,2021
330.4,25.637,0.76911,None kPa,N/A,33361,['C'],A,DSC,"not stated,99.99 % (total),",99.99,Not Specified %,2021
340.3,25.76,0.7728,None kPa,N/A,33361,['C'],A,DSC,"not stated,99.99 % (total),",99.99,Not Specified %,2021
349.9,25.857,0.77571,None kPa,N/A,33361,['C'],A,DSC,"not stated,99.99 % (total),",99.99,Not Specified %,2021
359.9,25.968,0.77904,None kPa,N/A,33361,['C'],A,DSC,"not stated,99.99 % (total),",99.99,Not Specified %,2021
370.4,26.052,0.78156,None kPa,N/A,33361,['C'],A,DSC,"not stated,99.99 % (total),",99.99,Not Specified %,2021
372.7,26.143,0.78429,None kPa,N/A,33361,['C'],A,DSC,"not stated,99.99 % (total),",99.99,Not Specified %,2021
380.3,26.195,0.78585,None kPa,N/A,33361,['C'],A,DSC,"not stated,99.99 % (total),",99.99,Not Specified %,2021
390.1,26.246,0.78738,None kPa,N/A,33361,['C'],A,DSC,"not stated,99.99 % (total),",99.99,Not Specified %,2021
399.6,26.272,0.78816,None kPa,N/A,33361,['C'],A,DSC,"not stated,99.99 % (total),",99.99,Not Specified %,2021
409.9,26.305,0.78915,None kPa,N/A,33361,['C'],A,DSC,"not stated,99.99 % (total),",99.99,Not Specified %,2021
420.1,26.344,0.79032,None kPa,N/A,33361,['C'],A,DSC,"not stated,99.99 % (total),",99.99,Not Specified %,2021
422.9,26.402,0.79206,None kPa,N/A,33361,['C'],A,DSC,"not stated,99.99 % (total),",99.99,Not Specified %,2021
430.1,26.447,0.79341,None kPa,N/A,33361,['C'],A,DSC,"not stated,99.99 % (total),",99.99,Not Specified %,2021
439.9,26.493,0.79479,None kPa,N/A,33361,['C'],A,DSC,"not stated,99.99 % (total),",99.99,Not Specified %,2021
449.9,26.538,0.79614,None kPa,N/A,33361,['C'],A,DSC,"not stated,99.99 % (total),",99.99,Not Specified %,2021
460.1,26.61,0.7983,None kPa,N/A,33361,['C'],A,DSC,"not stated,99.99 % (total),",99.99,Not Specified %,2021
470.1,26.648,0.79944,None kPa,N/A,33361,['C'],A,DSC,"not stated,99.99 % (total),",99.99,Not Specified %,2021
473.0,26.739,0.80217,None kPa,N/A,33361,['C'],A,DSC,"not stated,99.99 % (total),",99.99,Not Specified %,2021
480.1,26.791,0.80373,None kPa,N/A,33361,['C'],A,DSC,"not stated,99.99 % (total),",99.99,Not Specified %,2021
490.2,26.875,0.80625,None kPa,N/A,33361,['C'],A,DSC,"not stated,99.99 % (total),",99.99,Not Specified %,2021
500.2,26.973,0.80919,None kPa,N/A,33361,['C'],A,DSC,"not stated,99.99 % (total),",99.99,Not Specified %,2021
509.9,27.057,0.81171,None kPa,N/A,33361,['C'],A,DSC,"not stated,99.99 % (total),",99.99,Not Specified %,2021
520.1,27.115,0.81345,None kPa,N/A,33361,['C'],A,DSC,"not stated,99.99 % (total),",99.99,Not Specified %,2021
522.5,27.219,0.81657,None kPa,N/A,33361,['C'],A,DSC,"not stated,99.99 % (total),",99.99,Not Specified %,2021
530.2,27.31,0.8193,None kPa,N/A,33361,['C'],A,DSC,"not stated,99.99 % (total),",99.99,Not Specified %,2021
540.2,27.388,0.82164,None kPa,N/A,33361,['C'],A,DSC,"not stated,99.99 % (total),",99.99,Not Specified %,2021
549.9,27.498,0.82494,None kPa,N/A,33361,['C'],A,DSC,"not stated,99.99 % (total),",99.99,Not Specified %,2021
559.9,27.602,0.82806,None kPa,N/A,33361,['C'],A,DSC,"not stated,99.99 % (total),",99.99,Not Specified %,2021
570.1,27.666,0.82998,None kPa,N/A,33361,['C'],A,DSC,"not stated,99.99 % (total),",99.99,Not Specified %,2021
573.2,27.731,0.83193,None kPa,N/A,33361,['C'],A,DSC,"not stated,99.99 % (total),",99.99,Not Specified %,2021
580.4,27.783,0.83349,None kPa,N/A,33361,['C'],A,DSC,"not stated,99.99 % (total),",99.99,Not Specified %,2021
590.2,27.854,0.83562,None kPa,N/A,33361,['C'],A,DSC,"not stated,99.99 % (total),",99.99,Not Specified %,2021
600.2,27.88,0.8364,None kPa,N/A,33361,['C'],A,DSC,"not stated,99.99 % (total),",99.99,Not Specified %,2021
609.9,27.906,0.83718,None kPa,N/A,33361,['C'],A,DSC,"not stated,99.99 % (total),",99.99,Not Specified %,2021
619.9,27.913,0.83739,None kPa,N/A,33361,['C'],A,DSC,"not stated,99.99 % (total),",99.99,Not Specified %,2021
622.9,27.906,0.83718,None kPa,N/A,33361,['C'],A,DSC,"not stated,99.99 % (total),",99.99,Not Specified %,2021
630.1,27.939,0.83817,None kPa,N/A,33361,['C'],A,DSC,"not stated,99.99 % (total),",99.99,Not Specified %,2021
650.1,27.926,0.83778,None kPa,N/A,33361,['C'],A,DSC,"not stated,99.99 % (total),",99.99,Not Specified %,2021
660.1,27.932,0.83796,None kPa,N/A,33361,['C'],A,DSC,"not stated,99.99 % (total),",99.99,Not Specified %,2021
669.9,27.926,0.83778,None kPa,N/A,33361,['C'],A,DSC,"not stated,99.99 % (total),",99.99,Not Specified %,2021
673.0,27.932,0.83796,None kPa,N/A,33361,['C'],A,DSC,"not stated,99.99 % (total),",99.99,Not Specified %,2021
680.1,27.952,0.83856,None kPa,N/A,33361,['C'],A,DSC,"not stated,99.99 % (total),",99.99,Not Specified %,2021
690.6,27.991,0.83973,None kPa,N/A,33361,['C'],A,DSC,"not stated,99.99 % (total),",99.99,Not Specified %,2021
700.1,28.036,0.84108,None kPa,N/A,33361,['C'],A,DSC,"not stated,99.99 % (total),",99.99,Not Specified %,2021
710.1,28.049,0.84147,None kPa,N/A,33361,['C'],A,DSC,"not stated,99.99 % (total),",99.99,Not Specified %,2021
720.1,28.101,0.84303,None kPa,N/A,33361,['C'],A,DSC,"not stated,99.99 % (total),",99.99,Not Specified %,2021
740.2,28.153,0.84459,None kPa,N/A,33361,['C'],A,DSC,"not stated,99.99 % (total),",99.99,Not Specified %,2021
759.9,28.192,0.84576,None kPa,N/A,33361,['C'],A,DSC,"not stated,99.99 % (total),",99.99,Not Specified %,2021
770.2,28.243,0.84729,None kPa,N/A,33361,['C'],A,DSC,"not stated,99.99 % (total),",99.99,Not Specified %,2021
773.3,28.308,0.84924,None kPa,N/A,33361,['C'],A,DSC,"not stated,99.99 % (total),",99.99,Not Specified %,2021
780.2,28.399,0.85197,None kPa,N/A,33361,['C'],A,DSC,"not stated,99.99 % (total),",99.99,Not Specified %,2021
790.4,28.457,0.85371,None kPa,N/A,33361,['C'],A,DSC,"not stated,99.99 % (total),",99.99,Not Specified %,2021
800.2,28.548,0.85644,None kPa,N/A,33361,['C'],A,DSC,"not stated,99.99 % (total),",99.99,Not Specified %,2021
810.1,28.626,0.85878,None kPa,N/A,33361,['C'],A,DSC,"not stated,99.99 % (total),",99.99,Not Specified %,2021
820.2,28.704,0.86112,None kPa,N/A,33361,['C'],A,DSC,"not stated,99.99 % (total),",99.99,Not Specified %,2021
323.0,25.58,0.7674,None kPa,N/A,33363,['C'],A,DSC,"not stated,99.99 % (total),",99.99,Not Specified %,2021
373.0,26.07,0.7821,None kPa,N/A,33363,['C'],A,DSC,"not stated,99.99 % (total),",99.99,Not Specified %,2021
423.0,26.32,0.7896,None kPa,N/A,33363,['C'],A,DSC,"not stated,99.99 % (total),",99.99,Not Specified %,2021
473.0,26.71,0.8013,None kPa,N/A,33363,['C'],A,DSC,"not stated,99.99 % (total),",99.99,Not Specified %,2021
523.0,27.19,0.8157,None kPa,N/A,33363,['C'],A,DSC,"not stated,99.99 % (total),",99.99,Not Specified %,2021
573.0,27.71,0.8313,None kPa,N/A,33363,['C'],A,DSC,"not stated,99.99 % (total),",99.99,Not Specified %,2021
623.0,28.03,0.8409,None kPa,N/A,33363,['C'],A,DSC,"not stated,99.99 % (total),",99.99,Not Specified %,2021
673.0,27.91,0.8373,None kPa,N/A,33363,['C'],A,DSC,"not stated,99.99 % (total),",99.99,Not Specified %,2021
723.0,28.44,0.8532,None kPa,N/A,33363,['C'],A,DSC,"not stated,99.99 % (total),",99.99,Not Specified %,2021
773.0,28.4,0.852,None kPa,N/A,33363,['C'],A,DSC,"not stated,99.99 % (total),",99.99,Not Specified %,2021
823.0,29.08,0.8724,None kPa,N/A,33363,['C'],A,DSC,"not stated,99.99 % (total),",99.99,Not Specified %,2021
