Repository: amr8004/PureElementPRL

# Pure Element Thermodynamic modeling with 3rd generation CALPHAD models for multiple elements

## Description
Jupyter notebook for modeling pure elements with selected models via python tools pycalphad and ESPEI

## Running Tutorial
Creating a codespace should immediately open the desired notebook. Just change the element as desired (non-case sensitive) and set what SGTE structure (FCC_A1, BCC_A2, etc.) you would like to compare against.

## Further Resources

## Citation

File: CpCSV/Au_CP_data.csv (part 7 of 9)
Temperature: K,Heat capacity at constant pressure Cp: J/K/mol,Uncertainty,Pressure,Ref Temp,Data Set ID,State,Representation,Method,Description,Purity,Purity Units,Year
2.4,0.00778,0.000389,None kPa,N/A,16037,['C'],A,Vacuum adiabatic calorimetry,"not stated,99.999 mole % (total),spectroscopy",99.999,Mole %,1966
2.45,0.00834,0.000417,None kPa,N/A,16037,['C'],A,Vacuum adiabatic calorimetry,"not stated,99.999 mole % (total),spectroscopy",99.999,Mole %,1966
2.51,0.00881,0.0004405,None kPa,N/A,16037,['C'],A,Vacuum adiabatic calorimetry,"not stated,99.999 mole % (total),spectroscopy",99.999,Mole %,1966
2.57,0.00923,0.0004615,None kPa,N/A,16037,['C'],A,Vacuum adiabatic calorimetry,"not stated,99.999 mole % (total),spectroscopy",99.999,Mole %,1966
2.64,0.00987,0.0004935,None kPa,N/A,16037,['C'],A,Vacuum adiabatic calorimetry,"not stated,99.999 mole % (total),spectroscopy",99.999,Mole %,1966
2.69,0.0106,0.00053,None kPa,N/A,16037,['C'],A,Vacuum adiabatic calorimetry,"not stated,99.999 mole % (total),spectroscopy",99.999,Mole %,1966
2.77,0.0113,0.000565,None kPa,N/A,16037,['C'],A,Vacuum adiabatic calorimetry,"not stated,99.999 mole % (total),spectroscopy",99.999,Mole %,1966
2.84,0.0121,0.000605,None kPa,N/A,16037,['C'],A,Vacuum adiabatic calorimetry,"not stated,99.999 mole % (total),spectroscopy",99.999,Mole %,1966
2.91,0.0128,0.00064,None kPa,N/A,16037,['C'],A,Vacuum adiabatic calorimetry,"not stated,99.999 mole % (total),spectroscopy",99.999,Mole %,1966
2.99,0.0138,0.00069,None kPa,N/A,16037,['C'],A,Vacuum adiabatic calorimetry,"not stated,99.999 mole % (total),spectroscopy",99.999,Mole %,1966
3.06,0.0148,0.00074,None kPa,N/A,16037,['C'],A,Vacuum adiabatic calorimetry,"not stated,99.999 mole % (total),spectroscopy",99.999,Mole %,1966
3.14,0.0158,0.00079,None kPa,N/A,16037,['C'],A,Vacuum adiabatic calorimetry,"not stated,99.999 mole % (total),spectroscopy",99.999,Mole %,1966
3.22,0.0169,0.000845,None kPa,N/A,16037,['C'],A,Vacuum adiabatic calorimetry,"not stated,99.999 mole % (total),spectroscopy",99.999,Mole %,1966
3.3,0.0181,0.000905,None kPa,N/A,16037,['C'],A,Vacuum adiabatic calorimetry,"not stated,99.999 mole % (total),spectroscopy",99.999,Mole %,1966
3.38,0.0192,0.00096,None kPa,N/A,16037,['C'],A,Vacuum adiabatic calorimetry,"not stated,99.999 mole % (total),spectroscopy",99.999,Mole %,1966
3.47,0.0206,0.00103,None kPa,N/A,16037,['C'],A,Vacuum adiabatic calorimetry,"not stated,99.999 mole % (total),spectroscopy",99.999,Mole %,1966
3.56,0.0224,0.00112,None kPa,N/A,16037,['C'],A,Vacuum adiabatic calorimetry,"not stated,99.999 mole % (total),spectroscopy",99.999,Mole %,1966
3.66,0.024,0.0012,None kPa,N/A,16037,['C'],A,Vacuum adiabatic calorimetry,"not stated,99.999 mole % (total),spectroscopy",99.999,Mole %,1966
3.76,0.0259,0.001295,None kPa,N/A,16037,['C'],A,Vacuum adiabatic calorimetry,"not stated,99.999 mole % (total),spectroscopy",99.999,Mole %,1966
3.86,0.028,0.0014,None kPa,N/A,16037,['C'],A,Vacuum adiabatic calorimetry,"not stated,99.999 mole % (total),spectroscopy",99.999,Mole %,1966
3.97,0.0304,0.00152,None kPa,N/A,16037,['C'],A,Vacuum adiabatic calorimetry,"not stated,99.999 mole % (total),spectroscopy",99.999,Mole %,1966
4.08,0.0326,0.00163,None kPa,N/A,16037,['C'],A,Vacuum adiabatic calorimetry,"not stated,99.999 mole % (total),spectroscopy",99.999,Mole %,1966
4.19,0.0355,0.001775,None kPa,N/A,16037,['C'],A,Vacuum adiabatic calorimetry,"not stated,99.999 mole % (total),spectroscopy",99.999,Mole %,1966
4.31,0.0378,0.00189,None kPa,N/A,16037,['C'],A,Vacuum adiabatic calorimetry,"not stated,99.999 mole % (total),spectroscopy",99.999,Mole %,1966
4.43,0.0411,0.002055,None kPa,N/A,16037,['C'],A,Vacuum adiabatic calorimetry,"not stated,99.999 mole % (total),spectroscopy",99.999,Mole %,1966
4.69,0.0484,0.00242,None kPa,N/A,16037,['C'],A,Vacuum adiabatic calorimetry,"not stated,99.999 mole % (total),spectroscopy",99.999,Mole %,1966
4.81,0.0519,0.002595,None kPa,N/A,16037,['C'],A,Vacuum adiabatic calorimetry,"not stated,99.999 mole % (total),spectroscopy",99.999,Mole %,1966
4.94,0.0562,0.00281,None kPa,N/A,16037,['C'],A,Vacuum adiabatic calorimetry,"not stated,99.999 mole % (total),spectroscopy",99.999,Mole %,1966
5.08,0.0609,0.003045,None kPa,N/A,16037,['C'],A,Vacuum adiabatic calorimetry,"not stated,99.999 mole % (total),spectroscopy",99.999,Mole %,1966
5.23,0.066,0.0033,None kPa,N/A,16037,['C'],A,Vacuum adiabatic calorimetry,"not stated,99.999 mole % (total),spectroscopy",99.999,Mole %,1966
1.35,0.00219,0.0001095,None kPa,N/A,16037,['C'],A,Vacuum adiabatic calorimetry,"not stated,99.999 mole % (total),spectroscopy",99.999,Mole %,1966
1.41,0.00235,0.0001175,None kPa,N/A,16037,['C'],A,Vacuum adiabatic calorimetry,"not stated,99.999 mole % (total),spectroscopy",99.999,Mole %,1966
1.47,0.00238,0.000119,None kPa,N/A,16037,['C'],A,Vacuum adiabatic calorimetry,"not stated,99.999 mole % (total),spectroscopy",99.999,Mole %,1966
1.52,0.00263,0.0001315,None kPa,N/A,16037,['C'],A,Vacuum adiabatic calorimetry,"not stated,99.999 mole % (total),spectroscopy",99.999,Mole %,1966
1.57,0.0029,0.000145,None kPa,N/A,16037,['C'],A,Vacuum adiabatic calorimetry,"not stated,99.999 mole % (total),spectroscopy",99.999,Mole %,1966
1.61,0.00318,0.000159,None kPa,N/A,16037,['C'],A,Vacuum adiabatic calorimetry,"not stated,99.999 mole % (total),spectroscopy",99.999,Mole %,1966
1.66,0.00335,0.0001675,None kPa,N/A,16037,['C'],A,Vacuum adiabatic calorimetry,"not stated,99.999 mole % (total),spectroscopy",99.999,Mole %,1966
1.71,0.00343,0.0001715,None kPa,N/A,16037,['C'],A,Vacuum adiabatic calorimetry,"not stated,99.999 mole % (total),spectroscopy",99.999,Mole %,1966
1.76,0.0037,0.000185,None kPa,N/A,16037,['C'],A,Vacuum adiabatic calorimetry,"not stated,99.999 mole % (total),spectroscopy",99.999,Mole %,1966
1.79,0.00392,0.000196,None kPa,N/A,16037,['C'],A,Vacuum adiabatic calorimetry,"not stated,99.999 mole % (total),spectroscopy",99.999,Mole %,1966
1.82,0.00406,0.000203,None kPa,N/A,16037,['C'],A,Vacuum adiabatic calorimetry,"not stated,99.999 mole % (total),spectroscopy",99.999,Mole %,1966
1.88,0.00439,0.0002195,None kPa,N/A,16037,['C'],A,Vacuum adiabatic calorimetry,"not stated,99.999 mole % (total),spectroscopy",99.999,Mole %,1966
1.92,0.00464,0.000232,None kPa,N/A,16037,['C'],A,Vacuum adiabatic calorimetry,"not stated,99.999 mole % (total),spectroscopy",99.999,Mole %,1966
1.97,0.00494,0.000247,None kPa,N/A,16037,['C'],A,Vacuum adiabatic calorimetry,"not stated,99.999 mole % (total),spectroscopy",99.999,Mole %,1966
2.0,0.00511,0.0002555,None kPa,N/A,16037,['C'],A,Vacuum adiabatic calorimetry,"not stated,99.999 mole % (total),spectroscopy",99.999,Mole %,1966
2.05,0.00549,0.0002745,None kPa,N/A,16037,['C'],A,Vacuum adiabatic calorimetry,"not stated,99.999 mole % (total),spectroscopy",99.999,Mole %,1966
2.08,0.00583,0.0002915,None kPa,N/A,16037,['C'],A,Vacuum adiabatic calorimetry,"not stated,99.999 mole % (total),spectroscopy",99.999,Mole %,1966
2.11,0.00567,0.0002835,None kPa,N/A,16037,['C'],A,Vacuum adiabatic calorimetry,"not stated,99.999 mole % (total),spectroscopy",99.999,Mole %,1966
2.12,0.00598,0.000299,None kPa,N/A,16037,['C'],A,Vacuum adiabatic calorimetry,"not stated,99.999 mole % (total),spectroscopy",99.999,Mole %,1966
2.17,0.00629,0.0003145,None kPa,N/A,16037,['C'],A,Vacuum adiabatic calorimetry,"not stated,99.999 mole % (total),spectroscopy",99.999,Mole %,1966
2.2,0.00656,0.000328,None kPa,N/A,16037,['C'],A,Vacuum adiabatic calorimetry,"not stated,99.999 mole % (total),spectroscopy",99.999,Mole %,1966
2.24,0.00686,0.000343,None kPa,N/A,16037,['C'],A,Vacuum adiabatic calorimetry,"not stated,99.999 mole % (total),spectroscopy",99.999,Mole %,1966
2.27,0.00709,0.0003545,None kPa,N/A,16037,['C'],A,Vacuum adiabatic calorimetry,"not stated,99.999 mole % (total),spectroscopy",99.999,Mole %,1966
2.29,0.00729,0.0003645,None kPa,N/A,16037,['C'],A,Vacuum adiabatic calorimetry,"not stated,99.999 mole % (total),spectroscopy",99.999,Mole %,1966
2.33,0.00751,0.0003755,None kPa,N/A,16037,['C'],A,Vacuum adiabatic calorimetry,"not stated,99.999 mole % (total),spectroscopy",99.999,Mole %,1966
2.36,0.00786,0.000393,None kPa,N/A,16037,['C'],A,Vacuum adiabatic calorimetry,"not stated,99.999 mole % (total),spectroscopy",99.999,Mole %,1966
2.42,0.00835,0.0004175,None kPa,N/A,16037,['C'],A,Vacuum adiabatic calorimetry,"not stated,99.999 mole % (total),spectroscopy",99.999,Mole %,1966
2.51,0.00889,0.0004445,None kPa,N/A,16037,['C'],A,Vacuum adiabatic calorimetry,"not stated,99.999 mole % (total),spectroscopy",99.999,Mole %,1966
2.56,0.00966,0.000483,None kPa,N/A,16037,['C'],A,Vacuum adiabatic calorimetry,"not stated,99.999 mole % (total),spectroscopy",99.999,Mole %,1966
2.63,0.0103,0.000515,None kPa,N/A,16037,['C'],A,Vacuum adiabatic calorimetry,"not stated,99.999 mole % (total),spectroscopy",99.999,Mole %,1966
2.7,0.011,0.00055,None kPa,N/A,16037,['C'],A,Vacuum adiabatic calorimetry,"not stated,99.999 mole % (total),spectroscopy",99.999,Mole %,1966
2.76,0.0116,0.00058,None kPa,N/A,16037,['C'],A,Vacuum adiabatic calorimetry,"not stated,99.999 mole % (total),spectroscopy",99.999,Mole %,1966
2.83,0.0123,0.000615,None kPa,N/A,16037,['C'],A,Vacuum adiabatic calorimetry,"not stated,99.999 mole % (total),spectroscopy",99.999,Mole %,1966
2.91,0.0131,0.000655,None kPa,N/A,16037,['C'],A,Vacuum adiabatic calorimetry,"not stated,99.999 mole % (total),spectroscopy",99.999,Mole %,1966
2.99,0.0143,0.000715,None kPa,N/A,16037,['C'],A,Vacuum adiabatic calorimetry,"not stated,99.999 mole % (total),spectroscopy",99.999,Mole %,1966
3.07,0.0153,0.000765,None kPa,N/A,16037,['C'],A,Vacuum adiabatic calorimetry,"not stated,99.999 mole % (total),spectroscopy",99.999,Mole %,1966
3.18,0.0168,0.00084,None kPa,N/A,16037,['C'],A,Vacuum adiabatic calorimetry,"not stated,99.999 mole % (total),spectroscopy",99.999,Mole %,1966
3.3,0.018,0.0009,None kPa,N/A,16037,['C'],A,Vacuum adiabatic calorimetry,"not stated,99.999 mole % (total),spectroscopy",99.999,Mole %,1966
3.39,0.0193,0.000965,None kPa,N/A,16037,['C'],A,Vacuum adiabatic calorimetry,"not stated,99.999 mole % (total),spectroscopy",99.999,Mole %,1966
3.48,0.021,0.00105,None kPa,N/A,16037,['C'],A,Vacuum adiabatic calorimetry,"not stated,99.999 mole % (total),spectroscopy",99.999,Mole %,1966
3.59,0.0228,0.00114,None kPa,N/A,16037,['C'],A,Vacuum adiabatic calorimetry,"not stated,99.999 mole % (total),spectroscopy",99.999,Mole %,1966
3.7,0.0242,0.00121,None kPa,N/A,16037,['C'],A,Vacuum adiabatic calorimetry,"not stated,99.999 mole % (total),spectroscopy",99.999,Mole %,1966
3.82,0.027,0.00135,None kPa,N/A,16037,['C'],A,Vacuum adiabatic calorimetry,"not stated,99.999 mole % (total),spectroscopy",99.999,Mole %,1966
3.93,0.0295,0.001475,None kPa,N/A,16037,['C'],A,Vacuum adiabatic calorimetry,"not stated,99.999 mole % (total),spectroscopy",99.999,Mole %,1966
4.06,0.0319,0.001595,None kPa,N/A,16037,['C'],A,Vacuum adiabatic calorimetry,"not stated,99.999 mole % (total),spectroscopy",99.999,Mole %,1966
4.18,0.0348,0.00174,None kPa,N/A,16037,['C'],A,Vacuum adiabatic calorimetry,"not stated,99.999 mole % (total),spectroscopy",99.999,Mole %,1966
4.3,0.0377,0.001885,None kPa,N/A,16037,['C'],A,Vacuum adiabatic calorimetry,"not stated,99.999 mole % (total),spectroscopy",99.999,Mole %,1966
4.45,0.0414,0.00207,None kPa,N/A,16037,['C'],A,Vacuum adiabatic calorimetry,"not stated,99.999 mole % (total),spectroscopy",99.999,Mole %,1966
4.6,0.046,0.0023,None kPa,N/A,16037,['C'],A,Vacuum adiabatic calorimetry,"not stated,99.999 mole % (total),spectroscopy",99.999,Mole %,1966
4.76,0.05,0.0025,None kPa,N/A,16037,['C'],A,Vacuum adiabatic calorimetry,"not stated,99.999 mole % (total),spectroscopy",99.999,Mole %,1966
4.91,0.055,0.00275,None kPa,N/A,16037,['C'],A,Vacuum adiabatic calorimetry,"not stated,99.999 mole % (total),spectroscopy",99.999,Mole %,1966
5.08,0.06,0.003,None kPa,N/A,16037,['C'],A,Vacuum adiabatic calorimetry,"not stated,99.999 mole % (total),spectroscopy",99.999,Mole %,1966
5.24,0.0653,0.003265,None kPa,N/A,16037,['C'],A,Vacuum adiabatic calorimetry,"not stated,99.999 mole % (total),spectroscopy",99.999,Mole %,1966
1.13,0.00141,7.05e-05,None kPa,N/A,16037,['C'],A,Vacuum adiabatic calorimetry,"not stated,99.999 mole % (total),spectroscopy",99.999,Mole %,1966
1.18,0.00178,8.9e-05,None kPa,N/A,16037,['C'],A,Vacuum adiabatic calorimetry,"not stated,99.999 mole % (total),spectroscopy",99.999,Mole %,1966
1.27,0.00172,8.6e-05,None kPa,N/A,16037,['C'],A,Vacuum adiabatic calorimetry,"not stated,99.999 mole % (total),spectroscopy",99.999,Mole %,1966
1.3,0.002,0.0001,None kPa,N/A,16037,['C'],A,Vacuum adiabatic calorimetry,"not stated,99.999 mole % (total),spectroscopy",99.999,Mole %,1966
1.41,0.00237,0.0001185,None kPa,N/A,16037,['C'],A,Vacuum adiabatic calorimetry,"not stated,99.999 mole % (total),spectroscopy",99.999,Mole %,1966
1.57,0.00297,0.0001485,None kPa,N/A,16037,['C'],A,Vacuum adiabatic calorimetry,"not stated,99.999 mole % (total),spectroscopy",99.999,Mole %,1966
1.71,0.00344,0.000172,None kPa,N/A,16037,['C'],A,Vacuum adiabatic calorimetry,"not stated,99.999 mole % (total),spectroscopy",99.999,Mole %,1966
1.83,0.00404,0.000202,None kPa,N/A,16037,['C'],A,Vacuum adiabatic calorimetry,"not stated,99.999 mole % (total),spectroscopy",99.999,Mole %,1966
1.9,0.00449,0.0002245,None kPa,N/A,16037,['C'],A,Vacuum adiabatic calorimetry,"not stated,99.999 mole % (total),spectroscopy",99.999,Mole %,1966
1.99,0.00491,0.0002455,None kPa,N/A,16037,['C'],A,Vacuum adiabatic calorimetry,"not stated,99.999 mole % (total),spectroscopy",99.999,Mole %,1966
2.1,0.00577,0.0002885,None kPa,N/A,16037,['C'],A,Vacuum adiabatic calorimetry,"not stated,99.999 mole % (total),spectroscopy",99.999,Mole %,1966
2.18,0.00627,0.0003135,None kPa,N/A,16037,['C'],A,Vacuum adiabatic calorimetry,"not stated,99.999 mole % (total),spectroscopy",99.999,Mole %,1966
2.29,0.00711,0.0003555,None kPa,N/A,16037,['C'],A,Vacuum adiabatic calorimetry,"not stated,99.999 mole % (total),spectroscopy",99.999,Mole %,1966
2.36,0.00719,0.0003595,None kPa,N/A,16037,['C'],A,Vacuum adiabatic calorimetry,"not stated,99.999 mole % (total),spectroscopy",99.999,Mole %,1966
2.5,0.00864,0.000432,None kPa,N/A,16037,['C'],A,Vacuum adiabatic calorimetry,"not stated,99.999 mole % (total),spectroscopy",99.999,Mole %,1966
2.61,0.00982,0.000491,None kPa,N/A,16037,['C'],A,Vacuum adiabatic calorimetry,"not stated,99.999 mole % (total),spectroscopy",99.999,Mole %,1966
2.67,0.0104,0.00052,None kPa,N/A,16037,['C'],A,Vacuum adiabatic calorimetry,"not stated,99.999 mole % (total),spectroscopy",99.999,Mole %,1966
2.76,0.0117,0.000585,None kPa,N/A,16037,['C'],A,Vacuum adiabatic calorimetry,"not stated,99.999 mole % (total),spectroscopy",99.999,Mole %,1966
2.87,0.013,0.00065,None kPa,N/A,16037,['C'],A,Vacuum adiabatic calorimetry,"not stated,99.999 mole % (total),spectroscopy",99.999,Mole %,1966
2.97,0.0138,0.00069,None kPa,N/A,16037,['C'],A,Vacuum adiabatic calorimetry,"not stated,99.999 mole % (total),spectroscopy",99.999,Mole %,1966
3.08,0.0152,0.00076,None kPa,N/A,16037,['C'],A,Vacuum adiabatic calorimetry,"not stated,99.999 mole % (total),spectroscopy",99.999,Mole %,1966
3.17,0.0166,0.00083,None kPa,N/A,16037,['C'],A,Vacuum adiabatic calorimetry,"not stated,99.999 mole % (total),spectroscopy",99.999,Mole %,1966
3.3,0.018,0.0009,None kPa,N/A,16037,['C'],A,Vacuum adiabatic calorimetry,"not stated,99.999 mole % (total),spectroscopy",99.999,Mole %,1966
3.38,0.0198,0.00099,None kPa,N/A,16037,['C'],A,Vacuum adiabatic calorimetry,"not stated,99.999 mole % (total),spectroscopy",99.999,Mole %,1966
3.46,0.021,0.00105,None kPa,N/A,16037,['C'],A,Vacuum adiabatic calorimetry,"not stated,99.999 mole % (total),spectroscopy",99.999,Mole %,1966
3.57,0.0227,0.001135,None kPa,N/A,16037,['C'],A,Vacuum adiabatic calorimetry,"not stated,99.999 mole % (total),spectroscopy",99.999,Mole %,1966
3.69,0.0249,0.001245,None kPa,N/A,16037,['C'],A,Vacuum adiabatic calorimetry,"not stated,99.999 mole % (total),spectroscopy",99.999,Mole %,1966
3.77,0.0264,0.00132,None kPa,N/A,16037,['C'],A,Vacuum adiabatic calorimetry,"not stated,99.999 mole % (total),spectroscopy",99.999,Mole %,1966
3.88,0.0293,0.001465,None kPa,N/A,16037,['C'],A,Vacuum adiabatic calorimetry,"not stated,99.999 mole % (total),spectroscopy",99.999,Mole %,1966
3.99,0.0312,0.00156,None kPa,N/A,16037,['C'],A,Vacuum adiabatic calorimetry,"not stated,99.999 mole % (total),spectroscopy",99.999,Mole %,1966
4.1,0.0337,0.001685,None kPa,N/A,16037,['C'],A,Vacuum adiabatic calorimetry,"not stated,99.999 mole % (total),spectroscopy",99.999,Mole %,1966
4.16,0.0352,0.00176,None kPa,N/A,16037,['C'],A,Vacuum adiabatic calorimetry,"not stated,99.999 mole % (total),spectroscopy",99.999,Mole %,1966
4.28,0.038,0.0019,None kPa,N/A,16037,['C'],A,Vacuum adiabatic calorimetry,"not stated,99.999 mole % (total),spectroscopy",99.999,Mole %,1966
4.36,0.0398,0.00199,None kPa,N/A,16037,['C'],A,Vacuum adiabatic calorimetry,"not stated,99.999 mole % (total),spectroscopy",99.999,Mole %,1966
4.46,0.042,0.0021,None kPa,N/A,16037,['C'],A,Vacuum adiabatic calorimetry,"not stated,99.999 mole % (total),spectroscopy",99.999,Mole %,1966
4.54,0.0449,0.002245,None kPa,N/A,16037,['C'],A,Vacuum adiabatic calorimetry,"not stated,99.999 mole % (total),spectroscopy",99.999,Mole %,1966
4.66,0.0469,0.002345,None kPa,N/A,16037,['C'],A,Vacuum adiabatic calorimetry,"not stated,99.999 mole % (total),spectroscopy",99.999,Mole %,1966
4.82,0.0521,0.002605,None kPa,N/A,16037,['C'],A,Vacuum adiabatic calorimetry,"not stated,99.999 mole % (total),spectroscopy",99.999,Mole %,1966
4.91,0.0545,0.002725,None kPa,N/A,16037,['C'],A,Vacuum adiabatic calorimetry,"not stated,99.999 mole % (total),spectroscopy",99.999,Mole %,1966
1.0,0.00117,5.85e-05,None kPa,N/A,16038,['C'],A,Vacuum adiabatic calorimetry,"not stated,99.999 mole % (total),spectroscopy",99.999,Mole %,1966
1.5,0.00256,0.000128,None kPa,N/A,16038,['C'],A,Vacuum adiabatic calorimetry,"not stated,99.999 mole % (total),spectroscopy",99.999,Mole %,1966
2.0,0.00492,0.000246,None kPa,N/A,16038,['C'],A,Vacuum adiabatic calorimetry,"not stated,99.999 mole % (total),spectroscopy",99.999,Mole %,1966
2.5,0.00858,0.000429,None kPa,N/A,16038,['C'],A,Vacuum adiabatic calorimetry,"not stated,99.999 mole % (total),spectroscopy",99.999,Mole %,1966
3.0,0.01386,0.000693,None kPa,N/A,16038,['C'],A,Vacuum adiabatic calorimetry,"not stated,99.999 mole % (total),spectroscopy",99.999,Mole %,1966
3.5,0.02107,0.0010535,None kPa,N/A,16038,['C'],A,Vacuum adiabatic calorimetry,"not stated,99.999 mole % (total),spectroscopy",99.999,Mole %,1966
4.0,0.0305,0.001525,None kPa,N/A,16038,['C'],A,Vacuum adiabatic calorimetry,"not stated,99.999 mole % (total),spectroscopy",99.999,Mole %,1966
4.5,0.0426,0.00213,None kPa,N/A,16038,['C'],A,Vacuum adiabatic calorimetry,"not stated,99.999 mole % (total),spectroscopy",99.999,Mole %,1966
5.0,0.0576,0.00288,None kPa,N/A,16038,['C'],A,Vacuum adiabatic calorimetry,"not stated,99.999 mole % (total),spectroscopy",99.999,Mole %,1966
6.0,0.0975,0.004875,None kPa,N/A,16038,['C'],A,Vacuum adiabatic calorimetry,"not stated,99.999 mole % (total),spectroscopy",99.999,Mole %,1966
7.0,0.153,0.00765,None kPa,N/A,16038,['C'],A,Vacuum adiabatic calorimetry,"not stated,99.999 mole % (total),spectroscopy",99.999,Mole %,1966
8.0,0.2265,0.011325,None kPa,N/A,16038,['C'],A,Vacuum adiabatic calorimetry,"not stated,99.999 mole % (total),spectroscopy",99.999,Mole %,1966
9.0,0.3207,0.016035,None kPa,N/A,16038,['C'],A,Vacuum adiabatic calorimetry,"not stated,99.999 mole % (total),spectroscopy",99.999,Mole %,1966
10.0,0.438,0.0219,None kPa,N/A,16038,['C'],A,Vacuum adiabatic calorimetry,"not stated,99.999 mole % (total),spectroscopy",99.999,Mole %,1966
11.0,0.582,0.0291,None kPa,N/A,16038,['C'],A,Vacuum adiabatic calorimetry,"not stated,99.999 mole % (total),spectroscopy",99.999,Mole %,1966
12.0,0.753,0.03765,None kPa,N/A,16038,['C'],A,Vacuum adiabatic calorimetry,"not stated,99.999 mole % (total),spectroscopy",99.999,Mole %,1966
13.0,0.955,0.04775,None kPa,N/A,16038,['C'],A,Vacuum adiabatic calorimetry,"not stated,99.999 mole % (total),spectroscopy",99.999,Mole %,1966
14.0,1.187,0.05935,None kPa,N/A,16038,['C'],A,Vacuum adiabatic calorimetry,"not stated,99.999 mole % (total),spectroscopy",99.999,Mole %,1966
15.0,1.448,0.0724,None kPa,N/A,16038,['C'],A,Vacuum adiabatic calorimetry,"not stated,99.999 mole % (total),spectroscopy",99.999,Mole %,1966
16.0,1.733,0.08665,None kPa,N/A,16038,['C'],A,Vacuum adiabatic calorimetry,"not stated,99.999 mole % (total),spectroscopy",99.999,Mole %,1966
17.0,2.04,0.102,None kPa,N/A,16038,['C'],A,Vacuum adiabatic calorimetry,"not stated,99.999 mole % (total),spectroscopy",99.999,Mole %,1966
18.0,2.37,0.1185,None kPa,N/A,16038,['C'],A,Vacuum adiabatic calorimetry,"not stated,99.999 mole % (total),spectroscopy",99.999,Mole %,1966
19.0,2.72,0.136,None kPa,N/A,16038,['C'],A,Vacuum adiabatic calorimetry,"not stated,99.999 mole % (total),spectroscopy",99.999,Mole %,1966
20.0,3.1,0.155,None kPa,N/A,16038,['C'],A,Vacuum adiabatic calorimetry,"not stated,99.999 mole % (total),spectroscopy",99.999,Mole %,1966
21.0,3.49,0.1745,None kPa,N/A,16038,['C'],A,Vacuum adiabatic calorimetry,"not stated,99.999 mole % (total),spectroscopy",99.999,Mole %,1966
22.0,3.9,0.195,None kPa,N/A,16038,['C'],A,Vacuum adiabatic calorimetry,"not stated,99.999 mole % (total),spectroscopy",99.999,Mole %,1966
23.0,4.33,0.2165,None kPa,N/A,16038,['C'],A,Vacuum adiabatic calorimetry,"not stated,99.999 mole % (total),spectroscopy",99.999,Mole %,1966
24.0,4.77,0.2385,None kPa,N/A,16038,['C'],A,Vacuum adiabatic calorimetry,"not stated,99.999 mole % (total),spectroscopy",99.999,Mole %,1966
25.0,5.21,0.2605,None kPa,N/A,16038,['C'],A,Vacuum adiabatic calorimetry,"not stated,99.999 mole % (total),spectroscopy",99.999,Mole %,1966
26.0,5.66,0.283,None kPa,N/A,16038,['C'],A,Vacuum adiabatic calorimetry,"not stated,99.999 mole % (total),spectroscopy",99.999,Mole %,1966
27.0,6.11,0.3055,None kPa,N/A,16038,['C'],A,Vacuum adiabatic calorimetry,"not stated,99.999 mole % (total),spectroscopy",99.999,Mole %,1966
28.0,6.56,0.328,None kPa,N/A,16038,['C'],A,Vacuum adiabatic calorimetry,"not stated,99.999 mole % (total),spectroscopy",99.999,Mole %,1966
29.0,7.0,0.35,None kPa,N/A,16038,['C'],A,Vacuum adiabatic calorimetry,"not stated,99.999 mole % (total),spectroscopy",99.999,Mole %,1966
30.0,7.43,0.3715,None kPa,N/A,16038,['C'],A,Vacuum adiabatic calorimetry,"not stated,99.999 mole % (total),spectroscopy",99.999,Mole %,1966
0.428,0.000148197,7.40986e-07,None kPa,N/A,16403,['C'],A,Low temperature calorimetry set up,"origin: commercial source,99.999 weight % (total),spectroscopy,rod",99.999,Weight %,1966
0.429,0.000145394,7.2697e-07,None kPa,N/A,16403,['C'],A,Low temperature calorimetry set up,"origin: commercial source,99.999 weight % (total),spectroscopy,rod",99.999,Weight %,1966
0.434,0.00015895,7.94751e-07,None kPa,N/A,16403,['C'],A,Low temperature calorimetry set up,"origin: commercial source,99.999 weight % (total),spectroscopy,rod",99.999,Weight %,1966
0.468,0.000200414,1.00207e-06,None kPa,N/A,16403,['C'],A,Low temperature calorimetry set up,"origin: commercial source,99.999 weight % (total),spectroscopy,rod",99.999,Weight %,1966
0.472,0.000181,9.04999e-07,None kPa,N/A,16403,['C'],A,Low temperature calorimetry set up,"origin: commercial source,99.999 weight % (total),spectroscopy,rod",99.999,Weight %,1966
0.473,0.000187903,9.39517e-07,None kPa,N/A,16403,['C'],A,Low temperature calorimetry set up,"origin: commercial source,99.999 weight % (total),spectroscopy,rod",99.999,Weight %,1966
0.473,0.000199409,9.97047e-07,None kPa,N/A,16403,['C'],A,Low temperature calorimetry set up,"origin: commercial source,99.999 weight % (total),spectroscopy,rod",99.999,Weight %,1966
0.496,0.000204514,1.02257e-06,None kPa,N/A,16403,['C'],A,Low temperature calorimetry set up,"origin: commercial source,99.999 weight % (total),spectroscopy,rod",99.999,Weight %,1966
0.505,0.000207652,1.03826e-06,None kPa,N/A,16403,['C'],A,Low temperature calorimetry set up,"origin: commercial source,99.999 weight % (total),spectroscopy,rod",99.999,Weight %,1966
0.507,0.000234011,1.17006e-06,None kPa,N/A,16403,['C'],A,Low temperature calorimetry set up,"origin: commercial source,99.999 weight % (total),spectroscopy,rod",99.999,Weight %,1966
0.51,0.000192799,9.63994e-07,None kPa,N/A,16403,['C'],A,Low temperature calorimetry set up,"origin: commercial source,99.999 weight % (total),spectroscopy,rod",99.999,Weight %,1966
0.536,0.000262797,1.31399e-06,None kPa,N/A,16403,['C'],A,Low temperature calorimetry set up,"origin: commercial source,99.999 weight % (total),spectroscopy,rod",99.999,Weight %,1966
0.54,0.000239116,1.19558e-06,None kPa,N/A,16403,['C'],A,Low temperature calorimetry set up,"origin: commercial source,99.999 weight % (total),spectroscopy,rod",99.999,Weight %,1966
0.541,0.000259743,1.29871e-06,None kPa,N/A,16403,['C'],A,Low temperature calorimetry set up,"origin: commercial source,99.999 weight % (total),spectroscopy,rod",99.999,Weight %,1966
0.55,0.000274889,1.37444e-06,None kPa,N/A,16403,['C'],A,Low temperature calorimetry set up,"origin: commercial source,99.999 weight % (total),spectroscopy,rod",99.999,Weight %,1966
0.57,0.000300704,1.50352e-06,None kPa,N/A,16403,['C'],A,Low temperature calorimetry set up,"origin: commercial source,99.999 weight % (total),spectroscopy,rod",99.999,Weight %,1966
0.571,0.000280663,1.40331e-06,None kPa,N/A,16403,['C'],A,Low temperature calorimetry set up,"origin: commercial source,99.999 weight % (total),spectroscopy,rod",99.999,Weight %,1966
0.582,0.000315181,1.5759e-06,None kPa,N/A,16403,['C'],A,Low temperature calorimetry set up,"origin: commercial source,99.999 weight % (total),spectroscopy,rod",99.999,Weight %,1966
0.586,0.000286144,1.43072e-06,None kPa,N/A,16403,['C'],A,Low temperature calorimetry set up,"origin: commercial source,99.999 weight % (total),spectroscopy,rod",99.999,Weight %,1966
0.609,0.000331959,1.65979e-06,None kPa,N/A,16403,['C'],A,Low temperature calorimetry set up,"origin: commercial source,99.999 weight % (total),spectroscopy,rod",99.999,Weight %,1966
0.611,0.000352837,1.76418e-06,None kPa,N/A,16403,['C'],A,Low temperature calorimetry set up,"origin: commercial source,99.999 weight % (total),spectroscopy,rod",99.999,Weight %,1966
0.619,0.000381497,1.90749e-06,None kPa,N/A,16403,['C'],A,Low temperature calorimetry set up,"origin: commercial source,99.999 weight % (total),spectroscopy,rod",99.999,Weight %,1966
0.623,0.000360577,1.80289e-06,None kPa,N/A,16403,['C'],A,Low temperature calorimetry set up,"origin: commercial source,99.999 weight % (total),spectroscopy,rod",99.999,Weight %,1966
0.644,0.000388861,1.9443e-06,None kPa,N/A,16403,['C'],A,Low temperature calorimetry set up,"origin: commercial source,99.999 weight % (total),spectroscopy,rod",99.999,Weight %,1966
0.654,0.000406852,2.03426e-06,None kPa,N/A,16403,['C'],A,Low temperature calorimetry set up,"origin: commercial source,99.999 weight % (total),spectroscopy,rod",99.999,Weight %,1966
0.669,0.000400492,2.00246e-06,None kPa,N/A,16403,['C'],A,Low temperature calorimetry set up,"origin: commercial source,99.999 weight % (total),spectroscopy,rod",99.999,Weight %,1966
0.671,0.000413463,2.06731e-06,None kPa,N/A,16403,['C'],A,Low temperature calorimetry set up,"origin: commercial source,99.999 weight % (total),spectroscopy,rod",99.999,Weight %,1966
0.688,0.00047321,2.36605e-06,None kPa,N/A,16403,['C'],A,Low temperature calorimetry set up,"origin: commercial source,99.999 weight % (total),spectroscopy,rod",99.999,Weight %,1966
0.716,0.00049162,2.4581e-06,None kPa,N/A,16403,['C'],A,Low temperature calorimetry set up,"origin: commercial source,99.999 weight % (total),spectroscopy,rod",99.999,Weight %,1966
0.722,0.000516724,2.58362e-06,None kPa,N/A,16403,['C'],A,Low temperature calorimetry set up,"origin: commercial source,99.999 weight % (total),spectroscopy,rod",99.999,Weight %,1966
0.725,0.000509193,2.54596e-06,None kPa,N/A,16403,['C'],A,Low temperature calorimetry set up,"origin: commercial source,99.999 weight % (total),spectroscopy,rod",99.999,Weight %,1966
0.732,0.000527602,2.63801e-06,None kPa,N/A,16403,['C'],A,Low temperature calorimetry set up,"origin: commercial source,99.999 weight % (total),spectroscopy,rod",99.999,Weight %,1966
0.78,0.000561074,2.80537e-06,None kPa,N/A,16403,['C'],A,Low temperature calorimetry set up,"origin: commercial source,99.999 weight % (total),spectroscopy,rod",99.999,Weight %,1966
0.782,0.000574045,2.87022e-06,None kPa,N/A,16403,['C'],A,Low temperature calorimetry set up,"origin: commercial source,99.999 weight % (total),spectroscopy,rod",99.999,Weight %,1966
0.783,0.000605006,3.02503e-06,None kPa,N/A,16403,['C'],A,Low temperature calorimetry set up,"origin: commercial source,99.999 weight % (total),spectroscopy,rod",99.999,Weight %,1966
0.793,0.000668603,3.34302e-06,None kPa,N/A,16403,['C'],A,Low temperature calorimetry set up,"origin: commercial source,99.999 weight % (total),spectroscopy,rod",99.999,Weight %,1966
0.836,0.000728853,3.64426e-06,None kPa,N/A,16403,['C'],A,Low temperature calorimetry set up,"origin: commercial source,99.999 weight % (total),spectroscopy,rod",99.999,Weight %,1966
0.837,0.000695381,3.4769e-06,None kPa,N/A,16403,['C'],A,Low temperature calorimetry set up,"origin: commercial source,99.999 weight % (total),spectroscopy,rod",99.999,Weight %,1966
0.854,0.000754375,3.77188e-06,None kPa,N/A,16403,['C'],A,Low temperature calorimetry set up,"origin: commercial source,99.999 weight % (total),spectroscopy,rod",99.999,Weight %,1966
0.859,0.000784918,3.92459e-06,None kPa,N/A,16403,['C'],A,Low temperature calorimetry set up,"origin: commercial source,99.999 weight % (total),spectroscopy,rod",99.999,Weight %,1966
0.895,0.000874456,4.37228e-06,None kPa,N/A,16403,['C'],A,Low temperature calorimetry set up,"origin: commercial source,99.999 weight % (total),spectroscopy,rod",99.999,Weight %,1966
0.902,0.000832198,4.16099e-06,None kPa,N/A,16403,['C'],A,Low temperature calorimetry set up,"origin: commercial source,99.999 weight % (total),spectroscopy,rod",99.999,Weight %,1966
0.924,0.000914204,4.57102e-06,None kPa,N/A,16403,['C'],A,Low temperature calorimetry set up,"origin: commercial source,99.999 weight % (total),spectroscopy,rod",99.999,Weight %,1966
0.936,0.00093889,4.69445e-06,None kPa,N/A,16403,['C'],A,Low temperature calorimetry set up,"origin: commercial source,99.999 weight % (total),spectroscopy,rod",99.999,Weight %,1966
0.974,0.00105855,5.29276e-06,None kPa,N/A,16403,['C'],A,Low temperature calorimetry set up,"origin: commercial source,99.999 weight % (total),spectroscopy,rod",99.999,Weight %,1966
0.975,0.00103428,5.17142e-06,None kPa,N/A,16403,['C'],A,Low temperature calorimetry set up,"origin: commercial source,99.999 weight % (total),spectroscopy,rod",99.999,Weight %,1966
1.006,0.00120374,6.01868e-06,None kPa,N/A,16403,['C'],A,Low temperature calorimetry set up,"origin: commercial source,99.999 weight % (total),spectroscopy,rod",99.999,Weight %,1966
1.012,0.00118114,5.90572e-06,None kPa,N/A,16403,['C'],A,Low temperature calorimetry set up,"origin: commercial source,99.999 weight % (total),spectroscopy,rod",99.999,Weight %,1966
1.053,0.00134892,6.74461e-06,None kPa,N/A,16403,['C'],A,Low temperature calorimetry set up,"origin: commercial source,99.999 weight % (total),spectroscopy,rod",99.999,Weight %,1966
1.061,0.00140959,7.04795e-06,None kPa,N/A,16403,['C'],A,Low temperature calorimetry set up,"origin: commercial source,99.999 weight % (total),spectroscopy,rod",99.999,Weight %,1966
1.101,0.00156691,7.83454e-06,None kPa,N/A,16403,['C'],A,Low temperature calorimetry set up,"origin: commercial source,99.999 weight % (total),spectroscopy,rod",99.999,Weight %,1966
1.111,0.00155436,7.77178e-06,None kPa,N/A,16403,['C'],A,Low temperature calorimetry set up,"origin: commercial source,99.999 weight % (total),spectroscopy,rod",99.999,Weight %,1966
1.143,0.0016577,8.2885e-06,None kPa,N/A,16403,['C'],A,Low temperature calorimetry set up,"origin: commercial source,99.999 weight % (total),spectroscopy,rod",99.999,Weight %,1966
1.158,0.00179954,8.99769e-06,None kPa,N/A,16403,['C'],A,Low temperature calorimetry set up,"origin: commercial source,99.999 weight % (total),spectroscopy,rod",99.999,Weight %,1966
1.201,0.00200414,1.00207e-05,None kPa,N/A,16403,['C'],A,Low temperature calorimetry set up,"origin: commercial source,99.999 weight % (total),spectroscopy,rod",99.999,Weight %,1966
1.217,0.00207903,1.03951e-05,None kPa,N/A,16403,['C'],A,Low temperature calorimetry set up,"origin: commercial source,99.999 weight % (total),spectroscopy,rod",99.999,Weight %,1966
1.243,0.00211208,1.05604e-05,None kPa,N/A,16403,['C'],A,Low temperature calorimetry set up,"origin: commercial source,99.999 weight % (total),spectroscopy,rod",99.999,Weight %,1966
1.277,0.00235768,1.17884e-05,None kPa,N/A,16403,['C'],A,Low temperature calorimetry set up,"origin: commercial source,99.999 weight % (total),spectroscopy,rod",99.999,Weight %,1966
1.315,0.00268989,1.34495e-05,None kPa,N/A,16403,['C'],A,Low temperature calorimetry set up,"origin: commercial source,99.999 weight % (total),spectroscopy,rod",99.999,Weight %,1966
1.341,0.00283131,1.41566e-05,None kPa,N/A,16403,['C'],A,Low temperature calorimetry set up,"origin: commercial source,99.999 weight % (total),spectroscopy,rod",99.999,Weight %,1966
1.361,0.00290495,1.45248e-05,None kPa,N/A,16403,['C'],A,Low temperature calorimetry set up,"origin: commercial source,99.999 weight % (total),spectroscopy,rod",99.999,Weight %,1966
1.408,0.00323423,1.61712e-05,None kPa,N/A,16403,['C'],A,Low temperature calorimetry set up,"origin: commercial source,99.999 weight % (total),spectroscopy,rod",99.999,Weight %,1966
1.454,0.00356644,1.78322e-05,None kPa,N/A,16403,['C'],A,Low temperature calorimetry set up,"origin: commercial source,99.999 weight % (total),spectroscopy,rod",99.999,Weight %,1966
1.483,0.00391539,1.95769e-05,None kPa,N/A,16403,['C'],A,Low temperature calorimetry set up,"origin: commercial source,99.999 weight % (total),spectroscopy,rod",99.999,Weight %,1966
1.5,0.00397773,1.98886e-05,None kPa,N/A,16403,['C'],A,Low temperature calorimetry set up,"origin: commercial source,99.999 weight % (total),spectroscopy,rod",99.999,Weight %,1966
1.536,0.00456893,2.28446e-05,None kPa,N/A,16403,['C'],A,Low temperature calorimetry set up,"origin: commercial source,99.999 weight % (total),spectroscopy,rod",99.999,Weight %,1966
1.595,0.0048116,2.4058e-05,None kPa,N/A,16403,['C'],A,Low temperature calorimetry set up,"origin: commercial source,99.999 weight % (total),spectroscopy,rod",99.999,Weight %,1966
3.0,0.0141628,7.08142e-05,None kPa,N/A,16404,['C'],A,Low temperature calorimetry set up,"origin: commercial source,99.999 weight % (total),spectroscopy,rod",99.999,Weight %,1966
4.0,0.0305934,0.000152967,None kPa,N/A,16404,['C'],A,Low temperature calorimetry set up,"origin: commercial source,99.999 weight % (total),spectroscopy,rod",99.999,Weight %,1966
5.0,0.0568606,0.000284303,None kPa,N/A,16404,['C'],A,Low temperature calorimetry set up,"origin: commercial source,99.999 weight % (total),spectroscopy,rod",99.999,Weight %,1966
6.0,0.0953115,0.000476558,None kPa,N/A,16404,['C'],A,Low temperature calorimetry set up,"origin: commercial source,99.999 weight % (total),spectroscopy,rod",99.999,Weight %,1966
7.0,0.148909,0.000744543,None kPa,N/A,16404,['C'],A,Low temperature calorimetry set up,"origin: commercial source,99.999 weight % (total),spectroscopy,rod",99.999,Weight %,1966
8.0,0.220288,0.00110144,None kPa,N/A,16404,['C'],A,Low temperature calorimetry set up,"origin: commercial source,99.999 weight % (total),spectroscopy,rod",99.999,Weight %,1966
9.0,0.312712,0.00156356,None kPa,N/A,16404,['C'],A,Low temperature calorimetry set up,"origin: commercial source,99.999 weight % (total),spectroscopy,rod",99.999,Weight %,1966
10.0,0.430952,0.00215476,None kPa,N/A,16404,['C'],A,Low temperature calorimetry set up,"origin: commercial source,99.999 weight % (total),spectroscopy,rod",99.999,Weight %,1966
11.0,0.578229,0.00289114,None kPa,N/A,16404,['C'],A,Low temperature calorimetry set up,"origin: commercial source,99.999 weight % (total),spectroscopy,rod",99.999,Weight %,1966
12.0,0.75563,0.00377815,None kPa,N/A,16404,['C'],A,Low temperature calorimetry set up,"origin: commercial source,99.999 weight % (total),spectroscopy,rod",99.999,Weight %,1966
13.0,0.963575,0.00481788,None kPa,N/A,16404,['C'],A,Low temperature calorimetry set up,"origin: commercial source,99.999 weight % (total),spectroscopy,rod",99.999,Weight %,1966
14.0,1.20374,0.00601868,None kPa,N/A,16404,['C'],A,Low temperature calorimetry set up,"origin: commercial source,99.999 weight % (total),spectroscopy,rod",99.999,Weight %,1966
15.0,1.47402,0.00737012,None kPa,N/A,16404,['C'],A,Low temperature calorimetry set up,"origin: commercial source,99.999 weight % (total),spectroscopy,rod",99.999,Weight %,1966
16.0,1.77234,0.00886171,None kPa,N/A,16404,['C'],A,Low temperature calorimetry set up,"origin: commercial source,99.999 weight % (total),spectroscopy,rod",99.999,Weight %,1966
17.0,2.09535,0.0104767,None kPa,N/A,16404,['C'],A,Low temperature calorimetry set up,"origin: commercial source,99.999 weight % (total),spectroscopy,rod",99.999,Weight %,1966
18.0,2.44095,0.0122047,None kPa,N/A,16404,['C'],A,Low temperature calorimetry set up,"origin: commercial source,99.999 weight % (total),spectroscopy,rod",99.999,Weight %,1966
19.0,2.8083,0.0140415,None kPa,N/A,16404,['C'],A,Low temperature calorimetry set up,"origin: commercial source,99.999 weight % (total),spectroscopy,rod",99.999,Weight %,1966
20.0,3.19072,0.0159536,None kPa,N/A,16404,['C'],A,Low temperature calorimetry set up,"origin: commercial source,99.999 weight % (total),spectroscopy,rod",99.999,Weight %,1966
21.0,3.5815,0.0179075,None kPa,N/A,16404,['C'],A,Low temperature calorimetry set up,"origin: commercial source,99.999 weight % (total),spectroscopy,rod",99.999,Weight %,1966
22.0,3.98484,0.0199242,None kPa,N/A,16404,['C'],A,Low temperature calorimetry set up,"origin: commercial source,99.999 weight % (total),spectroscopy,rod",99.999,Weight %,1966
23.0,4.39738,0.0219869,None kPa,N/A,16404,['C'],A,Low temperature calorimetry set up,"origin: commercial source,99.999 weight % (total),spectroscopy,rod",99.999,Weight %,1966
24.0,4.81578,0.0240789,None kPa,N/A,16404,['C'],A,Low temperature calorimetry set up,"origin: commercial source,99.999 weight % (total),spectroscopy,rod",99.999,Weight %,1966
25.0,5.24674,0.0262337,None kPa,N/A,16404,['C'],A,Low temperature calorimetry set up,"origin: commercial source,99.999 weight % (total),spectroscopy,rod",99.999,Weight %,1966
26.0,5.6735,0.0283675,None kPa,N/A,16404,['C'],A,Low temperature calorimetry set up,"origin: commercial source,99.999 weight % (total),spectroscopy,rod",99.999,Weight %,1966
27.0,6.10027,0.0305014,None kPa,N/A,16404,['C'],A,Low temperature calorimetry set up,"origin: commercial source,99.999 weight % (total),spectroscopy,rod",99.999,Weight %,1966
28.0,6.52704,0.0326352,None kPa,N/A,16404,['C'],A,Low temperature calorimetry set up,"origin: commercial source,99.999 weight % (total),spectroscopy,rod",99.999,Weight %,1966
29.0,6.95381,0.034769,None kPa,N/A,16404,['C'],A,Low temperature calorimetry set up,"origin: commercial source,99.999 weight % (total),spectroscopy,rod",99.999,Weight %,1966
30.0,7.36802,0.0368401,None kPa,N/A,16404,['C'],A,Low temperature calorimetry set up,"origin: commercial source,99.999 weight % (total),spectroscopy,rod",99.999,Weight %,1966
2.0,0.00504,0.0001008,None kPa,N/A,16662,['C'],A,Vacuum adiabatic calorimetry,"origin: commercial source,99.9999 % (total),",99.9999,Not Specified %,1966
2.2,0.00636,0.0001272,None kPa,N/A,16662,['C'],A,Vacuum adiabatic calorimetry,"origin: commercial source,99.9999 % (total),",99.9999,Not Specified %,1966
2.4,0.00792,0.0001584,None kPa,N/A,16662,['C'],A,Vacuum adiabatic calorimetry,"origin: commercial source,99.9999 % (total),",99.9999,Not Specified %,1966
