Repository: amr8004/PureElementPRL

# Pure Element Thermodynamic modeling with 3rd generation CALPHAD models for multiple elements

## Description
Jupyter notebook for modeling pure elements with selected models via python tools pycalphad and ESPEI

## Running Tutorial
Creating a codespace should immediately open the desired notebook. Just change the element as desired (non-case sensitive) and set what SGTE structure (FCC_A1, BCC_A2, etc.) you would like to compare against.

## Further Resources

## Citation

File: CpCSV/Cu_CP_data.csv (part 7 of 16)
Temperature: K,Heat capacity at constant pressure Cp: J/K/mol,Uncertainty,Pressure,Ref Temp,Data Set ID,State,Representation,Method,Description,Purity,Purity Units,Year
5.65,0.012401,0.00107,None kPa,N/A,16957,['C'],A,Vacuum adiabatic calorimetry,"origin: commercial source,99.999 % (total),stated by supplier",99.999,Not Specified %,1967
5.85,0.013494,0.00114,None kPa,N/A,16957,['C'],A,Vacuum adiabatic calorimetry,"origin: commercial source,99.999 % (total),stated by supplier",99.999,Not Specified %,1967
6.06,0.014719,0.00121,None kPa,N/A,16957,['C'],A,Vacuum adiabatic calorimetry,"origin: commercial source,99.999 % (total),stated by supplier",99.999,Not Specified %,1967
6.12,0.015102,0.00123,None kPa,N/A,16957,['C'],A,Vacuum adiabatic calorimetry,"origin: commercial source,99.999 % (total),stated by supplier",99.999,Not Specified %,1967
6.18,0.015427,0.00125,None kPa,N/A,16957,['C'],A,Vacuum adiabatic calorimetry,"origin: commercial source,99.999 % (total),stated by supplier",99.999,Not Specified %,1967
6.3,0.016297,0.00129,None kPa,N/A,16957,['C'],A,Vacuum adiabatic calorimetry,"origin: commercial source,99.999 % (total),stated by supplier",99.999,Not Specified %,1967
6.57,0.01807,0.00138,None kPa,N/A,16957,['C'],A,Vacuum adiabatic calorimetry,"origin: commercial source,99.999 % (total),stated by supplier",99.999,Not Specified %,1967
6.64,0.018516,0.00141,None kPa,N/A,16957,['C'],A,Vacuum adiabatic calorimetry,"origin: commercial source,99.999 % (total),stated by supplier",99.999,Not Specified %,1967
6.89,0.020382,0.00149,None kPa,N/A,16957,['C'],A,Vacuum adiabatic calorimetry,"origin: commercial source,99.999 % (total),stated by supplier",99.999,Not Specified %,1967
7.05,0.02161,0.00155,None kPa,N/A,16957,['C'],A,Vacuum adiabatic calorimetry,"origin: commercial source,99.999 % (total),stated by supplier",99.999,Not Specified %,1967
7.25,0.023154,0.00162,None kPa,N/A,16957,['C'],A,Vacuum adiabatic calorimetry,"origin: commercial source,99.999 % (total),stated by supplier",99.999,Not Specified %,1967
7.53,0.02563,0.00171,None kPa,N/A,16957,['C'],A,Vacuum adiabatic calorimetry,"origin: commercial source,99.999 % (total),stated by supplier",99.999,Not Specified %,1967
7.64,0.026819,0.00175,None kPa,N/A,16957,['C'],A,Vacuum adiabatic calorimetry,"origin: commercial source,99.999 % (total),stated by supplier",99.999,Not Specified %,1967
8.03,0.030391,0.00189,None kPa,N/A,16957,['C'],A,Vacuum adiabatic calorimetry,"origin: commercial source,99.999 % (total),stated by supplier",99.999,Not Specified %,1967
8.47,0.035166,0.00204,None kPa,N/A,16957,['C'],A,Vacuum adiabatic calorimetry,"origin: commercial source,99.999 % (total),stated by supplier",99.999,Not Specified %,1967
8.74,0.038105,0.00213,None kPa,N/A,16957,['C'],A,Vacuum adiabatic calorimetry,"origin: commercial source,99.999 % (total),stated by supplier",99.999,Not Specified %,1967
8.99,0.041418,0.00221,None kPa,N/A,16957,['C'],A,Vacuum adiabatic calorimetry,"origin: commercial source,99.999 % (total),stated by supplier",99.999,Not Specified %,1967
9.19,0.044022,0.00229,None kPa,N/A,16957,['C'],A,Vacuum adiabatic calorimetry,"origin: commercial source,99.999 % (total),stated by supplier",99.999,Not Specified %,1967
9.3,0.045635,0.00232,None kPa,N/A,16957,['C'],A,Vacuum adiabatic calorimetry,"origin: commercial source,99.999 % (total),stated by supplier",99.999,Not Specified %,1967
9.34,0.04624,0.00234,None kPa,N/A,16957,['C'],A,Vacuum adiabatic calorimetry,"origin: commercial source,99.999 % (total),stated by supplier",99.999,Not Specified %,1967
9.48,0.048175,0.00238,None kPa,N/A,16957,['C'],A,Vacuum adiabatic calorimetry,"origin: commercial source,99.999 % (total),stated by supplier",99.999,Not Specified %,1967
9.68,0.050906,0.00245,None kPa,N/A,16957,['C'],A,Vacuum adiabatic calorimetry,"origin: commercial source,99.999 % (total),stated by supplier",99.999,Not Specified %,1967
9.93,0.054748,0.00254,None kPa,N/A,16957,['C'],A,Vacuum adiabatic calorimetry,"origin: commercial source,99.999 % (total),stated by supplier",99.999,Not Specified %,1967
10.47,0.063446,0.00272,None kPa,N/A,16957,['C'],A,Vacuum adiabatic calorimetry,"origin: commercial source,99.999 % (total),stated by supplier",99.999,Not Specified %,1967
10.76,0.06852,0.00282,None kPa,N/A,16957,['C'],A,Vacuum adiabatic calorimetry,"origin: commercial source,99.999 % (total),stated by supplier",99.999,Not Specified %,1967
10.86,0.070029,0.00286,None kPa,N/A,16957,['C'],A,Vacuum adiabatic calorimetry,"origin: commercial source,99.999 % (total),stated by supplier",99.999,Not Specified %,1967
11.24,0.0774,0.00299,None kPa,N/A,16957,['C'],A,Vacuum adiabatic calorimetry,"origin: commercial source,99.999 % (total),stated by supplier",99.999,Not Specified %,1967
11.51,0.083135,0.00308,None kPa,N/A,16957,['C'],A,Vacuum adiabatic calorimetry,"origin: commercial source,99.999 % (total),stated by supplier",99.999,Not Specified %,1967
11.72,0.088176,0.00315,None kPa,N/A,16957,['C'],A,Vacuum adiabatic calorimetry,"origin: commercial source,99.999 % (total),stated by supplier",99.999,Not Specified %,1967
12.22,0.099757,0.00332,None kPa,N/A,16957,['C'],A,Vacuum adiabatic calorimetry,"origin: commercial source,99.999 % (total),stated by supplier",99.999,Not Specified %,1967
12.66,0.110088,0.00348,None kPa,N/A,16957,['C'],A,Vacuum adiabatic calorimetry,"origin: commercial source,99.999 % (total),stated by supplier",99.999,Not Specified %,1967
13.17,0.123631,0.00365,None kPa,N/A,16957,['C'],A,Vacuum adiabatic calorimetry,"origin: commercial source,99.999 % (total),stated by supplier",99.999,Not Specified %,1967
13.49,0.133311,0.00376,None kPa,N/A,16957,['C'],A,Vacuum adiabatic calorimetry,"origin: commercial source,99.999 % (total),stated by supplier",99.999,Not Specified %,1967
13.77,0.141297,0.00386,None kPa,N/A,16957,['C'],A,Vacuum adiabatic calorimetry,"origin: commercial source,99.999 % (total),stated by supplier",99.999,Not Specified %,1967
13.92,0.145892,0.00391,None kPa,N/A,16957,['C'],A,Vacuum adiabatic calorimetry,"origin: commercial source,99.999 % (total),stated by supplier",99.999,Not Specified %,1967
13.96,0.146601,0.00393,None kPa,N/A,16957,['C'],A,Vacuum adiabatic calorimetry,"origin: commercial source,99.999 % (total),stated by supplier",99.999,Not Specified %,1967
14.05,0.149923,0.00396,None kPa,N/A,16957,['C'],A,Vacuum adiabatic calorimetry,"origin: commercial source,99.999 % (total),stated by supplier",99.999,Not Specified %,1967
14.21,0.15519,0.00401,None kPa,N/A,16957,['C'],A,Vacuum adiabatic calorimetry,"origin: commercial source,99.999 % (total),stated by supplier",99.999,Not Specified %,1967
14.3,0.158149,0.00404,None kPa,N/A,16957,['C'],A,Vacuum adiabatic calorimetry,"origin: commercial source,99.999 % (total),stated by supplier",99.999,Not Specified %,1967
14.42,0.162646,0.00408,None kPa,N/A,16957,['C'],A,Vacuum adiabatic calorimetry,"origin: commercial source,99.999 % (total),stated by supplier",99.999,Not Specified %,1967
14.56,0.166872,0.00413,None kPa,N/A,16957,['C'],A,Vacuum adiabatic calorimetry,"origin: commercial source,99.999 % (total),stated by supplier",99.999,Not Specified %,1967
14.8,0.17441,0.00421,None kPa,N/A,16957,['C'],A,Vacuum adiabatic calorimetry,"origin: commercial source,99.999 % (total),stated by supplier",99.999,Not Specified %,1967
14.89,0.180242,0.00424,None kPa,N/A,16957,['C'],A,Vacuum adiabatic calorimetry,"origin: commercial source,99.999 % (total),stated by supplier",99.999,Not Specified %,1967
15.48,0.202224,0.00445,None kPa,N/A,16957,['C'],A,Vacuum adiabatic calorimetry,"origin: commercial source,99.999 % (total),stated by supplier",99.999,Not Specified %,1967
16.68,0.258949,0.00486,None kPa,N/A,16957,['C'],A,Vacuum adiabatic calorimetry,"origin: commercial source,99.999 % (total),stated by supplier",99.999,Not Specified %,1967
16.93,0.267881,0.00494,None kPa,N/A,16957,['C'],A,Vacuum adiabatic calorimetry,"origin: commercial source,99.999 % (total),stated by supplier",99.999,Not Specified %,1967
17.19,0.28305,0.00503,None kPa,N/A,16957,['C'],A,Vacuum adiabatic calorimetry,"origin: commercial source,99.999 % (total),stated by supplier",99.999,Not Specified %,1967
17.67,0.308188,0.0052,None kPa,N/A,16957,['C'],A,Vacuum adiabatic calorimetry,"origin: commercial source,99.999 % (total),stated by supplier",99.999,Not Specified %,1967
17.76,0.310074,0.00523,None kPa,N/A,16957,['C'],A,Vacuum adiabatic calorimetry,"origin: commercial source,99.999 % (total),stated by supplier",99.999,Not Specified %,1967
17.9,0.321528,0.00528,None kPa,N/A,16957,['C'],A,Vacuum adiabatic calorimetry,"origin: commercial source,99.999 % (total),stated by supplier",99.999,Not Specified %,1967
18.15,0.337307,0.00536,None kPa,N/A,16957,['C'],A,Vacuum adiabatic calorimetry,"origin: commercial source,99.999 % (total),stated by supplier",99.999,Not Specified %,1967
18.61,0.367629,0.00552,None kPa,N/A,16957,['C'],A,Vacuum adiabatic calorimetry,"origin: commercial source,99.999 % (total),stated by supplier",99.999,Not Specified %,1967
18.75,0.373263,0.00557,None kPa,N/A,16957,['C'],A,Vacuum adiabatic calorimetry,"origin: commercial source,99.999 % (total),stated by supplier",99.999,Not Specified %,1967
19.05,0.394198,0.00567,None kPa,N/A,16957,['C'],A,Vacuum adiabatic calorimetry,"origin: commercial source,99.999 % (total),stated by supplier",99.999,Not Specified %,1967
19.34,0.414613,0.00577,None kPa,N/A,16957,['C'],A,Vacuum adiabatic calorimetry,"origin: commercial source,99.999 % (total),stated by supplier",99.999,Not Specified %,1967
19.48,0.423509,0.00582,None kPa,N/A,16957,['C'],A,Vacuum adiabatic calorimetry,"origin: commercial source,99.999 % (total),stated by supplier",99.999,Not Specified %,1967
20.02,0.458667,0.00601,None kPa,N/A,16957,['C'],A,Vacuum adiabatic calorimetry,"origin: commercial source,99.999 % (total),stated by supplier",99.999,Not Specified %,1967
20.43,0.49426,0.00615,None kPa,N/A,16957,['C'],A,Vacuum adiabatic calorimetry,"origin: commercial source,99.999 % (total),stated by supplier",99.999,Not Specified %,1967
20.87,0.52915,0.0063,None kPa,N/A,16957,['C'],A,Vacuum adiabatic calorimetry,"origin: commercial source,99.999 % (total),stated by supplier",99.999,Not Specified %,1967
21.94,0.626653,0.00667,None kPa,N/A,16957,['C'],A,Vacuum adiabatic calorimetry,"origin: commercial source,99.999 % (total),stated by supplier",99.999,Not Specified %,1967
22.45,0.674514,0.00684,None kPa,N/A,16957,['C'],A,Vacuum adiabatic calorimetry,"origin: commercial source,99.999 % (total),stated by supplier",99.999,Not Specified %,1967
22.92,0.727053,0.007,None kPa,N/A,16957,['C'],A,Vacuum adiabatic calorimetry,"origin: commercial source,99.999 % (total),stated by supplier",99.999,Not Specified %,1967
23.37,0.772751,0.00716,None kPa,N/A,16957,['C'],A,Vacuum adiabatic calorimetry,"origin: commercial source,99.999 % (total),stated by supplier",99.999,Not Specified %,1967
23.64,0.800962,0.00725,None kPa,N/A,16957,['C'],A,Vacuum adiabatic calorimetry,"origin: commercial source,99.999 % (total),stated by supplier",99.999,Not Specified %,1967
24.24,0.871261,0.00746,None kPa,N/A,16957,['C'],A,Vacuum adiabatic calorimetry,"origin: commercial source,99.999 % (total),stated by supplier",99.999,Not Specified %,1967
24.38,0.887741,0.00751,None kPa,N/A,16957,['C'],A,Vacuum adiabatic calorimetry,"origin: commercial source,99.999 % (total),stated by supplier",99.999,Not Specified %,1967
24.95,0.948886,0.0077,None kPa,N/A,16957,['C'],A,Vacuum adiabatic calorimetry,"origin: commercial source,99.999 % (total),stated by supplier",99.999,Not Specified %,1967
24.98,0.961385,0.00771,None kPa,N/A,16957,['C'],A,Vacuum adiabatic calorimetry,"origin: commercial source,99.999 % (total),stated by supplier",99.999,Not Specified %,1967
25.59,1.02829,0.00792,None kPa,N/A,16957,['C'],A,Vacuum adiabatic calorimetry,"origin: commercial source,99.999 % (total),stated by supplier",99.999,Not Specified %,1967
25.6,1.03849,0.00793,None kPa,N/A,16957,['C'],A,Vacuum adiabatic calorimetry,"origin: commercial source,99.999 % (total),stated by supplier",99.999,Not Specified %,1967
26.6,1.17468,0.00827,None kPa,N/A,16957,['C'],A,Vacuum adiabatic calorimetry,"origin: commercial source,99.999 % (total),stated by supplier",99.999,Not Specified %,1967
26.6,1.17943,0.00827,None kPa,N/A,16957,['C'],A,Vacuum adiabatic calorimetry,"origin: commercial source,99.999 % (total),stated by supplier",99.999,Not Specified %,1967
27.39,1.28877,0.00854,None kPa,N/A,16957,['C'],A,Vacuum adiabatic calorimetry,"origin: commercial source,99.999 % (total),stated by supplier",99.999,Not Specified %,1967
28.22,1.41724,0.00883,None kPa,N/A,16957,['C'],A,Vacuum adiabatic calorimetry,"origin: commercial source,99.999 % (total),stated by supplier",99.999,Not Specified %,1967
29.01,1.5375,0.0091,None kPa,N/A,16957,['C'],A,Vacuum adiabatic calorimetry,"origin: commercial source,99.999 % (total),stated by supplier",99.999,Not Specified %,1967
513.8,26.1374,1.30687,None kPa,N/A,17022,['C'],A,AC calorimetry,not stated,,,1967
550.0,26.2295,1.31147,None kPa,N/A,17022,['C'],A,AC calorimetry,not stated,,,1967
584.9,26.355,1.31775,None kPa,N/A,17022,['C'],A,AC calorimetry,not stated,,,1967
594.3,26.786,1.3393,None kPa,N/A,17022,['C'],A,AC calorimetry,not stated,,,1967
635.1,27.5349,1.37675,None kPa,N/A,17022,['C'],A,AC calorimetry,not stated,,,1967
704.9,27.2337,1.36168,None kPa,N/A,17022,['C'],A,AC calorimetry,not stated,,,1967
736.0,27.9449,1.39725,None kPa,N/A,17022,['C'],A,AC calorimetry,not stated,,,1967
772.3,28.0872,1.40436,None kPa,N/A,17022,['C'],A,AC calorimetry,not stated,,,1967
784.1,27.9868,1.39934,None kPa,N/A,17022,['C'],A,AC calorimetry,not stated,,,1967
817.4,27.5767,1.37884,None kPa,N/A,17022,['C'],A,AC calorimetry,not stated,,,1967
839.0,28.1165,1.40582,None kPa,N/A,17022,['C'],A,AC calorimetry,not stated,,,1967
869.1,27.7274,1.38637,None kPa,N/A,17022,['C'],A,AC calorimetry,not stated,,,1967
900.0,28.037,1.40185,None kPa,N/A,17022,['C'],A,AC calorimetry,not stated,,,1967
915.2,28.8236,1.44118,None kPa,N/A,17022,['C'],A,AC calorimetry,not stated,,,1967
957.0,28.7399,1.43699,None kPa,N/A,17022,['C'],A,AC calorimetry,not stated,,,1967
975.1,28.4094,1.42047,None kPa,N/A,17022,['C'],A,AC calorimetry,not stated,,,1967
1017.4,29.0077,1.45038,None kPa,N/A,17022,['C'],A,AC calorimetry,not stated,,,1967
1055.9,29.5516,1.47758,None kPa,N/A,17022,['C'],A,AC calorimetry,not stated,,,1967
1081.3,29.7022,1.48511,None kPa,N/A,17022,['C'],A,AC calorimetry,not stated,,,1967
1124.8,30.4888,1.52444,None kPa,N/A,17022,['C'],A,AC calorimetry,not stated,,,1967
1164.2,30.3173,1.51586,None kPa,N/A,17022,['C'],A,AC calorimetry,not stated,,,1967
1197.8,31.0118,1.55059,None kPa,N/A,17022,['C'],A,AC calorimetry,not stated,,,1967
1250.8,31.7775,1.58887,None kPa,N/A,17022,['C'],A,AC calorimetry,not stated,,,1967
1.279,0.000979,1.958e-05,1.33322e-06 kPa,N/A,17427,['C'],A,Vacuum adiabatic calorimetry,"origin: commercial source,99.999 % (total),",99.999,Not Specified %,1967
1.345,0.001033,2.066e-05,None kPa,N/A,17427,['C'],A,Vacuum adiabatic calorimetry,"origin: commercial source,99.999 % (total),",99.999,Not Specified %,1967
1.394,0.001088,2.176e-05,None kPa,N/A,17427,['C'],A,Vacuum adiabatic calorimetry,"origin: commercial source,99.999 % (total),",99.999,Not Specified %,1967
1.477,0.001182,2.364e-05,None kPa,N/A,17427,['C'],A,Vacuum adiabatic calorimetry,"origin: commercial source,99.999 % (total),",99.999,Not Specified %,1967
1.533,0.001243,2.486e-05,None kPa,N/A,17427,['C'],A,Vacuum adiabatic calorimetry,"origin: commercial source,99.999 % (total),",99.999,Not Specified %,1967
1.628,0.00133,2.66e-05,None kPa,N/A,17427,['C'],A,Vacuum adiabatic calorimetry,"origin: commercial source,99.999 % (total),",99.999,Not Specified %,1967
1.685,0.001391,2.782e-05,None kPa,N/A,17427,['C'],A,Vacuum adiabatic calorimetry,"origin: commercial source,99.999 % (total),",99.999,Not Specified %,1967
1.708,0.001427,2.854e-05,None kPa,N/A,17427,['C'],A,Vacuum adiabatic calorimetry,"origin: commercial source,99.999 % (total),",99.999,Not Specified %,1967
1.777,0.001499,2.998e-05,None kPa,N/A,17427,['C'],A,Vacuum adiabatic calorimetry,"origin: commercial source,99.999 % (total),",99.999,Not Specified %,1967
1.811,0.001541,3.082e-05,None kPa,N/A,17427,['C'],A,Vacuum adiabatic calorimetry,"origin: commercial source,99.999 % (total),",99.999,Not Specified %,1967
1.84,0.001588,3.176e-05,None kPa,N/A,17427,['C'],A,Vacuum adiabatic calorimetry,"origin: commercial source,99.999 % (total),",99.999,Not Specified %,1967
1.857,0.001613,3.226e-05,None kPa,N/A,17427,['C'],A,Vacuum adiabatic calorimetry,"origin: commercial source,99.999 % (total),",99.999,Not Specified %,1967
1.911,0.001672,3.344e-05,None kPa,N/A,17427,['C'],A,Vacuum adiabatic calorimetry,"origin: commercial source,99.999 % (total),",99.999,Not Specified %,1967
1.95,0.001729,3.458e-05,None kPa,N/A,17427,['C'],A,Vacuum adiabatic calorimetry,"origin: commercial source,99.999 % (total),",99.999,Not Specified %,1967
1.992,0.001785,3.57e-05,None kPa,N/A,17427,['C'],A,Vacuum adiabatic calorimetry,"origin: commercial source,99.999 % (total),",99.999,Not Specified %,1967
2.036,0.001845,3.69e-05,None kPa,N/A,17427,['C'],A,Vacuum adiabatic calorimetry,"origin: commercial source,99.999 % (total),",99.999,Not Specified %,1967
2.125,0.001969,3.938e-05,None kPa,N/A,17427,['C'],A,Vacuum adiabatic calorimetry,"origin: commercial source,99.999 % (total),",99.999,Not Specified %,1967
2.165,0.002034,4.068e-05,None kPa,N/A,17427,['C'],A,Vacuum adiabatic calorimetry,"origin: commercial source,99.999 % (total),",99.999,Not Specified %,1967
2.229,0.002128,4.256e-05,None kPa,N/A,17427,['C'],A,Vacuum adiabatic calorimetry,"origin: commercial source,99.999 % (total),",99.999,Not Specified %,1967
2.268,0.002191,4.382e-05,None kPa,N/A,17427,['C'],A,Vacuum adiabatic calorimetry,"origin: commercial source,99.999 % (total),",99.999,Not Specified %,1967
2.282,0.002214,4.428e-05,None kPa,N/A,17427,['C'],A,Vacuum adiabatic calorimetry,"origin: commercial source,99.999 % (total),",99.999,Not Specified %,1967
2.3,0.002243,4.486e-05,None kPa,N/A,17427,['C'],A,Vacuum adiabatic calorimetry,"origin: commercial source,99.999 % (total),",99.999,Not Specified %,1967
2.355,0.002315,4.63e-05,None kPa,N/A,17427,['C'],A,Vacuum adiabatic calorimetry,"origin: commercial source,99.999 % (total),",99.999,Not Specified %,1967
2.385,0.002375,4.75e-05,None kPa,N/A,17427,['C'],A,Vacuum adiabatic calorimetry,"origin: commercial source,99.999 % (total),",99.999,Not Specified %,1967
2.405,0.002408,4.816e-05,None kPa,N/A,17427,['C'],A,Vacuum adiabatic calorimetry,"origin: commercial source,99.999 % (total),",99.999,Not Specified %,1967
2.451,0.002472,4.944e-05,None kPa,N/A,17427,['C'],A,Vacuum adiabatic calorimetry,"origin: commercial source,99.999 % (total),",99.999,Not Specified %,1967
2.493,0.002545,5.09e-05,None kPa,N/A,17427,['C'],A,Vacuum adiabatic calorimetry,"origin: commercial source,99.999 % (total),",99.999,Not Specified %,1967
2.522,0.002593,5.186e-05,None kPa,N/A,17427,['C'],A,Vacuum adiabatic calorimetry,"origin: commercial source,99.999 % (total),",99.999,Not Specified %,1967
2.558,0.002653,5.306e-05,None kPa,N/A,17427,['C'],A,Vacuum adiabatic calorimetry,"origin: commercial source,99.999 % (total),",99.999,Not Specified %,1967
2.59,0.002714,5.428e-05,None kPa,N/A,17427,['C'],A,Vacuum adiabatic calorimetry,"origin: commercial source,99.999 % (total),",99.999,Not Specified %,1967
2.623,0.002776,5.552e-05,None kPa,N/A,17427,['C'],A,Vacuum adiabatic calorimetry,"origin: commercial source,99.999 % (total),",99.999,Not Specified %,1967
2.653,0.002825,5.65e-05,None kPa,N/A,17427,['C'],A,Vacuum adiabatic calorimetry,"origin: commercial source,99.999 % (total),",99.999,Not Specified %,1967
2.695,0.002891,5.782e-05,None kPa,N/A,17427,['C'],A,Vacuum adiabatic calorimetry,"origin: commercial source,99.999 % (total),",99.999,Not Specified %,1967
2.722,0.002942,5.884e-05,None kPa,N/A,17427,['C'],A,Vacuum adiabatic calorimetry,"origin: commercial source,99.999 % (total),",99.999,Not Specified %,1967
2.761,0.003003,6.006e-05,None kPa,N/A,17427,['C'],A,Vacuum adiabatic calorimetry,"origin: commercial source,99.999 % (total),",99.999,Not Specified %,1967
2.791,0.003075,6.15e-05,None kPa,N/A,17427,['C'],A,Vacuum adiabatic calorimetry,"origin: commercial source,99.999 % (total),",99.999,Not Specified %,1967
2.828,0.003167,6.334e-05,None kPa,N/A,17427,['C'],A,Vacuum adiabatic calorimetry,"origin: commercial source,99.999 % (total),",99.999,Not Specified %,1967
300.0,24.3,0.486,107.991 kPa,N/A,17747,['C'],A,Adiabatic High Temp Calorimetry,not stated,,,1968
320.4,24.5,0.49,None kPa,N/A,17747,['C'],A,Adiabatic High Temp Calorimetry,not stated,,,1968
341.7,24.72,0.4944,None kPa,N/A,17747,['C'],A,Adiabatic High Temp Calorimetry,not stated,,,1968
361.3,24.92,0.4984,None kPa,N/A,17747,['C'],A,Adiabatic High Temp Calorimetry,not stated,,,1968
384.4,25.12,0.5024,None kPa,N/A,17747,['C'],A,Adiabatic High Temp Calorimetry,not stated,,,1968
409.1,25.32,0.5064,None kPa,N/A,17747,['C'],A,Adiabatic High Temp Calorimetry,not stated,,,1968
433.0,25.53,0.5106,None kPa,N/A,17747,['C'],A,Adiabatic High Temp Calorimetry,not stated,,,1968
460.4,25.73,0.5146,None kPa,N/A,17747,['C'],A,Adiabatic High Temp Calorimetry,not stated,,,1968
491.2,25.92,0.5184,None kPa,N/A,17747,['C'],A,Adiabatic High Temp Calorimetry,not stated,,,1968
525.3,26.14,0.5228,None kPa,N/A,17747,['C'],A,Adiabatic High Temp Calorimetry,not stated,,,1968
563.8,26.38,0.5276,None kPa,N/A,17747,['C'],A,Adiabatic High Temp Calorimetry,not stated,,,1968
602.3,26.58,0.5316,None kPa,N/A,17747,['C'],A,Adiabatic High Temp Calorimetry,not stated,,,1968
645.9,26.81,0.5362,None kPa,N/A,17747,['C'],A,Adiabatic High Temp Calorimetry,not stated,,,1968
689.4,27.07,0.5414,None kPa,N/A,17747,['C'],A,Adiabatic High Temp Calorimetry,not stated,,,1968
730.5,27.33,0.5466,None kPa,N/A,17747,['C'],A,Adiabatic High Temp Calorimetry,not stated,,,1968
766.4,27.57,0.5514,None kPa,N/A,17747,['C'],A,Adiabatic High Temp Calorimetry,not stated,,,1968
803.9,27.85,0.557,None kPa,N/A,17747,['C'],A,Adiabatic High Temp Calorimetry,not stated,,,1968
847.5,28.18,0.5636,None kPa,N/A,17747,['C'],A,Adiabatic High Temp Calorimetry,not stated,,,1968
896.2,28.55,0.571,None kPa,N/A,17747,['C'],A,Adiabatic High Temp Calorimetry,not stated,,,1968
954.3,28.98,0.5796,None kPa,N/A,17747,['C'],A,Adiabatic High Temp Calorimetry,not stated,,,1968
1005.0,29.34,0.5868,None kPa,N/A,17747,['C'],A,Adiabatic High Temp Calorimetry,not stated,,,1968
1065.0,29.75,0.595,None kPa,N/A,17747,['C'],A,Adiabatic High Temp Calorimetry,not stated,,,1968
1122.0,30.12,0.6024,None kPa,N/A,17747,['C'],A,Adiabatic High Temp Calorimetry,not stated,,,1968
1170.0,30.47,0.6094,None kPa,N/A,17747,['C'],A,Adiabatic High Temp Calorimetry,not stated,,,1968
1214.0,30.76,0.6152,None kPa,N/A,17747,['C'],A,Adiabatic High Temp Calorimetry,not stated,,,1968
1264.0,31.11,0.6222,None kPa,N/A,17747,['C'],A,Adiabatic High Temp Calorimetry,not stated,,,1968
1309.0,31.41,0.6282,None kPa,N/A,17747,['C'],A,Adiabatic High Temp Calorimetry,not stated,,,1968
1356.0,31.71,0.6342,None kPa,N/A,17747,['C'],A,Adiabatic High Temp Calorimetry,not stated,,,1968
300.0,24.3,0.486,107.991 kPa,N/A,18286,['C'],A,Adiabatic calorimeter (non-vacuum) ,"not stated,99.999 weight % (total),",99.999,Weight %,1968
350.0,24.8,0.496,None kPa,N/A,18286,['C'],A,Adiabatic calorimeter (non-vacuum) ,"not stated,99.999 weight % (total),",99.999,Weight %,1968
400.0,25.3,0.506,None kPa,N/A,18286,['C'],A,Adiabatic calorimeter (non-vacuum) ,"not stated,99.999 weight % (total),",99.999,Weight %,1968
450.0,25.7,0.514,None kPa,N/A,18286,['C'],A,Adiabatic calorimeter (non-vacuum) ,"not stated,99.999 weight % (total),",99.999,Weight %,1968
500.0,26.1,0.522,None kPa,N/A,18286,['C'],A,Adiabatic calorimeter (non-vacuum) ,"not stated,99.999 weight % (total),",99.999,Weight %,1968
550.0,26.4,0.528,None kPa,N/A,18286,['C'],A,Adiabatic calorimeter (non-vacuum) ,"not stated,99.999 weight % (total),",99.999,Weight %,1968
600.0,26.6,0.532,None kPa,N/A,18286,['C'],A,Adiabatic calorimeter (non-vacuum) ,"not stated,99.999 weight % (total),",99.999,Weight %,1968
650.0,26.9,0.538,None kPa,N/A,18286,['C'],A,Adiabatic calorimeter (non-vacuum) ,"not stated,99.999 weight % (total),",99.999,Weight %,1968
700.0,27.2,0.544,None kPa,N/A,18286,['C'],A,Adiabatic calorimeter (non-vacuum) ,"not stated,99.999 weight % (total),",99.999,Weight %,1968
750.0,27.6,0.552,None kPa,N/A,18286,['C'],A,Adiabatic calorimeter (non-vacuum) ,"not stated,99.999 weight % (total),",99.999,Weight %,1968
800.0,27.9,0.558,None kPa,N/A,18286,['C'],A,Adiabatic calorimeter (non-vacuum) ,"not stated,99.999 weight % (total),",99.999,Weight %,1968
850.0,28.3,0.566,None kPa,N/A,18286,['C'],A,Adiabatic calorimeter (non-vacuum) ,"not stated,99.999 weight % (total),",99.999,Weight %,1968
900.0,28.6,0.572,None kPa,N/A,18286,['C'],A,Adiabatic calorimeter (non-vacuum) ,"not stated,99.999 weight % (total),",99.999,Weight %,1968
950.0,29.0,0.58,None kPa,N/A,18286,['C'],A,Adiabatic calorimeter (non-vacuum) ,"not stated,99.999 weight % (total),",99.999,Weight %,1968
1000.0,29.3,0.586,None kPa,N/A,18286,['C'],A,Adiabatic calorimeter (non-vacuum) ,"not stated,99.999 weight % (total),",99.999,Weight %,1968
1050.0,29.7,0.594,None kPa,N/A,18286,['C'],A,Adiabatic calorimeter (non-vacuum) ,"not stated,99.999 weight % (total),",99.999,Weight %,1968
1100.0,30.0,0.6,None kPa,N/A,18286,['C'],A,Adiabatic calorimeter (non-vacuum) ,"not stated,99.999 weight % (total),",99.999,Weight %,1968
1150.0,30.4,0.608,None kPa,N/A,18286,['C'],A,Adiabatic calorimeter (non-vacuum) ,"not stated,99.999 weight % (total),",99.999,Weight %,1968
1200.0,30.7,0.614,None kPa,N/A,18286,['C'],A,Adiabatic calorimeter (non-vacuum) ,"not stated,99.999 weight % (total),",99.999,Weight %,1968
1250.0,31.1,0.622,None kPa,N/A,18286,['C'],A,Adiabatic calorimeter (non-vacuum) ,"not stated,99.999 weight % (total),",99.999,Weight %,1968
1300.0,31.4,0.628,None kPa,N/A,18286,['C'],A,Adiabatic calorimeter (non-vacuum) ,"not stated,99.999 weight % (total),",99.999,Weight %,1968
1350.0,31.8,0.636,None kPa,N/A,18286,['C'],A,Adiabatic calorimeter (non-vacuum) ,"not stated,99.999 weight % (total),",99.999,Weight %,1968
1357.0,31.85,0.637,None kPa,N/A,18286,['C'],A,Adiabatic calorimeter (non-vacuum) ,"not stated,99.999 weight % (total),",99.999,Weight %,1968
0.39,0.000266102,4.85344e-07,None kPa,N/A,18589,['C'],A,Vacuum adiabatic calorimetry,"origin: commercial source,99.999 % (total),stated by supplier",99.999,Not Specified %,1969
0.39,0.000268194,4.89528e-07,None kPa,N/A,18589,['C'],A,Vacuum adiabatic calorimetry,"origin: commercial source,99.999 % (total),stated by supplier",99.999,Not Specified %,1969
0.39,0.000270705,4.93712e-07,None kPa,N/A,18589,['C'],A,Vacuum adiabatic calorimetry,"origin: commercial source,99.999 % (total),stated by supplier",99.999,Not Specified %,1969
0.4,0.000272378,4.97896e-07,None kPa,N/A,18589,['C'],A,Vacuum adiabatic calorimetry,"origin: commercial source,99.999 % (total),stated by supplier",99.999,Not Specified %,1969
0.4,0.000278654,5.06264e-07,None kPa,N/A,18589,['C'],A,Vacuum adiabatic calorimetry,"origin: commercial source,99.999 % (total),stated by supplier",99.999,Not Specified %,1969
0.41,0.000281583,5.14632e-07,None kPa,N/A,18589,['C'],A,Vacuum adiabatic calorimetry,"origin: commercial source,99.999 % (total),stated by supplier",99.999,Not Specified %,1969
0.42,0.000289114,5.27184e-07,None kPa,N/A,18589,['C'],A,Vacuum adiabatic calorimetry,"origin: commercial source,99.999 % (total),stated by supplier",99.999,Not Specified %,1969
0.42,0.000290788,5.31368e-07,None kPa,N/A,18589,['C'],A,Vacuum adiabatic calorimetry,"origin: commercial source,99.999 % (total),stated by supplier",99.999,Not Specified %,1969
0.43,0.000298738,5.4392e-07,None kPa,N/A,18589,['C'],A,Vacuum adiabatic calorimetry,"origin: commercial source,99.999 % (total),stated by supplier",99.999,Not Specified %,1969
0.43,0.000299574,5.4392e-07,None kPa,N/A,18589,['C'],A,Vacuum adiabatic calorimetry,"origin: commercial source,99.999 % (total),stated by supplier",99.999,Not Specified %,1969
0.44,0.00030334,5.52288e-07,None kPa,N/A,18589,['C'],A,Vacuum adiabatic calorimetry,"origin: commercial source,99.999 % (total),stated by supplier",99.999,Not Specified %,1969
0.46,0.000316729,5.77392e-07,None kPa,N/A,18589,['C'],A,Vacuum adiabatic calorimetry,"origin: commercial source,99.999 % (total),stated by supplier",99.999,Not Specified %,1969
0.46,0.000317566,5.77392e-07,None kPa,N/A,18589,['C'],A,Vacuum adiabatic calorimetry,"origin: commercial source,99.999 % (total),stated by supplier",99.999,Not Specified %,1969
0.46,0.000319658,5.81576e-07,None kPa,N/A,18589,['C'],A,Vacuum adiabatic calorimetry,"origin: commercial source,99.999 % (total),stated by supplier",99.999,Not Specified %,1969
0.47,0.000325515,5.94128e-07,None kPa,N/A,18589,['C'],A,Vacuum adiabatic calorimetry,"origin: commercial source,99.999 % (total),stated by supplier",99.999,Not Specified %,1969
0.49,0.000340159,6.19232e-07,None kPa,N/A,18589,['C'],A,Vacuum adiabatic calorimetry,"origin: commercial source,99.999 % (total),stated by supplier",99.999,Not Specified %,1969
0.5,0.000346854,6.31784e-07,None kPa,N/A,18589,['C'],A,Vacuum adiabatic calorimetry,"origin: commercial source,99.999 % (total),stated by supplier",99.999,Not Specified %,1969
0.5,0.00034769,6.31784e-07,None kPa,N/A,18589,['C'],A,Vacuum adiabatic calorimetry,"origin: commercial source,99.999 % (total),stated by supplier",99.999,Not Specified %,1969
0.53,0.0003661,6.6944e-07,None kPa,N/A,18589,['C'],A,Vacuum adiabatic calorimetry,"origin: commercial source,99.999 % (total),stated by supplier",99.999,Not Specified %,1969
0.54,0.000373631,6.81992e-07,None kPa,N/A,18589,['C'],A,Vacuum adiabatic calorimetry,"origin: commercial source,99.999 % (total),stated by supplier",99.999,Not Specified %,1969
0.55,0.000378652,6.9036e-07,None kPa,N/A,18589,['C'],A,Vacuum adiabatic calorimetry,"origin: commercial source,99.999 % (total),stated by supplier",99.999,Not Specified %,1969
0.55,0.000381581,6.94544e-07,None kPa,N/A,18589,['C'],A,Vacuum adiabatic calorimetry,"origin: commercial source,99.999 % (total),stated by supplier",99.999,Not Specified %,1969
0.57,0.00038953,7.1128e-07,None kPa,N/A,18589,['C'],A,Vacuum adiabatic calorimetry,"origin: commercial source,99.999 % (total),stated by supplier",99.999,Not Specified %,1969
0.58,0.000400409,7.28016e-07,None kPa,N/A,18589,['C'],A,Vacuum adiabatic calorimetry,"origin: commercial source,99.999 % (total),stated by supplier",99.999,Not Specified %,1969
0.59,0.000404593,7.36384e-07,None kPa,N/A,18589,['C'],A,Vacuum adiabatic calorimetry,"origin: commercial source,99.999 % (total),stated by supplier",99.999,Not Specified %,1969
0.6,0.000412961,7.5312e-07,None kPa,N/A,18589,['C'],A,Vacuum adiabatic calorimetry,"origin: commercial source,99.999 % (total),stated by supplier",99.999,Not Specified %,1969
0.6,0.000414634,7.57304e-07,None kPa,N/A,18589,['C'],A,Vacuum adiabatic calorimetry,"origin: commercial source,99.999 % (total),stated by supplier",99.999,Not Specified %,1969
0.63,0.000430952,7.86592e-07,None kPa,N/A,18589,['C'],A,Vacuum adiabatic calorimetry,"origin: commercial source,99.999 % (total),stated by supplier",99.999,Not Specified %,1969
0.64,0.00043932,7.99144e-07,None kPa,N/A,18589,['C'],A,Vacuum adiabatic calorimetry,"origin: commercial source,99.999 % (total),stated by supplier",99.999,Not Specified %,1969
0.65,0.000447688,8.11696e-07,None kPa,N/A,18589,['C'],A,Vacuum adiabatic calorimetry,"origin: commercial source,99.999 % (total),stated by supplier",99.999,Not Specified %,1969
0.67,0.00046024,8.40984e-07,None kPa,N/A,18589,['C'],A,Vacuum adiabatic calorimetry,"origin: commercial source,99.999 % (total),stated by supplier",99.999,Not Specified %,1969
0.69,0.000472792,8.61904e-07,None kPa,N/A,18589,['C'],A,Vacuum adiabatic calorimetry,"origin: commercial source,99.999 % (total),stated by supplier",99.999,Not Specified %,1969
0.69,0.000476976,8.70272e-07,None kPa,N/A,18589,['C'],A,Vacuum adiabatic calorimetry,"origin: commercial source,99.999 % (total),stated by supplier",99.999,Not Specified %,1969
0.7,0.00048116,8.7864e-07,None kPa,N/A,18589,['C'],A,Vacuum adiabatic calorimetry,"origin: commercial source,99.999 % (total),stated by supplier",99.999,Not Specified %,1969
0.74,0.000510448,9.28848e-07,None kPa,N/A,18589,['C'],A,Vacuum adiabatic calorimetry,"origin: commercial source,99.999 % (total),stated by supplier",99.999,Not Specified %,1969
0.76,0.000523,9.49768e-07,None kPa,N/A,18589,['C'],A,Vacuum adiabatic calorimetry,"origin: commercial source,99.999 % (total),stated by supplier",99.999,Not Specified %,1969
0.76,0.000527184,9.58136e-07,None kPa,N/A,18589,['C'],A,Vacuum adiabatic calorimetry,"origin: commercial source,99.999 % (total),stated by supplier",99.999,Not Specified %,1969
0.77,0.000531368,9.66504e-07,None kPa,N/A,18589,['C'],A,Vacuum adiabatic calorimetry,"origin: commercial source,99.999 % (total),stated by supplier",99.999,Not Specified %,1969
0.82,0.00056484,1.02508e-06,None kPa,N/A,18589,['C'],A,Vacuum adiabatic calorimetry,"origin: commercial source,99.999 % (total),stated by supplier",99.999,Not Specified %,1969
0.82,0.00056484,1.02926e-06,None kPa,N/A,18589,['C'],A,Vacuum adiabatic calorimetry,"origin: commercial source,99.999 % (total),stated by supplier",99.999,Not Specified %,1969
0.84,0.000581576,1.05855e-06,None kPa,N/A,18589,['C'],A,Vacuum adiabatic calorimetry,"origin: commercial source,99.999 % (total),stated by supplier",99.999,Not Specified %,1969
0.89,0.000610864,1.11294e-06,None kPa,N/A,18589,['C'],A,Vacuum adiabatic calorimetry,"origin: commercial source,99.999 % (total),stated by supplier",99.999,Not Specified %,1969
0.89,0.000615048,1.12131e-06,None kPa,N/A,18589,['C'],A,Vacuum adiabatic calorimetry,"origin: commercial source,99.999 % (total),stated by supplier",99.999,Not Specified %,1969
0.91,0.0006276,1.14223e-06,None kPa,N/A,18589,['C'],A,Vacuum adiabatic calorimetry,"origin: commercial source,99.999 % (total),stated by supplier",99.999,Not Specified %,1969
0.93,0.000644336,1.17152e-06,None kPa,N/A,18589,['C'],A,Vacuum adiabatic calorimetry,"origin: commercial source,99.999 % (total),stated by supplier",99.999,Not Specified %,1969
0.96,0.000656888,1.20081e-06,None kPa,N/A,18589,['C'],A,Vacuum adiabatic calorimetry,"origin: commercial source,99.999 % (total),stated by supplier",99.999,Not Specified %,1969
0.96,0.000661072,1.20918e-06,None kPa,N/A,18589,['C'],A,Vacuum adiabatic calorimetry,"origin: commercial source,99.999 % (total),stated by supplier",99.999,Not Specified %,1969
0.97,0.00066944,1.22173e-06,None kPa,N/A,18589,['C'],A,Vacuum adiabatic calorimetry,"origin: commercial source,99.999 % (total),stated by supplier",99.999,Not Specified %,1969
1.0,0.00069036,1.2552e-06,None kPa,N/A,18589,['C'],A,Vacuum adiabatic calorimetry,"origin: commercial source,99.999 % (total),stated by supplier",99.999,Not Specified %,1969
1.02,0.000702912,1.2803e-06,None kPa,N/A,18589,['C'],A,Vacuum adiabatic calorimetry,"origin: commercial source,99.999 % (total),stated by supplier",99.999,Not Specified %,1969
1.05,0.000719648,1.31378e-06,None kPa,N/A,18589,['C'],A,Vacuum adiabatic calorimetry,"origin: commercial source,99.999 % (total),stated by supplier",99.999,Not Specified %,1969
1.06,0.000728016,1.33051e-06,None kPa,N/A,18589,['C'],A,Vacuum adiabatic calorimetry,"origin: commercial source,99.999 % (total),stated by supplier",99.999,Not Specified %,1969
1.08,0.000740568,1.35143e-06,None kPa,N/A,18589,['C'],A,Vacuum adiabatic calorimetry,"origin: commercial source,99.999 % (total),stated by supplier",99.999,Not Specified %,1969
1.11,0.000761488,1.38909e-06,None kPa,N/A,18589,['C'],A,Vacuum adiabatic calorimetry,"origin: commercial source,99.999 % (total),stated by supplier",99.999,Not Specified %,1969
1.14,0.000782408,1.42674e-06,None kPa,N/A,18589,['C'],A,Vacuum adiabatic calorimetry,"origin: commercial source,99.999 % (total),stated by supplier",99.999,Not Specified %,1969
1.16,0.000799144,1.46022e-06,None kPa,N/A,18589,['C'],A,Vacuum adiabatic calorimetry,"origin: commercial source,99.999 % (total),stated by supplier",99.999,Not Specified %,1969
1.21,0.000832616,1.51461e-06,None kPa,N/A,18589,['C'],A,Vacuum adiabatic calorimetry,"origin: commercial source,99.999 % (total),stated by supplier",99.999,Not Specified %,1969
1.21,0.000832616,1.51461e-06,None kPa,N/A,18589,['C'],A,Vacuum adiabatic calorimetry,"origin: commercial source,99.999 % (total),stated by supplier",99.999,Not Specified %,1969
1.23,0.000845168,1.53971e-06,None kPa,N/A,18589,['C'],A,Vacuum adiabatic calorimetry,"origin: commercial source,99.999 % (total),stated by supplier",99.999,Not Specified %,1969
1.25,0.00085772,1.56482e-06,None kPa,N/A,18589,['C'],A,Vacuum adiabatic calorimetry,"origin: commercial source,99.999 % (total),stated by supplier",99.999,Not Specified %,1969
1.33,0.000916296,1.66942e-06,None kPa,N/A,18589,['C'],A,Vacuum adiabatic calorimetry,"origin: commercial source,99.999 % (total),stated by supplier",99.999,Not Specified %,1969
1.35,0.000928848,1.69452e-06,None kPa,N/A,18589,['C'],A,Vacuum adiabatic calorimetry,"origin: commercial source,99.999 % (total),stated by supplier",99.999,Not Specified %,1969
1.36,0.000933032,1.70289e-06,None kPa,N/A,18589,['C'],A,Vacuum adiabatic calorimetry,"origin: commercial source,99.999 % (total),stated by supplier",99.999,Not Specified %,1969
1.39,0.000958136,1.74473e-06,None kPa,N/A,18589,['C'],A,Vacuum adiabatic calorimetry,"origin: commercial source,99.999 % (total),stated by supplier",99.999,Not Specified %,1969
1.46,0.00100416,1.83259e-06,None kPa,N/A,18589,['C'],A,Vacuum adiabatic calorimetry,"origin: commercial source,99.999 % (total),stated by supplier",99.999,Not Specified %,1969
1.48,0.0010209,1.8577e-06,None kPa,N/A,18589,['C'],A,Vacuum adiabatic calorimetry,"origin: commercial source,99.999 % (total),stated by supplier",99.999,Not Specified %,1969
1.48,0.0010209,1.86188e-06,None kPa,N/A,18589,['C'],A,Vacuum adiabatic calorimetry,"origin: commercial source,99.999 % (total),stated by supplier",99.999,Not Specified %,1969
1.53,0.00105437,1.92464e-06,None kPa,N/A,18589,['C'],A,Vacuum adiabatic calorimetry,"origin: commercial source,99.999 % (total),stated by supplier",99.999,Not Specified %,1969
1.55,0.0010711,1.94974e-06,None kPa,N/A,18589,['C'],A,Vacuum adiabatic calorimetry,"origin: commercial source,99.999 % (total),stated by supplier",99.999,Not Specified %,1969
1.56,0.00107529,1.9623e-06,None kPa,N/A,18589,['C'],A,Vacuum adiabatic calorimetry,"origin: commercial source,99.999 % (total),stated by supplier",99.999,Not Specified %,1969
1.58,0.00109202,1.9874e-06,None kPa,N/A,18589,['C'],A,Vacuum adiabatic calorimetry,"origin: commercial source,99.999 % (total),stated by supplier",99.999,Not Specified %,1969
1.66,0.00114642,2.08782e-06,None kPa,N/A,18589,['C'],A,Vacuum adiabatic calorimetry,"origin: commercial source,99.999 % (total),stated by supplier",99.999,Not Specified %,1969
1.71,0.0011757,2.14221e-06,None kPa,N/A,18589,['C'],A,Vacuum adiabatic calorimetry,"origin: commercial source,99.999 % (total),stated by supplier",99.999,Not Specified %,1969
1.73,0.00119244,2.1715e-06,None kPa,N/A,18589,['C'],A,Vacuum adiabatic calorimetry,"origin: commercial source,99.999 % (total),stated by supplier",99.999,Not Specified %,1969
1.76,0.00121336,2.21334e-06,None kPa,N/A,18589,['C'],A,Vacuum adiabatic calorimetry,"origin: commercial source,99.999 % (total),stated by supplier",99.999,Not Specified %,1969
1.78,0.00122591,2.23426e-06,None kPa,N/A,18589,['C'],A,Vacuum adiabatic calorimetry,"origin: commercial source,99.999 % (total),stated by supplier",99.999,Not Specified %,1969
1.84,0.00126775,2.31375e-06,None kPa,N/A,18589,['C'],A,Vacuum adiabatic calorimetry,"origin: commercial source,99.999 % (total),stated by supplier",99.999,Not Specified %,1969
