Repository: amr8004/PureElementPRL

# Pure Element Thermodynamic modeling with 3rd generation CALPHAD models for multiple elements

## Description
Jupyter notebook for modeling pure elements with selected models via python tools pycalphad and ESPEI

## Running Tutorial
Creating a codespace should immediately open the desired notebook. Just change the element as desired (non-case sensitive) and set what SGTE structure (FCC_A1, BCC_A2, etc.) you would like to compare against.

## Further Resources

## Citation

File: CpCSV/Nb_CP_data.csv (part 7 of 13)
Temperature: K,Heat capacity at constant pressure Cp: J/K/mol,Uncertainty,Pressure,Ref Temp,Data Set ID,State,Representation,Method,Description,Purity,Purity Units,Year
2.946,0.00720869,0.000180217,None kPa,N/A,18883,['C'],A,Vacuum adiabatic calorimetry,"origin: commercial source,99.94 weight % (total),spectroscopy,wire",99.94,Weight %,1969
3.0854,0.00896477,0.000224119,None kPa,N/A,18883,['C'],A,Vacuum adiabatic calorimetry,"origin: commercial source,99.94 weight % (total),spectroscopy,wire",99.94,Weight %,1969
3.2354,0.0109446,0.000273616,None kPa,N/A,18883,['C'],A,Vacuum adiabatic calorimetry,"origin: commercial source,99.94 weight % (total),spectroscopy,wire",99.94,Weight %,1969
3.4461,0.0140549,0.000351372,None kPa,N/A,18883,['C'],A,Vacuum adiabatic calorimetry,"origin: commercial source,99.94 weight % (total),spectroscopy,wire",99.94,Weight %,1969
3.6703,0.0180113,0.000450283,None kPa,N/A,18883,['C'],A,Vacuum adiabatic calorimetry,"origin: commercial source,99.94 weight % (total),spectroscopy,wire",99.94,Weight %,1969
3.7936,0.0202474,0.000506184,None kPa,N/A,18883,['C'],A,Vacuum adiabatic calorimetry,"origin: commercial source,99.94 weight % (total),spectroscopy,wire",99.94,Weight %,1969
3.8936,0.0223471,0.000558677,None kPa,N/A,18883,['C'],A,Vacuum adiabatic calorimetry,"origin: commercial source,99.94 weight % (total),spectroscopy,wire",99.94,Weight %,1969
4.0034,0.0244157,0.000610392,None kPa,N/A,18883,['C'],A,Vacuum adiabatic calorimetry,"origin: commercial source,99.94 weight % (total),spectroscopy,wire",99.94,Weight %,1969
4.1057,0.0265759,0.000664397,None kPa,N/A,18883,['C'],A,Vacuum adiabatic calorimetry,"origin: commercial source,99.94 weight % (total),spectroscopy,wire",99.94,Weight %,1969
4.2037,0.0289868,0.00072467,None kPa,N/A,18883,['C'],A,Vacuum adiabatic calorimetry,"origin: commercial source,99.94 weight % (total),spectroscopy,wire",99.94,Weight %,1969
4.3078,0.0315569,0.000788923,None kPa,N/A,18883,['C'],A,Vacuum adiabatic calorimetry,"origin: commercial source,99.94 weight % (total),spectroscopy,wire",99.94,Weight %,1969
4.3889,0.0335236,0.00083809,None kPa,N/A,18883,['C'],A,Vacuum adiabatic calorimetry,"origin: commercial source,99.94 weight % (total),spectroscopy,wire",99.94,Weight %,1969
4.4676,0.0353145,0.000882861,None kPa,N/A,18883,['C'],A,Vacuum adiabatic calorimetry,"origin: commercial source,99.94 weight % (total),spectroscopy,wire",99.94,Weight %,1969
4.5442,0.0378228,0.00094557,None kPa,N/A,18883,['C'],A,Vacuum adiabatic calorimetry,"origin: commercial source,99.94 weight % (total),spectroscopy,wire",99.94,Weight %,1969
4.6126,0.0396371,0.000990927,None kPa,N/A,18883,['C'],A,Vacuum adiabatic calorimetry,"origin: commercial source,99.94 weight % (total),spectroscopy,wire",99.94,Weight %,1969
4.696,0.0418314,0.00104578,None kPa,N/A,18883,['C'],A,Vacuum adiabatic calorimetry,"origin: commercial source,99.94 weight % (total),spectroscopy,wire",99.94,Weight %,1969
4.7697,0.0442636,0.00110659,None kPa,N/A,18883,['C'],A,Vacuum adiabatic calorimetry,"origin: commercial source,99.94 weight % (total),spectroscopy,wire",99.94,Weight %,1969
4.8597,0.0467282,0.0011682,None kPa,N/A,18883,['C'],A,Vacuum adiabatic calorimetry,"origin: commercial source,99.94 weight % (total),spectroscopy,wire",99.94,Weight %,1969
4.9497,0.0493159,0.0012329,None kPa,N/A,18883,['C'],A,Vacuum adiabatic calorimetry,"origin: commercial source,99.94 weight % (total),spectroscopy,wire",99.94,Weight %,1969
5.0215,0.051836,0.0012959,None kPa,N/A,18883,['C'],A,Vacuum adiabatic calorimetry,"origin: commercial source,99.94 weight % (total),spectroscopy,wire",99.94,Weight %,1969
5.1134,0.0548027,0.00137007,None kPa,N/A,18883,['C'],A,Vacuum adiabatic calorimetry,"origin: commercial source,99.94 weight % (total),spectroscopy,wire",99.94,Weight %,1969
5.1997,0.0579248,0.00144812,None kPa,N/A,18883,['C'],A,Vacuum adiabatic calorimetry,"origin: commercial source,99.94 weight % (total),spectroscopy,wire",99.94,Weight %,1969
5.2749,0.0605594,0.00151398,None kPa,N/A,18883,['C'],A,Vacuum adiabatic calorimetry,"origin: commercial source,99.94 weight % (total),spectroscopy,wire",99.94,Weight %,1969
5.3758,0.0642098,0.00160525,None kPa,N/A,18883,['C'],A,Vacuum adiabatic calorimetry,"origin: commercial source,99.94 weight % (total),spectroscopy,wire",99.94,Weight %,1969
5.4786,0.0679064,0.00169766,None kPa,N/A,18883,['C'],A,Vacuum adiabatic calorimetry,"origin: commercial source,99.94 weight % (total),spectroscopy,wire",99.94,Weight %,1969
5.5748,0.0716725,0.00179181,None kPa,N/A,18883,['C'],A,Vacuum adiabatic calorimetry,"origin: commercial source,99.94 weight % (total),spectroscopy,wire",99.94,Weight %,1969
5.7111,0.0770822,0.00192705,None kPa,N/A,18883,['C'],A,Vacuum adiabatic calorimetry,"origin: commercial source,99.94 weight % (total),spectroscopy,wire",99.94,Weight %,1969
5.9102,0.0857559,0.0021439,None kPa,N/A,18883,['C'],A,Vacuum adiabatic calorimetry,"origin: commercial source,99.94 weight % (total),spectroscopy,wire",99.94,Weight %,1969
6.1524,0.0958108,0.00239527,None kPa,N/A,18883,['C'],A,Vacuum adiabatic calorimetry,"origin: commercial source,99.94 weight % (total),spectroscopy,wire",99.94,Weight %,1969
6.3663,0.105399,0.00263498,None kPa,N/A,18883,['C'],A,Vacuum adiabatic calorimetry,"origin: commercial source,99.94 weight % (total),spectroscopy,wire",99.94,Weight %,1969
6.5657,0.115888,0.0028972,None kPa,N/A,18883,['C'],A,Vacuum adiabatic calorimetry,"origin: commercial source,99.94 weight % (total),spectroscopy,wire",99.94,Weight %,1969
6.6263,0.119153,0.00297883,None kPa,N/A,18883,['C'],A,Vacuum adiabatic calorimetry,"origin: commercial source,99.94 weight % (total),spectroscopy,wire",99.94,Weight %,1969
6.7153,0.123567,0.00308917,None kPa,N/A,18883,['C'],A,Vacuum adiabatic calorimetry,"origin: commercial source,99.94 weight % (total),spectroscopy,wire",99.94,Weight %,1969
6.7706,0.12703,0.00317576,None kPa,N/A,18883,['C'],A,Vacuum adiabatic calorimetry,"origin: commercial source,99.94 weight % (total),spectroscopy,wire",99.94,Weight %,1969
6.8117,0.128613,0.00321532,None kPa,N/A,18883,['C'],A,Vacuum adiabatic calorimetry,"origin: commercial source,99.94 weight % (total),spectroscopy,wire",99.94,Weight %,1969
6.855,0.131218,0.00328044,None kPa,N/A,18883,['C'],A,Vacuum adiabatic calorimetry,"origin: commercial source,99.94 weight % (total),spectroscopy,wire",99.94,Weight %,1969
6.8915,0.132788,0.00331971,None kPa,N/A,18883,['C'],A,Vacuum adiabatic calorimetry,"origin: commercial source,99.94 weight % (total),spectroscopy,wire",99.94,Weight %,1969
7.0057,0.139449,0.00348623,None kPa,N/A,18883,['C'],A,Vacuum adiabatic calorimetry,"origin: commercial source,99.94 weight % (total),spectroscopy,wire",99.94,Weight %,1969
7.1011,0.144614,0.00361535,None kPa,N/A,18883,['C'],A,Vacuum adiabatic calorimetry,"origin: commercial source,99.94 weight % (total),spectroscopy,wire",99.94,Weight %,1969
7.2378,0.156871,0.00392176,None kPa,N/A,18883,['C'],A,Vacuum adiabatic calorimetry,"origin: commercial source,99.94 weight % (total),spectroscopy,wire",99.94,Weight %,1969
7.3832,0.164957,0.00412393,None kPa,N/A,18883,['C'],A,Vacuum adiabatic calorimetry,"origin: commercial source,99.94 weight % (total),spectroscopy,wire",99.94,Weight %,1969
7.4275,0.16686,0.0041715,None kPa,N/A,18883,['C'],A,Vacuum adiabatic calorimetry,"origin: commercial source,99.94 weight % (total),spectroscopy,wire",99.94,Weight %,1969
7.5651,0.177203,0.00443007,None kPa,N/A,18883,['C'],A,Vacuum adiabatic calorimetry,"origin: commercial source,99.94 weight % (total),spectroscopy,wire",99.94,Weight %,1969
7.6271,0.18239,0.00455976,None kPa,N/A,18883,['C'],A,Vacuum adiabatic calorimetry,"origin: commercial source,99.94 weight % (total),spectroscopy,wire",99.94,Weight %,1969
7.7292,0.186761,0.00466903,None kPa,N/A,18883,['C'],A,Vacuum adiabatic calorimetry,"origin: commercial source,99.94 weight % (total),spectroscopy,wire",99.94,Weight %,1969
7.7858,0.191217,0.00478043,None kPa,N/A,18883,['C'],A,Vacuum adiabatic calorimetry,"origin: commercial source,99.94 weight % (total),spectroscopy,wire",99.94,Weight %,1969
7.8356,0.195224,0.00488059,None kPa,N/A,18883,['C'],A,Vacuum adiabatic calorimetry,"origin: commercial source,99.94 weight % (total),spectroscopy,wire",99.94,Weight %,1969
7.8971,0.197391,0.00493477,None kPa,N/A,18883,['C'],A,Vacuum adiabatic calorimetry,"origin: commercial source,99.94 weight % (total),spectroscopy,wire",99.94,Weight %,1969
7.9562,0.204112,0.0051028,None kPa,N/A,18883,['C'],A,Vacuum adiabatic calorimetry,"origin: commercial source,99.94 weight % (total),spectroscopy,wire",99.94,Weight %,1969
8.0151,0.208159,0.00520398,None kPa,N/A,18883,['C'],A,Vacuum adiabatic calorimetry,"origin: commercial source,99.94 weight % (total),spectroscopy,wire",99.94,Weight %,1969
8.1293,0.214107,0.00535267,None kPa,N/A,18883,['C'],A,Vacuum adiabatic calorimetry,"origin: commercial source,99.94 weight % (total),spectroscopy,wire",99.94,Weight %,1969
8.1917,0.220965,0.00552412,None kPa,N/A,18883,['C'],A,Vacuum adiabatic calorimetry,"origin: commercial source,99.94 weight % (total),spectroscopy,wire",99.94,Weight %,1969
8.2298,0.223326,0.00558314,None kPa,N/A,18883,['C'],A,Vacuum adiabatic calorimetry,"origin: commercial source,99.94 weight % (total),spectroscopy,wire",99.94,Weight %,1969
8.293,0.227573,0.00568933,None kPa,N/A,18883,['C'],A,Vacuum adiabatic calorimetry,"origin: commercial source,99.94 weight % (total),spectroscopy,wire",99.94,Weight %,1969
8.3186,0.233263,0.00583158,None kPa,N/A,18883,['C'],A,Vacuum adiabatic calorimetry,"origin: commercial source,99.94 weight % (total),spectroscopy,wire",99.94,Weight %,1969
8.502,0.245686,0.00614215,None kPa,N/A,18883,['C'],A,Vacuum adiabatic calorimetry,"origin: commercial source,99.94 weight % (total),spectroscopy,wire",99.94,Weight %,1969
8.5689,0.251273,0.00628182,None kPa,N/A,18883,['C'],A,Vacuum adiabatic calorimetry,"origin: commercial source,99.94 weight % (total),spectroscopy,wire",99.94,Weight %,1969
8.6287,0.255422,0.00638554,None kPa,N/A,18883,['C'],A,Vacuum adiabatic calorimetry,"origin: commercial source,99.94 weight % (total),spectroscopy,wire",99.94,Weight %,1969
8.692,0.260242,0.00650605,None kPa,N/A,18883,['C'],A,Vacuum adiabatic calorimetry,"origin: commercial source,99.94 weight % (total),spectroscopy,wire",99.94,Weight %,1969
8.7582,0.266868,0.0066717,None kPa,N/A,18883,['C'],A,Vacuum adiabatic calorimetry,"origin: commercial source,99.94 weight % (total),spectroscopy,wire",99.94,Weight %,1969
8.8902,0.277462,0.00693654,None kPa,N/A,18883,['C'],A,Vacuum adiabatic calorimetry,"origin: commercial source,99.94 weight % (total),spectroscopy,wire",99.94,Weight %,1969
8.9634,0.284321,0.00710802,None kPa,N/A,18883,['C'],A,Vacuum adiabatic calorimetry,"origin: commercial source,99.94 weight % (total),spectroscopy,wire",99.94,Weight %,1969
9.0328,0.291246,0.00728115,None kPa,N/A,18883,['C'],A,Vacuum adiabatic calorimetry,"origin: commercial source,99.94 weight % (total),spectroscopy,wire",99.94,Weight %,1969
9.1066,0.299253,0.00748133,None kPa,N/A,18883,['C'],A,Vacuum adiabatic calorimetry,"origin: commercial source,99.94 weight % (total),spectroscopy,wire",99.94,Weight %,1969
9.1729,0.302836,0.00757091,None kPa,N/A,18883,['C'],A,Vacuum adiabatic calorimetry,"origin: commercial source,99.94 weight % (total),spectroscopy,wire",99.94,Weight %,1969
9.1799,0.305494,0.00763734,None kPa,N/A,18883,['C'],A,Vacuum adiabatic calorimetry,"origin: commercial source,99.94 weight % (total),spectroscopy,wire",99.94,Weight %,1969
9.1965,0.304421,0.00761053,None kPa,N/A,18883,['C'],A,Vacuum adiabatic calorimetry,"origin: commercial source,99.94 weight % (total),spectroscopy,wire",99.94,Weight %,1969
9.2366,0.311679,0.00779199,None kPa,N/A,18883,['C'],A,Vacuum adiabatic calorimetry,"origin: commercial source,99.94 weight % (total),spectroscopy,wire",99.94,Weight %,1969
9.2494,0.277084,0.0069271,None kPa,N/A,18883,['C'],A,Vacuum adiabatic calorimetry,"origin: commercial source,99.94 weight % (total),spectroscopy,wire",99.94,Weight %,1969
9.273,0.24785,0.00619625,None kPa,N/A,18883,['C'],A,Vacuum adiabatic calorimetry,"origin: commercial source,99.94 weight % (total),spectroscopy,wire",99.94,Weight %,1969
9.275,0.2425,0.00606251,None kPa,N/A,18883,['C'],A,Vacuum adiabatic calorimetry,"origin: commercial source,99.94 weight % (total),spectroscopy,wire",99.94,Weight %,1969
9.2751,0.246109,0.00615273,None kPa,N/A,18883,['C'],A,Vacuum adiabatic calorimetry,"origin: commercial source,99.94 weight % (total),spectroscopy,wire",99.94,Weight %,1969
9.2763,0.244483,0.00611209,None kPa,N/A,18883,['C'],A,Vacuum adiabatic calorimetry,"origin: commercial source,99.94 weight % (total),spectroscopy,wire",99.94,Weight %,1969
9.2774,0.23324,0.00583099,None kPa,N/A,18883,['C'],A,Vacuum adiabatic calorimetry,"origin: commercial source,99.94 weight % (total),spectroscopy,wire",99.94,Weight %,1969
9.2816,0.215984,0.00539961,None kPa,N/A,18883,['C'],A,Vacuum adiabatic calorimetry,"origin: commercial source,99.94 weight % (total),spectroscopy,wire",99.94,Weight %,1969
9.2841,0.20929,0.00523224,None kPa,N/A,18883,['C'],A,Vacuum adiabatic calorimetry,"origin: commercial source,99.94 weight % (total),spectroscopy,wire",99.94,Weight %,1969
9.2854,0.180978,0.00452446,None kPa,N/A,18883,['C'],A,Vacuum adiabatic calorimetry,"origin: commercial source,99.94 weight % (total),spectroscopy,wire",99.94,Weight %,1969
9.2864,0.206315,0.00515787,None kPa,N/A,18883,['C'],A,Vacuum adiabatic calorimetry,"origin: commercial source,99.94 weight % (total),spectroscopy,wire",99.94,Weight %,1969
9.3026,0.184743,0.00461857,None kPa,N/A,18883,['C'],A,Vacuum adiabatic calorimetry,"origin: commercial source,99.94 weight % (total),spectroscopy,wire",99.94,Weight %,1969
9.3123,0.179061,0.00447652,None kPa,N/A,18883,['C'],A,Vacuum adiabatic calorimetry,"origin: commercial source,99.94 weight % (total),spectroscopy,wire",99.94,Weight %,1969
9.3123,0.180863,0.00452157,None kPa,N/A,18883,['C'],A,Vacuum adiabatic calorimetry,"origin: commercial source,99.94 weight % (total),spectroscopy,wire",99.94,Weight %,1969
9.3339,0.18151,0.00453774,None kPa,N/A,18883,['C'],A,Vacuum adiabatic calorimetry,"origin: commercial source,99.94 weight % (total),spectroscopy,wire",99.94,Weight %,1969
9.3374,0.180012,0.0045003,None kPa,N/A,18883,['C'],A,Vacuum adiabatic calorimetry,"origin: commercial source,99.94 weight % (total),spectroscopy,wire",99.94,Weight %,1969
9.4099,0.182377,0.00455941,None kPa,N/A,18883,['C'],A,Vacuum adiabatic calorimetry,"origin: commercial source,99.94 weight % (total),spectroscopy,wire",99.94,Weight %,1969
9.4954,0.185273,0.00463183,None kPa,N/A,18883,['C'],A,Vacuum adiabatic calorimetry,"origin: commercial source,99.94 weight % (total),spectroscopy,wire",99.94,Weight %,1969
9.5684,0.18953,0.00473825,None kPa,N/A,18883,['C'],A,Vacuum adiabatic calorimetry,"origin: commercial source,99.94 weight % (total),spectroscopy,wire",99.94,Weight %,1969
9.5843,0.188187,0.00470468,None kPa,N/A,18883,['C'],A,Vacuum adiabatic calorimetry,"origin: commercial source,99.94 weight % (total),spectroscopy,wire",99.94,Weight %,1969
9.7218,0.196028,0.00490069,None kPa,N/A,18883,['C'],A,Vacuum adiabatic calorimetry,"origin: commercial source,99.94 weight % (total),spectroscopy,wire",99.94,Weight %,1969
9.7456,0.198123,0.00495307,None kPa,N/A,18883,['C'],A,Vacuum adiabatic calorimetry,"origin: commercial source,99.94 weight % (total),spectroscopy,wire",99.94,Weight %,1969
9.7861,0.196981,0.00492453,None kPa,N/A,18883,['C'],A,Vacuum adiabatic calorimetry,"origin: commercial source,99.94 weight % (total),spectroscopy,wire",99.94,Weight %,1969
9.8599,0.202323,0.00505808,None kPa,N/A,18883,['C'],A,Vacuum adiabatic calorimetry,"origin: commercial source,99.94 weight % (total),spectroscopy,wire",99.94,Weight %,1969
5.5313,0.0700115,0.00175029,None kPa,N/A,18883,['C'],A,Vacuum adiabatic calorimetry,"origin: commercial source,99.94 weight % (total),spectroscopy,wire",99.94,Weight %,1969
5.6055,0.0731831,0.00182958,None kPa,N/A,18883,['C'],A,Vacuum adiabatic calorimetry,"origin: commercial source,99.94 weight % (total),spectroscopy,wire",99.94,Weight %,1969
5.8397,0.08296,0.002074,None kPa,N/A,18883,['C'],A,Vacuum adiabatic calorimetry,"origin: commercial source,99.94 weight % (total),spectroscopy,wire",99.94,Weight %,1969
5.9623,0.0882991,0.00220748,None kPa,N/A,18883,['C'],A,Vacuum adiabatic calorimetry,"origin: commercial source,99.94 weight % (total),spectroscopy,wire",99.94,Weight %,1969
6.0986,0.0940869,0.00235217,None kPa,N/A,18883,['C'],A,Vacuum adiabatic calorimetry,"origin: commercial source,99.94 weight % (total),spectroscopy,wire",99.94,Weight %,1969
6.2346,0.100457,0.00251142,None kPa,N/A,18883,['C'],A,Vacuum adiabatic calorimetry,"origin: commercial source,99.94 weight % (total),spectroscopy,wire",99.94,Weight %,1969
6.3961,0.107977,0.00269941,None kPa,N/A,18883,['C'],A,Vacuum adiabatic calorimetry,"origin: commercial source,99.94 weight % (total),spectroscopy,wire",99.94,Weight %,1969
6.6518,0.120702,0.00301756,None kPa,N/A,18883,['C'],A,Vacuum adiabatic calorimetry,"origin: commercial source,99.94 weight % (total),spectroscopy,wire",99.94,Weight %,1969
6.7127,0.124645,0.00311613,None kPa,N/A,18883,['C'],A,Vacuum adiabatic calorimetry,"origin: commercial source,99.94 weight % (total),spectroscopy,wire",99.94,Weight %,1969
6.8619,0.13255,0.00331374,None kPa,N/A,18883,['C'],A,Vacuum adiabatic calorimetry,"origin: commercial source,99.94 weight % (total),spectroscopy,wire",99.94,Weight %,1969
6.909,0.134154,0.00335385,None kPa,N/A,18883,['C'],A,Vacuum adiabatic calorimetry,"origin: commercial source,99.94 weight % (total),spectroscopy,wire",99.94,Weight %,1969
6.9579,0.138032,0.00345079,None kPa,N/A,18883,['C'],A,Vacuum adiabatic calorimetry,"origin: commercial source,99.94 weight % (total),spectroscopy,wire",99.94,Weight %,1969
7.0175,0.141644,0.00354111,None kPa,N/A,18883,['C'],A,Vacuum adiabatic calorimetry,"origin: commercial source,99.94 weight % (total),spectroscopy,wire",99.94,Weight %,1969
7.0622,0.145071,0.00362678,None kPa,N/A,18883,['C'],A,Vacuum adiabatic calorimetry,"origin: commercial source,99.94 weight % (total),spectroscopy,wire",99.94,Weight %,1969
7.1228,0.148305,0.00370763,None kPa,N/A,18883,['C'],A,Vacuum adiabatic calorimetry,"origin: commercial source,99.94 weight % (total),spectroscopy,wire",99.94,Weight %,1969
7.1821,0.153176,0.00382941,None kPa,N/A,18883,['C'],A,Vacuum adiabatic calorimetry,"origin: commercial source,99.94 weight % (total),spectroscopy,wire",99.94,Weight %,1969
7.2558,0.156017,0.00390042,None kPa,N/A,18883,['C'],A,Vacuum adiabatic calorimetry,"origin: commercial source,99.94 weight % (total),spectroscopy,wire",99.94,Weight %,1969
7.2975,0.162783,0.00406957,None kPa,N/A,18883,['C'],A,Vacuum adiabatic calorimetry,"origin: commercial source,99.94 weight % (total),spectroscopy,wire",99.94,Weight %,1969
7.3667,0.171771,0.00429428,None kPa,N/A,18883,['C'],A,Vacuum adiabatic calorimetry,"origin: commercial source,99.94 weight % (total),spectroscopy,wire",99.94,Weight %,1969
7.4343,0.18378,0.0045945,None kPa,N/A,18883,['C'],A,Vacuum adiabatic calorimetry,"origin: commercial source,99.94 weight % (total),spectroscopy,wire",99.94,Weight %,1969
7.5169,0.252791,0.00631978,None kPa,N/A,18883,['C'],A,Vacuum adiabatic calorimetry,"origin: commercial source,99.94 weight % (total),spectroscopy,wire",99.94,Weight %,1969
7.5755,0.330441,0.00826104,None kPa,N/A,18883,['C'],A,Vacuum adiabatic calorimetry,"origin: commercial source,99.94 weight % (total),spectroscopy,wire",99.94,Weight %,1969
7.6327,0.553735,0.0138434,None kPa,N/A,18883,['C'],A,Vacuum adiabatic calorimetry,"origin: commercial source,99.94 weight % (total),spectroscopy,wire",99.94,Weight %,1969
7.6738,0.568356,0.0142089,None kPa,N/A,18883,['C'],A,Vacuum adiabatic calorimetry,"origin: commercial source,99.94 weight % (total),spectroscopy,wire",99.94,Weight %,1969
7.7009,0.497288,0.0124322,None kPa,N/A,18883,['C'],A,Vacuum adiabatic calorimetry,"origin: commercial source,99.94 weight % (total),spectroscopy,wire",99.94,Weight %,1969
7.7524,0.372288,0.00930721,None kPa,N/A,18883,['C'],A,Vacuum adiabatic calorimetry,"origin: commercial source,99.94 weight % (total),spectroscopy,wire",99.94,Weight %,1969
7.7977,0.325905,0.00814762,None kPa,N/A,18883,['C'],A,Vacuum adiabatic calorimetry,"origin: commercial source,99.94 weight % (total),spectroscopy,wire",99.94,Weight %,1969
7.8382,0.306426,0.00766065,None kPa,N/A,18883,['C'],A,Vacuum adiabatic calorimetry,"origin: commercial source,99.94 weight % (total),spectroscopy,wire",99.94,Weight %,1969
7.8886,0.298264,0.00745661,None kPa,N/A,18883,['C'],A,Vacuum adiabatic calorimetry,"origin: commercial source,99.94 weight % (total),spectroscopy,wire",99.94,Weight %,1969
7.9617,0.288611,0.00721528,None kPa,N/A,18883,['C'],A,Vacuum adiabatic calorimetry,"origin: commercial source,99.94 weight % (total),spectroscopy,wire",99.94,Weight %,1969
8.0316,0.284431,0.00711078,None kPa,N/A,18883,['C'],A,Vacuum adiabatic calorimetry,"origin: commercial source,99.94 weight % (total),spectroscopy,wire",99.94,Weight %,1969
8.1023,0.207406,0.00518514,None kPa,N/A,18883,['C'],A,Vacuum adiabatic calorimetry,"origin: commercial source,99.94 weight % (total),spectroscopy,wire",99.94,Weight %,1969
8.1664,0.149097,0.00372743,None kPa,N/A,18883,['C'],A,Vacuum adiabatic calorimetry,"origin: commercial source,99.94 weight % (total),spectroscopy,wire",99.94,Weight %,1969
8.2361,0.135596,0.0033899,None kPa,N/A,18883,['C'],A,Vacuum adiabatic calorimetry,"origin: commercial source,99.94 weight % (total),spectroscopy,wire",99.94,Weight %,1969
8.2835,0.136254,0.00340636,None kPa,N/A,18883,['C'],A,Vacuum adiabatic calorimetry,"origin: commercial source,99.94 weight % (total),spectroscopy,wire",99.94,Weight %,1969
8.338,0.139976,0.00349939,None kPa,N/A,18883,['C'],A,Vacuum adiabatic calorimetry,"origin: commercial source,99.94 weight % (total),spectroscopy,wire",99.94,Weight %,1969
8.3943,0.140297,0.00350742,None kPa,N/A,18883,['C'],A,Vacuum adiabatic calorimetry,"origin: commercial source,99.94 weight % (total),spectroscopy,wire",99.94,Weight %,1969
8.4743,0.143969,0.00359923,None kPa,N/A,18883,['C'],A,Vacuum adiabatic calorimetry,"origin: commercial source,99.94 weight % (total),spectroscopy,wire",99.94,Weight %,1969
8.5482,0.145927,0.00364818,None kPa,N/A,18883,['C'],A,Vacuum adiabatic calorimetry,"origin: commercial source,99.94 weight % (total),spectroscopy,wire",99.94,Weight %,1969
8.6058,0.149474,0.00373684,None kPa,N/A,18883,['C'],A,Vacuum adiabatic calorimetry,"origin: commercial source,99.94 weight % (total),spectroscopy,wire",99.94,Weight %,1969
8.6542,0.15022,0.00375551,None kPa,N/A,18883,['C'],A,Vacuum adiabatic calorimetry,"origin: commercial source,99.94 weight % (total),spectroscopy,wire",99.94,Weight %,1969
8.7783,0.154566,0.00386416,None kPa,N/A,18883,['C'],A,Vacuum adiabatic calorimetry,"origin: commercial source,99.94 weight % (total),spectroscopy,wire",99.94,Weight %,1969
8.9467,0.162098,0.00405245,None kPa,N/A,18883,['C'],A,Vacuum adiabatic calorimetry,"origin: commercial source,99.94 weight % (total),spectroscopy,wire",99.94,Weight %,1969
7.7745,0.192191,0.00480477,None kPa,N/A,18883,['C'],A,Vacuum adiabatic calorimetry,"origin: commercial source,99.94 weight % (total),spectroscopy,wire",99.94,Weight %,1969
7.8441,0.196654,0.00491634,None kPa,N/A,18883,['C'],A,Vacuum adiabatic calorimetry,"origin: commercial source,99.94 weight % (total),spectroscopy,wire",99.94,Weight %,1969
7.8855,0.198357,0.00495892,None kPa,N/A,18883,['C'],A,Vacuum adiabatic calorimetry,"origin: commercial source,99.94 weight % (total),spectroscopy,wire",99.94,Weight %,1969
7.9335,0.201482,0.00503705,None kPa,N/A,18883,['C'],A,Vacuum adiabatic calorimetry,"origin: commercial source,99.94 weight % (total),spectroscopy,wire",99.94,Weight %,1969
7.981,0.203287,0.00508217,None kPa,N/A,18883,['C'],A,Vacuum adiabatic calorimetry,"origin: commercial source,99.94 weight % (total),spectroscopy,wire",99.94,Weight %,1969
8.0739,0.211107,0.00527768,None kPa,N/A,18883,['C'],A,Vacuum adiabatic calorimetry,"origin: commercial source,99.94 weight % (total),spectroscopy,wire",99.94,Weight %,1969
8.1053,0.215008,0.0053752,None kPa,N/A,18883,['C'],A,Vacuum adiabatic calorimetry,"origin: commercial source,99.94 weight % (total),spectroscopy,wire",99.94,Weight %,1969
8.1395,0.216718,0.00541795,None kPa,N/A,18883,['C'],A,Vacuum adiabatic calorimetry,"origin: commercial source,99.94 weight % (total),spectroscopy,wire",99.94,Weight %,1969
8.2987,0.229716,0.00574291,None kPa,N/A,18883,['C'],A,Vacuum adiabatic calorimetry,"origin: commercial source,99.94 weight % (total),spectroscopy,wire",99.94,Weight %,1969
8.3321,0.232381,0.00580952,None kPa,N/A,18883,['C'],A,Vacuum adiabatic calorimetry,"origin: commercial source,99.94 weight % (total),spectroscopy,wire",99.94,Weight %,1969
8.3784,0.234636,0.00586591,None kPa,N/A,18883,['C'],A,Vacuum adiabatic calorimetry,"origin: commercial source,99.94 weight % (total),spectroscopy,wire",99.94,Weight %,1969
8.4132,0.238827,0.00597068,None kPa,N/A,18883,['C'],A,Vacuum adiabatic calorimetry,"origin: commercial source,99.94 weight % (total),spectroscopy,wire",99.94,Weight %,1969
8.4541,0.242029,0.00605072,None kPa,N/A,18883,['C'],A,Vacuum adiabatic calorimetry,"origin: commercial source,99.94 weight % (total),spectroscopy,wire",99.94,Weight %,1969
8.5257,0.251718,0.00629295,None kPa,N/A,18883,['C'],A,Vacuum adiabatic calorimetry,"origin: commercial source,99.94 weight % (total),spectroscopy,wire",99.94,Weight %,1969
8.5657,0.255492,0.00638729,None kPa,N/A,18883,['C'],A,Vacuum adiabatic calorimetry,"origin: commercial source,99.94 weight % (total),spectroscopy,wire",99.94,Weight %,1969
8.5901,0.25783,0.00644575,None kPa,N/A,18883,['C'],A,Vacuum adiabatic calorimetry,"origin: commercial source,99.94 weight % (total),spectroscopy,wire",99.94,Weight %,1969
8.6451,0.280765,0.00701913,None kPa,N/A,18883,['C'],A,Vacuum adiabatic calorimetry,"origin: commercial source,99.94 weight % (total),spectroscopy,wire",99.94,Weight %,1969
8.6849,0.362454,0.00906136,None kPa,N/A,18883,['C'],A,Vacuum adiabatic calorimetry,"origin: commercial source,99.94 weight % (total),spectroscopy,wire",99.94,Weight %,1969
8.7174,0.41103,0.0102758,None kPa,N/A,18883,['C'],A,Vacuum adiabatic calorimetry,"origin: commercial source,99.94 weight % (total),spectroscopy,wire",99.94,Weight %,1969
8.7537,0.45703,0.0114258,None kPa,N/A,18883,['C'],A,Vacuum adiabatic calorimetry,"origin: commercial source,99.94 weight % (total),spectroscopy,wire",99.94,Weight %,1969
8.7951,0.537188,0.0134297,None kPa,N/A,18883,['C'],A,Vacuum adiabatic calorimetry,"origin: commercial source,99.94 weight % (total),spectroscopy,wire",99.94,Weight %,1969
8.8381,0.450766,0.0112692,None kPa,N/A,18883,['C'],A,Vacuum adiabatic calorimetry,"origin: commercial source,99.94 weight % (total),spectroscopy,wire",99.94,Weight %,1969
8.9059,0.193543,0.00483857,None kPa,N/A,18883,['C'],A,Vacuum adiabatic calorimetry,"origin: commercial source,99.94 weight % (total),spectroscopy,wire",99.94,Weight %,1969
8.9438,0.166056,0.0041514,None kPa,N/A,18883,['C'],A,Vacuum adiabatic calorimetry,"origin: commercial source,99.94 weight % (total),spectroscopy,wire",99.94,Weight %,1969
9.0532,0.167136,0.0041784,None kPa,N/A,18883,['C'],A,Vacuum adiabatic calorimetry,"origin: commercial source,99.94 weight % (total),spectroscopy,wire",99.94,Weight %,1969
9.0995,0.169891,0.00424727,None kPa,N/A,18883,['C'],A,Vacuum adiabatic calorimetry,"origin: commercial source,99.94 weight % (total),spectroscopy,wire",99.94,Weight %,1969
9.1417,0.170615,0.00426538,None kPa,N/A,18883,['C'],A,Vacuum adiabatic calorimetry,"origin: commercial source,99.94 weight % (total),spectroscopy,wire",99.94,Weight %,1969
9.1834,0.171567,0.00428918,None kPa,N/A,18883,['C'],A,Vacuum adiabatic calorimetry,"origin: commercial source,99.94 weight % (total),spectroscopy,wire",99.94,Weight %,1969
9.2103,0.172868,0.00432171,None kPa,N/A,18883,['C'],A,Vacuum adiabatic calorimetry,"origin: commercial source,99.94 weight % (total),spectroscopy,wire",99.94,Weight %,1969
9.2873,0.176842,0.00442104,None kPa,N/A,18883,['C'],A,Vacuum adiabatic calorimetry,"origin: commercial source,99.94 weight % (total),spectroscopy,wire",99.94,Weight %,1969
9.3702,0.17994,0.00449851,None kPa,N/A,18883,['C'],A,Vacuum adiabatic calorimetry,"origin: commercial source,99.94 weight % (total),spectroscopy,wire",99.94,Weight %,1969
9.4442,0.18083,0.00452076,None kPa,N/A,18883,['C'],A,Vacuum adiabatic calorimetry,"origin: commercial source,99.94 weight % (total),spectroscopy,wire",99.94,Weight %,1969
9.5355,0.188149,0.00470372,None kPa,N/A,18883,['C'],A,Vacuum adiabatic calorimetry,"origin: commercial source,99.94 weight % (total),spectroscopy,wire",99.94,Weight %,1969
9.9629,0.207995,0.00519988,None kPa,N/A,18883,['C'],A,Vacuum adiabatic calorimetry,"origin: commercial source,99.94 weight % (total),spectroscopy,wire",99.94,Weight %,1969
8.045,0.209664,0.00524161,None kPa,N/A,18883,['C'],A,Vacuum adiabatic calorimetry,"origin: commercial source,99.94 weight % (total),spectroscopy,wire",99.94,Weight %,1969
8.3802,0.236307,0.00590767,None kPa,N/A,18883,['C'],A,Vacuum adiabatic calorimetry,"origin: commercial source,99.94 weight % (total),spectroscopy,wire",99.94,Weight %,1969
8.4789,0.246856,0.00617141,None kPa,N/A,18883,['C'],A,Vacuum adiabatic calorimetry,"origin: commercial source,99.94 weight % (total),spectroscopy,wire",99.94,Weight %,1969
8.5646,0.258513,0.00646283,None kPa,N/A,18883,['C'],A,Vacuum adiabatic calorimetry,"origin: commercial source,99.94 weight % (total),spectroscopy,wire",99.94,Weight %,1969
8.6336,0.270951,0.00677378,None kPa,N/A,18883,['C'],A,Vacuum adiabatic calorimetry,"origin: commercial source,99.94 weight % (total),spectroscopy,wire",99.94,Weight %,1969
8.7053,0.400321,0.010008,None kPa,N/A,18883,['C'],A,Vacuum adiabatic calorimetry,"origin: commercial source,99.94 weight % (total),spectroscopy,wire",99.94,Weight %,1969
8.7452,0.468087,0.0117022,None kPa,N/A,18883,['C'],A,Vacuum adiabatic calorimetry,"origin: commercial source,99.94 weight % (total),spectroscopy,wire",99.94,Weight %,1969
8.8206,0.534949,0.0133737,None kPa,N/A,18883,['C'],A,Vacuum adiabatic calorimetry,"origin: commercial source,99.94 weight % (total),spectroscopy,wire",99.94,Weight %,1969
8.8818,0.282648,0.00706621,None kPa,N/A,18883,['C'],A,Vacuum adiabatic calorimetry,"origin: commercial source,99.94 weight % (total),spectroscopy,wire",99.94,Weight %,1969
8.9327,0.176657,0.00441643,None kPa,N/A,18883,['C'],A,Vacuum adiabatic calorimetry,"origin: commercial source,99.94 weight % (total),spectroscopy,wire",99.94,Weight %,1969
8.9816,0.164464,0.0041116,None kPa,N/A,18883,['C'],A,Vacuum adiabatic calorimetry,"origin: commercial source,99.94 weight % (total),spectroscopy,wire",99.94,Weight %,1969
9.0794,0.167939,0.00419848,None kPa,N/A,18883,['C'],A,Vacuum adiabatic calorimetry,"origin: commercial source,99.94 weight % (total),spectroscopy,wire",99.94,Weight %,1969
9.6407,0.19224,0.004806,None kPa,N/A,18883,['C'],A,Vacuum adiabatic calorimetry,"origin: commercial source,99.94 weight % (total),spectroscopy,wire",99.94,Weight %,1969
9.9646,0.206207,0.00515519,None kPa,N/A,18883,['C'],A,Vacuum adiabatic calorimetry,"origin: commercial source,99.94 weight % (total),spectroscopy,wire",99.94,Weight %,1969
0.9632,0.00761272,0.000190318,None kPa,N/A,18883,['C'],A,Vacuum adiabatic calorimetry,"origin: commercial source,99.94 weight % (total),spectroscopy,wire",99.94,Weight %,1969
1.0311,0.0080159,0.000200398,None kPa,N/A,18883,['C'],A,Vacuum adiabatic calorimetry,"origin: commercial source,99.94 weight % (total),spectroscopy,wire",99.94,Weight %,1969
1.1362,0.00873186,0.000218297,None kPa,N/A,18883,['C'],A,Vacuum adiabatic calorimetry,"origin: commercial source,99.94 weight % (total),spectroscopy,wire",99.94,Weight %,1969
1.1509,0.00912639,0.00022816,None kPa,N/A,18883,['C'],A,Vacuum adiabatic calorimetry,"origin: commercial source,99.94 weight % (total),spectroscopy,wire",99.94,Weight %,1969
1.2936,0.0103284,0.00025821,None kPa,N/A,18883,['C'],A,Vacuum adiabatic calorimetry,"origin: commercial source,99.94 weight % (total),spectroscopy,wire",99.94,Weight %,1969
1.4221,0.0113529,0.000283821,None kPa,N/A,18883,['C'],A,Vacuum adiabatic calorimetry,"origin: commercial source,99.94 weight % (total),spectroscopy,wire",99.94,Weight %,1969
1.5553,0.0124412,0.000311029,None kPa,N/A,18883,['C'],A,Vacuum adiabatic calorimetry,"origin: commercial source,99.94 weight % (total),spectroscopy,wire",99.94,Weight %,1969
1.6772,0.0134619,0.000336547,None kPa,N/A,18883,['C'],A,Vacuum adiabatic calorimetry,"origin: commercial source,99.94 weight % (total),spectroscopy,wire",99.94,Weight %,1969
1.7472,0.0141674,0.000354185,None kPa,N/A,18883,['C'],A,Vacuum adiabatic calorimetry,"origin: commercial source,99.94 weight % (total),spectroscopy,wire",99.94,Weight %,1969
1.7695,0.0141653,0.000354133,None kPa,N/A,18883,['C'],A,Vacuum adiabatic calorimetry,"origin: commercial source,99.94 weight % (total),spectroscopy,wire",99.94,Weight %,1969
1.8617,0.0149317,0.000373292,None kPa,N/A,18883,['C'],A,Vacuum adiabatic calorimetry,"origin: commercial source,99.94 weight % (total),spectroscopy,wire",99.94,Weight %,1969
1.8681,0.015213,0.000380326,None kPa,N/A,18883,['C'],A,Vacuum adiabatic calorimetry,"origin: commercial source,99.94 weight % (total),spectroscopy,wire",99.94,Weight %,1969
1.9713,0.0160956,0.000402391,None kPa,N/A,18883,['C'],A,Vacuum adiabatic calorimetry,"origin: commercial source,99.94 weight % (total),spectroscopy,wire",99.94,Weight %,1969
2.0312,0.0166776,0.000416941,None kPa,N/A,18883,['C'],A,Vacuum adiabatic calorimetry,"origin: commercial source,99.94 weight % (total),spectroscopy,wire",99.94,Weight %,1969
2.1058,0.0172063,0.000430157,None kPa,N/A,18883,['C'],A,Vacuum adiabatic calorimetry,"origin: commercial source,99.94 weight % (total),spectroscopy,wire",99.94,Weight %,1969
2.1985,0.0179789,0.000449473,None kPa,N/A,18883,['C'],A,Vacuum adiabatic calorimetry,"origin: commercial source,99.94 weight % (total),spectroscopy,wire",99.94,Weight %,1969
2.4982,0.0207062,0.000517656,None kPa,N/A,18883,['C'],A,Vacuum adiabatic calorimetry,"origin: commercial source,99.94 weight % (total),spectroscopy,wire",99.94,Weight %,1969
2.5763,0.0214413,0.000536032,None kPa,N/A,18883,['C'],A,Vacuum adiabatic calorimetry,"origin: commercial source,99.94 weight % (total),spectroscopy,wire",99.94,Weight %,1969
2.6293,0.0222397,0.000555994,None kPa,N/A,18883,['C'],A,Vacuum adiabatic calorimetry,"origin: commercial source,99.94 weight % (total),spectroscopy,wire",99.94,Weight %,1969
2.708,0.0230868,0.000577171,None kPa,N/A,18883,['C'],A,Vacuum adiabatic calorimetry,"origin: commercial source,99.94 weight % (total),spectroscopy,wire",99.94,Weight %,1969
3.0348,0.0265906,0.000664764,None kPa,N/A,18883,['C'],A,Vacuum adiabatic calorimetry,"origin: commercial source,99.94 weight % (total),spectroscopy,wire",99.94,Weight %,1969
3.1745,0.0279371,0.000698427,None kPa,N/A,18883,['C'],A,Vacuum adiabatic calorimetry,"origin: commercial source,99.94 weight % (total),spectroscopy,wire",99.94,Weight %,1969
3.3277,0.0296297,0.000740742,None kPa,N/A,18883,['C'],A,Vacuum adiabatic calorimetry,"origin: commercial source,99.94 weight % (total),spectroscopy,wire",99.94,Weight %,1969
3.4668,0.0312375,0.000780938,None kPa,N/A,18883,['C'],A,Vacuum adiabatic calorimetry,"origin: commercial source,99.94 weight % (total),spectroscopy,wire",99.94,Weight %,1969
3.6259,0.0331477,0.000828692,None kPa,N/A,18883,['C'],A,Vacuum adiabatic calorimetry,"origin: commercial source,99.94 weight % (total),spectroscopy,wire",99.94,Weight %,1969
3.8067,0.0354796,0.000886991,None kPa,N/A,18883,['C'],A,Vacuum adiabatic calorimetry,"origin: commercial source,99.94 weight % (total),spectroscopy,wire",99.94,Weight %,1969
3.9924,0.0380163,0.000950408,None kPa,N/A,18883,['C'],A,Vacuum adiabatic calorimetry,"origin: commercial source,99.94 weight % (total),spectroscopy,wire",99.94,Weight %,1969
4.1682,0.0404236,0.00101059,None kPa,N/A,18883,['C'],A,Vacuum adiabatic calorimetry,"origin: commercial source,99.94 weight % (total),spectroscopy,wire",99.94,Weight %,1969
4.3635,0.0432912,0.00108228,None kPa,N/A,18883,['C'],A,Vacuum adiabatic calorimetry,"origin: commercial source,99.94 weight % (total),spectroscopy,wire",99.94,Weight %,1969
4.7825,0.0497497,0.00124374,None kPa,N/A,18883,['C'],A,Vacuum adiabatic calorimetry,"origin: commercial source,99.94 weight % (total),spectroscopy,wire",99.94,Weight %,1969
4.999,0.0532811,0.00133203,None kPa,N/A,18883,['C'],A,Vacuum adiabatic calorimetry,"origin: commercial source,99.94 weight % (total),spectroscopy,wire",99.94,Weight %,1969
5.1685,0.0563011,0.00140753,None kPa,N/A,18883,['C'],A,Vacuum adiabatic calorimetry,"origin: commercial source,99.94 weight % (total),spectroscopy,wire",99.94,Weight %,1969
5.3054,0.0594612,0.00148653,None kPa,N/A,18883,['C'],A,Vacuum adiabatic calorimetry,"origin: commercial source,99.94 weight % (total),spectroscopy,wire",99.94,Weight %,1969
6.4996,0.0846559,0.0021164,None kPa,N/A,18883,['C'],A,Vacuum adiabatic calorimetry,"origin: commercial source,99.94 weight % (total),spectroscopy,wire",99.94,Weight %,1969
6.8194,0.0929032,0.00232258,None kPa,N/A,18883,['C'],A,Vacuum adiabatic calorimetry,"origin: commercial source,99.94 weight % (total),spectroscopy,wire",99.94,Weight %,1969
7.1322,0.101233,0.00253081,None kPa,N/A,18883,['C'],A,Vacuum adiabatic calorimetry,"origin: commercial source,99.94 weight % (total),spectroscopy,wire",99.94,Weight %,1969
7.4475,0.111563,0.00278908,None kPa,N/A,18883,['C'],A,Vacuum adiabatic calorimetry,"origin: commercial source,99.94 weight % (total),spectroscopy,wire",99.94,Weight %,1969
7.7726,0.121998,0.00304994,None kPa,N/A,18883,['C'],A,Vacuum adiabatic calorimetry,"origin: commercial source,99.94 weight % (total),spectroscopy,wire",99.94,Weight %,1969
7.9606,0.128238,0.00320595,None kPa,N/A,18883,['C'],A,Vacuum adiabatic calorimetry,"origin: commercial source,99.94 weight % (total),spectroscopy,wire",99.94,Weight %,1969
8.0852,0.132636,0.0033159,None kPa,N/A,18883,['C'],A,Vacuum adiabatic calorimetry,"origin: commercial source,99.94 weight % (total),spectroscopy,wire",99.94,Weight %,1969
1.3625,0.00019852,4.963e-06,None kPa,N/A,18883,['C'],A,Vacuum adiabatic calorimetry,"origin: commercial source,99.94 weight % (total),spectroscopy,wire",99.94,Weight %,1969
2.4384,0.00323839,8.09597e-05,None kPa,N/A,18883,['C'],A,Vacuum adiabatic calorimetry,"origin: commercial source,99.94 weight % (total),spectroscopy,wire",99.94,Weight %,1969
2.6005,0.00450277,0.000112569,None kPa,N/A,18883,['C'],A,Vacuum adiabatic calorimetry,"origin: commercial source,99.94 weight % (total),spectroscopy,wire",99.94,Weight %,1969
2.7332,0.00575835,0.000143959,None kPa,N/A,18883,['C'],A,Vacuum adiabatic calorimetry,"origin: commercial source,99.94 weight % (total),spectroscopy,wire",99.94,Weight %,1969
2.812,0.0064058,0.000160145,None kPa,N/A,18883,['C'],A,Vacuum adiabatic calorimetry,"origin: commercial source,99.94 weight % (total),spectroscopy,wire",99.94,Weight %,1969
2.8829,0.00718946,0.000179737,None kPa,N/A,18883,['C'],A,Vacuum adiabatic calorimetry,"origin: commercial source,99.94 weight % (total),spectroscopy,wire",99.94,Weight %,1969
2.981,0.00838454,0.000209614,None kPa,N/A,18883,['C'],A,Vacuum adiabatic calorimetry,"origin: commercial source,99.94 weight % (total),spectroscopy,wire",99.94,Weight %,1969
3.1257,0.010551,0.000263775,None kPa,N/A,18883,['C'],A,Vacuum adiabatic calorimetry,"origin: commercial source,99.94 weight % (total),spectroscopy,wire",99.94,Weight %,1969
3.2148,0.0118322,0.000295805,None kPa,N/A,18883,['C'],A,Vacuum adiabatic calorimetry,"origin: commercial source,99.94 weight % (total),spectroscopy,wire",99.94,Weight %,1969
3.3081,0.0134632,0.000336579,None kPa,N/A,18883,['C'],A,Vacuum adiabatic calorimetry,"origin: commercial source,99.94 weight % (total),spectroscopy,wire",99.94,Weight %,1969
