Repository: amr8004/PureElementPRL

# Pure Element Thermodynamic modeling with 3rd generation CALPHAD models for multiple elements

## Description
Jupyter notebook for modeling pure elements with selected models via python tools pycalphad and ESPEI

## Running Tutorial
Creating a codespace should immediately open the desired notebook. Just change the element as desired (non-case sensitive) and set what SGTE structure (FCC_A1, BCC_A2, etc.) you would like to compare against.

## Further Resources

## Citation

File: CpCSV/Ta_CP_datav0.csv (part 7 of 8)
c:\Users\xander\Documents\github_repositories\NIST-alloy-data-API\code_examples\python\alloys-api-python-examples\cpcsv\Ta_CP_data.csvTemperature: K,Heat capacity at constant pressure Cp: J/K/mol,Uncertainty,Pressure,Ref Temp,Data Set ID,State,Representation,Method,Description,Purity,Purity Units,Year
2550.0,34.64,0.88,None kPa,N/A,19075,['C'],A,Resistive pulse heating - millisecond,"origin: commercial source,99.9 weight % (total),stated by supplier,rod",99.9,Weight %,1970
2550.0,34.65,0.88,None kPa,N/A,19075,['C'],A,Resistive pulse heating - millisecond,"origin: commercial source,99.9 weight % (total),stated by supplier,rod",99.9,Weight %,1970
2600.0,35.09,0.91,None kPa,N/A,19075,['C'],A,Resistive pulse heating - millisecond,"origin: commercial source,99.9 weight % (total),stated by supplier,rod",99.9,Weight %,1970
2600.0,35.11,0.91,None kPa,N/A,19075,['C'],A,Resistive pulse heating - millisecond,"origin: commercial source,99.9 weight % (total),stated by supplier,rod",99.9,Weight %,1970
2600.0,35.11,0.91,None kPa,N/A,19075,['C'],A,Resistive pulse heating - millisecond,"origin: commercial source,99.9 weight % (total),stated by supplier,rod",99.9,Weight %,1970
2350.0,33.2,0.78,None kPa,N/A,19075,['C'],A,Resistive pulse heating - millisecond,"origin: commercial source,99.9 weight % (total),stated by supplier,rod",99.9,Weight %,1970
2350.0,33.24,0.78,None kPa,N/A,19075,['C'],A,Resistive pulse heating - millisecond,"origin: commercial source,99.9 weight % (total),stated by supplier,rod",99.9,Weight %,1970
2350.0,33.22,0.78,None kPa,N/A,19075,['C'],A,Resistive pulse heating - millisecond,"origin: commercial source,99.9 weight % (total),stated by supplier,rod",99.9,Weight %,1970
2400.0,33.51,0.8,None kPa,N/A,19075,['C'],A,Resistive pulse heating - millisecond,"origin: commercial source,99.9 weight % (total),stated by supplier,rod",99.9,Weight %,1970
2400.0,33.56,0.81,None kPa,N/A,19075,['C'],A,Resistive pulse heating - millisecond,"origin: commercial source,99.9 weight % (total),stated by supplier,rod",99.9,Weight %,1970
2400.0,33.54,0.81,None kPa,N/A,19075,['C'],A,Resistive pulse heating - millisecond,"origin: commercial source,99.9 weight % (total),stated by supplier,rod",99.9,Weight %,1970
2450.0,33.9,0.83,None kPa,N/A,19075,['C'],A,Resistive pulse heating - millisecond,"origin: commercial source,99.9 weight % (total),stated by supplier,rod",99.9,Weight %,1970
2450.0,33.84,0.83,None kPa,N/A,19075,['C'],A,Resistive pulse heating - millisecond,"origin: commercial source,99.9 weight % (total),stated by supplier,rod",99.9,Weight %,1970
2450.0,33.89,0.83,None kPa,N/A,19075,['C'],A,Resistive pulse heating - millisecond,"origin: commercial source,99.9 weight % (total),stated by supplier,rod",99.9,Weight %,1970
2500.0,34.25,0.86,None kPa,N/A,19075,['C'],A,Resistive pulse heating - millisecond,"origin: commercial source,99.9 weight % (total),stated by supplier,rod",99.9,Weight %,1970
2500.0,34.19,0.85,None kPa,N/A,19075,['C'],A,Resistive pulse heating - millisecond,"origin: commercial source,99.9 weight % (total),stated by supplier,rod",99.9,Weight %,1970
2500.0,34.24,0.86,None kPa,N/A,19075,['C'],A,Resistive pulse heating - millisecond,"origin: commercial source,99.9 weight % (total),stated by supplier,rod",99.9,Weight %,1970
2550.0,34.62,0.88,None kPa,N/A,19075,['C'],A,Resistive pulse heating - millisecond,"origin: commercial source,99.9 weight % (total),stated by supplier,rod",99.9,Weight %,1970
2550.0,34.57,0.88,None kPa,N/A,19075,['C'],A,Resistive pulse heating - millisecond,"origin: commercial source,99.9 weight % (total),stated by supplier,rod",99.9,Weight %,1970
2550.0,34.61,0.88,None kPa,N/A,19075,['C'],A,Resistive pulse heating - millisecond,"origin: commercial source,99.9 weight % (total),stated by supplier,rod",99.9,Weight %,1970
2600.0,34.97,0.91,None kPa,N/A,19075,['C'],A,Resistive pulse heating - millisecond,"origin: commercial source,99.9 weight % (total),stated by supplier,rod",99.9,Weight %,1970
2600.0,35.0,0.91,None kPa,N/A,19075,['C'],A,Resistive pulse heating - millisecond,"origin: commercial source,99.9 weight % (total),stated by supplier,rod",99.9,Weight %,1970
2600.0,35.0,0.91,None kPa,N/A,19075,['C'],A,Resistive pulse heating - millisecond,"origin: commercial source,99.9 weight % (total),stated by supplier,rod",99.9,Weight %,1970
2650.0,35.41,0.94,None kPa,N/A,19075,['C'],A,Resistive pulse heating - millisecond,"origin: commercial source,99.9 weight % (total),stated by supplier,rod",99.9,Weight %,1970
2650.0,35.42,0.94,None kPa,N/A,19075,['C'],A,Resistive pulse heating - millisecond,"origin: commercial source,99.9 weight % (total),stated by supplier,rod",99.9,Weight %,1970
2650.0,35.42,0.94,None kPa,N/A,19075,['C'],A,Resistive pulse heating - millisecond,"origin: commercial source,99.9 weight % (total),stated by supplier,rod",99.9,Weight %,1970
2700.0,35.87,0.97,None kPa,N/A,19075,['C'],A,Resistive pulse heating - millisecond,"origin: commercial source,99.9 weight % (total),stated by supplier,rod",99.9,Weight %,1970
2700.0,35.86,0.97,None kPa,N/A,19075,['C'],A,Resistive pulse heating - millisecond,"origin: commercial source,99.9 weight % (total),stated by supplier,rod",99.9,Weight %,1970
2750.0,36.37,1.0,None kPa,N/A,19075,['C'],A,Resistive pulse heating - millisecond,"origin: commercial source,99.9 weight % (total),stated by supplier,rod",99.9,Weight %,1970
2750.0,36.34,1.0,None kPa,N/A,19075,['C'],A,Resistive pulse heating - millisecond,"origin: commercial source,99.9 weight % (total),stated by supplier,rod",99.9,Weight %,1970
2800.0,36.9,1.03,None kPa,N/A,19075,['C'],A,Resistive pulse heating - millisecond,"origin: commercial source,99.9 weight % (total),stated by supplier,rod",99.9,Weight %,1970
2800.0,36.87,1.03,None kPa,N/A,19075,['C'],A,Resistive pulse heating - millisecond,"origin: commercial source,99.9 weight % (total),stated by supplier,rod",99.9,Weight %,1970
2850.0,37.46,1.07,None kPa,N/A,19075,['C'],A,Resistive pulse heating - millisecond,"origin: commercial source,99.9 weight % (total),stated by supplier,rod",99.9,Weight %,1970
2850.0,37.48,1.07,None kPa,N/A,19075,['C'],A,Resistive pulse heating - millisecond,"origin: commercial source,99.9 weight % (total),stated by supplier,rod",99.9,Weight %,1970
2850.0,37.45,1.07,None kPa,N/A,19075,['C'],A,Resistive pulse heating - millisecond,"origin: commercial source,99.9 weight % (total),stated by supplier,rod",99.9,Weight %,1970
2900.0,38.11,1.11,None kPa,N/A,19075,['C'],A,Resistive pulse heating - millisecond,"origin: commercial source,99.9 weight % (total),stated by supplier,rod",99.9,Weight %,1970
2900.0,38.1,1.1,None kPa,N/A,19075,['C'],A,Resistive pulse heating - millisecond,"origin: commercial source,99.9 weight % (total),stated by supplier,rod",99.9,Weight %,1970
2950.0,38.85,1.15,None kPa,N/A,19075,['C'],A,Resistive pulse heating - millisecond,"origin: commercial source,99.9 weight % (total),stated by supplier,rod",99.9,Weight %,1970
2950.0,38.81,1.14,None kPa,N/A,19075,['C'],A,Resistive pulse heating - millisecond,"origin: commercial source,99.9 weight % (total),stated by supplier,rod",99.9,Weight %,1970
2950.0,38.83,1.15,None kPa,N/A,19075,['C'],A,Resistive pulse heating - millisecond,"origin: commercial source,99.9 weight % (total),stated by supplier,rod",99.9,Weight %,1970
3000.0,39.57,1.19,None kPa,N/A,19075,['C'],A,Resistive pulse heating - millisecond,"origin: commercial source,99.9 weight % (total),stated by supplier,rod",99.9,Weight %,1970
3000.0,39.7,1.19,None kPa,N/A,19075,['C'],A,Resistive pulse heating - millisecond,"origin: commercial source,99.9 weight % (total),stated by supplier,rod",99.9,Weight %,1970
3000.0,39.66,1.19,None kPa,N/A,19075,['C'],A,Resistive pulse heating - millisecond,"origin: commercial source,99.9 weight % (total),stated by supplier,rod",99.9,Weight %,1970
1100.0,27.9073,2.79073,None kPa,N/A,21038,['C'],A,Modulated Laser Heating,"not stated,99.8 % (total),,rod",99.8,Not Specified %,1973
1200.0,28.242,2.8242,None kPa,N/A,21038,['C'],A,Modulated Laser Heating,"not stated,99.8 % (total),,rod",99.8,Not Specified %,1973
1300.0,28.5349,2.85349,None kPa,N/A,21038,['C'],A,Modulated Laser Heating,"not stated,99.8 % (total),,rod",99.8,Not Specified %,1973
1400.0,28.8696,2.88696,None kPa,N/A,21038,['C'],A,Modulated Laser Heating,"not stated,99.8 % (total),,rod",99.8,Not Specified %,1973
1500.0,29.2043,2.92043,None kPa,N/A,21038,['C'],A,Modulated Laser Heating,"not stated,99.8 % (total),,rod",99.8,Not Specified %,1973
1600.0,29.539,2.9539,None kPa,N/A,21038,['C'],A,Modulated Laser Heating,"not stated,99.8 % (total),,rod",99.8,Not Specified %,1973
1700.0,29.8738,2.98738,None kPa,N/A,21038,['C'],A,Modulated Laser Heating,"not stated,99.8 % (total),,rod",99.8,Not Specified %,1973
1800.0,30.2085,3.02085,None kPa,N/A,21038,['C'],A,Modulated Laser Heating,"not stated,99.8 % (total),,rod",99.8,Not Specified %,1973
1900.0,30.5432,3.05432,None kPa,N/A,21038,['C'],A,Modulated Laser Heating,"not stated,99.8 % (total),,rod",99.8,Not Specified %,1973
2000.0,30.8361,3.08361,None kPa,N/A,21038,['C'],A,Modulated Laser Heating,"not stated,99.8 % (total),,rod",99.8,Not Specified %,1973
2100.0,31.1708,3.11708,None kPa,N/A,21038,['C'],A,Modulated Laser Heating,"not stated,99.8 % (total),,rod",99.8,Not Specified %,1973
2200.0,31.5055,3.15055,None kPa,N/A,21038,['C'],A,Modulated Laser Heating,"not stated,99.8 % (total),,rod",99.8,Not Specified %,1973
2300.0,31.8402,3.18402,None kPa,N/A,21038,['C'],A,Modulated Laser Heating,"not stated,99.8 % (total),,rod",99.8,Not Specified %,1973
2400.0,32.175,3.2175,None kPa,N/A,21038,['C'],A,Modulated Laser Heating,"not stated,99.8 % (total),,rod",99.8,Not Specified %,1973
1500.0,29.4972,,None kPa,N/A,21039,['C'],A,Modulated Laser Heating,"not stated,99.9 weight % (total),,wire",99.9,Weight %,1973
1600.0,29.8319,,None kPa,N/A,21039,['C'],A,Modulated Laser Heating,"not stated,99.9 weight % (total),,wire",99.9,Weight %,1973
1700.0,30.2503,,None kPa,N/A,21039,['C'],A,Modulated Laser Heating,"not stated,99.9 weight % (total),,wire",99.9,Weight %,1973
1800.0,30.585,,None kPa,N/A,21039,['C'],A,Modulated Laser Heating,"not stated,99.9 weight % (total),,wire",99.9,Weight %,1973
1900.0,30.9198,,None kPa,N/A,21039,['C'],A,Modulated Laser Heating,"not stated,99.9 weight % (total),,wire",99.9,Weight %,1973
2000.0,31.3382,,None kPa,N/A,21039,['C'],A,Modulated Laser Heating,"not stated,99.9 weight % (total),,wire",99.9,Weight %,1973
2100.0,31.6729,,None kPa,N/A,21039,['C'],A,Modulated Laser Heating,"not stated,99.9 weight % (total),,wire",99.9,Weight %,1973
2200.0,32.0494,,None kPa,N/A,21039,['C'],A,Modulated Laser Heating,"not stated,99.9 weight % (total),,wire",99.9,Weight %,1973
2300.0,32.426,,None kPa,N/A,21039,['C'],A,Modulated Laser Heating,"not stated,99.9 weight % (total),,wire",99.9,Weight %,1973
2400.0,32.7607,,None kPa,N/A,21039,['C'],A,Modulated Laser Heating,"not stated,99.9 weight % (total),,wire",99.9,Weight %,1973
2500.0,33.1373,,None kPa,N/A,21039,['C'],A,Modulated Laser Heating,"not stated,99.9 weight % (total),,wire",99.9,Weight %,1973
2600.0,33.5138,,None kPa,N/A,21039,['C'],A,Modulated Laser Heating,"not stated,99.9 weight % (total),,wire",99.9,Weight %,1973
2700.0,33.8486,,None kPa,N/A,21039,['C'],A,Modulated Laser Heating,"not stated,99.9 weight % (total),,wire",99.9,Weight %,1973
2800.0,34.1833,,None kPa,N/A,21039,['C'],A,Modulated Laser Heating,"not stated,99.9 weight % (total),,wire",99.9,Weight %,1973
2900.0,34.518,,None kPa,N/A,21039,['C'],A,Modulated Laser Heating,"not stated,99.9 weight % (total),,wire",99.9,Weight %,1973
600.0,22.5936,1.12968,None kPa,N/A,16679,['C'],A,Resistive pulse heating - millisecond,not stated,,,1967
700.0,22.7191,1.13596,None kPa,N/A,16679,['C'],A,Resistive pulse heating - millisecond,not stated,,,1967
800.0,22.8028,1.14014,None kPa,N/A,16679,['C'],A,Resistive pulse heating - millisecond,not stated,,,1967
900.0,23.012,1.1506,None kPa,N/A,16679,['C'],A,Resistive pulse heating - millisecond,not stated,,,1967
1000.0,24.2672,1.21336,None kPa,N/A,16679,['C'],A,Resistive pulse heating - millisecond,not stated,,,1967
1100.0,25.104,1.2552,None kPa,N/A,16679,['C'],A,Resistive pulse heating - millisecond,not stated,,,1967
1200.0,25.1458,1.25729,None kPa,N/A,16679,['C'],A,Resistive pulse heating - millisecond,not stated,,,1967
1300.0,25.7316,1.28658,None kPa,N/A,16679,['C'],A,Resistive pulse heating - millisecond,not stated,,,1967
1400.0,26.4429,1.32214,None kPa,N/A,16679,['C'],A,Resistive pulse heating - millisecond,not stated,,,1967
1500.0,26.3592,1.31796,None kPa,N/A,16679,['C'],A,Resistive pulse heating - millisecond,not stated,,,1967
1600.0,27.196,1.3598,None kPa,N/A,16679,['C'],A,Resistive pulse heating - millisecond,not stated,,,1967
1700.0,28.0328,1.40164,None kPa,N/A,16679,['C'],A,Resistive pulse heating - millisecond,not stated,,,1967
1800.0,28.8696,1.44348,None kPa,N/A,16679,['C'],A,Resistive pulse heating - millisecond,not stated,,,1967
1900.0,29.4972,1.47486,None kPa,N/A,16679,['C'],A,Resistive pulse heating - millisecond,not stated,,,1967
2000.0,30.1248,1.50624,None kPa,N/A,16679,['C'],A,Resistive pulse heating - millisecond,not stated,,,1967
2100.0,30.9616,1.54808,None kPa,N/A,16679,['C'],A,Resistive pulse heating - millisecond,not stated,,,1967
2200.0,31.7984,1.58992,None kPa,N/A,16679,['C'],A,Resistive pulse heating - millisecond,not stated,,,1967
2300.0,31.7984,1.58992,None kPa,N/A,16679,['C'],A,Resistive pulse heating - millisecond,not stated,,,1967
2400.0,33.472,1.6736,None kPa,N/A,16679,['C'],A,Resistive pulse heating - millisecond,not stated,,,1967
2500.0,33.8904,1.69452,None kPa,N/A,16679,['C'],A,Resistive pulse heating - millisecond,not stated,,,1967
2600.0,34.7272,1.73636,None kPa,N/A,16679,['C'],A,Resistive pulse heating - millisecond,not stated,,,1967
2700.0,35.564,1.7782,None kPa,N/A,16679,['C'],A,Resistive pulse heating - millisecond,not stated,,,1967
2800.0,36.8192,1.84096,None kPa,N/A,16679,['C'],A,Resistive pulse heating - millisecond,not stated,,,1967
2900.0,37.656,1.8828,None kPa,N/A,16679,['C'],A,Resistive pulse heating - millisecond,not stated,,,1967
3000.0,38.4928,1.92464,None kPa,N/A,16679,['C'],A,Resistive pulse heating - millisecond,not stated,,,1967
3100.0,41.84,2.092,None kPa,N/A,16679,['C'],A,Resistive pulse heating - millisecond,not stated,,,1967
2.0,0.01268,0.00014,None kPa,N/A,19192,['C'],A,Vacuum adiabatic calorimetry,"origin: commercial source,99.9 weight % (total),stated by supplier",99.9,Weight %,1970
2.75,0.01864,0.00019,None kPa,N/A,19192,['C'],A,Vacuum adiabatic calorimetry,"origin: commercial source,99.9 weight % (total),stated by supplier",99.9,Weight %,1970
3.5,0.02575,0.00023,None kPa,N/A,19192,['C'],A,Vacuum adiabatic calorimetry,"origin: commercial source,99.9 weight % (total),stated by supplier",99.9,Weight %,1970
4.25,0.0343,0.00028,None kPa,N/A,19192,['C'],A,Vacuum adiabatic calorimetry,"origin: commercial source,99.9 weight % (total),stated by supplier",99.9,Weight %,1970
5.0,0.04462,0.00034,None kPa,N/A,19192,['C'],A,Vacuum adiabatic calorimetry,"origin: commercial source,99.9 weight % (total),stated by supplier",99.9,Weight %,1970
5.75,0.05701,0.00039,None kPa,N/A,19192,['C'],A,Vacuum adiabatic calorimetry,"origin: commercial source,99.9 weight % (total),stated by supplier",99.9,Weight %,1970
6.5,0.07179,0.00045,None kPa,N/A,19192,['C'],A,Vacuum adiabatic calorimetry,"origin: commercial source,99.9 weight % (total),stated by supplier",99.9,Weight %,1970
7.25,0.08926,0.0005,None kPa,N/A,19192,['C'],A,Vacuum adiabatic calorimetry,"origin: commercial source,99.9 weight % (total),stated by supplier",99.9,Weight %,1970
8.0,0.10974,0.00056,None kPa,N/A,19192,['C'],A,Vacuum adiabatic calorimetry,"origin: commercial source,99.9 weight % (total),stated by supplier",99.9,Weight %,1970
8.75,0.13354,0.00063,None kPa,N/A,19192,['C'],A,Vacuum adiabatic calorimetry,"origin: commercial source,99.9 weight % (total),stated by supplier",99.9,Weight %,1970
9.5,0.16098,0.0007,None kPa,N/A,19192,['C'],A,Vacuum adiabatic calorimetry,"origin: commercial source,99.9 weight % (total),stated by supplier",99.9,Weight %,1970
10.25,0.19235,0.00077,None kPa,N/A,19192,['C'],A,Vacuum adiabatic calorimetry,"origin: commercial source,99.9 weight % (total),stated by supplier",99.9,Weight %,1970
11.0,0.22798,0.00084,None kPa,N/A,19192,['C'],A,Vacuum adiabatic calorimetry,"origin: commercial source,99.9 weight % (total),stated by supplier",99.9,Weight %,1970
11.75,0.26817,0.00092,None kPa,N/A,19192,['C'],A,Vacuum adiabatic calorimetry,"origin: commercial source,99.9 weight % (total),stated by supplier",99.9,Weight %,1970
12.5,0.31323,0.001,None kPa,N/A,19192,['C'],A,Vacuum adiabatic calorimetry,"origin: commercial source,99.9 weight % (total),stated by supplier",99.9,Weight %,1970
13.25,0.36348,0.00108,None kPa,N/A,19192,['C'],A,Vacuum adiabatic calorimetry,"origin: commercial source,99.9 weight % (total),stated by supplier",99.9,Weight %,1970
14.0,0.41923,0.00117,None kPa,N/A,19192,['C'],A,Vacuum adiabatic calorimetry,"origin: commercial source,99.9 weight % (total),stated by supplier",99.9,Weight %,1970
14.75,0.48079,0.00127,None kPa,N/A,19192,['C'],A,Vacuum adiabatic calorimetry,"origin: commercial source,99.9 weight % (total),stated by supplier",99.9,Weight %,1970
15.0,0.50266,0.0013,None kPa,N/A,19192,['C'],A,Vacuum adiabatic calorimetry,"origin: commercial source,99.9 weight % (total),stated by supplier",99.9,Weight %,1970
1100.0,27.9073,2.79073,None kPa,N/A,21038,['C'],A,Modulated Laser Heating,"not stated,99.8 % (total),,rod",99.8,Not Specified %,1973
1200.0,28.242,2.8242,None kPa,N/A,21038,['C'],A,Modulated Laser Heating,"not stated,99.8 % (total),,rod",99.8,Not Specified %,1973
1300.0,28.5349,2.85349,None kPa,N/A,21038,['C'],A,Modulated Laser Heating,"not stated,99.8 % (total),,rod",99.8,Not Specified %,1973
1400.0,28.8696,2.88696,None kPa,N/A,21038,['C'],A,Modulated Laser Heating,"not stated,99.8 % (total),,rod",99.8,Not Specified %,1973
1500.0,29.2043,2.92043,None kPa,N/A,21038,['C'],A,Modulated Laser Heating,"not stated,99.8 % (total),,rod",99.8,Not Specified %,1973
1600.0,29.539,2.9539,None kPa,N/A,21038,['C'],A,Modulated Laser Heating,"not stated,99.8 % (total),,rod",99.8,Not Specified %,1973
1700.0,29.8738,2.98738,None kPa,N/A,21038,['C'],A,Modulated Laser Heating,"not stated,99.8 % (total),,rod",99.8,Not Specified %,1973
1800.0,30.2085,3.02085,None kPa,N/A,21038,['C'],A,Modulated Laser Heating,"not stated,99.8 % (total),,rod",99.8,Not Specified %,1973
1900.0,30.5432,3.05432,None kPa,N/A,21038,['C'],A,Modulated Laser Heating,"not stated,99.8 % (total),,rod",99.8,Not Specified %,1973
2000.0,30.8361,3.08361,None kPa,N/A,21038,['C'],A,Modulated Laser Heating,"not stated,99.8 % (total),,rod",99.8,Not Specified %,1973
2100.0,31.1708,3.11708,None kPa,N/A,21038,['C'],A,Modulated Laser Heating,"not stated,99.8 % (total),,rod",99.8,Not Specified %,1973
2200.0,31.5055,3.15055,None kPa,N/A,21038,['C'],A,Modulated Laser Heating,"not stated,99.8 % (total),,rod",99.8,Not Specified %,1973
2300.0,31.8402,3.18402,None kPa,N/A,21038,['C'],A,Modulated Laser Heating,"not stated,99.8 % (total),,rod",99.8,Not Specified %,1973
2400.0,32.175,3.2175,None kPa,N/A,21038,['C'],A,Modulated Laser Heating,"not stated,99.8 % (total),,rod",99.8,Not Specified %,1973
1500.0,29.4972,,None kPa,N/A,21039,['C'],A,Modulated Laser Heating,"not stated,99.9 weight % (total),,wire",99.9,Weight %,1973
1600.0,29.8319,,None kPa,N/A,21039,['C'],A,Modulated Laser Heating,"not stated,99.9 weight % (total),,wire",99.9,Weight %,1973
1700.0,30.2503,,None kPa,N/A,21039,['C'],A,Modulated Laser Heating,"not stated,99.9 weight % (total),,wire",99.9,Weight %,1973
1800.0,30.585,,None kPa,N/A,21039,['C'],A,Modulated Laser Heating,"not stated,99.9 weight % (total),,wire",99.9,Weight %,1973
1900.0,30.9198,,None kPa,N/A,21039,['C'],A,Modulated Laser Heating,"not stated,99.9 weight % (total),,wire",99.9,Weight %,1973
2000.0,31.3382,,None kPa,N/A,21039,['C'],A,Modulated Laser Heating,"not stated,99.9 weight % (total),,wire",99.9,Weight %,1973
2100.0,31.6729,,None kPa,N/A,21039,['C'],A,Modulated Laser Heating,"not stated,99.9 weight % (total),,wire",99.9,Weight %,1973
2200.0,32.0494,,None kPa,N/A,21039,['C'],A,Modulated Laser Heating,"not stated,99.9 weight % (total),,wire",99.9,Weight %,1973
2300.0,32.426,,None kPa,N/A,21039,['C'],A,Modulated Laser Heating,"not stated,99.9 weight % (total),,wire",99.9,Weight %,1973
2400.0,32.7607,,None kPa,N/A,21039,['C'],A,Modulated Laser Heating,"not stated,99.9 weight % (total),,wire",99.9,Weight %,1973
2500.0,33.1373,,None kPa,N/A,21039,['C'],A,Modulated Laser Heating,"not stated,99.9 weight % (total),,wire",99.9,Weight %,1973
2600.0,33.5138,,None kPa,N/A,21039,['C'],A,Modulated Laser Heating,"not stated,99.9 weight % (total),,wire",99.9,Weight %,1973
2700.0,33.8486,,None kPa,N/A,21039,['C'],A,Modulated Laser Heating,"not stated,99.9 weight % (total),,wire",99.9,Weight %,1973
2800.0,34.1833,,None kPa,N/A,21039,['C'],A,Modulated Laser Heating,"not stated,99.9 weight % (total),,wire",99.9,Weight %,1973
2900.0,34.518,,None kPa,N/A,21039,['C'],A,Modulated Laser Heating,"not stated,99.9 weight % (total),,wire",99.9,Weight %,1973
1200.0,27.8,1.946,None kPa,N/A,21172,['C'],A,modulation method,not stated,,,1973
1300.0,28.05,1.9635,None kPa,N/A,21172,['C'],A,modulation method,not stated,,,1973
1400.0,28.35,1.9845,None kPa,N/A,21172,['C'],A,modulation method,not stated,,,1973
1500.0,28.65,2.0055,None kPa,N/A,21172,['C'],A,modulation method,not stated,,,1973
1600.0,28.9,2.023,None kPa,N/A,21172,['C'],A,modulation method,not stated,,,1973
1700.0,29.15,2.0405,None kPa,N/A,21172,['C'],A,modulation method,not stated,,,1973
1800.0,29.45,2.0615,None kPa,N/A,21172,['C'],A,modulation method,not stated,,,1973
1900.0,29.75,2.0825,None kPa,N/A,21172,['C'],A,modulation method,not stated,,,1973
2000.0,30.1,2.107,None kPa,N/A,21172,['C'],A,modulation method,not stated,,,1973
2100.0,30.4,2.128,None kPa,N/A,21172,['C'],A,modulation method,not stated,,,1973
2200.0,30.75,2.1525,None kPa,N/A,21172,['C'],A,modulation method,not stated,,,1973
2300.0,31.1,2.177,None kPa,N/A,21172,['C'],A,modulation method,not stated,,,1973
2400.0,31.5,2.205,None kPa,N/A,21172,['C'],A,modulation method,not stated,,,1973
2500.0,31.95,2.2365,None kPa,N/A,21172,['C'],A,modulation method,not stated,,,1973
2600.0,32.5,2.275,None kPa,N/A,21172,['C'],A,modulation method,not stated,,,1973
2700.0,33.15,2.3205,None kPa,N/A,21172,['C'],A,modulation method,not stated,,,1973
2800.0,33.95,2.3765,None kPa,N/A,21172,['C'],A,modulation method,not stated,,,1973
2900.0,34.95,2.4465,None kPa,N/A,21172,['C'],A,modulation method,not stated,,,1973
2300.0,32.0,2.56,None kPa,N/A,22879,['C'],A,Resistive pulse heating - microsecond,not stated,,,1977
2400.0,32.7,2.616,None kPa,N/A,22879,['C'],A,Resistive pulse heating - microsecond,not stated,,,1977
2500.0,33.6,2.688,None kPa,N/A,22879,['C'],A,Resistive pulse heating - microsecond,not stated,,,1977
2600.0,34.4,2.752,None kPa,N/A,22879,['C'],A,Resistive pulse heating - microsecond,not stated,,,1977
2700.0,35.3,2.824,None kPa,N/A,22879,['C'],A,Resistive pulse heating - microsecond,not stated,,,1977
2800.0,36.2,2.896,None kPa,N/A,22879,['C'],A,Resistive pulse heating - microsecond,not stated,,,1977
2900.0,37.3,2.984,None kPa,N/A,22879,['C'],A,Resistive pulse heating - microsecond,not stated,,,1977
3000.0,40.1,3.208,None kPa,N/A,22879,['C'],A,Resistive pulse heating - microsecond,not stated,,,1977
3100.0,47.5,3.8,None kPa,N/A,22879,['C'],A,Resistive pulse heating - microsecond,not stated,,,1977
3200.0,69.0,5.52,None kPa,N/A,22879,['C'],A,Resistive pulse heating - microsecond,not stated,,,1977
4.12,0.07102,0.0021306,None kPa,N/A,22932,['C'],A,Low temperature calorimetry set up,origin: commercial source,,,1977
4.26,0.07557,0.0022671,None kPa,N/A,22932,['C'],A,Low temperature calorimetry set up,origin: commercial source,,,1977
80.0,17.97,0.36,None kPa,N/A,23731,['C'],A,Laser flash calorimetry,not stated,,,1980
84.0,18.54,0.37,None kPa,N/A,23731,['C'],A,Laser flash calorimetry,not stated,,,1980
88.0,18.56,0.37,None kPa,N/A,23731,['C'],A,Laser flash calorimetry,not stated,,,1980
92.0,19.02,0.38,None kPa,N/A,23731,['C'],A,Laser flash calorimetry,not stated,,,1980
93.0,19.27,0.39,None kPa,N/A,23731,['C'],A,Laser flash calorimetry,not stated,,,1980
95.0,19.53,0.39,None kPa,N/A,23731,['C'],A,Laser flash calorimetry,not stated,,,1980
96.0,19.68,0.39,None kPa,N/A,23731,['C'],A,Laser flash calorimetry,not stated,,,1980
100.0,19.97,0.4,None kPa,N/A,23731,['C'],A,Laser flash calorimetry,not stated,,,1980
101.0,20.2,0.4,None kPa,N/A,23731,['C'],A,Laser flash calorimetry,not stated,,,1980
105.0,20.29,0.41,None kPa,N/A,23731,['C'],A,Laser flash calorimetry,not stated,,,1980
107.0,20.9,0.42,None kPa,N/A,23731,['C'],A,Laser flash calorimetry,not stated,,,1980
108.0,20.71,0.41,None kPa,N/A,23731,['C'],A,Laser flash calorimetry,not stated,,,1980
108.0,20.83,0.42,None kPa,N/A,23731,['C'],A,Laser flash calorimetry,not stated,,,1980
111.0,21.05,0.42,None kPa,N/A,23731,['C'],A,Laser flash calorimetry,not stated,,,1980
116.0,21.19,0.42,None kPa,N/A,23731,['C'],A,Laser flash calorimetry,not stated,,,1980
118.0,21.31,0.43,None kPa,N/A,23731,['C'],A,Laser flash calorimetry,not stated,,,1980
119.0,21.41,0.43,None kPa,N/A,23731,['C'],A,Laser flash calorimetry,not stated,,,1980
120.0,21.51,0.43,None kPa,N/A,23731,['C'],A,Laser flash calorimetry,not stated,,,1980
120.0,21.63,0.43,None kPa,N/A,23731,['C'],A,Laser flash calorimetry,not stated,,,1980
122.0,21.74,0.43,None kPa,N/A,23731,['C'],A,Laser flash calorimetry,not stated,,,1980
126.0,21.89,0.44,None kPa,N/A,23731,['C'],A,Laser flash calorimetry,not stated,,,1980
128.0,22.05,0.44,None kPa,N/A,23731,['C'],A,Laser flash calorimetry,not stated,,,1980
129.0,22.17,0.44,None kPa,N/A,23731,['C'],A,Laser flash calorimetry,not stated,,,1980
129.0,21.8,0.44,None kPa,N/A,23731,['C'],A,Laser flash calorimetry,not stated,,,1980
132.0,22.29,0.45,None kPa,N/A,23731,['C'],A,Laser flash calorimetry,not stated,,,1980
134.0,22.43,0.45,None kPa,N/A,23731,['C'],A,Laser flash calorimetry,not stated,,,1980
136.0,22.2,0.44,None kPa,N/A,23731,['C'],A,Laser flash calorimetry,not stated,,,1980
137.0,22.5,0.45,None kPa,N/A,23731,['C'],A,Laser flash calorimetry,not stated,,,1980
142.0,22.6,0.45,None kPa,N/A,23731,['C'],A,Laser flash calorimetry,not stated,,,1980
145.0,22.69,0.45,None kPa,N/A,23731,['C'],A,Laser flash calorimetry,not stated,,,1980
154.0,23.08,0.46,None kPa,N/A,23731,['C'],A,Laser flash calorimetry,not stated,,,1980
160.0,23.18,0.46,None kPa,N/A,23731,['C'],A,Laser flash calorimetry,not stated,,,1980
169.0,23.53,0.47,None kPa,N/A,23731,['C'],A,Laser flash calorimetry,not stated,,,1980
172.0,23.6,0.47,None kPa,N/A,23731,['C'],A,Laser flash calorimetry,not stated,,,1980
175.0,23.7,0.47,None kPa,N/A,23731,['C'],A,Laser flash calorimetry,not stated,,,1980
177.0,23.78,0.48,None kPa,N/A,23731,['C'],A,Laser flash calorimetry,not stated,,,1980
180.0,23.86,0.48,None kPa,N/A,23731,['C'],A,Laser flash calorimetry,not stated,,,1980
189.0,24.05,0.48,None kPa,N/A,23731,['C'],A,Laser flash calorimetry,not stated,,,1980
197.0,24.17,0.48,None kPa,N/A,23731,['C'],A,Laser flash calorimetry,not stated,,,1980
201.0,24.24,0.48,None kPa,N/A,23731,['C'],A,Laser flash calorimetry,not stated,,,1980
205.0,24.21,0.48,None kPa,N/A,23731,['C'],A,Laser flash calorimetry,not stated,,,1980
209.0,24.28,0.49,None kPa,N/A,23731,['C'],A,Laser flash calorimetry,not stated,,,1980
211.0,24.43,0.49,None kPa,N/A,23731,['C'],A,Laser flash calorimetry,not stated,,,1980
215.0,24.38,0.49,None kPa,N/A,23731,['C'],A,Laser flash calorimetry,not stated,,,1980
219.0,24.55,0.49,None kPa,N/A,23731,['C'],A,Laser flash calorimetry,not stated,,,1980
222.0,24.46,0.49,None kPa,N/A,23731,['C'],A,Laser flash calorimetry,not stated,,,1980
229.0,24.56,0.49,None kPa,N/A,23731,['C'],A,Laser flash calorimetry,not stated,,,1980
238.0,24.67,0.49,None kPa,N/A,23731,['C'],A,Laser flash calorimetry,not stated,,,1980
246.0,24.84,0.5,None kPa,N/A,23731,['C'],A,Laser flash calorimetry,not stated,,,1980
252.0,24.85,0.5,None kPa,N/A,23731,['C'],A,Laser flash calorimetry,not stated,,,1980
256.0,24.9,0.5,None kPa,N/A,23731,['C'],A,Laser flash calorimetry,not stated,,,1980
265.0,25.04,0.5,None kPa,N/A,23731,['C'],A,Laser flash calorimetry,not stated,,,1980
270.0,25.01,0.5,None kPa,N/A,23731,['C'],A,Laser flash calorimetry,not stated,,,1980
273.0,25.07,0.5,None kPa,N/A,23731,['C'],A,Laser flash calorimetry,not stated,,,1980
280.0,25.13,0.5,None kPa,N/A,23731,['C'],A,Laser flash calorimetry,not stated,,,1980
288.0,25.07,0.5,None kPa,N/A,23731,['C'],A,Laser flash calorimetry,not stated,,,1980
290.0,25.14,0.5,None kPa,N/A,23731,['C'],A,Laser flash calorimetry,not stated,,,1980
294.0,25.08,0.5,None kPa,N/A,23731,['C'],A,Laser flash calorimetry,not stated,,,1980
297.0,25.16,0.5,None kPa,N/A,23731,['C'],A,Laser flash calorimetry,not stated,,,1980
302.0,25.11,0.5,None kPa,N/A,23731,['C'],A,Laser flash calorimetry,not stated,,,1980
303.0,25.24,0.5,None kPa,N/A,23731,['C'],A,Laser flash calorimetry,not stated,,,1980
309.0,25.15,0.5,None kPa,N/A,23731,['C'],A,Laser flash calorimetry,not stated,,,1980
309.0,25.25,0.5,None kPa,N/A,23731,['C'],A,Laser flash calorimetry,not stated,,,1980
326.0,25.35,0.51,None kPa,N/A,23731,['C'],A,Laser flash calorimetry,not stated,,,1980
506.0,26.4,0.53,None kPa,N/A,23731,['C'],A,Laser flash calorimetry,not stated,,,1980
541.0,26.66,0.53,None kPa,N/A,23731,['C'],A,Laser flash calorimetry,not stated,,,1980
553.0,26.69,0.53,None kPa,N/A,23731,['C'],A,Laser flash calorimetry,not stated,,,1980
556.0,26.6,0.53,None kPa,N/A,23731,['C'],A,Laser flash calorimetry,not stated,,,1980
569.0,26.61,0.53,None kPa,N/A,23731,['C'],A,Laser flash calorimetry,not stated,,,1980
570.0,26.8,0.54,None kPa,N/A,23731,['C'],A,Laser flash calorimetry,not stated,,,1980
585.0,26.82,0.54,None kPa,N/A,23731,['C'],A,Laser flash calorimetry,not stated,,,1980
596.0,26.77,0.54,None kPa,N/A,23731,['C'],A,Laser flash calorimetry,not stated,,,1980
607.0,26.93,0.55,None kPa,N/A,23731,['C'],A,Laser flash calorimetry,not stated,,,1980
615.0,26.76,0.57,None kPa,N/A,23731,['C'],A,Laser flash calorimetry,not stated,,,1980
631.0,26.89,0.6,None kPa,N/A,23731,['C'],A,Laser flash calorimetry,not stated,,,1980
635.0,27.04,0.61,None kPa,N/A,23731,['C'],A,Laser flash calorimetry,not stated,,,1980
646.0,26.98,0.63,None kPa,N/A,23731,['C'],A,Laser flash calorimetry,not stated,,,1980
655.0,27.07,0.65,None kPa,N/A,23731,['C'],A,Laser flash calorimetry,not stated,,,1980
706.0,27.24,0.76,None kPa,N/A,23731,['C'],A,Laser flash calorimetry,not stated,,,1980
763.0,27.33,0.88,None kPa,N/A,23731,['C'],A,Laser flash calorimetry,not stated,,,1980
793.0,27.52,0.95,None kPa,N/A,23731,['C'],A,Laser flash calorimetry,not stated,,,1980
857.0,27.81,1.09,None kPa,N/A,23731,['C'],A,Laser flash calorimetry,not stated,,,1980
881.0,27.99,1.15,None kPa,N/A,23731,['C'],A,Laser flash calorimetry,not stated,,,1980
913.0,28.12,1.22,None kPa,N/A,23731,['C'],A,Laser flash calorimetry,not stated,,,1980
968.0,28.39,1.35,None kPa,N/A,23731,['C'],A,Laser flash calorimetry,not stated,,,1980
298.15,25.18,0.5036,None kPa,N/A,23732,['C'],A,Laser flash calorimetry,not stated,,,1980
82.48,17.96,0.09,None kPa,N/A,26588,['C'],A,Laser pulse heating,"origin: commercial source,99.9 % (total),stated by supplier,plate",99.9,Not Specified %,1996
86.55,18.54,0.09,None kPa,N/A,26588,['C'],A,Laser pulse heating,"origin: commercial source,99.9 % (total),stated by supplier,plate",99.9,Not Specified %,1996
89.03,18.56,0.09,None kPa,N/A,26588,['C'],A,Laser pulse heating,"origin: commercial source,99.9 % (total),stated by supplier,plate",99.9,Not Specified %,1996
91.57,19.0,0.1,None kPa,N/A,26588,['C'],A,Laser pulse heating,"origin: commercial source,99.9 % (total),stated by supplier,plate",99.9,Not Specified %,1996
94.03,19.26,0.1,None kPa,N/A,26588,['C'],A,Laser pulse heating,"origin: commercial source,99.9 % (total),stated by supplier,plate",99.9,Not Specified %,1996
96.45,19.51,0.1,None kPa,N/A,26588,['C'],A,Laser pulse heating,"origin: commercial source,99.9 % (total),stated by supplier,plate",99.9,Not Specified %,1996
98.71,19.69,0.1,None kPa,N/A,26588,['C'],A,Laser pulse heating,"origin: commercial source,99.9 % (total),stated by supplier,plate",99.9,Not Specified %,1996
100.95,19.94,0.1,None kPa,N/A,26588,['C'],A,Laser pulse heating,"origin: commercial source,99.9 % (total),stated by supplier,plate",99.9,Not Specified %,1996
103.55,20.19,0.1,None kPa,N/A,26588,['C'],A,Laser pulse heating,"origin: commercial source,99.9 % (total),stated by supplier,plate",99.9,Not Specified %,1996
105.63,20.29,0.1,None kPa,N/A,26588,['C'],A,Laser pulse heating,"origin: commercial source,99.9 % (total),stated by supplier,plate",99.9,Not Specified %,1996
107.66,20.71,0.1,None kPa,N/A,26588,['C'],A,Laser pulse heating,"origin: commercial source,99.9 % (total),stated by supplier,plate",99.9,Not Specified %,1996
109.63,20.8,0.1,None kPa,N/A,26588,['C'],A,Laser pulse heating,"origin: commercial source,99.9 % (total),stated by supplier,plate",99.9,Not Specified %,1996
111.51,21.05,0.11,None kPa,N/A,26588,['C'],A,Laser pulse heating,"origin: commercial source,99.9 % (total),stated by supplier,plate",99.9,Not Specified %,1996
113.36,20.94,0.1,None kPa,N/A,26588,['C'],A,Laser pulse heating,"origin: commercial source,99.9 % (total),stated by supplier,plate",99.9,Not Specified %,1996
115.16,21.19,0.11,None kPa,N/A,26588,['C'],A,Laser pulse heating,"origin: commercial source,99.9 % (total),stated by supplier,plate",99.9,Not Specified %,1996
116.92,21.35,0.11,None kPa,N/A,26588,['C'],A,Laser pulse heating,"origin: commercial source,99.9 % (total),stated by supplier,plate",99.9,Not Specified %,1996
118.62,21.5,0.11,None kPa,N/A,26588,['C'],A,Laser pulse heating,"origin: commercial source,99.9 % (total),stated by supplier,plate",99.9,Not Specified %,1996
120.27,21.45,0.11,None kPa,N/A,26588,['C'],A,Laser pulse heating,"origin: commercial source,99.9 % (total),stated by supplier,plate",99.9,Not Specified %,1996
121.88,21.65,0.11,None kPa,N/A,26588,['C'],A,Laser pulse heating,"origin: commercial source,99.9 % (total),stated by supplier,plate",99.9,Not Specified %,1996
123.45,21.77,0.11,None kPa,N/A,26588,['C'],A,Laser pulse heating,"origin: commercial source,99.9 % (total),stated by supplier,plate",99.9,Not Specified %,1996
125.0,21.74,0.11,None kPa,N/A,26588,['C'],A,Laser pulse heating,"origin: commercial source,99.9 % (total),stated by supplier,plate",99.9,Not Specified %,1996
126.52,21.77,0.11,None kPa,N/A,26588,['C'],A,Laser pulse heating,"origin: commercial source,99.9 % (total),stated by supplier,plate",99.9,Not Specified %,1996
128.02,21.88,0.11,None kPa,N/A,26588,['C'],A,Laser pulse heating,"origin: commercial source,99.9 % (total),stated by supplier,plate",99.9,Not Specified %,1996
129.46,22.07,0.11,None kPa,N/A,26588,['C'],A,Laser pulse heating,"origin: commercial source,99.9 % (total),stated by supplier,plate",99.9,Not Specified %,1996
130.86,22.19,0.11,None kPa,N/A,26588,['C'],A,Laser pulse heating,"origin: commercial source,99.9 % (total),stated by supplier,plate",99.9,Not Specified %,1996
132.25,22.3,0.11,None kPa,N/A,26588,['C'],A,Laser pulse heating,"origin: commercial source,99.9 % (total),stated by supplier,plate",99.9,Not Specified %,1996
133.58,22.17,0.11,None kPa,N/A,26588,['C'],A,Laser pulse heating,"origin: commercial source,99.9 % (total),stated by supplier,plate",99.9,Not Specified %,1996
136.28,22.36,0.11,None kPa,N/A,26588,['C'],A,Laser pulse heating,"origin: commercial source,99.9 % (total),stated by supplier,plate",99.9,Not Specified %,1996
138.89,22.5,0.11,None kPa,N/A,26588,['C'],A,Laser pulse heating,"origin: commercial source,99.9 % (total),stated by supplier,plate",99.9,Not Specified %,1996
141.34,22.61,0.11,None kPa,N/A,26588,['C'],A,Laser pulse heating,"origin: commercial source,99.9 % (total),stated by supplier,plate",99.9,Not Specified %,1996
143.57,22.7,0.11,None kPa,N/A,26588,['C'],A,Laser pulse heating,"origin: commercial source,99.9 % (total),stated by supplier,plate",99.9,Not Specified %,1996
145.66,22.61,0.11,None kPa,N/A,26588,['C'],A,Laser pulse heating,"origin: commercial source,99.9 % (total),stated by supplier,plate",99.9,Not Specified %,1996
147.77,23.03,0.12,None kPa,N/A,26588,['C'],A,Laser pulse heating,"origin: commercial source,99.9 % (total),stated by supplier,plate",99.9,Not Specified %,1996
153.66,23.07,0.12,None kPa,N/A,26588,['C'],A,Laser pulse heating,"origin: commercial source,99.9 % (total),stated by supplier,plate",99.9,Not Specified %,1996
156.94,23.17,0.12,None kPa,N/A,26588,['C'],A,Laser pulse heating,"origin: commercial source,99.9 % (total),stated by supplier,plate",99.9,Not Specified %,1996
160.16,23.14,0.12,None kPa,N/A,26588,['C'],A,Laser pulse heating,"origin: commercial source,99.9 % (total),stated by supplier,plate",99.9,Not Specified %,1996
165.21,23.26,0.12,None kPa,N/A,26588,['C'],A,Laser pulse heating,"origin: commercial source,99.9 % (total),stated by supplier,plate",99.9,Not Specified %,1996
166.23,23.46,0.12,None kPa,N/A,26588,['C'],A,Laser pulse heating,"origin: commercial source,99.9 % (total),stated by supplier,plate",99.9,Not Specified %,1996
168.78,23.53,0.12,None kPa,N/A,26588,['C'],A,Laser pulse heating,"origin: commercial source,99.9 % (total),stated by supplier,plate",99.9,Not Specified %,1996
171.38,23.58,0.12,None kPa,N/A,26588,['C'],A,Laser pulse heating,"origin: commercial source,99.9 % (total),stated by supplier,plate",99.9,Not Specified %,1996
174.03,23.69,0.12,None kPa,N/A,26588,['C'],A,Laser pulse heating,"origin: commercial source,99.9 % (total),stated by supplier,plate",99.9,Not Specified %,1996
176.8,23.77,0.12,None kPa,N/A,26588,['C'],A,Laser pulse heating,"origin: commercial source,99.9 % (total),stated by supplier,plate",99.9,Not Specified %,1996
179.55,23.83,0.12,None kPa,N/A,26588,['C'],A,Laser pulse heating,"origin: commercial source,99.9 % (total),stated by supplier,plate",99.9,Not Specified %,1996
182.34,23.67,0.12,None kPa,N/A,26588,['C'],A,Laser pulse heating,"origin: commercial source,99.9 % (total),stated by supplier,plate",99.9,Not Specified %,1996
187.94,23.92,0.12,None kPa,N/A,26588,['C'],A,Laser pulse heating,"origin: commercial source,99.9 % (total),stated by supplier,plate",99.9,Not Specified %,1996
190.76,24.05,0.12,None kPa,N/A,26588,['C'],A,Laser pulse heating,"origin: commercial source,99.9 % (total),stated by supplier,plate",99.9,Not Specified %,1996
193.59,24.07,0.12,None kPa,N/A,26588,['C'],A,Laser pulse heating,"origin: commercial source,99.9 % (total),stated by supplier,plate",99.9,Not Specified %,1996
196.38,24.04,0.12,None kPa,N/A,26588,['C'],A,Laser pulse heating,"origin: commercial source,99.9 % (total),stated by supplier,plate",99.9,Not Specified %,1996
199.17,24.21,0.12,None kPa,N/A,26588,['C'],A,Laser pulse heating,"origin: commercial source,99.9 % (total),stated by supplier,plate",99.9,Not Specified %,1996
204.65,24.27,0.12,None kPa,N/A,26588,['C'],A,Laser pulse heating,"origin: commercial source,99.9 % (total),stated by supplier,plate",99.9,Not Specified %,1996
207.34,24.25,0.12,None kPa,N/A,26588,['C'],A,Laser pulse heating,"origin: commercial source,99.9 % (total),stated by supplier,plate",99.9,Not Specified %,1996
209.94,24.28,0.12,None kPa,N/A,26588,['C'],A,Laser pulse heating,"origin: commercial source,99.9 % (total),stated by supplier,plate",99.9,Not Specified %,1996
212.58,24.43,0.12,None kPa,N/A,26588,['C'],A,Laser pulse heating,"origin: commercial source,99.9 % (total),stated by supplier,plate",99.9,Not Specified %,1996
215.18,24.38,0.12,None kPa,N/A,26588,['C'],A,Laser pulse heating,"origin: commercial source,99.9 % (total),stated by supplier,plate",99.9,Not Specified %,1996
217.77,24.59,0.12,None kPa,N/A,26588,['C'],A,Laser pulse heating,"origin: commercial source,99.9 % (total),stated by supplier,plate",99.9,Not Specified %,1996
220.19,24.53,0.12,None kPa,N/A,26588,['C'],A,Laser pulse heating,"origin: commercial source,99.9 % (total),stated by supplier,plate",99.9,Not Specified %,1996
