Repository: amr8004/PureElementPRL

# Pure Element Thermodynamic modeling with 3rd generation CALPHAD models for multiple elements

## Description
Jupyter notebook for modeling pure elements with selected models via python tools pycalphad and ESPEI

## Running Tutorial
Creating a codespace should immediately open the desired notebook. Just change the element as desired (non-case sensitive) and set what SGTE structure (FCC_A1, BCC_A2, etc.) you would like to compare against.

## Further Resources

## Citation

File: CpCSV/V_CP_data.csv (part 7 of 11)
Temperature: K,Heat capacity at constant pressure Cp: J/K/mol,Uncertainty,Pressure,Ref Temp,Data Set ID,State,Representation,Method,Description,Purity,Purity Units,Year
2.197,0.0219,0.000219,None kPa,N/A,16524,['C'],A,Low temperature calorimetry set up,"origin: commercial source,99.99 % (total),,rod",99.99,Not Specified %,1966
2.401,0.02417,0.0002417,None kPa,N/A,16524,['C'],A,Low temperature calorimetry set up,"origin: commercial source,99.99 % (total),,rod",99.99,Not Specified %,1966
2.867,0.02906,0.0002906,None kPa,N/A,16524,['C'],A,Low temperature calorimetry set up,"origin: commercial source,99.99 % (total),,rod",99.99,Not Specified %,1966
3.446,0.03536,0.0003536,None kPa,N/A,16524,['C'],A,Low temperature calorimetry set up,"origin: commercial source,99.99 % (total),,rod",99.99,Not Specified %,1966
3.124,0.03184,0.0003184,None kPa,N/A,16524,['C'],A,Low temperature calorimetry set up,"origin: commercial source,99.99 % (total),,rod",99.99,Not Specified %,1966
3.575,0.03689,0.0003689,None kPa,N/A,16524,['C'],A,Low temperature calorimetry set up,"origin: commercial source,99.99 % (total),,rod",99.99,Not Specified %,1966
3.902,0.04083,0.0004083,None kPa,N/A,16524,['C'],A,Low temperature calorimetry set up,"origin: commercial source,99.99 % (total),,rod",99.99,Not Specified %,1966
4.251,0.04405,0.000881,None kPa,N/A,16525,['C'],A,Low temperature calorimetry set up,"origin: commercial source,99.99 % (total),,rod",99.99,Not Specified %,1966
4.294,0.04486,0.0008972,None kPa,N/A,16525,['C'],A,Low temperature calorimetry set up,"origin: commercial source,99.99 % (total),,rod",99.99,Not Specified %,1966
4.136,0.04311,0.0008622,None kPa,N/A,16525,['C'],A,Low temperature calorimetry set up,"origin: commercial source,99.99 % (total),,rod",99.99,Not Specified %,1966
4.427,0.04647,0.0009294,None kPa,N/A,16525,['C'],A,Low temperature calorimetry set up,"origin: commercial source,99.99 % (total),,rod",99.99,Not Specified %,1966
4.343,0.04533,0.0009066,None kPa,N/A,16525,['C'],A,Low temperature calorimetry set up,"origin: commercial source,99.99 % (total),,rod",99.99,Not Specified %,1966
4.76,0.05074,0.0010148,None kPa,N/A,16525,['C'],A,Low temperature calorimetry set up,"origin: commercial source,99.99 % (total),,rod",99.99,Not Specified %,1966
4.964,0.0535,0.00107,None kPa,N/A,16525,['C'],A,Low temperature calorimetry set up,"origin: commercial source,99.99 % (total),,rod",99.99,Not Specified %,1966
4.908,0.05246,0.0010492,None kPa,N/A,16525,['C'],A,Low temperature calorimetry set up,"origin: commercial source,99.99 % (total),,rod",99.99,Not Specified %,1966
5.075,0.05503,0.0011006,None kPa,N/A,16525,['C'],A,Low temperature calorimetry set up,"origin: commercial source,99.99 % (total),,rod",99.99,Not Specified %,1966
0.4082,0.004588,9.176e-05,None kPa,N/A,16526,['C'],A,Low temperature calorimetry set up,"origin: commercial source,99.99 % (total),,rod",99.99,Not Specified %,1966
0.4161,0.00467,9.34e-05,None kPa,N/A,16526,['C'],A,Low temperature calorimetry set up,"origin: commercial source,99.99 % (total),,rod",99.99,Not Specified %,1966
0.4245,0.004704,9.408e-05,None kPa,N/A,16526,['C'],A,Low temperature calorimetry set up,"origin: commercial source,99.99 % (total),,rod",99.99,Not Specified %,1966
0.4329,0.004747,9.494e-05,None kPa,N/A,16526,['C'],A,Low temperature calorimetry set up,"origin: commercial source,99.99 % (total),,rod",99.99,Not Specified %,1966
0.4447,0.00491,9.82e-05,None kPa,N/A,16526,['C'],A,Low temperature calorimetry set up,"origin: commercial source,99.99 % (total),,rod",99.99,Not Specified %,1966
0.4603,0.004993,9.986e-05,None kPa,N/A,16526,['C'],A,Low temperature calorimetry set up,"origin: commercial source,99.99 % (total),,rod",99.99,Not Specified %,1966
0.473,0.005088,0.00010176,None kPa,N/A,16526,['C'],A,Low temperature calorimetry set up,"origin: commercial source,99.99 % (total),,rod",99.99,Not Specified %,1966
0.4885,0.005305,0.0001061,None kPa,N/A,16526,['C'],A,Low temperature calorimetry set up,"origin: commercial source,99.99 % (total),,rod",99.99,Not Specified %,1966
0.5095,0.005472,0.00010944,None kPa,N/A,16526,['C'],A,Low temperature calorimetry set up,"origin: commercial source,99.99 % (total),,rod",99.99,Not Specified %,1966
0.53,0.005633,0.00011266,None kPa,N/A,16526,['C'],A,Low temperature calorimetry set up,"origin: commercial source,99.99 % (total),,rod",99.99,Not Specified %,1966
0.5508,0.005859,0.00011718,None kPa,N/A,16526,['C'],A,Low temperature calorimetry set up,"origin: commercial source,99.99 % (total),,rod",99.99,Not Specified %,1966
0.5896,0.006198,0.00012396,None kPa,N/A,16526,['C'],A,Low temperature calorimetry set up,"origin: commercial source,99.99 % (total),,rod",99.99,Not Specified %,1966
0.6065,0.006342,0.00012684,None kPa,N/A,16526,['C'],A,Low temperature calorimetry set up,"origin: commercial source,99.99 % (total),,rod",99.99,Not Specified %,1966
0.629,0.006538,0.00013076,None kPa,N/A,16526,['C'],A,Low temperature calorimetry set up,"origin: commercial source,99.99 % (total),,rod",99.99,Not Specified %,1966
0.6549,0.006803,0.00013606,None kPa,N/A,16526,['C'],A,Low temperature calorimetry set up,"origin: commercial source,99.99 % (total),,rod",99.99,Not Specified %,1966
0.6796,0.007011,0.00014022,None kPa,N/A,16526,['C'],A,Low temperature calorimetry set up,"origin: commercial source,99.99 % (total),,rod",99.99,Not Specified %,1966
0.7133,0.007351,0.00014702,None kPa,N/A,16526,['C'],A,Low temperature calorimetry set up,"origin: commercial source,99.99 % (total),,rod",99.99,Not Specified %,1966
0.7615,0.007787,0.00015574,None kPa,N/A,16526,['C'],A,Low temperature calorimetry set up,"origin: commercial source,99.99 % (total),,rod",99.99,Not Specified %,1966
0.8092,0.00823,0.0001646,None kPa,N/A,16526,['C'],A,Low temperature calorimetry set up,"origin: commercial source,99.99 % (total),,rod",99.99,Not Specified %,1966
0.8531,0.00869,0.0001738,None kPa,N/A,16526,['C'],A,Low temperature calorimetry set up,"origin: commercial source,99.99 % (total),,rod",99.99,Not Specified %,1966
0.8881,0.00897,0.0001794,None kPa,N/A,16526,['C'],A,Low temperature calorimetry set up,"origin: commercial source,99.99 % (total),,rod",99.99,Not Specified %,1966
0.9198,0.00926,0.0001852,None kPa,N/A,16526,['C'],A,Low temperature calorimetry set up,"origin: commercial source,99.99 % (total),,rod",99.99,Not Specified %,1966
0.9498,0.00958,0.0001916,None kPa,N/A,16526,['C'],A,Low temperature calorimetry set up,"origin: commercial source,99.99 % (total),,rod",99.99,Not Specified %,1966
0.9769,0.00978,0.0001956,None kPa,N/A,16526,['C'],A,Low temperature calorimetry set up,"origin: commercial source,99.99 % (total),,rod",99.99,Not Specified %,1966
1.006,0.01008,0.0001008,None kPa,N/A,16527,['C'],A,Low temperature calorimetry set up,"origin: commercial source,99.99 % (total),,rod",99.99,Not Specified %,1966
1.052,0.0105,0.000105,None kPa,N/A,16527,['C'],A,Low temperature calorimetry set up,"origin: commercial source,99.99 % (total),,rod",99.99,Not Specified %,1966
1.119,0.01114,0.0001114,None kPa,N/A,16527,['C'],A,Low temperature calorimetry set up,"origin: commercial source,99.99 % (total),,rod",99.99,Not Specified %,1966
1.197,0.01193,0.0001193,None kPa,N/A,16527,['C'],A,Low temperature calorimetry set up,"origin: commercial source,99.99 % (total),,rod",99.99,Not Specified %,1966
1.247,0.01238,0.0001238,None kPa,N/A,16527,['C'],A,Low temperature calorimetry set up,"origin: commercial source,99.99 % (total),,rod",99.99,Not Specified %,1966
1.305,0.01302,0.0001302,None kPa,N/A,16527,['C'],A,Low temperature calorimetry set up,"origin: commercial source,99.99 % (total),,rod",99.99,Not Specified %,1966
1.371,0.01365,0.0001365,None kPa,N/A,16527,['C'],A,Low temperature calorimetry set up,"origin: commercial source,99.99 % (total),,rod",99.99,Not Specified %,1966
1.436,0.01431,0.0001431,None kPa,N/A,16527,['C'],A,Low temperature calorimetry set up,"origin: commercial source,99.99 % (total),,rod",99.99,Not Specified %,1966
1.496,0.01484,0.0001484,None kPa,N/A,16527,['C'],A,Low temperature calorimetry set up,"origin: commercial source,99.99 % (total),,rod",99.99,Not Specified %,1966
1.578,0.0157,0.000157,None kPa,N/A,16527,['C'],A,Low temperature calorimetry set up,"origin: commercial source,99.99 % (total),,rod",99.99,Not Specified %,1966
1.665,0.01658,0.0001658,None kPa,N/A,16527,['C'],A,Low temperature calorimetry set up,"origin: commercial source,99.99 % (total),,rod",99.99,Not Specified %,1966
1.747,0.01737,0.0001737,None kPa,N/A,16527,['C'],A,Low temperature calorimetry set up,"origin: commercial source,99.99 % (total),,rod",99.99,Not Specified %,1966
1.844,0.01838,0.0001838,None kPa,N/A,16527,['C'],A,Low temperature calorimetry set up,"origin: commercial source,99.99 % (total),,rod",99.99,Not Specified %,1966
1.892,0.0189,0.000189,None kPa,N/A,16527,['C'],A,Low temperature calorimetry set up,"origin: commercial source,99.99 % (total),,rod",99.99,Not Specified %,1966
2.152,0.02146,0.0002146,None kPa,N/A,16527,['C'],A,Low temperature calorimetry set up,"origin: commercial source,99.99 % (total),,rod",99.99,Not Specified %,1966
2.235,0.02225,0.0002225,None kPa,N/A,16527,['C'],A,Low temperature calorimetry set up,"origin: commercial source,99.99 % (total),,rod",99.99,Not Specified %,1966
2.324,0.02358,0.0002358,None kPa,N/A,16527,['C'],A,Low temperature calorimetry set up,"origin: commercial source,99.99 % (total),,rod",99.99,Not Specified %,1966
2.421,0.02442,0.0002442,None kPa,N/A,16527,['C'],A,Low temperature calorimetry set up,"origin: commercial source,99.99 % (total),,rod",99.99,Not Specified %,1966
2.502,0.02556,0.0002556,None kPa,N/A,16527,['C'],A,Low temperature calorimetry set up,"origin: commercial source,99.99 % (total),,rod",99.99,Not Specified %,1966
2.618,0.02682,0.0002682,None kPa,N/A,16527,['C'],A,Low temperature calorimetry set up,"origin: commercial source,99.99 % (total),,rod",99.99,Not Specified %,1966
2.76,0.0282,0.000282,None kPa,N/A,16527,['C'],A,Low temperature calorimetry set up,"origin: commercial source,99.99 % (total),,rod",99.99,Not Specified %,1966
2.907,0.02996,0.0002996,None kPa,N/A,16527,['C'],A,Low temperature calorimetry set up,"origin: commercial source,99.99 % (total),,rod",99.99,Not Specified %,1966
3.096,0.03211,0.0003211,None kPa,N/A,16527,['C'],A,Low temperature calorimetry set up,"origin: commercial source,99.99 % (total),,rod",99.99,Not Specified %,1966
3.293,0.03424,0.0003424,None kPa,N/A,16527,['C'],A,Low temperature calorimetry set up,"origin: commercial source,99.99 % (total),,rod",99.99,Not Specified %,1966
3.498,0.03682,0.0003682,None kPa,N/A,16527,['C'],A,Low temperature calorimetry set up,"origin: commercial source,99.99 % (total),,rod",99.99,Not Specified %,1966
3.686,0.03857,0.0003857,None kPa,N/A,16527,['C'],A,Low temperature calorimetry set up,"origin: commercial source,99.99 % (total),,rod",99.99,Not Specified %,1966
3.843,0.04026,0.0004026,None kPa,N/A,16527,['C'],A,Low temperature calorimetry set up,"origin: commercial source,99.99 % (total),,rod",99.99,Not Specified %,1966
4.016,0.04226,0.0004226,None kPa,N/A,16527,['C'],A,Low temperature calorimetry set up,"origin: commercial source,99.99 % (total),,rod",99.99,Not Specified %,1966
4.234,0.04475,0.000895,None kPa,N/A,16528,['C'],A,Low temperature calorimetry set up,"origin: commercial source,99.99 % (total),,rod",99.99,Not Specified %,1966
4.462,0.0472,0.000944,None kPa,N/A,16528,['C'],A,Low temperature calorimetry set up,"origin: commercial source,99.99 % (total),,rod",99.99,Not Specified %,1966
0.5,0.002747,5.494e-05,None kPa,N/A,16530,['C'],A,Not Stated,not stated,,,1966
0.58,0.00328,6.56e-05,None kPa,N/A,16530,['C'],A,Not Stated,not stated,,,1966
0.66,0.00384,7.68e-05,None kPa,N/A,16530,['C'],A,Not Stated,not stated,,,1966
0.74,0.004475,8.95e-05,None kPa,N/A,16530,['C'],A,Not Stated,not stated,,,1966
0.81,0.005045,0.0001009,None kPa,N/A,16530,['C'],A,Not Stated,not stated,,,1966
0.9,0.005856,0.00011712,None kPa,N/A,16530,['C'],A,Not Stated,not stated,,,1966
0.98,0.006513,0.00013026,None kPa,N/A,16530,['C'],A,Not Stated,not stated,,,1966
1.03,0.006938,0.00013876,None kPa,N/A,16530,['C'],A,Not Stated,not stated,,,1966
1.09,0.007533,0.00015066,None kPa,N/A,16530,['C'],A,Not Stated,not stated,,,1966
1.17,0.008515,0.0001703,None kPa,N/A,16530,['C'],A,Not Stated,not stated,,,1966
1.25,0.009344,0.00018688,None kPa,N/A,16530,['C'],A,Not Stated,not stated,,,1966
1.33,0.010382,0.00020764,None kPa,N/A,16530,['C'],A,Not Stated,not stated,,,1966
1.4,0.011185,0.0002237,None kPa,N/A,16530,['C'],A,Not Stated,not stated,,,1966
1.45,0.011967,0.00023934,None kPa,N/A,16530,['C'],A,Not Stated,not stated,,,1966
1.5,0.012658,0.00025316,None kPa,N/A,16530,['C'],A,Not Stated,not stated,,,1966
1.55,0.01329,0.0002658,None kPa,N/A,16530,['C'],A,Not Stated,not stated,,,1966
1.61,0.014242,0.00028484,None kPa,N/A,16530,['C'],A,Not Stated,not stated,,,1966
1.68,0.015238,0.00030476,None kPa,N/A,16530,['C'],A,Not Stated,not stated,,,1966
1.75,0.016435,0.0003287,None kPa,N/A,16530,['C'],A,Not Stated,not stated,,,1966
1.81,0.017554,0.00035108,None kPa,N/A,16530,['C'],A,Not Stated,not stated,,,1966
1.89,0.018808,0.00037616,None kPa,N/A,16530,['C'],A,Not Stated,not stated,,,1966
1.97,0.020499,0.00040998,None kPa,N/A,16530,['C'],A,Not Stated,not stated,,,1966
2.06,0.022317,0.00044634,None kPa,N/A,16530,['C'],A,Not Stated,not stated,,,1966
2.16,0.024566,0.00049132,None kPa,N/A,16530,['C'],A,Not Stated,not stated,,,1966
2.26,0.027182,0.00054364,None kPa,N/A,16530,['C'],A,Not Stated,not stated,,,1966
2.36,0.029711,0.00059422,None kPa,N/A,16530,['C'],A,Not Stated,not stated,,,1966
2.46,0.032572,0.00065144,None kPa,N/A,16530,['C'],A,Not Stated,not stated,,,1966
2.56,0.036082,0.00072164,None kPa,N/A,16530,['C'],A,Not Stated,not stated,,,1966
2.67,0.039091,0.00078182,None kPa,N/A,16530,['C'],A,Not Stated,not stated,,,1966
2.89,0.045262,0.00090524,None kPa,N/A,16530,['C'],A,Not Stated,not stated,,,1966
3.0,0.049197,0.00098394,None kPa,N/A,16530,['C'],A,Not Stated,not stated,,,1966
3.12,0.052379,0.00104758,None kPa,N/A,16530,['C'],A,Not Stated,not stated,,,1966
3.23,0.055529,0.00111058,None kPa,N/A,16530,['C'],A,Not Stated,not stated,,,1966
3.36,0.040529,0.00081058,None kPa,N/A,16530,['C'],A,Not Stated,not stated,,,1966
0.55,0.003825,7.65e-05,None kPa,N/A,16530,['C'],A,Not Stated,not stated,,,1966
0.62,0.004498,8.996e-05,None kPa,N/A,16530,['C'],A,Not Stated,not stated,,,1966
0.69,0.005092,0.00010184,None kPa,N/A,16530,['C'],A,Not Stated,not stated,,,1966
0.78,0.005943,0.00011886,None kPa,N/A,16530,['C'],A,Not Stated,not stated,,,1966
0.87,0.006771,0.00013542,None kPa,N/A,16530,['C'],A,Not Stated,not stated,,,1966
0.96,0.007646,0.00015292,None kPa,N/A,16530,['C'],A,Not Stated,not stated,,,1966
1.03,0.0085,0.00017,None kPa,N/A,16530,['C'],A,Not Stated,not stated,,,1966
1.11,0.009343,0.00018686,None kPa,N/A,16530,['C'],A,Not Stated,not stated,,,1966
1.19,0.010304,0.00020608,None kPa,N/A,16530,['C'],A,Not Stated,not stated,,,1966
1.26,0.011147,0.00022294,None kPa,N/A,16530,['C'],A,Not Stated,not stated,,,1966
1.34,0.012278,0.00024556,None kPa,N/A,16530,['C'],A,Not Stated,not stated,,,1966
1.39,0.012905,0.0002581,None kPa,N/A,16530,['C'],A,Not Stated,not stated,,,1966
1.52,0.014694,0.00029388,None kPa,N/A,16530,['C'],A,Not Stated,not stated,,,1966
1.59,0.01581,0.0003162,None kPa,N/A,16530,['C'],A,Not Stated,not stated,,,1966
1.64,0.016558,0.00033116,None kPa,N/A,16530,['C'],A,Not Stated,not stated,,,1966
1.71,0.017873,0.00035746,None kPa,N/A,16530,['C'],A,Not Stated,not stated,,,1966
1.79,0.019205,0.0003841,None kPa,N/A,16530,['C'],A,Not Stated,not stated,,,1966
1.87,0.020603,0.00041206,None kPa,N/A,16530,['C'],A,Not Stated,not stated,,,1966
1.95,0.022163,0.00044326,None kPa,N/A,16530,['C'],A,Not Stated,not stated,,,1966
2.03,0.023919,0.00047838,None kPa,N/A,16530,['C'],A,Not Stated,not stated,,,1966
2.12,0.025975,0.0005195,None kPa,N/A,16530,['C'],A,Not Stated,not stated,,,1966
2.19,0.027481,0.00054962,None kPa,N/A,16530,['C'],A,Not Stated,not stated,,,1966
2.3,0.030389,0.00060778,None kPa,N/A,16530,['C'],A,Not Stated,not stated,,,1966
2.41,0.033169,0.00066338,None kPa,N/A,16530,['C'],A,Not Stated,not stated,,,1966
2.51,0.035824,0.00071648,None kPa,N/A,16530,['C'],A,Not Stated,not stated,,,1966
2.6,0.03828,0.0007656,None kPa,N/A,16530,['C'],A,Not Stated,not stated,,,1966
2.67,0.039712,0.00079424,None kPa,N/A,16530,['C'],A,Not Stated,not stated,,,1966
2.75,0.041005,0.0008201,None kPa,N/A,16530,['C'],A,Not Stated,not stated,,,1966
2.85,0.029942,0.00059884,None kPa,N/A,16530,['C'],A,Not Stated,not stated,,,1966
2.96,0.030171,0.00060342,None kPa,N/A,16530,['C'],A,Not Stated,not stated,,,1966
3.06,0.031516,0.00063032,None kPa,N/A,16530,['C'],A,Not Stated,not stated,,,1966
3.1,0.0316,0.000632,None kPa,N/A,16530,['C'],A,Not Stated,not stated,,,1966
3.19,0.032683,0.00065366,None kPa,N/A,16530,['C'],A,Not Stated,not stated,,,1966
3.28,0.033823,0.00067646,None kPa,N/A,16530,['C'],A,Not Stated,not stated,,,1966
3.4,0.03535,0.000707,None kPa,N/A,16530,['C'],A,Not Stated,not stated,,,1966
0.65,0.005989,0.00011978,None kPa,N/A,16530,['C'],A,Not Stated,not stated,,,1966
0.72,0.00677,0.0001354,None kPa,N/A,16530,['C'],A,Not Stated,not stated,,,1966
0.79,0.007427,0.00014854,None kPa,N/A,16530,['C'],A,Not Stated,not stated,,,1966
0.87,0.008368,0.00016736,None kPa,N/A,16530,['C'],A,Not Stated,not stated,,,1966
0.93,0.00913,0.0001826,None kPa,N/A,16530,['C'],A,Not Stated,not stated,,,1966
1.01,0.010082,0.00020164,None kPa,N/A,16530,['C'],A,Not Stated,not stated,,,1966
1.06,0.010719,0.00021438,None kPa,N/A,16530,['C'],A,Not Stated,not stated,,,1966
1.2,0.012512,0.00025024,None kPa,N/A,16530,['C'],A,Not Stated,not stated,,,1966
1.28,0.013469,0.00026938,None kPa,N/A,16530,['C'],A,Not Stated,not stated,,,1966
1.37,0.01489,0.0002978,None kPa,N/A,16530,['C'],A,Not Stated,not stated,,,1966
1.45,0.016126,0.00032252,None kPa,N/A,16530,['C'],A,Not Stated,not stated,,,1966
1.51,0.017168,0.00034336,None kPa,N/A,16530,['C'],A,Not Stated,not stated,,,1966
1.57,0.018212,0.00036424,None kPa,N/A,16530,['C'],A,Not Stated,not stated,,,1966
1.63,0.019163,0.00038326,None kPa,N/A,16530,['C'],A,Not Stated,not stated,,,1966
1.7,0.020413,0.00040826,None kPa,N/A,16530,['C'],A,Not Stated,not stated,,,1966
1.8,0.018821,0.00037642,None kPa,N/A,16530,['C'],A,Not Stated,not stated,,,1966
1.91,0.019182,0.00038364,None kPa,N/A,16530,['C'],A,Not Stated,not stated,,,1966
2.03,0.020344,0.00040688,None kPa,N/A,16530,['C'],A,Not Stated,not stated,,,1966
2.14,0.021462,0.00042924,None kPa,N/A,16530,['C'],A,Not Stated,not stated,,,1966
2.24,0.022654,0.00045308,None kPa,N/A,16530,['C'],A,Not Stated,not stated,,,1966
2.37,0.023959,0.00047918,None kPa,N/A,16530,['C'],A,Not Stated,not stated,,,1966
2.5,0.025128,0.00050256,None kPa,N/A,16530,['C'],A,Not Stated,not stated,,,1966
2.62,0.026806,0.00053612,None kPa,N/A,16530,['C'],A,Not Stated,not stated,,,1966
2.74,0.028251,0.00056502,None kPa,N/A,16530,['C'],A,Not Stated,not stated,,,1966
0.64,0.006355,0.0001271,None kPa,N/A,16530,['C'],A,Not Stated,not stated,,,1966
0.74,0.007434,0.00014868,None kPa,N/A,16530,['C'],A,Not Stated,not stated,,,1966
0.81,0.008192,0.00016384,None kPa,N/A,16530,['C'],A,Not Stated,not stated,,,1966
0.88,0.009107,0.00018214,None kPa,N/A,16530,['C'],A,Not Stated,not stated,,,1966
0.94,0.009819,0.00019638,None kPa,N/A,16530,['C'],A,Not Stated,not stated,,,1966
1.0,0.01058,0.0002116,None kPa,N/A,16530,['C'],A,Not Stated,not stated,,,1966
1.06,0.011277,0.00022554,None kPa,N/A,16530,['C'],A,Not Stated,not stated,,,1966
1.11,0.011838,0.00023676,None kPa,N/A,16530,['C'],A,Not Stated,not stated,,,1966
1.14,0.011832,0.00023664,None kPa,N/A,16530,['C'],A,Not Stated,not stated,,,1966
1.16,0.011748,0.00023496,None kPa,N/A,16530,['C'],A,Not Stated,not stated,,,1966
1.21,0.012051,0.00024102,None kPa,N/A,16530,['C'],A,Not Stated,not stated,,,1966
1.26,0.01248,0.0002496,None kPa,N/A,16530,['C'],A,Not Stated,not stated,,,1966
1.31,0.013021,0.00026042,None kPa,N/A,16530,['C'],A,Not Stated,not stated,,,1966
1.36,0.013452,0.00026904,None kPa,N/A,16530,['C'],A,Not Stated,not stated,,,1966
1.43,0.014077,0.00028154,None kPa,N/A,16530,['C'],A,Not Stated,not stated,,,1966
1.5,0.014859,0.00029718,None kPa,N/A,16530,['C'],A,Not Stated,not stated,,,1966
1.74,0.017195,0.0003439,None kPa,N/A,16530,['C'],A,Not Stated,not stated,,,1966
0.64,0.00084,1.68e-05,None kPa,N/A,16531,['C'],A,Not Stated,not stated,,,1966
0.76,0.00107,2.14e-05,None kPa,N/A,16531,['C'],A,Not Stated,not stated,,,1966
0.88,0.00136,2.72e-05,None kPa,N/A,16531,['C'],A,Not Stated,not stated,,,1966
0.97,0.00169,3.38e-05,None kPa,N/A,16531,['C'],A,Not Stated,not stated,,,1966
1.08,0.00208,4.16e-05,None kPa,N/A,16531,['C'],A,Not Stated,not stated,,,1966
1.18,0.00286,5.72e-05,None kPa,N/A,16531,['C'],A,Not Stated,not stated,,,1966
1.24,0.00336,6.72e-05,None kPa,N/A,16531,['C'],A,Not Stated,not stated,,,1966
1.27,0.00088,1.76e-05,None kPa,N/A,16531,['C'],A,Not Stated,not stated,,,1966
1.33,0.00124,2.48e-05,None kPa,N/A,16531,['C'],A,Not Stated,not stated,,,1966
1.37,0.00174,3.48e-05,None kPa,N/A,16531,['C'],A,Not Stated,not stated,,,1966
1.42,0.00263,5.26e-05,None kPa,N/A,16531,['C'],A,Not Stated,not stated,,,1966
1.45,0.00341,6.82e-05,None kPa,N/A,16531,['C'],A,Not Stated,not stated,,,1966
1.49,0.00445,8.9e-05,None kPa,N/A,16531,['C'],A,Not Stated,not stated,,,1966
1.53,0.00559,0.0001118,None kPa,N/A,16531,['C'],A,Not Stated,not stated,,,1966
1.59,0.00728,0.0001456,None kPa,N/A,16531,['C'],A,Not Stated,not stated,,,1966
1.63,0.00911,0.0001822,None kPa,N/A,16531,['C'],A,Not Stated,not stated,,,1966
1.68,0.01105,0.000221,None kPa,N/A,16531,['C'],A,Not Stated,not stated,,,1966
1.74,0.01345,0.000269,None kPa,N/A,16531,['C'],A,Not Stated,not stated,,,1966
1.8,0.01555,0.000311,None kPa,N/A,16531,['C'],A,Not Stated,not stated,,,1966
1.87,0.01802,0.0003604,None kPa,N/A,16531,['C'],A,Not Stated,not stated,,,1966
1.96,0.02029,0.0004058,None kPa,N/A,16531,['C'],A,Not Stated,not stated,,,1966
2.07,0.02293,0.0004586,None kPa,N/A,16531,['C'],A,Not Stated,not stated,,,1966
2.17,0.0259,0.000518,None kPa,N/A,16531,['C'],A,Not Stated,not stated,,,1966
2.29,0.02933,0.0005866,None kPa,N/A,16531,['C'],A,Not Stated,not stated,,,1966
2.42,0.03255,0.000651,None kPa,N/A,16531,['C'],A,Not Stated,not stated,,,1966
2.57,0.03691,0.0007382,None kPa,N/A,16531,['C'],A,Not Stated,not stated,,,1966
2.76,0.04236,0.0008472,None kPa,N/A,16531,['C'],A,Not Stated,not stated,,,1966
2.91,0.04635,0.000927,None kPa,N/A,16531,['C'],A,Not Stated,not stated,,,1966
3.04,0.05026,0.0010052,None kPa,N/A,16531,['C'],A,Not Stated,not stated,,,1966
3.17,0.0544,0.001088,None kPa,N/A,16531,['C'],A,Not Stated,not stated,,,1966
3.29,0.05848,0.0011696,None kPa,N/A,16531,['C'],A,Not Stated,not stated,,,1966
3.4,0.06192,0.0012384,None kPa,N/A,16531,['C'],A,Not Stated,not stated,,,1966
3.51,0.06567,0.0013134,None kPa,N/A,16531,['C'],A,Not Stated,not stated,,,1966
3.61,0.06905,0.001381,None kPa,N/A,16531,['C'],A,Not Stated,not stated,,,1966
3.71,0.0622,0.001244,None kPa,N/A,16531,['C'],A,Not Stated,not stated,,,1966
3.85,0.03982,0.0007964,None kPa,N/A,16531,['C'],A,Not Stated,not stated,,,1966
4.02,0.04187,0.0008374,None kPa,N/A,16531,['C'],A,Not Stated,not stated,,,1966
4.18,0.04341,0.0008682,None kPa,N/A,16531,['C'],A,Not Stated,not stated,,,1966
4.32,0.04471,0.0008942,None kPa,N/A,16531,['C'],A,Not Stated,not stated,,,1966
4.81,0.05085,0.001017,None kPa,N/A,16531,['C'],A,Not Stated,not stated,,,1966
0.64,0.0,0.0,None kPa,N/A,16531,['C'],A,Not Stated,not stated,,,1966
0.64,0.0,0.0,None kPa,N/A,16531,['C'],A,Not Stated,not stated,,,1966
1.17,0.00104,2.08e-05,None kPa,N/A,16531,['C'],A,Not Stated,not stated,,,1966
1.36,0.00222,4.44e-05,None kPa,N/A,16531,['C'],A,Not Stated,not stated,,,1966
1.55,0.00428,8.56e-05,None kPa,N/A,16531,['C'],A,Not Stated,not stated,,,1966
1.6,0.00512,0.0001024,None kPa,N/A,16531,['C'],A,Not Stated,not stated,,,1966
1.67,0.00603,0.0001206,None kPa,N/A,16531,['C'],A,Not Stated,not stated,,,1966
1.75,0.00734,0.0001468,None kPa,N/A,16531,['C'],A,Not Stated,not stated,,,1966
1.83,0.00881,0.0001762,None kPa,N/A,16531,['C'],A,Not Stated,not stated,,,1966
1.9,0.01023,0.0002046,None kPa,N/A,16531,['C'],A,Not Stated,not stated,,,1966
2.0,0.01345,0.000269,None kPa,N/A,16531,['C'],A,Not Stated,not stated,,,1966
2.09,0.01633,0.0003266,None kPa,N/A,16531,['C'],A,Not Stated,not stated,,,1966
2.19,0.02094,0.0004188,None kPa,N/A,16531,['C'],A,Not Stated,not stated,,,1966
2.29,0.02736,0.0005472,None kPa,N/A,16531,['C'],A,Not Stated,not stated,,,1966
2.41,0.03835,0.000767,None kPa,N/A,16531,['C'],A,Not Stated,not stated,,,1966
2.54,0.04639,0.0009278,None kPa,N/A,16531,['C'],A,Not Stated,not stated,,,1966
2.7,0.04823,0.0009646,None kPa,N/A,16531,['C'],A,Not Stated,not stated,,,1966
2.91,0.05029,0.0010058,None kPa,N/A,16531,['C'],A,Not Stated,not stated,,,1966
3.19,0.05802,0.0011604,None kPa,N/A,16531,['C'],A,Not Stated,not stated,,,1966
3.49,0.06549,0.0013098,None kPa,N/A,16531,['C'],A,Not Stated,not stated,,,1966
3.78,0.07653,0.0015306,None kPa,N/A,16531,['C'],A,Not Stated,not stated,,,1966
3.95,0.0799,0.001598,None kPa,N/A,16531,['C'],A,Not Stated,not stated,,,1966
4.03,0.06046,0.0012092,None kPa,N/A,16531,['C'],A,Not Stated,not stated,,,1966
4.13,0.04334,0.0008668,None kPa,N/A,16531,['C'],A,Not Stated,not stated,,,1966
4.42,0.04644,0.0009288,None kPa,N/A,16531,['C'],A,Not Stated,not stated,,,1966
4.83,0.05194,0.0010388,None kPa,N/A,16531,['C'],A,Not Stated,not stated,,,1966
0.64,0.0,0.0,None kPa,N/A,16531,['C'],A,Not Stated,not stated,,,1966
0.64,0.0,0.0,None kPa,N/A,16531,['C'],A,Not Stated,not stated,,,1966
1.82,0.00721,0.0001442,None kPa,N/A,16531,['C'],A,Not Stated,not stated,,,1966
1.87,0.00813,0.0001626,None kPa,N/A,16531,['C'],A,Not Stated,not stated,,,1966
1.93,0.00894,0.0001788,None kPa,N/A,16531,['C'],A,Not Stated,not stated,,,1966
2.0,0.00989,0.0001978,None kPa,N/A,16531,['C'],A,Not Stated,not stated,,,1966
2.04,0.01105,0.000221,None kPa,N/A,16531,['C'],A,Not Stated,not stated,,,1966
2.11,0.01235,0.000247,None kPa,N/A,16531,['C'],A,Not Stated,not stated,,,1966
2.18,0.01399,0.0002798,None kPa,N/A,16531,['C'],A,Not Stated,not stated,,,1966
2.23,0.0154,0.000308,None kPa,N/A,16531,['C'],A,Not Stated,not stated,,,1966
2.3,0.01664,0.0003328,None kPa,N/A,16531,['C'],A,Not Stated,not stated,,,1966
2.37,0.01854,0.0003708,None kPa,N/A,16531,['C'],A,Not Stated,not stated,,,1966
2.44,0.02057,0.0004114,None kPa,N/A,16531,['C'],A,Not Stated,not stated,,,1966
2.52,0.02236,0.0004472,None kPa,N/A,16531,['C'],A,Not Stated,not stated,,,1966
2.57,0.02427,0.0004854,None kPa,N/A,16531,['C'],A,Not Stated,not stated,,,1966
2.65,0.02678,0.0005356,None kPa,N/A,16531,['C'],A,Not Stated,not stated,,,1966
2.73,0.02946,0.0005892,None kPa,N/A,16531,['C'],A,Not Stated,not stated,,,1966
2.8,0.03239,0.0006478,None kPa,N/A,16531,['C'],A,Not Stated,not stated,,,1966
2.87,0.03556,0.0007112,None kPa,N/A,16531,['C'],A,Not Stated,not stated,,,1966
2.94,0.03877,0.0007754,None kPa,N/A,16531,['C'],A,Not Stated,not stated,,,1966
3.0,0.04294,0.0008588,None kPa,N/A,16531,['C'],A,Not Stated,not stated,,,1966
3.06,0.04782,0.0009564,None kPa,N/A,16531,['C'],A,Not Stated,not stated,,,1966
3.12,0.05384,0.0010768,None kPa,N/A,16531,['C'],A,Not Stated,not stated,,,1966
3.17,0.06103,0.0012206,None kPa,N/A,16531,['C'],A,Not Stated,not stated,,,1966
3.23,0.07527,0.0015054,None kPa,N/A,16531,['C'],A,Not Stated,not stated,,,1966
3.28,0.08666,0.0017332,None kPa,N/A,16531,['C'],A,Not Stated,not stated,,,1966
3.32,0.09803,0.0019606,None kPa,N/A,16531,['C'],A,Not Stated,not stated,,,1966
3.37,0.10612,0.0021224,None kPa,N/A,16531,['C'],A,Not Stated,not stated,,,1966
3.46,0.09754,0.0019508,None kPa,N/A,16531,['C'],A,Not Stated,not stated,,,1966
3.54,0.08842,0.0017684,None kPa,N/A,16531,['C'],A,Not Stated,not stated,,,1966
3.63,0.08643,0.0017286,None kPa,N/A,16531,['C'],A,Not Stated,not stated,,,1966
3.72,0.08653,0.0017306,None kPa,N/A,16531,['C'],A,Not Stated,not stated,,,1966
3.81,0.08806,0.0017612,None kPa,N/A,16531,['C'],A,Not Stated,not stated,,,1966
3.9,0.09001,0.0018002,None kPa,N/A,16531,['C'],A,Not Stated,not stated,,,1966
4.01,0.09237,0.0018474,None kPa,N/A,16531,['C'],A,Not Stated,not stated,,,1966
4.13,0.0953,0.001906,None kPa,N/A,16531,['C'],A,Not Stated,not stated,,,1966
4.24,0.09912,0.0019824,None kPa,N/A,16531,['C'],A,Not Stated,not stated,,,1966
4.38,0.06753,0.0013506,None kPa,N/A,16531,['C'],A,Not Stated,not stated,,,1966
4.56,0.04884,0.0009768,None kPa,N/A,16531,['C'],A,Not Stated,not stated,,,1966
4.76,0.05151,0.0010302,None kPa,N/A,16531,['C'],A,Not Stated,not stated,,,1966
4.95,0.05352,0.0010704,None kPa,N/A,16531,['C'],A,Not Stated,not stated,,,1966
0.64,0.0,0.0,None kPa,N/A,16531,['C'],A,Not Stated,not stated,,,1966
0.64,0.0,0.0,None kPa,N/A,16531,['C'],A,Not Stated,not stated,,,1966
2.59,0.02289,0.0004578,None kPa,N/A,16531,['C'],A,Not Stated,not stated,,,1966
2.66,0.02471,0.0004942,None kPa,N/A,16531,['C'],A,Not Stated,not stated,,,1966
2.72,0.02646,0.0005292,None kPa,N/A,16531,['C'],A,Not Stated,not stated,,,1966
2.8,0.02869,0.0005738,None kPa,N/A,16531,['C'],A,Not Stated,not stated,,,1966
2.9,0.03148,0.0006296,None kPa,N/A,16531,['C'],A,Not Stated,not stated,,,1966
3.0,0.03481,0.0006962,None kPa,N/A,16531,['C'],A,Not Stated,not stated,,,1966
3.1,0.03811,0.0007622,None kPa,N/A,16531,['C'],A,Not Stated,not stated,,,1966
3.19,0.03992,0.0007984,None kPa,N/A,16531,['C'],A,Not Stated,not stated,,,1966
3.28,0.04374,0.0008748,None kPa,N/A,16531,['C'],A,Not Stated,not stated,,,1966
3.39,0.0474,0.000948,None kPa,N/A,16531,['C'],A,Not Stated,not stated,,,1966
3.49,0.05075,0.001015,None kPa,N/A,16531,['C'],A,Not Stated,not stated,,,1966
3.57,0.05376,0.0010752,None kPa,N/A,16531,['C'],A,Not Stated,not stated,,,1966
3.65,0.05671,0.0011342,None kPa,N/A,16531,['C'],A,Not Stated,not stated,,,1966
3.75,0.06139,0.0012278,None kPa,N/A,16531,['C'],A,Not Stated,not stated,,,1966
3.82,0.06301,0.0012602,None kPa,N/A,16531,['C'],A,Not Stated,not stated,,,1966
3.9,0.06611,0.0013222,None kPa,N/A,16531,['C'],A,Not Stated,not stated,,,1966
3.97,0.06999,0.0013998,None kPa,N/A,16531,['C'],A,Not Stated,not stated,,,1966
4.04,0.07221,0.0014442,None kPa,N/A,16531,['C'],A,Not Stated,not stated,,,1966
4.1,0.0753,0.001506,None kPa,N/A,16531,['C'],A,Not Stated,not stated,,,1966
4.16,0.07739,0.0015478,None kPa,N/A,16531,['C'],A,Not Stated,not stated,,,1966
4.22,0.08072,0.0016144,None kPa,N/A,16531,['C'],A,Not Stated,not stated,,,1966
4.28,0.08536,0.0017072,None kPa,N/A,16531,['C'],A,Not Stated,not stated,,,1966
4.34,0.08648,0.0017296,None kPa,N/A,16531,['C'],A,Not Stated,not stated,,,1966
4.39,0.08985,0.001797,None kPa,N/A,16531,['C'],A,Not Stated,not stated,,,1966
4.44,0.09172,0.0018344,None kPa,N/A,16531,['C'],A,Not Stated,not stated,,,1966
4.49,0.09554,0.0019108,None kPa,N/A,16531,['C'],A,Not Stated,not stated,,,1966
4.54,0.10388,0.0020776,None kPa,N/A,16531,['C'],A,Not Stated,not stated,,,1966
4.6,0.11493,0.0022986,None kPa,N/A,16531,['C'],A,Not Stated,not stated,,,1966
4.66,0.13757,0.0027514,None kPa,N/A,16531,['C'],A,Not Stated,not stated,,,1966
4.81,0.16846,0.0033692,None kPa,N/A,16531,['C'],A,Not Stated,not stated,,,1966
4.85,0.15908,0.0031816,None kPa,N/A,16531,['C'],A,Not Stated,not stated,,,1966
4.89,0.15441,0.0030882,None kPa,N/A,16531,['C'],A,Not Stated,not stated,,,1966
4.93,0.15028,0.0030056,None kPa,N/A,16531,['C'],A,Not Stated,not stated,,,1966
4.97,0.14628,0.0029256,None kPa,N/A,16531,['C'],A,Not Stated,not stated,,,1966
320.0,24.6,0.492,107.991 kPa,N/A,17733,['C'],A,High Temp Adiabatic Calorimetry,not stated,,,1968
341.3,25.1,0.502,None kPa,N/A,17733,['C'],A,High Temp Adiabatic Calorimetry,not stated,,,1968
366.5,25.46,0.5092,None kPa,N/A,17733,['C'],A,High Temp Adiabatic Calorimetry,not stated,,,1968
391.7,25.78,0.5156,None kPa,N/A,17733,['C'],A,High Temp Adiabatic Calorimetry,not stated,,,1968
429.6,26.11,0.5222,None kPa,N/A,17733,['C'],A,High Temp Adiabatic Calorimetry,not stated,,,1968
462.9,26.37,0.5274,None kPa,N/A,17733,['C'],A,High Temp Adiabatic Calorimetry,not stated,,,1968
499.6,26.59,0.5318,None kPa,N/A,17733,['C'],A,High Temp Adiabatic Calorimetry,not stated,,,1968
539.9,26.79,0.5358,None kPa,N/A,17733,['C'],A,High Temp Adiabatic Calorimetry,not stated,,,1968
580.1,27.0,0.54,None kPa,N/A,17733,['C'],A,High Temp Adiabatic Calorimetry,not stated,,,1968
631.9,27.26,0.5452,None kPa,N/A,17733,['C'],A,High Temp Adiabatic Calorimetry,not stated,,,1968
682.4,27.61,0.5522,None kPa,N/A,17733,['C'],A,High Temp Adiabatic Calorimetry,not stated,,,1968
731.8,27.95,0.559,None kPa,N/A,17733,['C'],A,High Temp Adiabatic Calorimetry,not stated,,,1968
777.8,28.32,0.5664,None kPa,N/A,17733,['C'],A,High Temp Adiabatic Calorimetry,not stated,,,1968
819.1,28.69,0.5738,None kPa,N/A,17733,['C'],A,High Temp Adiabatic Calorimetry,not stated,,,1968
857.0,29.01,0.5802,None kPa,N/A,17733,['C'],A,High Temp Adiabatic Calorimetry,not stated,,,1968
900.6,29.38,0.5876,None kPa,N/A,17733,['C'],A,High Temp Adiabatic Calorimetry,not stated,,,1968
948.8,29.8,0.596,None kPa,N/A,17733,['C'],A,High Temp Adiabatic Calorimetry,not stated,,,1968
989.0,30.15,0.603,None kPa,N/A,17733,['C'],A,High Temp Adiabatic Calorimetry,not stated,,,1968
1042.0,30.59,0.6118,None kPa,N/A,17733,['C'],A,High Temp Adiabatic Calorimetry,not stated,,,1968
1080.0,30.94,0.6188,None kPa,N/A,17733,['C'],A,High Temp Adiabatic Calorimetry,not stated,,,1968
1126.0,31.34,0.6268,None kPa,N/A,17733,['C'],A,High Temp Adiabatic Calorimetry,not stated,,,1968
1172.0,31.74,0.6348,None kPa,N/A,17733,['C'],A,High Temp Adiabatic Calorimetry,not stated,,,1968
1209.0,32.07,0.6414,None kPa,N/A,17733,['C'],A,High Temp Adiabatic Calorimetry,not stated,,,1968
1245.0,32.36,0.6472,None kPa,N/A,17733,['C'],A,High Temp Adiabatic Calorimetry,not stated,,,1968
1283.0,32.69,0.6538,None kPa,N/A,17733,['C'],A,High Temp Adiabatic Calorimetry,not stated,,,1968
1321.0,33.03,0.6606,None kPa,N/A,17733,['C'],A,High Temp Adiabatic Calorimetry,not stated,,,1968
1362.0,33.39,0.6678,None kPa,N/A,17733,['C'],A,High Temp Adiabatic Calorimetry,not stated,,,1968
1412.0,33.77,0.6754,None kPa,N/A,17733,['C'],A,High Temp Adiabatic Calorimetry,not stated,,,1968
1462.0,34.15,0.683,None kPa,N/A,17733,['C'],A,High Temp Adiabatic Calorimetry,not stated,,,1968
1517.0,34.5,0.69,None kPa,N/A,17733,['C'],A,High Temp Adiabatic Calorimetry,not stated,,,1968
1572.0,34.82,0.6964,None kPa,N/A,17733,['C'],A,High Temp Adiabatic Calorimetry,not stated,,,1968
1615.0,35.04,0.7008,None kPa,N/A,17733,['C'],A,High Temp Adiabatic Calorimetry,not stated,,,1968
1663.0,35.23,0.7046,None kPa,N/A,17733,['C'],A,High Temp Adiabatic Calorimetry,not stated,,,1968
1710.0,35.39,0.7078,None kPa,N/A,17733,['C'],A,High Temp Adiabatic Calorimetry,not stated,,,1968
1750.0,35.51,0.7102,None kPa,N/A,17733,['C'],A,High Temp Adiabatic Calorimetry,not stated,,,1968
1788.0,35.55,0.711,None kPa,N/A,17733,['C'],A,High Temp Adiabatic Calorimetry,not stated,,,1968
2.0,0.01919,0.00016,None kPa,N/A,19184,['C'],A,Vacuum adiabatic calorimetry,"origin: commercial source,99.7 weight % (total),stated by supplier",99.7,Weight %,1970
2.75,0.02674,0.00019,None kPa,N/A,19184,['C'],A,Vacuum adiabatic calorimetry,"origin: commercial source,99.7 weight % (total),stated by supplier",99.7,Weight %,1970
3.5,0.03463,0.00024,None kPa,N/A,19184,['C'],A,Vacuum adiabatic calorimetry,"origin: commercial source,99.7 weight % (total),stated by supplier",99.7,Weight %,1970
4.25,0.04295,0.00028,None kPa,N/A,19184,['C'],A,Vacuum adiabatic calorimetry,"origin: commercial source,99.7 weight % (total),stated by supplier",99.7,Weight %,1970
5.0,0.05179,0.00032,None kPa,N/A,19184,['C'],A,Vacuum adiabatic calorimetry,"origin: commercial source,99.7 weight % (total),stated by supplier",99.7,Weight %,1970
5.75,0.06123,0.00037,None kPa,N/A,19184,['C'],A,Vacuum adiabatic calorimetry,"origin: commercial source,99.7 weight % (total),stated by supplier",99.7,Weight %,1970
6.5,0.07139,0.00041,None kPa,N/A,19184,['C'],A,Vacuum adiabatic calorimetry,"origin: commercial source,99.7 weight % (total),stated by supplier",99.7,Weight %,1970
7.25,0.08234,0.00046,None kPa,N/A,19184,['C'],A,Vacuum adiabatic calorimetry,"origin: commercial source,99.7 weight % (total),stated by supplier",99.7,Weight %,1970
8.0,0.09418,0.00051,None kPa,N/A,19184,['C'],A,Vacuum adiabatic calorimetry,"origin: commercial source,99.7 weight % (total),stated by supplier",99.7,Weight %,1970
8.75,0.10699,0.00055,None kPa,N/A,19184,['C'],A,Vacuum adiabatic calorimetry,"origin: commercial source,99.7 weight % (total),stated by supplier",99.7,Weight %,1970
9.5,0.12088,0.0006,None kPa,N/A,19184,['C'],A,Vacuum adiabatic calorimetry,"origin: commercial source,99.7 weight % (total),stated by supplier",99.7,Weight %,1970
10.25,0.13593,0.00065,None kPa,N/A,19184,['C'],A,Vacuum adiabatic calorimetry,"origin: commercial source,99.7 weight % (total),stated by supplier",99.7,Weight %,1970
11.0,0.15224,0.0007,None kPa,N/A,19184,['C'],A,Vacuum adiabatic calorimetry,"origin: commercial source,99.7 weight % (total),stated by supplier",99.7,Weight %,1970
11.75,0.16989,0.00075,None kPa,N/A,19184,['C'],A,Vacuum adiabatic calorimetry,"origin: commercial source,99.7 weight % (total),stated by supplier",99.7,Weight %,1970
12.5,0.18899,0.0008,None kPa,N/A,19184,['C'],A,Vacuum adiabatic calorimetry,"origin: commercial source,99.7 weight % (total),stated by supplier",99.7,Weight %,1970
13.25,0.20961,0.00085,None kPa,N/A,19184,['C'],A,Vacuum adiabatic calorimetry,"origin: commercial source,99.7 weight % (total),stated by supplier",99.7,Weight %,1970
14.0,0.23185,0.0009,None kPa,N/A,19184,['C'],A,Vacuum adiabatic calorimetry,"origin: commercial source,99.7 weight % (total),stated by supplier",99.7,Weight %,1970
14.75,0.25581,0.00095,None kPa,N/A,19184,['C'],A,Vacuum adiabatic calorimetry,"origin: commercial source,99.7 weight % (total),stated by supplier",99.7,Weight %,1970
15.0,0.2642,0.00096,None kPa,N/A,19184,['C'],A,Vacuum adiabatic calorimetry,"origin: commercial source,99.7 weight % (total),stated by supplier",99.7,Weight %,1970
5.77287,0.0610296,0.00122059,None kPa,N/A,19980,['C'],A,Vacuum adiabatic calorimetry,"origin: commercial source,99.96 % (total),chemical analysis,chunk",99.96,Not Specified %,1971
5.92301,0.0634798,0.0012696,None kPa,N/A,19980,['C'],A,Vacuum adiabatic calorimetry,"origin: commercial source,99.96 % (total),chemical analysis,chunk",99.96,Not Specified %,1971
6.08186,0.0649713,0.00129943,None kPa,N/A,19980,['C'],A,Vacuum adiabatic calorimetry,"origin: commercial source,99.96 % (total),chemical analysis,chunk",99.96,Not Specified %,1971
6.23626,0.06753,0.0013506,None kPa,N/A,19980,['C'],A,Vacuum adiabatic calorimetry,"origin: commercial source,99.96 % (total),chemical analysis,chunk",99.96,Not Specified %,1971
6.32985,0.0680003,0.00136001,None kPa,N/A,19980,['C'],A,Vacuum adiabatic calorimetry,"origin: commercial source,99.96 % (total),chemical analysis,chunk",99.96,Not Specified %,1971
6.5598,0.071858,0.00143716,None kPa,N/A,19980,['C'],A,Vacuum adiabatic calorimetry,"origin: commercial source,99.96 % (total),chemical analysis,chunk",99.96,Not Specified %,1971
6.62367,0.0728014,0.00145603,None kPa,N/A,19980,['C'],A,Vacuum adiabatic calorimetry,"origin: commercial source,99.96 % (total),chemical analysis,chunk",99.96,Not Specified %,1971
6.73328,0.0745966,0.00149193,None kPa,N/A,19980,['C'],A,Vacuum adiabatic calorimetry,"origin: commercial source,99.96 % (total),chemical analysis,chunk",99.96,Not Specified %,1971
6.79301,0.0748209,0.00149642,None kPa,N/A,19980,['C'],A,Vacuum adiabatic calorimetry,"origin: commercial source,99.96 % (total),chemical analysis,chunk",99.96,Not Specified %,1971
7.03399,0.0786604,0.00157321,None kPa,N/A,19980,['C'],A,Vacuum adiabatic calorimetry,"origin: commercial source,99.96 % (total),chemical analysis,chunk",99.96,Not Specified %,1971
7.06527,0.0788081,0.00157616,None kPa,N/A,19980,['C'],A,Vacuum adiabatic calorimetry,"origin: commercial source,99.96 % (total),chemical analysis,chunk",99.96,Not Specified %,1971
