Repository: amr8004/PureElementPRL

# Pure Element Thermodynamic modeling with 3rd generation CALPHAD models for multiple elements

## Description
Jupyter notebook for modeling pure elements with selected models via python tools pycalphad and ESPEI

## Running Tutorial
Creating a codespace should immediately open the desired notebook. Just change the element as desired (non-case sensitive) and set what SGTE structure (FCC_A1, BCC_A2, etc.) you would like to compare against.

## Further Resources

## Citation

File: CpCSV/Au_CP_data.csv (part 8 of 9)
Temperature: K,Heat capacity at constant pressure Cp: J/K/mol,Uncertainty,Pressure,Ref Temp,Data Set ID,State,Representation,Method,Description,Purity,Purity Units,Year
2.6,0.00972,0.0001944,None kPa,N/A,16662,['C'],A,Vacuum adiabatic calorimetry,"origin: commercial source,99.9999 % (total),",99.9999,Not Specified %,1966
2.8,0.0118,0.000236,None kPa,N/A,16662,['C'],A,Vacuum adiabatic calorimetry,"origin: commercial source,99.9999 % (total),",99.9999,Not Specified %,1966
3.0,0.0141,0.000282,None kPa,N/A,16662,['C'],A,Vacuum adiabatic calorimetry,"origin: commercial source,99.9999 % (total),",99.9999,Not Specified %,1966
3.2,0.0168,0.000336,None kPa,N/A,16662,['C'],A,Vacuum adiabatic calorimetry,"origin: commercial source,99.9999 % (total),",99.9999,Not Specified %,1966
3.4,0.0198,0.000396,None kPa,N/A,16662,['C'],A,Vacuum adiabatic calorimetry,"origin: commercial source,99.9999 % (total),",99.9999,Not Specified %,1966
3.6,0.0231,0.000462,None kPa,N/A,16662,['C'],A,Vacuum adiabatic calorimetry,"origin: commercial source,99.9999 % (total),",99.9999,Not Specified %,1966
3.8,0.0267,0.000534,None kPa,N/A,16662,['C'],A,Vacuum adiabatic calorimetry,"origin: commercial source,99.9999 % (total),",99.9999,Not Specified %,1966
4.0,0.0308,0.000616,None kPa,N/A,16662,['C'],A,Vacuum adiabatic calorimetry,"origin: commercial source,99.9999 % (total),",99.9999,Not Specified %,1966
300.0,24.7,0.494,107.991 kPa,N/A,17753,['C'],A,Adiabatic High Temp Calorimetry,not stated,,,1968
364.5,25.0,0.5,None kPa,N/A,17753,['C'],A,Adiabatic High Temp Calorimetry,not stated,,,1968
427.5,25.3,0.506,None kPa,N/A,17753,['C'],A,Adiabatic High Temp Calorimetry,not stated,,,1968
482.9,25.51,0.5102,None kPa,N/A,17753,['C'],A,Adiabatic High Temp Calorimetry,not stated,,,1968
550.1,25.81,0.5162,None kPa,N/A,17753,['C'],A,Adiabatic High Temp Calorimetry,not stated,,,1968
619.9,26.17,0.5234,None kPa,N/A,17753,['C'],A,Adiabatic High Temp Calorimetry,not stated,,,1968
678.5,26.5,0.53,None kPa,N/A,17753,['C'],A,Adiabatic High Temp Calorimetry,not stated,,,1968
732.9,26.84,0.5368,None kPa,N/A,17753,['C'],A,Adiabatic High Temp Calorimetry,not stated,,,1968
784.8,27.18,0.5436,None kPa,N/A,17753,['C'],A,Adiabatic High Temp Calorimetry,not stated,,,1968
846.8,27.6,0.552,None kPa,N/A,17753,['C'],A,Adiabatic High Temp Calorimetry,not stated,,,1968
902.9,28.02,0.5604,None kPa,N/A,17753,['C'],A,Adiabatic High Temp Calorimetry,not stated,,,1968
957.3,28.41,0.5682,None kPa,N/A,17753,['C'],A,Adiabatic High Temp Calorimetry,not stated,,,1968
1013.0,28.79,0.5758,None kPa,N/A,17753,['C'],A,Adiabatic High Temp Calorimetry,not stated,,,1968
1063.0,29.16,0.5832,None kPa,N/A,17753,['C'],A,Adiabatic High Temp Calorimetry,not stated,,,1968
1115.0,29.53,0.5906,None kPa,N/A,17753,['C'],A,Adiabatic High Temp Calorimetry,not stated,,,1968
1165.0,29.9,0.598,None kPa,N/A,17753,['C'],A,Adiabatic High Temp Calorimetry,not stated,,,1968
1213.0,30.26,0.6052,None kPa,N/A,17753,['C'],A,Adiabatic High Temp Calorimetry,not stated,,,1968
1265.0,30.63,0.6126,None kPa,N/A,17753,['C'],A,Adiabatic High Temp Calorimetry,not stated,,,1968
1328.0,31.06,0.6212,None kPa,N/A,17753,['C'],A,Adiabatic High Temp Calorimetry,not stated,,,1968
0.4005,0.0003012,1.89e-06,None kPa,N/A,18129,['C'],A,Low temperature calorimetry set up,"not stated,99.999 weight % (total),spectroscopy",99.999,Weight %,1968
0.4031,0.00030629,1.92e-06,None kPa,N/A,18129,['C'],A,Low temperature calorimetry set up,"not stated,99.999 weight % (total),spectroscopy",99.999,Weight %,1968
0.4105,0.00031361,1.96e-06,None kPa,N/A,18129,['C'],A,Low temperature calorimetry set up,"not stated,99.999 weight % (total),spectroscopy",99.999,Weight %,1968
0.4197,0.00032378,2.02e-06,None kPa,N/A,18129,['C'],A,Low temperature calorimetry set up,"not stated,99.999 weight % (total),spectroscopy",99.999,Weight %,1968
0.4215,0.00032566,2.03e-06,None kPa,N/A,18129,['C'],A,Low temperature calorimetry set up,"not stated,99.999 weight % (total),spectroscopy",99.999,Weight %,1968
0.4319,0.00033506,2.09e-06,None kPa,N/A,18129,['C'],A,Low temperature calorimetry set up,"not stated,99.999 weight % (total),spectroscopy",99.999,Weight %,1968
0.432,0.00033961,2.11e-06,None kPa,N/A,18129,['C'],A,Low temperature calorimetry set up,"not stated,99.999 weight % (total),spectroscopy",99.999,Weight %,1968
0.447,0.00034989,2.18e-06,None kPa,N/A,18129,['C'],A,Low temperature calorimetry set up,"not stated,99.999 weight % (total),spectroscopy",99.999,Weight %,1968
0.4618,0.00036461,2.27e-06,None kPa,N/A,18129,['C'],A,Low temperature calorimetry set up,"not stated,99.999 weight % (total),spectroscopy",99.999,Weight %,1968
0.4624,0.0003668,2.28e-06,None kPa,N/A,18129,['C'],A,Low temperature calorimetry set up,"not stated,99.999 weight % (total),spectroscopy",99.999,Weight %,1968
0.4673,0.00036912,2.3e-06,None kPa,N/A,18129,['C'],A,Low temperature calorimetry set up,"not stated,99.999 weight % (total),spectroscopy",99.999,Weight %,1968
0.4722,0.00037728,2.34e-06,None kPa,N/A,18129,['C'],A,Low temperature calorimetry set up,"not stated,99.999 weight % (total),spectroscopy",99.999,Weight %,1968
0.4828,0.0003867,2.4e-06,None kPa,N/A,18129,['C'],A,Low temperature calorimetry set up,"not stated,99.999 weight % (total),spectroscopy",99.999,Weight %,1968
0.4956,0.00040061,2.49e-06,None kPa,N/A,18129,['C'],A,Low temperature calorimetry set up,"not stated,99.999 weight % (total),spectroscopy",99.999,Weight %,1968
0.5064,0.00041062,2.55e-06,None kPa,N/A,18129,['C'],A,Low temperature calorimetry set up,"not stated,99.999 weight % (total),spectroscopy",99.999,Weight %,1968
0.5247,0.00042859,2.67e-06,None kPa,N/A,18129,['C'],A,Low temperature calorimetry set up,"not stated,99.999 weight % (total),spectroscopy",99.999,Weight %,1968
0.5267,0.00043034,2.68e-06,None kPa,N/A,18129,['C'],A,Low temperature calorimetry set up,"not stated,99.999 weight % (total),spectroscopy",99.999,Weight %,1968
0.5517,0.00045675,2.84e-06,None kPa,N/A,18129,['C'],A,Low temperature calorimetry set up,"not stated,99.999 weight % (total),spectroscopy",99.999,Weight %,1968
0.5552,0.00046127,2.87e-06,None kPa,N/A,18129,['C'],A,Low temperature calorimetry set up,"not stated,99.999 weight % (total),spectroscopy",99.999,Weight %,1968
0.574,0.00047924,2.99e-06,None kPa,N/A,18129,['C'],A,Low temperature calorimetry set up,"not stated,99.999 weight % (total),spectroscopy",99.999,Weight %,1968
0.577,0.00048887,3.04e-06,None kPa,N/A,18129,['C'],A,Low temperature calorimetry set up,"not stated,99.999 weight % (total),spectroscopy",99.999,Weight %,1968
0.5919,0.00050145,3.13e-06,None kPa,N/A,18129,['C'],A,Low temperature calorimetry set up,"not stated,99.999 weight % (total),spectroscopy",99.999,Weight %,1968
0.5984,0.00051343,3.19e-06,None kPa,N/A,18129,['C'],A,Low temperature calorimetry set up,"not stated,99.999 weight % (total),spectroscopy",99.999,Weight %,1968
0.6262,0.00054435,3.4e-06,None kPa,N/A,18129,['C'],A,Low temperature calorimetry set up,"not stated,99.999 weight % (total),spectroscopy",99.999,Weight %,1968
0.6283,0.00055227,3.43e-06,None kPa,N/A,18129,['C'],A,Low temperature calorimetry set up,"not stated,99.999 weight % (total),spectroscopy",99.999,Weight %,1968
0.6341,0.0005488,3.44e-06,None kPa,N/A,18129,['C'],A,Low temperature calorimetry set up,"not stated,99.999 weight % (total),spectroscopy",99.999,Weight %,1968
0.6426,0.00056368,3.52e-06,None kPa,N/A,18129,['C'],A,Low temperature calorimetry set up,"not stated,99.999 weight % (total),spectroscopy",99.999,Weight %,1968
0.6704,0.00059939,3.75e-06,None kPa,N/A,18129,['C'],A,Low temperature calorimetry set up,"not stated,99.999 weight % (total),spectroscopy",99.999,Weight %,1968
0.6723,0.00059955,3.76e-06,None kPa,N/A,18129,['C'],A,Low temperature calorimetry set up,"not stated,99.999 weight % (total),spectroscopy",99.999,Weight %,1968
0.6736,0.00060228,3.78e-06,None kPa,N/A,18129,['C'],A,Low temperature calorimetry set up,"not stated,99.999 weight % (total),spectroscopy",99.999,Weight %,1968
0.6824,0.00061449,3.86e-06,None kPa,N/A,18129,['C'],A,Low temperature calorimetry set up,"not stated,99.999 weight % (total),spectroscopy",99.999,Weight %,1968
0.7033,0.00064089,4.03e-06,None kPa,N/A,18129,['C'],A,Low temperature calorimetry set up,"not stated,99.999 weight % (total),spectroscopy",99.999,Weight %,1968
0.7109,0.00065274,4.11e-06,None kPa,N/A,18129,['C'],A,Low temperature calorimetry set up,"not stated,99.999 weight % (total),spectroscopy",99.999,Weight %,1968
0.7273,0.00067249,4.25e-06,None kPa,N/A,18129,['C'],A,Low temperature calorimetry set up,"not stated,99.999 weight % (total),spectroscopy",99.999,Weight %,1968
0.7299,0.00067883,4.29e-06,None kPa,N/A,18129,['C'],A,Low temperature calorimetry set up,"not stated,99.999 weight % (total),spectroscopy",99.999,Weight %,1968
0.7456,0.00070553,4.45e-06,None kPa,N/A,18129,['C'],A,Low temperature calorimetry set up,"not stated,99.999 weight % (total),spectroscopy",99.999,Weight %,1968
0.7522,0.00071051,4.5e-06,None kPa,N/A,18129,['C'],A,Low temperature calorimetry set up,"not stated,99.999 weight % (total),spectroscopy",99.999,Weight %,1968
0.7754,0.00074887,4.75e-06,None kPa,N/A,18129,['C'],A,Low temperature calorimetry set up,"not stated,99.999 weight % (total),spectroscopy",99.999,Weight %,1968
0.7784,0.00075123,4.77e-06,None kPa,N/A,18129,['C'],A,Low temperature calorimetry set up,"not stated,99.999 weight % (total),spectroscopy",99.999,Weight %,1968
0.7869,0.00076253,4.86e-06,None kPa,N/A,18129,['C'],A,Low temperature calorimetry set up,"not stated,99.999 weight % (total),spectroscopy",99.999,Weight %,1968
0.8219,0.00082011,5.25e-06,None kPa,N/A,18129,['C'],A,Low temperature calorimetry set up,"not stated,99.999 weight % (total),spectroscopy",99.999,Weight %,1968
0.8258,0.00082228,5.28e-06,None kPa,N/A,18129,['C'],A,Low temperature calorimetry set up,"not stated,99.999 weight % (total),spectroscopy",99.999,Weight %,1968
0.8308,0.00083152,5.34e-06,None kPa,N/A,18129,['C'],A,Low temperature calorimetry set up,"not stated,99.999 weight % (total),spectroscopy",99.999,Weight %,1968
0.8578,0.00088078,5.68e-06,None kPa,N/A,18129,['C'],A,Low temperature calorimetry set up,"not stated,99.999 weight % (total),spectroscopy",99.999,Weight %,1968
0.8641,0.0008897,5.75e-06,None kPa,N/A,18129,['C'],A,Low temperature calorimetry set up,"not stated,99.999 weight % (total),spectroscopy",99.999,Weight %,1968
0.8904,0.00093557,6.08e-06,None kPa,N/A,18129,['C'],A,Low temperature calorimetry set up,"not stated,99.999 weight % (total),spectroscopy",99.999,Weight %,1968
0.9008,0.00095308,6.21e-06,None kPa,N/A,18129,['C'],A,Low temperature calorimetry set up,"not stated,99.999 weight % (total),spectroscopy",99.999,Weight %,1968
0.9105,0.00096936,6.33e-06,None kPa,N/A,18129,['C'],A,Low temperature calorimetry set up,"not stated,99.999 weight % (total),spectroscopy",99.999,Weight %,1968
0.9275,0.0010009,6.56e-06,None kPa,N/A,18129,['C'],A,Low temperature calorimetry set up,"not stated,99.999 weight % (total),spectroscopy",99.999,Weight %,1968
0.9525,0.0010518,6.93e-06,None kPa,N/A,18129,['C'],A,Low temperature calorimetry set up,"not stated,99.999 weight % (total),spectroscopy",99.999,Weight %,1968
0.9563,0.001062,7e-06,None kPa,N/A,18129,['C'],A,Low temperature calorimetry set up,"not stated,99.999 weight % (total),spectroscopy",99.999,Weight %,1968
0.9752,0.0010977,7.27e-06,None kPa,N/A,18129,['C'],A,Low temperature calorimetry set up,"not stated,99.999 weight % (total),spectroscopy",99.999,Weight %,1968
0.985,0.0011222,7.44e-06,None kPa,N/A,18129,['C'],A,Low temperature calorimetry set up,"not stated,99.999 weight % (total),spectroscopy",99.999,Weight %,1968
1.022,0.0011858,7.97e-06,None kPa,N/A,18129,['C'],A,Low temperature calorimetry set up,"not stated,99.999 weight % (total),spectroscopy",99.999,Weight %,1968
1.063,0.0012833,8.7e-06,None kPa,N/A,18129,['C'],A,Low temperature calorimetry set up,"not stated,99.999 weight % (total),spectroscopy",99.999,Weight %,1968
1.066,0.0012912,8.76e-06,None kPa,N/A,18129,['C'],A,Low temperature calorimetry set up,"not stated,99.999 weight % (total),spectroscopy",99.999,Weight %,1968
1.071,0.0012969,8.82e-06,None kPa,N/A,18129,['C'],A,Low temperature calorimetry set up,"not stated,99.999 weight % (total),spectroscopy",99.999,Weight %,1968
1.096,0.0013585,9.3e-06,None kPa,N/A,18129,['C'],A,Low temperature calorimetry set up,"not stated,99.999 weight % (total),spectroscopy",99.999,Weight %,1968
1.163,0.0015201,1.06e-05,None kPa,N/A,18129,['C'],A,Low temperature calorimetry set up,"not stated,99.999 weight % (total),spectroscopy",99.999,Weight %,1968
1.182,0.0015643,1.1e-05,None kPa,N/A,18129,['C'],A,Low temperature calorimetry set up,"not stated,99.999 weight % (total),spectroscopy",99.999,Weight %,1968
1.184,0.0015754,1.1e-05,None kPa,N/A,18129,['C'],A,Low temperature calorimetry set up,"not stated,99.999 weight % (total),spectroscopy",99.999,Weight %,1968
1.185,0.0015805,1.11e-05,None kPa,N/A,18129,['C'],A,Low temperature calorimetry set up,"not stated,99.999 weight % (total),spectroscopy",99.999,Weight %,1968
1.234,0.0017054,1.22e-05,None kPa,N/A,18129,['C'],A,Low temperature calorimetry set up,"not stated,99.999 weight % (total),spectroscopy",99.999,Weight %,1968
1.257,0.0017769,1.27e-05,None kPa,N/A,18129,['C'],A,Low temperature calorimetry set up,"not stated,99.999 weight % (total),spectroscopy",99.999,Weight %,1968
1.29,0.0018665,1.35e-05,None kPa,N/A,18129,['C'],A,Low temperature calorimetry set up,"not stated,99.999 weight % (total),spectroscopy",99.999,Weight %,1968
1.296,0.0018854,1.37e-05,None kPa,N/A,18129,['C'],A,Low temperature calorimetry set up,"not stated,99.999 weight % (total),spectroscopy",99.999,Weight %,1968
1.308,0.0019191,1.4e-05,None kPa,N/A,18129,['C'],A,Low temperature calorimetry set up,"not stated,99.999 weight % (total),spectroscopy",99.999,Weight %,1968
1.338,0.0020207,1.48e-05,None kPa,N/A,18129,['C'],A,Low temperature calorimetry set up,"not stated,99.999 weight % (total),spectroscopy",99.999,Weight %,1968
1.38,0.00215,1.6e-05,None kPa,N/A,18129,['C'],A,Low temperature calorimetry set up,"not stated,99.999 weight % (total),spectroscopy",99.999,Weight %,1968
1.421,0.0022907,1.72e-05,None kPa,N/A,18129,['C'],A,Low temperature calorimetry set up,"not stated,99.999 weight % (total),spectroscopy",99.999,Weight %,1968
1.455,0.0023915,1.83e-05,None kPa,N/A,18129,['C'],A,Low temperature calorimetry set up,"not stated,99.999 weight % (total),spectroscopy",99.999,Weight %,1968
1.47,0.0024582,1.88e-05,None kPa,N/A,18129,['C'],A,Low temperature calorimetry set up,"not stated,99.999 weight % (total),spectroscopy",99.999,Weight %,1968
1.475,0.0024802,1.9e-05,None kPa,N/A,18129,['C'],A,Low temperature calorimetry set up,"not stated,99.999 weight % (total),spectroscopy",99.999,Weight %,1968
1.529,0.0026678,2.08e-05,None kPa,N/A,18129,['C'],A,Low temperature calorimetry set up,"not stated,99.999 weight % (total),spectroscopy",99.999,Weight %,1968
1.579,0.0028803,2.27e-05,None kPa,N/A,18129,['C'],A,Low temperature calorimetry set up,"not stated,99.999 weight % (total),spectroscopy",99.999,Weight %,1968
1.607,0.0029962,2.39e-05,None kPa,N/A,18129,['C'],A,Low temperature calorimetry set up,"not stated,99.999 weight % (total),spectroscopy",99.999,Weight %,1968
1.625,0.0030459,2.45e-05,None kPa,N/A,18129,['C'],A,Low temperature calorimetry set up,"not stated,99.999 weight % (total),spectroscopy",99.999,Weight %,1968
1.636,0.0031226,2.51e-05,None kPa,N/A,18129,['C'],A,Low temperature calorimetry set up,"not stated,99.999 weight % (total),spectroscopy",99.999,Weight %,1968
1.724,0.0035044,2.9e-05,None kPa,N/A,18129,['C'],A,Low temperature calorimetry set up,"not stated,99.999 weight % (total),spectroscopy",99.999,Weight %,1968
1.726,0.0035049,2.91e-05,None kPa,N/A,18129,['C'],A,Low temperature calorimetry set up,"not stated,99.999 weight % (total),spectroscopy",99.999,Weight %,1968
1.786,0.0037955,3.21e-05,None kPa,N/A,18129,['C'],A,Low temperature calorimetry set up,"not stated,99.999 weight % (total),spectroscopy",99.999,Weight %,1968
1.786,0.0037906,3.21e-05,None kPa,N/A,18129,['C'],A,Low temperature calorimetry set up,"not stated,99.999 weight % (total),spectroscopy",99.999,Weight %,1968
1.826,0.0039846,3.42e-05,None kPa,N/A,18129,['C'],A,Low temperature calorimetry set up,"not stated,99.999 weight % (total),spectroscopy",99.999,Weight %,1968
1.829,0.0040448,3.45e-05,None kPa,N/A,18129,['C'],A,Low temperature calorimetry set up,"not stated,99.999 weight % (total),spectroscopy",99.999,Weight %,1968
1.867,0.0042145,3.65e-05,None kPa,N/A,18129,['C'],A,Low temperature calorimetry set up,"not stated,99.999 weight % (total),spectroscopy",99.999,Weight %,1968
1.929,0.0045703,4.04e-05,None kPa,N/A,18129,['C'],A,Low temperature calorimetry set up,"not stated,99.999 weight % (total),spectroscopy",99.999,Weight %,1968
1.96,0.0047219,4.23e-05,None kPa,N/A,18129,['C'],A,Low temperature calorimetry set up,"not stated,99.999 weight % (total),spectroscopy",99.999,Weight %,1968
1.96,0.0047412,4.24e-05,None kPa,N/A,18129,['C'],A,Low temperature calorimetry set up,"not stated,99.999 weight % (total),spectroscopy",99.999,Weight %,1968
2.017,0.0050874,4.63e-05,None kPa,N/A,18129,['C'],A,Low temperature calorimetry set up,"not stated,99.999 weight % (total),spectroscopy",99.999,Weight %,1968
2.041,0.0052512,4.82e-05,None kPa,N/A,18129,['C'],A,Low temperature calorimetry set up,"not stated,99.999 weight % (total),spectroscopy",99.999,Weight %,1968
2.056,0.0053217,4.92e-05,None kPa,N/A,18129,['C'],A,Low temperature calorimetry set up,"not stated,99.999 weight % (total),spectroscopy",99.999,Weight %,1968
2.117,0.0057293,5.4e-05,None kPa,N/A,18129,['C'],A,Low temperature calorimetry set up,"not stated,99.999 weight % (total),spectroscopy",99.999,Weight %,1968
2.164,0.0060112,5.78e-05,None kPa,N/A,18129,['C'],A,Low temperature calorimetry set up,"not stated,99.999 weight % (total),spectroscopy",99.999,Weight %,1968
2.188,0.0062293,6.02e-05,None kPa,N/A,18129,['C'],A,Low temperature calorimetry set up,"not stated,99.999 weight % (total),spectroscopy",99.999,Weight %,1968
2.203,0.0063553,6.17e-05,None kPa,N/A,18129,['C'],A,Low temperature calorimetry set up,"not stated,99.999 weight % (total),spectroscopy",99.999,Weight %,1968
2.281,0.0068946,6.9e-05,None kPa,N/A,18129,['C'],A,Low temperature calorimetry set up,"not stated,99.999 weight % (total),spectroscopy",99.999,Weight %,1968
2.318,0.0071915,7.3e-05,None kPa,N/A,18129,['C'],A,Low temperature calorimetry set up,"not stated,99.999 weight % (total),spectroscopy",99.999,Weight %,1968
2.364,0.0075495,7.79e-05,None kPa,N/A,18129,['C'],A,Low temperature calorimetry set up,"not stated,99.999 weight % (total),spectroscopy",99.999,Weight %,1968
2.498,0.0087414,9.47e-05,None kPa,N/A,18129,['C'],A,Low temperature calorimetry set up,"not stated,99.999 weight % (total),spectroscopy",99.999,Weight %,1968
2.553,0.0092026,0.000102,None kPa,N/A,18129,['C'],A,Low temperature calorimetry set up,"not stated,99.999 weight % (total),spectroscopy",99.999,Weight %,1968
2.588,0.0095869,0.000108,None kPa,N/A,18129,['C'],A,Low temperature calorimetry set up,"not stated,99.999 weight % (total),spectroscopy",99.999,Weight %,1968
2.589,0.0095685,0.000108,None kPa,N/A,18129,['C'],A,Low temperature calorimetry set up,"not stated,99.999 weight % (total),spectroscopy",99.999,Weight %,1968
2.591,0.0095806,0.000108,None kPa,N/A,18129,['C'],A,Low temperature calorimetry set up,"not stated,99.999 weight % (total),spectroscopy",99.999,Weight %,1968
2.706,0.010784,0.000127,None kPa,N/A,18129,['C'],A,Low temperature calorimetry set up,"not stated,99.999 weight % (total),spectroscopy",99.999,Weight %,1968
2.725,0.010994,0.00013,None kPa,N/A,18129,['C'],A,Low temperature calorimetry set up,"not stated,99.999 weight % (total),spectroscopy",99.999,Weight %,1968
2.727,0.01092,0.00013,None kPa,N/A,18129,['C'],A,Low temperature calorimetry set up,"not stated,99.999 weight % (total),spectroscopy",99.999,Weight %,1968
2.746,0.011209,0.000134,None kPa,N/A,18129,['C'],A,Low temperature calorimetry set up,"not stated,99.999 weight % (total),spectroscopy",99.999,Weight %,1968
0.3,0.0002364,8.46e-06,None kPa,N/A,18130,['C'],A,Low temperature calorimetry set up,"origin: commercial source,99.99 weight % (total),spectroscopy",99.99,Weight %,1968
0.4,0.00031913,6.77e-06,None kPa,N/A,18130,['C'],A,Low temperature calorimetry set up,"origin: commercial source,99.99 weight % (total),spectroscopy",99.99,Weight %,1968
0.5,0.00041485,7.34e-06,None kPa,N/A,18130,['C'],A,Low temperature calorimetry set up,"origin: commercial source,99.99 weight % (total),spectroscopy",99.99,Weight %,1968
0.6,0.00052471,9.02e-06,None kPa,N/A,18130,['C'],A,Low temperature calorimetry set up,"origin: commercial source,99.99 weight % (total),spectroscopy",99.99,Weight %,1968
0.7,0.00065087,1.15e-05,None kPa,N/A,18130,['C'],A,Low temperature calorimetry set up,"origin: commercial source,99.99 weight % (total),spectroscopy",99.99,Weight %,1968
0.8,0.00079587,1.5e-05,None kPa,N/A,18130,['C'],A,Low temperature calorimetry set up,"origin: commercial source,99.99 weight % (total),spectroscopy",99.99,Weight %,1968
0.9,0.00096238,1.95e-05,None kPa,N/A,18130,['C'],A,Low temperature calorimetry set up,"origin: commercial source,99.99 weight % (total),spectroscopy",99.99,Weight %,1968
1.0,0.0011532,2.54e-05,None kPa,N/A,18130,['C'],A,Low temperature calorimetry set up,"origin: commercial source,99.99 weight % (total),spectroscopy",99.99,Weight %,1968
1.1,0.0013712,3.29e-05,None kPa,N/A,18130,['C'],A,Low temperature calorimetry set up,"origin: commercial source,99.99 weight % (total),spectroscopy",99.99,Weight %,1968
1.2,0.0016192,4.25e-05,None kPa,N/A,18130,['C'],A,Low temperature calorimetry set up,"origin: commercial source,99.99 weight % (total),spectroscopy",99.99,Weight %,1968
1.3,0.0019004,5.46e-05,None kPa,N/A,18130,['C'],A,Low temperature calorimetry set up,"origin: commercial source,99.99 weight % (total),spectroscopy",99.99,Weight %,1968
1.4,0.0022179,6.98e-05,None kPa,N/A,18130,['C'],A,Low temperature calorimetry set up,"origin: commercial source,99.99 weight % (total),spectroscopy",99.99,Weight %,1968
1.5,0.0025747,8.89e-05,None kPa,N/A,18130,['C'],A,Low temperature calorimetry set up,"origin: commercial source,99.99 weight % (total),spectroscopy",99.99,Weight %,1968
1.6,0.0029743,0.000113,None kPa,N/A,18130,['C'],A,Low temperature calorimetry set up,"origin: commercial source,99.99 weight % (total),spectroscopy",99.99,Weight %,1968
1.7,0.0034199,0.000142,None kPa,N/A,18130,['C'],A,Low temperature calorimetry set up,"origin: commercial source,99.99 weight % (total),spectroscopy",99.99,Weight %,1968
1.8,0.0039151,0.000178,None kPa,N/A,18130,['C'],A,Low temperature calorimetry set up,"origin: commercial source,99.99 weight % (total),spectroscopy",99.99,Weight %,1968
1.9,0.0044635,0.000222,None kPa,N/A,18130,['C'],A,Low temperature calorimetry set up,"origin: commercial source,99.99 weight % (total),spectroscopy",99.99,Weight %,1968
2.0,0.0050688,0.000275,None kPa,N/A,18130,['C'],A,Low temperature calorimetry set up,"origin: commercial source,99.99 weight % (total),spectroscopy",99.99,Weight %,1968
0.3,0.00024255,7.53e-06,None kPa,N/A,18131,['C'],A,Low temperature calorimetry set up,"origin: commercial source,99.99 weight % (total),spectroscopy",99.99,Weight %,1968
0.4,0.00032278,6.16e-06,None kPa,N/A,18131,['C'],A,Low temperature calorimetry set up,"origin: commercial source,99.99 weight % (total),spectroscopy",99.99,Weight %,1968
0.5,0.00041749,6.76e-06,None kPa,N/A,18131,['C'],A,Low temperature calorimetry set up,"origin: commercial source,99.99 weight % (total),spectroscopy",99.99,Weight %,1968
0.6,0.00052698,8.31e-06,None kPa,N/A,18131,['C'],A,Low temperature calorimetry set up,"origin: commercial source,99.99 weight % (total),spectroscopy",99.99,Weight %,1968
0.7,0.00065313,1.06e-05,None kPa,N/A,18131,['C'],A,Low temperature calorimetry set up,"origin: commercial source,99.99 weight % (total),spectroscopy",99.99,Weight %,1968
0.8,0.00079834,1.37e-05,None kPa,N/A,18131,['C'],A,Low temperature calorimetry set up,"origin: commercial source,99.99 weight % (total),spectroscopy",99.99,Weight %,1968
0.9,0.0009652,1.77e-05,None kPa,N/A,18131,['C'],A,Low temperature calorimetry set up,"origin: commercial source,99.99 weight % (total),spectroscopy",99.99,Weight %,1968
1.0,0.0011564,2.29e-05,None kPa,N/A,18131,['C'],A,Low temperature calorimetry set up,"origin: commercial source,99.99 weight % (total),spectroscopy",99.99,Weight %,1968
1.1,0.0013749,2.96e-05,None kPa,N/A,18131,['C'],A,Low temperature calorimetry set up,"origin: commercial source,99.99 weight % (total),spectroscopy",99.99,Weight %,1968
1.2,0.0016233,3.81e-05,None kPa,N/A,18131,['C'],A,Low temperature calorimetry set up,"origin: commercial source,99.99 weight % (total),spectroscopy",99.99,Weight %,1968
1.3,0.0019048,4.88e-05,None kPa,N/A,18131,['C'],A,Low temperature calorimetry set up,"origin: commercial source,99.99 weight % (total),spectroscopy",99.99,Weight %,1968
1.4,0.0022223,6.23e-05,None kPa,N/A,18131,['C'],A,Low temperature calorimetry set up,"origin: commercial source,99.99 weight % (total),spectroscopy",99.99,Weight %,1968
1.5,0.0025788,7.91e-05,None kPa,N/A,18131,['C'],A,Low temperature calorimetry set up,"origin: commercial source,99.99 weight % (total),spectroscopy",99.99,Weight %,1968
1.6,0.0029776,0.0001,None kPa,N/A,18131,['C'],A,Low temperature calorimetry set up,"origin: commercial source,99.99 weight % (total),spectroscopy",99.99,Weight %,1968
1.7,0.0034218,0.000126,None kPa,N/A,18131,['C'],A,Low temperature calorimetry set up,"origin: commercial source,99.99 weight % (total),spectroscopy",99.99,Weight %,1968
1.8,0.0039147,0.000158,None kPa,N/A,18131,['C'],A,Low temperature calorimetry set up,"origin: commercial source,99.99 weight % (total),spectroscopy",99.99,Weight %,1968
1.9,0.0044598,0.000196,None kPa,N/A,18131,['C'],A,Low temperature calorimetry set up,"origin: commercial source,99.99 weight % (total),spectroscopy",99.99,Weight %,1968
2.0,0.0050605,0.000243,None kPa,N/A,18131,['C'],A,Low temperature calorimetry set up,"origin: commercial source,99.99 weight % (total),spectroscopy",99.99,Weight %,1968
490.91,25.2428,1.26214,1.33322e-07 kPa,N/A,19604,['C'],A,AC calorimetry,"origin: commercial source,99.99 % (total),stated by supplier,wire",99.99,Not Specified %,1970
624.63,26.3835,1.31918,None kPa,N/A,19604,['C'],A,AC calorimetry,"origin: commercial source,99.99 % (total),stated by supplier,wire",99.99,Not Specified %,1970
697.99,26.9935,1.34968,None kPa,N/A,19604,['C'],A,AC calorimetry,"origin: commercial source,99.99 % (total),stated by supplier,wire",99.99,Not Specified %,1970
745.41,27.062,1.3531,None kPa,N/A,19604,['C'],A,AC calorimetry,"origin: commercial source,99.99 % (total),stated by supplier,wire",99.99,Not Specified %,1970
785.71,27.3199,1.366,None kPa,N/A,19604,['C'],A,AC calorimetry,"origin: commercial source,99.99 % (total),stated by supplier,wire",99.99,Not Specified %,1970
866.03,27.9119,1.3956,None kPa,N/A,19604,['C'],A,AC calorimetry,"origin: commercial source,99.99 % (total),stated by supplier,wire",99.99,Not Specified %,1970
891.62,28.1297,1.40648,None kPa,N/A,19604,['C'],A,AC calorimetry,"origin: commercial source,99.99 % (total),stated by supplier,wire",99.99,Not Specified %,1970
929.83,28.3688,1.41844,None kPa,N/A,19604,['C'],A,AC calorimetry,"origin: commercial source,99.99 % (total),stated by supplier,wire",99.99,Not Specified %,1970
963.16,28.5676,1.42838,None kPa,N/A,19604,['C'],A,AC calorimetry,"origin: commercial source,99.99 % (total),stated by supplier,wire",99.99,Not Specified %,1970
995.72,28.8398,1.44199,None kPa,N/A,19604,['C'],A,AC calorimetry,"origin: commercial source,99.99 % (total),stated by supplier,wire",99.99,Not Specified %,1970
1027.83,29.012,1.4506,None kPa,N/A,19604,['C'],A,AC calorimetry,"origin: commercial source,99.99 % (total),stated by supplier,wire",99.99,Not Specified %,1970
1059.48,29.13,1.4565,None kPa,N/A,19604,['C'],A,AC calorimetry,"origin: commercial source,99.99 % (total),stated by supplier,wire",99.99,Not Specified %,1970
1092.76,29.3593,1.46797,None kPa,N/A,19604,['C'],A,AC calorimetry,"origin: commercial source,99.99 % (total),stated by supplier,wire",99.99,Not Specified %,1970
1119.08,29.4694,1.47347,None kPa,N/A,19604,['C'],A,AC calorimetry,"origin: commercial source,99.99 % (total),stated by supplier,wire",99.99,Not Specified %,1970
1165.74,29.4913,1.47457,None kPa,N/A,19604,['C'],A,AC calorimetry,"origin: commercial source,99.99 % (total),stated by supplier,wire",99.99,Not Specified %,1970
1180.01,29.7743,1.48872,None kPa,N/A,19604,['C'],A,AC calorimetry,"origin: commercial source,99.99 % (total),stated by supplier,wire",99.99,Not Specified %,1970
1208.41,29.8241,1.49121,None kPa,N/A,19604,['C'],A,AC calorimetry,"origin: commercial source,99.99 % (total),stated by supplier,wire",99.99,Not Specified %,1970
1.0,0.001136,3.408e-06,None kPa,N/A,19799,['C'],A,Low temperature calorimetry set up,"origin: commercial source,99.999 % (total),estimated by the compiler",99.999,Not Specified %,1971
2.0,0.005001,1.5003e-05,None kPa,N/A,19799,['C'],A,Low temperature calorimetry set up,"origin: commercial source,99.999 % (total),estimated by the compiler",99.999,Not Specified %,1971
3.0,0.01419,4.257e-05,None kPa,N/A,19799,['C'],A,Low temperature calorimetry set up,"origin: commercial source,99.999 % (total),estimated by the compiler",99.999,Not Specified %,1971
4.0,0.031,9.3e-05,None kPa,N/A,19799,['C'],A,Low temperature calorimetry set up,"origin: commercial source,99.999 % (total),estimated by the compiler",99.999,Not Specified %,1971
5.0,0.0575,0.0001725,None kPa,N/A,19799,['C'],A,Low temperature calorimetry set up,"origin: commercial source,99.999 % (total),estimated by the compiler",99.999,Not Specified %,1971
6.0,0.09618,0.00028854,None kPa,N/A,19799,['C'],A,Low temperature calorimetry set up,"origin: commercial source,99.999 % (total),estimated by the compiler",99.999,Not Specified %,1971
7.0,0.1502,0.0004506,None kPa,N/A,19799,['C'],A,Low temperature calorimetry set up,"origin: commercial source,99.999 % (total),estimated by the compiler",99.999,Not Specified %,1971
8.0,0.2222,0.0006666,None kPa,N/A,19799,['C'],A,Low temperature calorimetry set up,"origin: commercial source,99.999 % (total),estimated by the compiler",99.999,Not Specified %,1971
9.0,0.3152,0.0009456,None kPa,N/A,19799,['C'],A,Low temperature calorimetry set up,"origin: commercial source,99.999 % (total),estimated by the compiler",99.999,Not Specified %,1971
10.0,0.4344,0.0013032,None kPa,N/A,19799,['C'],A,Low temperature calorimetry set up,"origin: commercial source,99.999 % (total),estimated by the compiler",99.999,Not Specified %,1971
11.0,0.5826,0.0017478,None kPa,N/A,19799,['C'],A,Low temperature calorimetry set up,"origin: commercial source,99.999 % (total),estimated by the compiler",99.999,Not Specified %,1971
12.0,0.7608,0.0022824,None kPa,N/A,19799,['C'],A,Low temperature calorimetry set up,"origin: commercial source,99.999 % (total),estimated by the compiler",99.999,Not Specified %,1971
13.0,0.9698,0.0029094,None kPa,N/A,19799,['C'],A,Low temperature calorimetry set up,"origin: commercial source,99.999 % (total),estimated by the compiler",99.999,Not Specified %,1971
14.0,1.211,0.003633,None kPa,N/A,19799,['C'],A,Low temperature calorimetry set up,"origin: commercial source,99.999 % (total),estimated by the compiler",99.999,Not Specified %,1971
15.0,1.482,0.004446,None kPa,N/A,19799,['C'],A,Low temperature calorimetry set up,"origin: commercial source,99.999 % (total),estimated by the compiler",99.999,Not Specified %,1971
16.0,1.781,0.005343,None kPa,N/A,19799,['C'],A,Low temperature calorimetry set up,"origin: commercial source,99.999 % (total),estimated by the compiler",99.999,Not Specified %,1971
17.0,2.105,0.006315,None kPa,N/A,19799,['C'],A,Low temperature calorimetry set up,"origin: commercial source,99.999 % (total),estimated by the compiler",99.999,Not Specified %,1971
18.0,2.452,0.007356,None kPa,N/A,19799,['C'],A,Low temperature calorimetry set up,"origin: commercial source,99.999 % (total),estimated by the compiler",99.999,Not Specified %,1971
19.0,2.816,0.008448,None kPa,N/A,19799,['C'],A,Low temperature calorimetry set up,"origin: commercial source,99.999 % (total),estimated by the compiler",99.999,Not Specified %,1971
20.0,3.199,0.009597,None kPa,N/A,19799,['C'],A,Low temperature calorimetry set up,"origin: commercial source,99.999 % (total),estimated by the compiler",99.999,Not Specified %,1971
21.0,3.591,0.017955,None kPa,N/A,19799,['C'],A,Low temperature calorimetry set up,"origin: commercial source,99.999 % (total),estimated by the compiler",99.999,Not Specified %,1971
22.0,3.993,0.019965,None kPa,N/A,19799,['C'],A,Low temperature calorimetry set up,"origin: commercial source,99.999 % (total),estimated by the compiler",99.999,Not Specified %,1971
23.0,4.407,0.022035,None kPa,N/A,19799,['C'],A,Low temperature calorimetry set up,"origin: commercial source,99.999 % (total),estimated by the compiler",99.999,Not Specified %,1971
24.0,4.826,0.02413,None kPa,N/A,19799,['C'],A,Low temperature calorimetry set up,"origin: commercial source,99.999 % (total),estimated by the compiler",99.999,Not Specified %,1971
25.0,5.25,0.02625,None kPa,N/A,19799,['C'],A,Low temperature calorimetry set up,"origin: commercial source,99.999 % (total),estimated by the compiler",99.999,Not Specified %,1971
26.0,5.678,0.02839,None kPa,N/A,19799,['C'],A,Low temperature calorimetry set up,"origin: commercial source,99.999 % (total),estimated by the compiler",99.999,Not Specified %,1971
27.0,6.11,0.03055,None kPa,N/A,19799,['C'],A,Low temperature calorimetry set up,"origin: commercial source,99.999 % (total),estimated by the compiler",99.999,Not Specified %,1971
28.0,6.544,0.03272,None kPa,N/A,19799,['C'],A,Low temperature calorimetry set up,"origin: commercial source,99.999 % (total),estimated by the compiler",99.999,Not Specified %,1971
29.0,6.98,0.0349,None kPa,N/A,19799,['C'],A,Low temperature calorimetry set up,"origin: commercial source,99.999 % (total),estimated by the compiler",99.999,Not Specified %,1971
30.0,7.407,0.037035,None kPa,N/A,19799,['C'],A,Low temperature calorimetry set up,"origin: commercial source,99.999 % (total),estimated by the compiler",99.999,Not Specified %,1971
80.91,20.05,0.4,None kPa,N/A,25001,['C'],A,Laser-flash calorimetry,"origin: commercial source,99.9 weight % (total),stated by supplier,plate",99.9,Weight %,1986
82.71,20.13,0.4,None kPa,N/A,25001,['C'],A,Laser-flash calorimetry,"origin: commercial source,99.9 weight % (total),stated by supplier,plate",99.9,Weight %,1986
82.74,20.12,0.4,None kPa,N/A,25001,['C'],A,Laser-flash calorimetry,"origin: commercial source,99.9 weight % (total),stated by supplier,plate",99.9,Weight %,1986
84.44,20.47,0.41,None kPa,N/A,25001,['C'],A,Laser-flash calorimetry,"origin: commercial source,99.9 weight % (total),stated by supplier,plate",99.9,Weight %,1986
84.52,20.18,0.4,None kPa,N/A,25001,['C'],A,Laser-flash calorimetry,"origin: commercial source,99.9 weight % (total),stated by supplier,plate",99.9,Weight %,1986
86.14,20.49,0.41,None kPa,N/A,25001,['C'],A,Laser-flash calorimetry,"origin: commercial source,99.9 weight % (total),stated by supplier,plate",99.9,Weight %,1986
86.31,20.34,0.41,None kPa,N/A,25001,['C'],A,Laser-flash calorimetry,"origin: commercial source,99.9 weight % (total),stated by supplier,plate",99.9,Weight %,1986
87.78,20.63,0.41,None kPa,N/A,25001,['C'],A,Laser-flash calorimetry,"origin: commercial source,99.9 weight % (total),stated by supplier,plate",99.9,Weight %,1986
88.07,20.44,0.41,None kPa,N/A,25001,['C'],A,Laser-flash calorimetry,"origin: commercial source,99.9 weight % (total),stated by supplier,plate",99.9,Weight %,1986
89.4,20.77,0.42,None kPa,N/A,25001,['C'],A,Laser-flash calorimetry,"origin: commercial source,99.9 weight % (total),stated by supplier,plate",99.9,Weight %,1986
89.84,20.56,0.41,None kPa,N/A,25001,['C'],A,Laser-flash calorimetry,"origin: commercial source,99.9 weight % (total),stated by supplier,plate",99.9,Weight %,1986
91.67,20.93,0.42,None kPa,N/A,25001,['C'],A,Laser-flash calorimetry,"origin: commercial source,99.9 weight % (total),stated by supplier,plate",99.9,Weight %,1986
92.57,21.12,0.42,None kPa,N/A,25001,['C'],A,Laser-flash calorimetry,"origin: commercial source,99.9 weight % (total),stated by supplier,plate",99.9,Weight %,1986
95.13,21.08,0.42,None kPa,N/A,25001,['C'],A,Laser-flash calorimetry,"origin: commercial source,99.9 weight % (total),stated by supplier,plate",99.9,Weight %,1986
95.68,21.46,0.43,None kPa,N/A,25001,['C'],A,Laser-flash calorimetry,"origin: commercial source,99.9 weight % (total),stated by supplier,plate",99.9,Weight %,1986
98.42,21.38,0.43,None kPa,N/A,25001,['C'],A,Laser-flash calorimetry,"origin: commercial source,99.9 weight % (total),stated by supplier,plate",99.9,Weight %,1986
98.74,21.5,0.43,None kPa,N/A,25001,['C'],A,Laser-flash calorimetry,"origin: commercial source,99.9 weight % (total),stated by supplier,plate",99.9,Weight %,1986
101.62,21.65,0.43,None kPa,N/A,25001,['C'],A,Laser-flash calorimetry,"origin: commercial source,99.9 weight % (total),stated by supplier,plate",99.9,Weight %,1986
101.76,21.65,0.43,None kPa,N/A,25001,['C'],A,Laser-flash calorimetry,"origin: commercial source,99.9 weight % (total),stated by supplier,plate",99.9,Weight %,1986
104.71,21.98,0.44,None kPa,N/A,25001,['C'],A,Laser-flash calorimetry,"origin: commercial source,99.9 weight % (total),stated by supplier,plate",99.9,Weight %,1986
104.77,21.85,0.44,None kPa,N/A,25001,['C'],A,Laser-flash calorimetry,"origin: commercial source,99.9 weight % (total),stated by supplier,plate",99.9,Weight %,1986
107.6,22.11,0.44,None kPa,N/A,25001,['C'],A,Laser-flash calorimetry,"origin: commercial source,99.9 weight % (total),stated by supplier,plate",99.9,Weight %,1986
107.85,22.07,0.44,None kPa,N/A,25001,['C'],A,Laser-flash calorimetry,"origin: commercial source,99.9 weight % (total),stated by supplier,plate",99.9,Weight %,1986
110.86,22.19,0.44,None kPa,N/A,25001,['C'],A,Laser-flash calorimetry,"origin: commercial source,99.9 weight % (total),stated by supplier,plate",99.9,Weight %,1986
111.91,22.23,0.44,None kPa,N/A,25001,['C'],A,Laser-flash calorimetry,"origin: commercial source,99.9 weight % (total),stated by supplier,plate",99.9,Weight %,1986
115.33,22.43,0.45,None kPa,N/A,25001,['C'],A,Laser-flash calorimetry,"origin: commercial source,99.9 weight % (total),stated by supplier,plate",99.9,Weight %,1986
116.1,22.55,0.45,None kPa,N/A,25001,['C'],A,Laser-flash calorimetry,"origin: commercial source,99.9 weight % (total),stated by supplier,plate",99.9,Weight %,1986
119.72,22.61,0.45,None kPa,N/A,25001,['C'],A,Laser-flash calorimetry,"origin: commercial source,99.9 weight % (total),stated by supplier,plate",99.9,Weight %,1986
120.21,22.55,0.45,None kPa,N/A,25001,['C'],A,Laser-flash calorimetry,"origin: commercial source,99.9 weight % (total),stated by supplier,plate",99.9,Weight %,1986
124.02,22.86,0.46,None kPa,N/A,25001,['C'],A,Laser-flash calorimetry,"origin: commercial source,99.9 weight % (total),stated by supplier,plate",99.9,Weight %,1986
124.24,22.8,0.46,None kPa,N/A,25001,['C'],A,Laser-flash calorimetry,"origin: commercial source,99.9 weight % (total),stated by supplier,plate",99.9,Weight %,1986
128.19,23.04,0.46,None kPa,N/A,25001,['C'],A,Laser-flash calorimetry,"origin: commercial source,99.9 weight % (total),stated by supplier,plate",99.9,Weight %,1986
128.24,23.05,0.46,None kPa,N/A,25001,['C'],A,Laser-flash calorimetry,"origin: commercial source,99.9 weight % (total),stated by supplier,plate",99.9,Weight %,1986
132.01,22.92,0.46,None kPa,N/A,25001,['C'],A,Laser-flash calorimetry,"origin: commercial source,99.9 weight % (total),stated by supplier,plate",99.9,Weight %,1986
132.04,23.11,0.46,None kPa,N/A,25001,['C'],A,Laser-flash calorimetry,"origin: commercial source,99.9 weight % (total),stated by supplier,plate",99.9,Weight %,1986
