Repository: amr8004/PureElementPRL

# Pure Element Thermodynamic modeling with 3rd generation CALPHAD models for multiple elements

## Description
Jupyter notebook for modeling pure elements with selected models via python tools pycalphad and ESPEI

## Running Tutorial
Creating a codespace should immediately open the desired notebook. Just change the element as desired (non-case sensitive) and set what SGTE structure (FCC_A1, BCC_A2, etc.) you would like to compare against.

## Further Resources

## Citation

File: CpCSV/Cu_CP_data.csv (part 8 of 16)
Temperature: K,Heat capacity at constant pressure Cp: J/K/mol,Uncertainty,Pressure,Ref Temp,Data Set ID,State,Representation,Method,Description,Purity,Purity Units,Year
1.88,0.00129704,2.36396e-06,None kPa,N/A,18589,['C'],A,Vacuum adiabatic calorimetry,"origin: commercial source,99.999 % (total),stated by supplier",99.999,Not Specified %,1969
1.92,0.00131796,2.4058e-06,None kPa,N/A,18589,['C'],A,Vacuum adiabatic calorimetry,"origin: commercial source,99.999 % (total),stated by supplier",99.999,Not Specified %,1969
1.92,0.00132214,2.4058e-06,None kPa,N/A,18589,['C'],A,Vacuum adiabatic calorimetry,"origin: commercial source,99.999 % (total),stated by supplier",99.999,Not Specified %,1969
2.01,0.00138072,2.51877e-06,None kPa,N/A,18589,['C'],A,Vacuum adiabatic calorimetry,"origin: commercial source,99.999 % (total),stated by supplier",99.999,Not Specified %,1969
2.03,0.00139746,2.54387e-06,None kPa,N/A,18589,['C'],A,Vacuum adiabatic calorimetry,"origin: commercial source,99.999 % (total),stated by supplier",99.999,Not Specified %,1969
2.08,0.00143511,2.615e-06,None kPa,N/A,18589,['C'],A,Vacuum adiabatic calorimetry,"origin: commercial source,99.999 % (total),stated by supplier",99.999,Not Specified %,1969
2.12,0.0014644,2.66521e-06,None kPa,N/A,18589,['C'],A,Vacuum adiabatic calorimetry,"origin: commercial source,99.999 % (total),stated by supplier",99.999,Not Specified %,1969
2.17,0.0014895,2.7196e-06,None kPa,N/A,18589,['C'],A,Vacuum adiabatic calorimetry,"origin: commercial source,99.999 % (total),stated by supplier",99.999,Not Specified %,1969
2.18,0.00150206,2.73634e-06,None kPa,N/A,18589,['C'],A,Vacuum adiabatic calorimetry,"origin: commercial source,99.999 % (total),stated by supplier",99.999,Not Specified %,1969
2.24,0.0015439,2.81165e-06,None kPa,N/A,18589,['C'],A,Vacuum adiabatic calorimetry,"origin: commercial source,99.999 % (total),stated by supplier",99.999,Not Specified %,1969
2.31,0.00158992,2.89533e-06,None kPa,N/A,18589,['C'],A,Vacuum adiabatic calorimetry,"origin: commercial source,99.999 % (total),stated by supplier",99.999,Not Specified %,1969
2.31,0.00158992,2.89533e-06,None kPa,N/A,18589,['C'],A,Vacuum adiabatic calorimetry,"origin: commercial source,99.999 % (total),stated by supplier",99.999,Not Specified %,1969
2.34,0.00161084,2.93717e-06,None kPa,N/A,18589,['C'],A,Vacuum adiabatic calorimetry,"origin: commercial source,99.999 % (total),stated by supplier",99.999,Not Specified %,1969
2.47,0.00170289,3.10453e-06,None kPa,N/A,18589,['C'],A,Vacuum adiabatic calorimetry,"origin: commercial source,99.999 % (total),stated by supplier",99.999,Not Specified %,1969
2.5,0.00172381,3.14218e-06,None kPa,N/A,18589,['C'],A,Vacuum adiabatic calorimetry,"origin: commercial source,99.999 % (total),stated by supplier",99.999,Not Specified %,1969
2.53,0.00174054,3.17566e-06,None kPa,N/A,18589,['C'],A,Vacuum adiabatic calorimetry,"origin: commercial source,99.999 % (total),stated by supplier",99.999,Not Specified %,1969
2.57,0.00176983,3.22168e-06,None kPa,N/A,18589,['C'],A,Vacuum adiabatic calorimetry,"origin: commercial source,99.999 % (total),stated by supplier",99.999,Not Specified %,1969
2.64,0.00181586,3.30954e-06,None kPa,N/A,18589,['C'],A,Vacuum adiabatic calorimetry,"origin: commercial source,99.999 % (total),stated by supplier",99.999,Not Specified %,1969
2.67,0.00183678,3.3472e-06,None kPa,N/A,18589,['C'],A,Vacuum adiabatic calorimetry,"origin: commercial source,99.999 % (total),stated by supplier",99.999,Not Specified %,1969
2.68,0.00184933,3.36812e-06,None kPa,N/A,18589,['C'],A,Vacuum adiabatic calorimetry,"origin: commercial source,99.999 % (total),stated by supplier",99.999,Not Specified %,1969
2.74,0.00188698,3.43925e-06,None kPa,N/A,18589,['C'],A,Vacuum adiabatic calorimetry,"origin: commercial source,99.999 % (total),stated by supplier",99.999,Not Specified %,1969
2.76,0.00189954,3.46017e-06,None kPa,N/A,18589,['C'],A,Vacuum adiabatic calorimetry,"origin: commercial source,99.999 % (total),stated by supplier",99.999,Not Specified %,1969
2.77,0.0019079,3.4769e-06,None kPa,N/A,18589,['C'],A,Vacuum adiabatic calorimetry,"origin: commercial source,99.999 % (total),stated by supplier",99.999,Not Specified %,1969
0.3035,0.0002538,1.269e-05,None kPa,N/A,19248,['C'],A,Relaxation calorimetry,not stated,,,1970
0.3625,0.0002983,1.4915e-05,None kPa,N/A,19248,['C'],A,Relaxation calorimetry,not stated,,,1970
0.5586,0.0004022,2.011e-05,None kPa,N/A,19248,['C'],A,Relaxation calorimetry,not stated,,,1970
0.6288,0.0004809,2.4045e-05,None kPa,N/A,19248,['C'],A,Relaxation calorimetry,not stated,,,1970
0.6947,0.0005292,2.646e-05,None kPa,N/A,19248,['C'],A,Relaxation calorimetry,not stated,,,1970
0.754,0.0005854,2.927e-05,None kPa,N/A,19248,['C'],A,Relaxation calorimetry,not stated,,,1970
0.886,0.0007155,3.5775e-05,None kPa,N/A,19248,['C'],A,Relaxation calorimetry,not stated,,,1970
0.9886,0.0007648,3.824e-05,None kPa,N/A,19248,['C'],A,Relaxation calorimetry,not stated,,,1970
1.055,0.0008561,4.2805e-05,None kPa,N/A,19248,['C'],A,Relaxation calorimetry,not stated,,,1970
1.1393,0.0009462,4.731e-05,None kPa,N/A,19248,['C'],A,Relaxation calorimetry,not stated,,,1970
1.2375,0.0010263,5.1315e-05,None kPa,N/A,19248,['C'],A,Relaxation calorimetry,not stated,,,1970
1.3086,0.0010955,5.4775e-05,None kPa,N/A,19248,['C'],A,Relaxation calorimetry,not stated,,,1970
1.442,0.0011813,5.9065e-05,None kPa,N/A,19248,['C'],A,Relaxation calorimetry,not stated,,,1970
1.5851,0.0013176,6.588e-05,None kPa,N/A,19248,['C'],A,Relaxation calorimetry,not stated,,,1970
1.7741,0.0015367,7.6835e-05,None kPa,N/A,19248,['C'],A,Relaxation calorimetry,not stated,,,1970
1.9378,0.0017194,8.597e-05,None kPa,N/A,19248,['C'],A,Relaxation calorimetry,not stated,,,1970
2.1425,0.001962,9.81e-05,None kPa,N/A,19248,['C'],A,Relaxation calorimetry,not stated,,,1970
2.4022,0.0023579,0.000117895,None kPa,N/A,19248,['C'],A,Relaxation calorimetry,not stated,,,1970
2.7759,0.0029749,0.000148745,None kPa,N/A,19248,['C'],A,Relaxation calorimetry,not stated,,,1970
3.2207,0.0038795,0.000193975,None kPa,N/A,19248,['C'],A,Relaxation calorimetry,not stated,,,1970
3.6864,0.0051097,0.000255485,None kPa,N/A,19248,['C'],A,Relaxation calorimetry,not stated,,,1970
1.36,0.00103,6.18e-05,None kPa,N/A,21291,['C'],A,N/A,"not stated,99.92 % (total),estimated by the compiler",99.92,Not Specified %,1973
1.41,0.00109,6.54e-05,None kPa,N/A,21291,['C'],A,N/A,"not stated,99.92 % (total),estimated by the compiler",99.92,Not Specified %,1973
1.46,0.00117,7.02e-05,None kPa,N/A,21291,['C'],A,N/A,"not stated,99.92 % (total),estimated by the compiler",99.92,Not Specified %,1973
1.51,0.00122,7.32e-05,None kPa,N/A,21291,['C'],A,N/A,"not stated,99.92 % (total),estimated by the compiler",99.92,Not Specified %,1973
1.55,0.00128,7.68e-05,None kPa,N/A,21291,['C'],A,N/A,"not stated,99.92 % (total),estimated by the compiler",99.92,Not Specified %,1973
1.61,0.00138,8.28e-05,None kPa,N/A,21291,['C'],A,N/A,"not stated,99.92 % (total),estimated by the compiler",99.92,Not Specified %,1973
1.72,0.00149,8.94e-05,None kPa,N/A,21291,['C'],A,N/A,"not stated,99.92 % (total),estimated by the compiler",99.92,Not Specified %,1973
1.81,0.0016,9.6e-05,None kPa,N/A,21291,['C'],A,N/A,"not stated,99.92 % (total),estimated by the compiler",99.92,Not Specified %,1973
1.9,0.00169,0.0001014,None kPa,N/A,21291,['C'],A,N/A,"not stated,99.92 % (total),estimated by the compiler",99.92,Not Specified %,1973
1.98,0.00179,0.0001074,None kPa,N/A,21291,['C'],A,N/A,"not stated,99.92 % (total),estimated by the compiler",99.92,Not Specified %,1973
2.06,0.00194,0.0001164,None kPa,N/A,21291,['C'],A,N/A,"not stated,99.92 % (total),estimated by the compiler",99.92,Not Specified %,1973
2.18,0.00206,0.0001236,None kPa,N/A,21291,['C'],A,N/A,"not stated,99.92 % (total),estimated by the compiler",99.92,Not Specified %,1973
2.28,0.00219,0.0001314,None kPa,N/A,21291,['C'],A,N/A,"not stated,99.92 % (total),estimated by the compiler",99.92,Not Specified %,1973
2.34,0.00229,0.0001374,None kPa,N/A,21291,['C'],A,N/A,"not stated,99.92 % (total),estimated by the compiler",99.92,Not Specified %,1973
2.43,0.00244,0.0001464,None kPa,N/A,21291,['C'],A,N/A,"not stated,99.92 % (total),estimated by the compiler",99.92,Not Specified %,1973
2.51,0.00254,0.0001524,None kPa,N/A,21291,['C'],A,N/A,"not stated,99.92 % (total),estimated by the compiler",99.92,Not Specified %,1973
2.59,0.00269,0.0001614,None kPa,N/A,21291,['C'],A,N/A,"not stated,99.92 % (total),estimated by the compiler",99.92,Not Specified %,1973
2.68,0.00286,0.0001716,None kPa,N/A,21291,['C'],A,N/A,"not stated,99.92 % (total),estimated by the compiler",99.92,Not Specified %,1973
2.79,0.00306,0.0001836,None kPa,N/A,21291,['C'],A,N/A,"not stated,99.92 % (total),estimated by the compiler",99.92,Not Specified %,1973
2.91,0.0033,0.000198,None kPa,N/A,21291,['C'],A,N/A,"not stated,99.92 % (total),estimated by the compiler",99.92,Not Specified %,1973
2.94,0.00335,0.000201,None kPa,N/A,21291,['C'],A,N/A,"not stated,99.92 % (total),estimated by the compiler",99.92,Not Specified %,1973
3.04,0.00353,0.0002118,None kPa,N/A,21291,['C'],A,N/A,"not stated,99.92 % (total),estimated by the compiler",99.92,Not Specified %,1973
3.14,0.00369,0.0002214,None kPa,N/A,21291,['C'],A,N/A,"not stated,99.92 % (total),estimated by the compiler",99.92,Not Specified %,1973
3.25,0.00397,0.0002382,None kPa,N/A,21291,['C'],A,N/A,"not stated,99.92 % (total),estimated by the compiler",99.92,Not Specified %,1973
3.42,0.00418,0.0002508,None kPa,N/A,21291,['C'],A,N/A,"not stated,99.92 % (total),estimated by the compiler",99.92,Not Specified %,1973
3.49,0.00459,0.0002754,None kPa,N/A,21291,['C'],A,N/A,"not stated,99.92 % (total),estimated by the compiler",99.92,Not Specified %,1973
3.52,0.0046,0.000276,None kPa,N/A,21291,['C'],A,N/A,"not stated,99.92 % (total),estimated by the compiler",99.92,Not Specified %,1973
3.54,0.00466,0.0002796,None kPa,N/A,21291,['C'],A,N/A,"not stated,99.92 % (total),estimated by the compiler",99.92,Not Specified %,1973
3.58,0.00475,0.000285,None kPa,N/A,21291,['C'],A,N/A,"not stated,99.92 % (total),estimated by the compiler",99.92,Not Specified %,1973
3.64,0.00493,0.0002958,None kPa,N/A,21291,['C'],A,N/A,"not stated,99.92 % (total),estimated by the compiler",99.92,Not Specified %,1973
3.67,0.00499,0.0002994,None kPa,N/A,21291,['C'],A,N/A,"not stated,99.92 % (total),estimated by the compiler",99.92,Not Specified %,1973
3.84,0.00542,0.0003252,None kPa,N/A,21291,['C'],A,N/A,"not stated,99.92 % (total),estimated by the compiler",99.92,Not Specified %,1973
3.89,0.00557,0.0003342,None kPa,N/A,21291,['C'],A,N/A,"not stated,99.92 % (total),estimated by the compiler",99.92,Not Specified %,1973
3.93,0.00572,0.0003432,None kPa,N/A,21291,['C'],A,N/A,"not stated,99.92 % (total),estimated by the compiler",99.92,Not Specified %,1973
4.01,0.00598,0.0003588,None kPa,N/A,21291,['C'],A,N/A,"not stated,99.92 % (total),estimated by the compiler",99.92,Not Specified %,1973
4.06,0.0061,0.000366,None kPa,N/A,21291,['C'],A,N/A,"not stated,99.92 % (total),estimated by the compiler",99.92,Not Specified %,1973
4.11,0.00629,0.0003774,None kPa,N/A,21291,['C'],A,N/A,"not stated,99.92 % (total),estimated by the compiler",99.92,Not Specified %,1973
4.16,0.00649,0.0003894,None kPa,N/A,21291,['C'],A,N/A,"not stated,99.92 % (total),estimated by the compiler",99.92,Not Specified %,1973
4.2,0.00664,0.0003984,None kPa,N/A,21291,['C'],A,N/A,"not stated,99.92 % (total),estimated by the compiler",99.92,Not Specified %,1973
4.24,0.00675,0.000405,None kPa,N/A,21291,['C'],A,N/A,"not stated,99.92 % (total),estimated by the compiler",99.92,Not Specified %,1973
1.76,0.00157,9.42e-05,None kPa,N/A,21291,['C'],A,N/A,"not stated,99.92 % (total),estimated by the compiler",99.92,Not Specified %,1973
1.83,0.00166,9.96e-05,None kPa,N/A,21291,['C'],A,N/A,"not stated,99.92 % (total),estimated by the compiler",99.92,Not Specified %,1973
1.91,0.00176,0.0001056,None kPa,N/A,21291,['C'],A,N/A,"not stated,99.92 % (total),estimated by the compiler",99.92,Not Specified %,1973
1.99,0.00186,0.0001116,None kPa,N/A,21291,['C'],A,N/A,"not stated,99.92 % (total),estimated by the compiler",99.92,Not Specified %,1973
2.11,0.00202,0.0001212,None kPa,N/A,21291,['C'],A,N/A,"not stated,99.92 % (total),estimated by the compiler",99.92,Not Specified %,1973
2.22,0.00218,0.0001308,None kPa,N/A,21291,['C'],A,N/A,"not stated,99.92 % (total),estimated by the compiler",99.92,Not Specified %,1973
2.28,0.00226,0.0001356,None kPa,N/A,21291,['C'],A,N/A,"not stated,99.92 % (total),estimated by the compiler",99.92,Not Specified %,1973
2.33,0.00236,0.0001416,None kPa,N/A,21291,['C'],A,N/A,"not stated,99.92 % (total),estimated by the compiler",99.92,Not Specified %,1973
2.39,0.00243,0.0001458,None kPa,N/A,21291,['C'],A,N/A,"not stated,99.92 % (total),estimated by the compiler",99.92,Not Specified %,1973
2.46,0.00253,0.0001518,None kPa,N/A,21291,['C'],A,N/A,"not stated,99.92 % (total),estimated by the compiler",99.92,Not Specified %,1973
2.56,0.0027,0.000162,None kPa,N/A,21291,['C'],A,N/A,"not stated,99.92 % (total),estimated by the compiler",99.92,Not Specified %,1973
2.65,0.00285,0.000171,None kPa,N/A,21291,['C'],A,N/A,"not stated,99.92 % (total),estimated by the compiler",99.92,Not Specified %,1973
2.76,0.00301,0.0001806,None kPa,N/A,21291,['C'],A,N/A,"not stated,99.92 % (total),estimated by the compiler",99.92,Not Specified %,1973
2.88,0.00321,0.0001926,None kPa,N/A,21291,['C'],A,N/A,"not stated,99.92 % (total),estimated by the compiler",99.92,Not Specified %,1973
3.01,0.00345,0.000207,None kPa,N/A,21291,['C'],A,N/A,"not stated,99.92 % (total),estimated by the compiler",99.92,Not Specified %,1973
3.05,0.0036,0.000216,None kPa,N/A,21291,['C'],A,N/A,"not stated,99.92 % (total),estimated by the compiler",99.92,Not Specified %,1973
3.1,0.00363,0.0002178,None kPa,N/A,21291,['C'],A,N/A,"not stated,99.92 % (total),estimated by the compiler",99.92,Not Specified %,1973
3.15,0.00374,0.0002244,None kPa,N/A,21291,['C'],A,N/A,"not stated,99.92 % (total),estimated by the compiler",99.92,Not Specified %,1973
3.21,0.00387,0.0002322,None kPa,N/A,21291,['C'],A,N/A,"not stated,99.92 % (total),estimated by the compiler",99.92,Not Specified %,1973
3.27,0.004,0.00024,None kPa,N/A,21291,['C'],A,N/A,"not stated,99.92 % (total),estimated by the compiler",99.92,Not Specified %,1973
3.31,0.00411,0.0002466,None kPa,N/A,21291,['C'],A,N/A,"not stated,99.92 % (total),estimated by the compiler",99.92,Not Specified %,1973
3.36,0.00421,0.0002526,None kPa,N/A,21291,['C'],A,N/A,"not stated,99.92 % (total),estimated by the compiler",99.92,Not Specified %,1973
3.41,0.00433,0.0002598,None kPa,N/A,21291,['C'],A,N/A,"not stated,99.92 % (total),estimated by the compiler",99.92,Not Specified %,1973
3.46,0.00444,0.0002664,None kPa,N/A,21291,['C'],A,N/A,"not stated,99.92 % (total),estimated by the compiler",99.92,Not Specified %,1973
3.61,0.00481,0.0002886,None kPa,N/A,21291,['C'],A,N/A,"not stated,99.92 % (total),estimated by the compiler",99.92,Not Specified %,1973
3.69,0.00501,0.0003006,None kPa,N/A,21291,['C'],A,N/A,"not stated,99.92 % (total),estimated by the compiler",99.92,Not Specified %,1973
3.74,0.00507,0.0003042,None kPa,N/A,21291,['C'],A,N/A,"not stated,99.92 % (total),estimated by the compiler",99.92,Not Specified %,1973
3.77,0.00517,0.0003102,None kPa,N/A,21291,['C'],A,N/A,"not stated,99.92 % (total),estimated by the compiler",99.92,Not Specified %,1973
3.81,0.00529,0.0003174,None kPa,N/A,21291,['C'],A,N/A,"not stated,99.92 % (total),estimated by the compiler",99.92,Not Specified %,1973
3.86,0.00545,0.000327,None kPa,N/A,21291,['C'],A,N/A,"not stated,99.92 % (total),estimated by the compiler",99.92,Not Specified %,1973
3.91,0.00558,0.0003348,None kPa,N/A,21291,['C'],A,N/A,"not stated,99.92 % (total),estimated by the compiler",99.92,Not Specified %,1973
4.28,0.00673,0.0004038,None kPa,N/A,21291,['C'],A,N/A,"not stated,99.92 % (total),estimated by the compiler",99.92,Not Specified %,1973
7.182,0.02285,0.00011425,None kPa,N/A,21567,['C'],A,He-3 Calorimeter,"origin: commercial source,99.9958253 weight % (total),estimated by the compiler,rod",99.9958253,Weight %,1974
7.465,0.02467,0.00012335,None kPa,N/A,21567,['C'],A,He-3 Calorimeter,"origin: commercial source,99.9958253 weight % (total),estimated by the compiler,rod",99.9958253,Weight %,1974
7.775,0.02801,0.00014005,None kPa,N/A,21567,['C'],A,He-3 Calorimeter,"origin: commercial source,99.9958253 weight % (total),estimated by the compiler,rod",99.9958253,Weight %,1974
8.147,0.0318,0.000159,None kPa,N/A,21567,['C'],A,He-3 Calorimeter,"origin: commercial source,99.9958253 weight % (total),estimated by the compiler,rod",99.9958253,Weight %,1974
8.868,0.04006,0.0002003,None kPa,N/A,21567,['C'],A,He-3 Calorimeter,"origin: commercial source,99.9958253 weight % (total),estimated by the compiler,rod",99.9958253,Weight %,1974
10.345,0.0615,0.0003075,None kPa,N/A,21567,['C'],A,He-3 Calorimeter,"origin: commercial source,99.9958253 weight % (total),estimated by the compiler,rod",99.9958253,Weight %,1974
4.622,0.007829,3.9145e-05,None kPa,N/A,21567,['C'],A,He-3 Calorimeter,"origin: commercial source,99.9958253 weight % (total),estimated by the compiler,rod",99.9958253,Weight %,1974
4.8,0.008688,4.344e-05,None kPa,N/A,21567,['C'],A,He-3 Calorimeter,"origin: commercial source,99.9958253 weight % (total),estimated by the compiler,rod",99.9958253,Weight %,1974
4.925,0.009054,4.527e-05,None kPa,N/A,21567,['C'],A,He-3 Calorimeter,"origin: commercial source,99.9958253 weight % (total),estimated by the compiler,rod",99.9958253,Weight %,1974
5.433,0.01154,5.77e-05,None kPa,N/A,21567,['C'],A,He-3 Calorimeter,"origin: commercial source,99.9958253 weight % (total),estimated by the compiler,rod",99.9958253,Weight %,1974
6.183,0.01555,7.775e-05,None kPa,N/A,21567,['C'],A,He-3 Calorimeter,"origin: commercial source,99.9958253 weight % (total),estimated by the compiler,rod",99.9958253,Weight %,1974
6.711,0.01922,9.61e-05,None kPa,N/A,21567,['C'],A,He-3 Calorimeter,"origin: commercial source,99.9958253 weight % (total),estimated by the compiler,rod",99.9958253,Weight %,1974
7.123,0.02263,0.00011315,None kPa,N/A,21567,['C'],A,He-3 Calorimeter,"origin: commercial source,99.9958253 weight % (total),estimated by the compiler,rod",99.9958253,Weight %,1974
0.671,0.0004799,2.3995e-06,None kPa,N/A,21567,['C'],A,He-3 Calorimeter,"origin: commercial source,99.9958253 weight % (total),estimated by the compiler,rod",99.9958253,Weight %,1974
0.703,0.0005037,2.5185e-06,None kPa,N/A,21567,['C'],A,He-3 Calorimeter,"origin: commercial source,99.9958253 weight % (total),estimated by the compiler,rod",99.9958253,Weight %,1974
0.806,0.0006041,3.0205e-06,None kPa,N/A,21567,['C'],A,He-3 Calorimeter,"origin: commercial source,99.9958253 weight % (total),estimated by the compiler,rod",99.9958253,Weight %,1974
1.108,0.0008598,4.299e-06,None kPa,N/A,21567,['C'],A,He-3 Calorimeter,"origin: commercial source,99.9958253 weight % (total),estimated by the compiler,rod",99.9958253,Weight %,1974
1.367,0.001075,5.375e-06,None kPa,N/A,21567,['C'],A,He-3 Calorimeter,"origin: commercial source,99.9958253 weight % (total),estimated by the compiler,rod",99.9958253,Weight %,1974
1.722,0.001436,7.18e-06,None kPa,N/A,21567,['C'],A,He-3 Calorimeter,"origin: commercial source,99.9958253 weight % (total),estimated by the compiler,rod",99.9958253,Weight %,1974
1.835,0.001566,7.83e-06,None kPa,N/A,21567,['C'],A,He-3 Calorimeter,"origin: commercial source,99.9958253 weight % (total),estimated by the compiler,rod",99.9958253,Weight %,1974
2.101,0.001902,9.51e-06,None kPa,N/A,21567,['C'],A,He-3 Calorimeter,"origin: commercial source,99.9958253 weight % (total),estimated by the compiler,rod",99.9958253,Weight %,1974
2.314,0.002195,1.0975e-05,None kPa,N/A,21567,['C'],A,He-3 Calorimeter,"origin: commercial source,99.9958253 weight % (total),estimated by the compiler,rod",99.9958253,Weight %,1974
2.578,0.002561,1.2805e-05,None kPa,N/A,21567,['C'],A,He-3 Calorimeter,"origin: commercial source,99.9958253 weight % (total),estimated by the compiler,rod",99.9958253,Weight %,1974
2.824,0.003044,1.522e-05,None kPa,N/A,21567,['C'],A,He-3 Calorimeter,"origin: commercial source,99.9958253 weight % (total),estimated by the compiler,rod",99.9958253,Weight %,1974
3.032,0.00343,1.715e-05,None kPa,N/A,21567,['C'],A,He-3 Calorimeter,"origin: commercial source,99.9958253 weight % (total),estimated by the compiler,rod",99.9958253,Weight %,1974
3.269,0.00394,1.97e-05,None kPa,N/A,21567,['C'],A,He-3 Calorimeter,"origin: commercial source,99.9958253 weight % (total),estimated by the compiler,rod",99.9958253,Weight %,1974
0.637,0.000467,2.335e-06,None kPa,N/A,21567,['C'],A,He-3 Calorimeter,"origin: commercial source,99.9958253 weight % (total),estimated by the compiler,rod",99.9958253,Weight %,1974
0.675,0.0004713,2.3565e-06,None kPa,N/A,21567,['C'],A,He-3 Calorimeter,"origin: commercial source,99.9958253 weight % (total),estimated by the compiler,rod",99.9958253,Weight %,1974
0.708,0.0004897,2.4485e-06,None kPa,N/A,21567,['C'],A,He-3 Calorimeter,"origin: commercial source,99.9958253 weight % (total),estimated by the compiler,rod",99.9958253,Weight %,1974
0.748,0.0005318,2.659e-06,None kPa,N/A,21567,['C'],A,He-3 Calorimeter,"origin: commercial source,99.9958253 weight % (total),estimated by the compiler,rod",99.9958253,Weight %,1974
0.811,0.0006,3e-06,None kPa,N/A,21567,['C'],A,He-3 Calorimeter,"origin: commercial source,99.9958253 weight % (total),estimated by the compiler,rod",99.9958253,Weight %,1974
0.955,0.0007419,3.7095e-06,None kPa,N/A,21567,['C'],A,He-3 Calorimeter,"origin: commercial source,99.9958253 weight % (total),estimated by the compiler,rod",99.9958253,Weight %,1974
1.251,0.0009479,4.7395e-06,None kPa,N/A,21567,['C'],A,He-3 Calorimeter,"origin: commercial source,99.9958253 weight % (total),estimated by the compiler,rod",99.9958253,Weight %,1974
1.573,0.001264,6.32e-06,None kPa,N/A,21567,['C'],A,He-3 Calorimeter,"origin: commercial source,99.9958253 weight % (total),estimated by the compiler,rod",99.9958253,Weight %,1974
1.661,0.001366,6.83e-06,None kPa,N/A,21567,['C'],A,He-3 Calorimeter,"origin: commercial source,99.9958253 weight % (total),estimated by the compiler,rod",99.9958253,Weight %,1974
1.745,0.001459,7.295e-06,None kPa,N/A,21567,['C'],A,He-3 Calorimeter,"origin: commercial source,99.9958253 weight % (total),estimated by the compiler,rod",99.9958253,Weight %,1974
1.836,0.001568,7.84e-06,None kPa,N/A,21567,['C'],A,He-3 Calorimeter,"origin: commercial source,99.9958253 weight % (total),estimated by the compiler,rod",99.9958253,Weight %,1974
1.923,0.001668,8.34e-06,None kPa,N/A,21567,['C'],A,He-3 Calorimeter,"origin: commercial source,99.9958253 weight % (total),estimated by the compiler,rod",99.9958253,Weight %,1974
2.043,0.001823,9.115e-06,None kPa,N/A,21567,['C'],A,He-3 Calorimeter,"origin: commercial source,99.9958253 weight % (total),estimated by the compiler,rod",99.9958253,Weight %,1974
2.236,0.002088,1.044e-05,None kPa,N/A,21567,['C'],A,He-3 Calorimeter,"origin: commercial source,99.9958253 weight % (total),estimated by the compiler,rod",99.9958253,Weight %,1974
2.49,0.002447,1.2235e-05,None kPa,N/A,21567,['C'],A,He-3 Calorimeter,"origin: commercial source,99.9958253 weight % (total),estimated by the compiler,rod",99.9958253,Weight %,1974
11.018,0.07361,0.00036805,None kPa,N/A,21567,['C'],A,He-3 Calorimeter,"origin: commercial source,99.9958253 weight % (total),estimated by the compiler,rod",99.9958253,Weight %,1974
13.436,0.1316,0.000658,None kPa,N/A,21567,['C'],A,He-3 Calorimeter,"origin: commercial source,99.9958253 weight % (total),estimated by the compiler,rod",99.9958253,Weight %,1974
14.673,0.1721,0.0008605,None kPa,N/A,21567,['C'],A,He-3 Calorimeter,"origin: commercial source,99.9958253 weight % (total),estimated by the compiler,rod",99.9958253,Weight %,1974
15.824,0.217,0.001085,None kPa,N/A,21567,['C'],A,He-3 Calorimeter,"origin: commercial source,99.9958253 weight % (total),estimated by the compiler,rod",99.9958253,Weight %,1974
17.128,0.2808,0.001404,None kPa,N/A,21567,['C'],A,He-3 Calorimeter,"origin: commercial source,99.9958253 weight % (total),estimated by the compiler,rod",99.9958253,Weight %,1974
18.858,0.3819,0.0019095,None kPa,N/A,21567,['C'],A,He-3 Calorimeter,"origin: commercial source,99.9958253 weight % (total),estimated by the compiler,rod",99.9958253,Weight %,1974
7.634,0.02682,0.0001341,None kPa,N/A,21567,['C'],A,He-3 Calorimeter,"origin: commercial source,99.9958253 weight % (total),estimated by the compiler,rod",99.9958253,Weight %,1974
8.284,0.03322,0.0001661,None kPa,N/A,21567,['C'],A,He-3 Calorimeter,"origin: commercial source,99.9958253 weight % (total),estimated by the compiler,rod",99.9958253,Weight %,1974
8.936,0.04086,0.0002043,None kPa,N/A,21567,['C'],A,He-3 Calorimeter,"origin: commercial source,99.9958253 weight % (total),estimated by the compiler,rod",99.9958253,Weight %,1974
10.2,0.05908,0.0002954,None kPa,N/A,21567,['C'],A,He-3 Calorimeter,"origin: commercial source,99.9958253 weight % (total),estimated by the compiler,rod",99.9958253,Weight %,1974
10.969,0.07275,0.00036375,None kPa,N/A,21567,['C'],A,He-3 Calorimeter,"origin: commercial source,99.9958253 weight % (total),estimated by the compiler,rod",99.9958253,Weight %,1974
11.728,0.08827,0.00044135,None kPa,N/A,21567,['C'],A,He-3 Calorimeter,"origin: commercial source,99.9958253 weight % (total),estimated by the compiler,rod",99.9958253,Weight %,1974
12.756,0.113,0.000565,None kPa,N/A,21567,['C'],A,He-3 Calorimeter,"origin: commercial source,99.9958253 weight % (total),estimated by the compiler,rod",99.9958253,Weight %,1974
3.836,0.005386,2.693e-05,None kPa,N/A,21567,['C'],A,He-3 Calorimeter,"origin: commercial source,99.9958253 weight % (total),estimated by the compiler,rod",99.9958253,Weight %,1974
4.128,0.006155,3.0775e-05,None kPa,N/A,21567,['C'],A,He-3 Calorimeter,"origin: commercial source,99.9958253 weight % (total),estimated by the compiler,rod",99.9958253,Weight %,1974
4.462,0.007311,3.6555e-05,None kPa,N/A,21567,['C'],A,He-3 Calorimeter,"origin: commercial source,99.9958253 weight % (total),estimated by the compiler,rod",99.9958253,Weight %,1974
4.808,0.008632,4.316e-05,None kPa,N/A,21567,['C'],A,He-3 Calorimeter,"origin: commercial source,99.9958253 weight % (total),estimated by the compiler,rod",99.9958253,Weight %,1974
5.397,0.01133,5.665e-05,None kPa,N/A,21567,['C'],A,He-3 Calorimeter,"origin: commercial source,99.9958253 weight % (total),estimated by the compiler,rod",99.9958253,Weight %,1974
6.281,0.01629,8.145e-05,None kPa,N/A,21567,['C'],A,He-3 Calorimeter,"origin: commercial source,99.9958253 weight % (total),estimated by the compiler,rod",99.9958253,Weight %,1974
6.982,0.02122,0.0001061,None kPa,N/A,21567,['C'],A,He-3 Calorimeter,"origin: commercial source,99.9958253 weight % (total),estimated by the compiler,rod",99.9958253,Weight %,1974
7.412,0.02475,0.00012375,None kPa,N/A,21567,['C'],A,He-3 Calorimeter,"origin: commercial source,99.9958253 weight % (total),estimated by the compiler,rod",99.9958253,Weight %,1974
7.841,0.02869,0.00014345,None kPa,N/A,21567,['C'],A,He-3 Calorimeter,"origin: commercial source,99.9958253 weight % (total),estimated by the compiler,rod",99.9958253,Weight %,1974
8.426,0.03477,0.00017385,None kPa,N/A,21567,['C'],A,He-3 Calorimeter,"origin: commercial source,99.9958253 weight % (total),estimated by the compiler,rod",99.9958253,Weight %,1974
9.006,0.04163,0.00020815,None kPa,N/A,21567,['C'],A,He-3 Calorimeter,"origin: commercial source,99.9958253 weight % (total),estimated by the compiler,rod",99.9958253,Weight %,1974
9.58,0.04942,0.0002471,None kPa,N/A,21567,['C'],A,He-3 Calorimeter,"origin: commercial source,99.9958253 weight % (total),estimated by the compiler,rod",99.9958253,Weight %,1974
10.336,0.06126,0.0003063,None kPa,N/A,21567,['C'],A,He-3 Calorimeter,"origin: commercial source,99.9958253 weight % (total),estimated by the compiler,rod",99.9958253,Weight %,1974
2.745,0.00289,1.445e-05,None kPa,N/A,21567,['C'],A,He-3 Calorimeter,"origin: commercial source,99.9958253 weight % (total),estimated by the compiler,rod",99.9958253,Weight %,1974
2.977,0.003315,1.6575e-05,None kPa,N/A,21567,['C'],A,He-3 Calorimeter,"origin: commercial source,99.9958253 weight % (total),estimated by the compiler,rod",99.9958253,Weight %,1974
3.203,0.00379,1.895e-05,None kPa,N/A,21567,['C'],A,He-3 Calorimeter,"origin: commercial source,99.9958253 weight % (total),estimated by the compiler,rod",99.9958253,Weight %,1974
3.441,0.004352,2.176e-05,None kPa,N/A,21567,['C'],A,He-3 Calorimeter,"origin: commercial source,99.9958253 weight % (total),estimated by the compiler,rod",99.9958253,Weight %,1974
3.687,0.004946,2.473e-05,None kPa,N/A,21567,['C'],A,He-3 Calorimeter,"origin: commercial source,99.9958253 weight % (total),estimated by the compiler,rod",99.9958253,Weight %,1974
3.937,0.005633,2.8165e-05,None kPa,N/A,21567,['C'],A,He-3 Calorimeter,"origin: commercial source,99.9958253 weight % (total),estimated by the compiler,rod",99.9958253,Weight %,1974
4.218,0.006516,3.258e-05,None kPa,N/A,21567,['C'],A,He-3 Calorimeter,"origin: commercial source,99.9958253 weight % (total),estimated by the compiler,rod",99.9958253,Weight %,1974
4.509,0.007489,3.7445e-05,None kPa,N/A,21567,['C'],A,He-3 Calorimeter,"origin: commercial source,99.9958253 weight % (total),estimated by the compiler,rod",99.9958253,Weight %,1974
4.81,0.00863,4.315e-05,None kPa,N/A,21567,['C'],A,He-3 Calorimeter,"origin: commercial source,99.9958253 weight % (total),estimated by the compiler,rod",99.9958253,Weight %,1974
7.264,0.0235,0.0001175,None kPa,N/A,21567,['C'],A,He-3 Calorimeter,"origin: commercial source,99.9958253 weight % (total),estimated by the compiler,rod",99.9958253,Weight %,1974
7.845,0.02881,0.00014405,None kPa,N/A,21567,['C'],A,He-3 Calorimeter,"origin: commercial source,99.9958253 weight % (total),estimated by the compiler,rod",99.9958253,Weight %,1974
8.417,0.03476,0.0001738,None kPa,N/A,21567,['C'],A,He-3 Calorimeter,"origin: commercial source,99.9958253 weight % (total),estimated by the compiler,rod",99.9958253,Weight %,1974
9.055,0.04237,0.00021185,None kPa,N/A,21567,['C'],A,He-3 Calorimeter,"origin: commercial source,99.9958253 weight % (total),estimated by the compiler,rod",99.9958253,Weight %,1974
9.79,0.05278,0.0002639,None kPa,N/A,21567,['C'],A,He-3 Calorimeter,"origin: commercial source,99.9958253 weight % (total),estimated by the compiler,rod",99.9958253,Weight %,1974
10.552,0.06489,0.00032445,None kPa,N/A,21567,['C'],A,He-3 Calorimeter,"origin: commercial source,99.9958253 weight % (total),estimated by the compiler,rod",99.9958253,Weight %,1974
21.025,0.5483,0.0027415,None kPa,N/A,21567,['C'],A,He-3 Calorimeter,"origin: commercial source,99.9958253 weight % (total),estimated by the compiler,rod",99.9958253,Weight %,1974
23.184,0.756,0.00378,None kPa,N/A,21567,['C'],A,He-3 Calorimeter,"origin: commercial source,99.9958253 weight % (total),estimated by the compiler,rod",99.9958253,Weight %,1974
24.803,0.9515,0.0047575,None kPa,N/A,21567,['C'],A,He-3 Calorimeter,"origin: commercial source,99.9958253 weight % (total),estimated by the compiler,rod",99.9958253,Weight %,1974
26.182,1.127,0.005635,None kPa,N/A,21567,['C'],A,He-3 Calorimeter,"origin: commercial source,99.9958253 weight % (total),estimated by the compiler,rod",99.9958253,Weight %,1974
27.349,1.272,0.00636,None kPa,N/A,21567,['C'],A,He-3 Calorimeter,"origin: commercial source,99.9958253 weight % (total),estimated by the compiler,rod",99.9958253,Weight %,1974
14.285,0.1595,0.0007975,None kPa,N/A,21567,['C'],A,He-3 Calorimeter,"origin: commercial source,99.9958253 weight % (total),estimated by the compiler,rod",99.9958253,Weight %,1974
15.679,0.2119,0.0010595,None kPa,N/A,21567,['C'],A,He-3 Calorimeter,"origin: commercial source,99.9958253 weight % (total),estimated by the compiler,rod",99.9958253,Weight %,1974
17.007,0.2743,0.0013715,None kPa,N/A,21567,['C'],A,He-3 Calorimeter,"origin: commercial source,99.9958253 weight % (total),estimated by the compiler,rod",99.9958253,Weight %,1974
18.824,0.3803,0.0019015,None kPa,N/A,21567,['C'],A,He-3 Calorimeter,"origin: commercial source,99.9958253 weight % (total),estimated by the compiler,rod",99.9958253,Weight %,1974
20.637,0.5147,0.0025735,None kPa,N/A,21567,['C'],A,He-3 Calorimeter,"origin: commercial source,99.9958253 weight % (total),estimated by the compiler,rod",99.9958253,Weight %,1974
22.572,0.6867,0.0034335,None kPa,N/A,21567,['C'],A,He-3 Calorimeter,"origin: commercial source,99.9958253 weight % (total),estimated by the compiler,rod",99.9958253,Weight %,1974
24.657,0.9152,0.004576,None kPa,N/A,21567,['C'],A,He-3 Calorimeter,"origin: commercial source,99.9958253 weight % (total),estimated by the compiler,rod",99.9958253,Weight %,1974
11.249,0.07792,0.0003896,None kPa,N/A,21567,['C'],A,He-3 Calorimeter,"origin: commercial source,99.9958253 weight % (total),estimated by the compiler,rod",99.9958253,Weight %,1974
12.143,0.09722,0.0004861,None kPa,N/A,21567,['C'],A,He-3 Calorimeter,"origin: commercial source,99.9958253 weight % (total),estimated by the compiler,rod",99.9958253,Weight %,1974
13.1,0.1217,0.0006085,None kPa,N/A,21567,['C'],A,He-3 Calorimeter,"origin: commercial source,99.9958253 weight % (total),estimated by the compiler,rod",99.9958253,Weight %,1974
13.834,0.144,0.00072,None kPa,N/A,21567,['C'],A,He-3 Calorimeter,"origin: commercial source,99.9958253 weight % (total),estimated by the compiler,rod",99.9958253,Weight %,1974
14.693,0.1729,0.0008645,None kPa,N/A,21567,['C'],A,He-3 Calorimeter,"origin: commercial source,99.9958253 weight % (total),estimated by the compiler,rod",99.9958253,Weight %,1974
16.085,0.2294,0.001147,None kPa,N/A,21567,['C'],A,He-3 Calorimeter,"origin: commercial source,99.9958253 weight % (total),estimated by the compiler,rod",99.9958253,Weight %,1974
17.213,0.2853,0.0014265,None kPa,N/A,21567,['C'],A,He-3 Calorimeter,"origin: commercial source,99.9958253 weight % (total),estimated by the compiler,rod",99.9958253,Weight %,1974
18.364,0.3496,0.001748,None kPa,N/A,21567,['C'],A,He-3 Calorimeter,"origin: commercial source,99.9958253 weight % (total),estimated by the compiler,rod",99.9958253,Weight %,1974
20.284,0.4845,0.0024225,None kPa,N/A,21567,['C'],A,He-3 Calorimeter,"origin: commercial source,99.9958253 weight % (total),estimated by the compiler,rod",99.9958253,Weight %,1974
22.373,0.6623,0.0033115,None kPa,N/A,21567,['C'],A,He-3 Calorimeter,"origin: commercial source,99.9958253 weight % (total),estimated by the compiler,rod",99.9958253,Weight %,1974
24.154,0.8539,0.0042695,None kPa,N/A,21567,['C'],A,He-3 Calorimeter,"origin: commercial source,99.9958253 weight % (total),estimated by the compiler,rod",99.9958253,Weight %,1974
25.836,1.051,0.005255,None kPa,N/A,21567,['C'],A,He-3 Calorimeter,"origin: commercial source,99.9958253 weight % (total),estimated by the compiler,rod",99.9958253,Weight %,1974
27.28,1.245,0.006225,None kPa,N/A,21567,['C'],A,He-3 Calorimeter,"origin: commercial source,99.9958253 weight % (total),estimated by the compiler,rod",99.9958253,Weight %,1974
11.364,0.08021,0.00040105,None kPa,N/A,21567,['C'],A,He-3 Calorimeter,"origin: commercial source,99.9958253 weight % (total),estimated by the compiler,rod",99.9958253,Weight %,1974
12.137,0.09744,0.0004872,None kPa,N/A,21567,['C'],A,He-3 Calorimeter,"origin: commercial source,99.9958253 weight % (total),estimated by the compiler,rod",99.9958253,Weight %,1974
13.027,0.1203,0.0006015,None kPa,N/A,21567,['C'],A,He-3 Calorimeter,"origin: commercial source,99.9958253 weight % (total),estimated by the compiler,rod",99.9958253,Weight %,1974
13.935,0.1469,0.0007345,None kPa,N/A,21567,['C'],A,He-3 Calorimeter,"origin: commercial source,99.9958253 weight % (total),estimated by the compiler,rod",99.9958253,Weight %,1974
15.011,0.1853,0.0009265,None kPa,N/A,21567,['C'],A,He-3 Calorimeter,"origin: commercial source,99.9958253 weight % (total),estimated by the compiler,rod",99.9958253,Weight %,1974
16.039,0.2263,0.0011315,None kPa,N/A,21567,['C'],A,He-3 Calorimeter,"origin: commercial source,99.9958253 weight % (total),estimated by the compiler,rod",99.9958253,Weight %,1974
16.756,0.2611,0.0013055,None kPa,N/A,21567,['C'],A,He-3 Calorimeter,"origin: commercial source,99.9958253 weight % (total),estimated by the compiler,rod",99.9958253,Weight %,1974
17.656,0.3092,0.001546,None kPa,N/A,21567,['C'],A,He-3 Calorimeter,"origin: commercial source,99.9958253 weight % (total),estimated by the compiler,rod",99.9958253,Weight %,1974
18.479,0.3552,0.001776,None kPa,N/A,21567,['C'],A,He-3 Calorimeter,"origin: commercial source,99.9958253 weight % (total),estimated by the compiler,rod",99.9958253,Weight %,1974
19.225,0.4072,0.002036,None kPa,N/A,21567,['C'],A,He-3 Calorimeter,"origin: commercial source,99.9958253 weight % (total),estimated by the compiler,rod",99.9958253,Weight %,1974
20.515,0.5012,0.002506,None kPa,N/A,21567,['C'],A,He-3 Calorimeter,"origin: commercial source,99.9958253 weight % (total),estimated by the compiler,rod",99.9958253,Weight %,1974
22.378,0.673,0.003365,None kPa,N/A,21567,['C'],A,He-3 Calorimeter,"origin: commercial source,99.9958253 weight % (total),estimated by the compiler,rod",99.9958253,Weight %,1974
24.431,0.89,0.00445,None kPa,N/A,21567,['C'],A,He-3 Calorimeter,"origin: commercial source,99.9958253 weight % (total),estimated by the compiler,rod",99.9958253,Weight %,1974
26.173,1.104,0.00552,None kPa,N/A,21567,['C'],A,He-3 Calorimeter,"origin: commercial source,99.9958253 weight % (total),estimated by the compiler,rod",99.9958253,Weight %,1974
27.853,1.354,0.00677,None kPa,N/A,21567,['C'],A,He-3 Calorimeter,"origin: commercial source,99.9958253 weight % (total),estimated by the compiler,rod",99.9958253,Weight %,1974
0.626,0.0004593,2.2965e-06,None kPa,N/A,21567,['C'],A,He-3 Calorimeter,"origin: commercial source,99.9958253 weight % (total),estimated by the compiler,rod",99.9958253,Weight %,1974
0.67,0.0004734,2.367e-06,None kPa,N/A,21567,['C'],A,He-3 Calorimeter,"origin: commercial source,99.9958253 weight % (total),estimated by the compiler,rod",99.9958253,Weight %,1974
0.719,0.0005087,2.5435e-06,None kPa,N/A,21567,['C'],A,He-3 Calorimeter,"origin: commercial source,99.9958253 weight % (total),estimated by the compiler,rod",99.9958253,Weight %,1974
0.768,0.0005518,2.759e-06,None kPa,N/A,21567,['C'],A,He-3 Calorimeter,"origin: commercial source,99.9958253 weight % (total),estimated by the compiler,rod",99.9958253,Weight %,1974
0.838,0.000634,3.17e-06,None kPa,N/A,21567,['C'],A,He-3 Calorimeter,"origin: commercial source,99.9958253 weight % (total),estimated by the compiler,rod",99.9958253,Weight %,1974
0.935,0.0007296,3.648e-06,None kPa,N/A,21567,['C'],A,He-3 Calorimeter,"origin: commercial source,99.9958253 weight % (total),estimated by the compiler,rod",99.9958253,Weight %,1974
1.067,0.0008021,4.0105e-06,None kPa,N/A,21567,['C'],A,He-3 Calorimeter,"origin: commercial source,99.9958253 weight % (total),estimated by the compiler,rod",99.9958253,Weight %,1974
1.205,0.0009065,4.5325e-06,None kPa,N/A,21567,['C'],A,He-3 Calorimeter,"origin: commercial source,99.9958253 weight % (total),estimated by the compiler,rod",99.9958253,Weight %,1974
1.294,0.000994,4.97e-06,None kPa,N/A,21567,['C'],A,He-3 Calorimeter,"origin: commercial source,99.9958253 weight % (total),estimated by the compiler,rod",99.9958253,Weight %,1974
1.387,0.00108,5.4e-06,None kPa,N/A,21567,['C'],A,He-3 Calorimeter,"origin: commercial source,99.9958253 weight % (total),estimated by the compiler,rod",99.9958253,Weight %,1974
1.503,0.001198,5.99e-06,None kPa,N/A,21567,['C'],A,He-3 Calorimeter,"origin: commercial source,99.9958253 weight % (total),estimated by the compiler,rod",99.9958253,Weight %,1974
1.602,0.001305,6.525e-06,None kPa,N/A,21567,['C'],A,He-3 Calorimeter,"origin: commercial source,99.9958253 weight % (total),estimated by the compiler,rod",99.9958253,Weight %,1974
1.674,0.001382,6.91e-06,None kPa,N/A,21567,['C'],A,He-3 Calorimeter,"origin: commercial source,99.9958253 weight % (total),estimated by the compiler,rod",99.9958253,Weight %,1974
