Repository: amr8004/PureElementPRL

# Pure Element Thermodynamic modeling with 3rd generation CALPHAD models for multiple elements

## Description
Jupyter notebook for modeling pure elements with selected models via python tools pycalphad and ESPEI

## Running Tutorial
Creating a codespace should immediately open the desired notebook. Just change the element as desired (non-case sensitive) and set what SGTE structure (FCC_A1, BCC_A2, etc.) you would like to compare against.

## Further Resources

## Citation

File: CpCSV/Mo_CP_data.csv (part 8 of 12)
Temperature: K,Heat capacity at constant pressure Cp: J/K/mol,Uncertainty,Pressure,Ref Temp,Data Set ID,State,Representation,Method,Description,Purity,Purity Units,Year
1385.0,30.6687,3.06687,None kPa,N/A,19393,['C'],A,Resistive pulse heating - millisecond,"origin: synthesized by author,99.98 % (total),chemical analysis,rod",99.98,Not Specified %,1970
1470.0,31.7147,3.17147,None kPa,N/A,19393,['C'],A,Resistive pulse heating - millisecond,"origin: synthesized by author,99.98 % (total),chemical analysis,rod",99.98,Not Specified %,1970
1540.0,32.9699,3.29699,None kPa,N/A,19393,['C'],A,Resistive pulse heating - millisecond,"origin: synthesized by author,99.98 % (total),chemical analysis,rod",99.98,Not Specified %,1970
1594.0,33.0118,3.30118,None kPa,N/A,19393,['C'],A,Resistive pulse heating - millisecond,"origin: synthesized by author,99.98 % (total),chemical analysis,rod",99.98,Not Specified %,1970
1667.0,33.3465,3.33465,None kPa,N/A,19393,['C'],A,Resistive pulse heating - millisecond,"origin: synthesized by author,99.98 % (total),chemical analysis,rod",99.98,Not Specified %,1970
1722.0,33.3046,3.33046,None kPa,N/A,19393,['C'],A,Resistive pulse heating - millisecond,"origin: synthesized by author,99.98 % (total),chemical analysis,rod",99.98,Not Specified %,1970
1795.0,35.2293,3.52293,None kPa,N/A,19393,['C'],A,Resistive pulse heating - millisecond,"origin: synthesized by author,99.98 % (total),chemical analysis,rod",99.98,Not Specified %,1970
1870.0,35.6895,3.56895,None kPa,N/A,19393,['C'],A,Resistive pulse heating - millisecond,"origin: synthesized by author,99.98 % (total),chemical analysis,rod",99.98,Not Specified %,1970
1938.0,35.6058,3.56058,None kPa,N/A,19393,['C'],A,Resistive pulse heating - millisecond,"origin: synthesized by author,99.98 % (total),chemical analysis,rod",99.98,Not Specified %,1970
2023.0,36.9447,3.69447,None kPa,N/A,19393,['C'],A,Resistive pulse heating - millisecond,"origin: synthesized by author,99.98 % (total),chemical analysis,rod",99.98,Not Specified %,1970
2090.0,36.1079,3.61079,None kPa,N/A,19393,['C'],A,Resistive pulse heating - millisecond,"origin: synthesized by author,99.98 % (total),chemical analysis,rod",99.98,Not Specified %,1970
2166.0,38.6183,3.86183,None kPa,N/A,19393,['C'],A,Resistive pulse heating - millisecond,"origin: synthesized by author,99.98 % (total),chemical analysis,rod",99.98,Not Specified %,1970
2236.0,38.6602,3.86602,None kPa,N/A,19393,['C'],A,Resistive pulse heating - millisecond,"origin: synthesized by author,99.98 % (total),chemical analysis,rod",99.98,Not Specified %,1970
2304.0,39.6225,3.96225,None kPa,N/A,19393,['C'],A,Resistive pulse heating - millisecond,"origin: synthesized by author,99.98 % (total),chemical analysis,rod",99.98,Not Specified %,1970
2367.0,39.8735,3.98735,None kPa,N/A,19393,['C'],A,Resistive pulse heating - millisecond,"origin: synthesized by author,99.98 % (total),chemical analysis,rod",99.98,Not Specified %,1970
2375.0,39.999,3.9999,None kPa,N/A,19393,['C'],A,Resistive pulse heating - millisecond,"origin: synthesized by author,99.98 % (total),chemical analysis,rod",99.98,Not Specified %,1970
1540.0,30.1248,1.50624,None kPa,N/A,19394,['C'],A,Resistive pulse heating - millisecond,"origin: synthesized by author,99.98 % (total),chemical analysis,rod",99.98,Not Specified %,1970
1585.0,30.6269,1.53134,None kPa,N/A,19394,['C'],A,Resistive pulse heating - millisecond,"origin: synthesized by author,99.98 % (total),chemical analysis,rod",99.98,Not Specified %,1970
1629.0,31.0871,1.55436,None kPa,N/A,19394,['C'],A,Resistive pulse heating - millisecond,"origin: synthesized by author,99.98 % (total),chemical analysis,rod",99.98,Not Specified %,1970
1671.0,31.5055,1.57528,None kPa,N/A,19394,['C'],A,Resistive pulse heating - millisecond,"origin: synthesized by author,99.98 % (total),chemical analysis,rod",99.98,Not Specified %,1970
1705.0,31.7147,1.58574,None kPa,N/A,19394,['C'],A,Resistive pulse heating - millisecond,"origin: synthesized by author,99.98 % (total),chemical analysis,rod",99.98,Not Specified %,1970
1751.0,31.9239,1.5962,None kPa,N/A,19394,['C'],A,Resistive pulse heating - millisecond,"origin: synthesized by author,99.98 % (total),chemical analysis,rod",99.98,Not Specified %,1970
1794.0,32.5515,1.62758,None kPa,N/A,19394,['C'],A,Resistive pulse heating - millisecond,"origin: synthesized by author,99.98 % (total),chemical analysis,rod",99.98,Not Specified %,1970
1833.0,33.0536,1.65268,None kPa,N/A,19394,['C'],A,Resistive pulse heating - millisecond,"origin: synthesized by author,99.98 % (total),chemical analysis,rod",99.98,Not Specified %,1970
1866.0,33.3465,1.66732,None kPa,N/A,19394,['C'],A,Resistive pulse heating - millisecond,"origin: synthesized by author,99.98 % (total),chemical analysis,rod",99.98,Not Specified %,1970
1939.0,34.2251,1.71126,None kPa,N/A,19394,['C'],A,Resistive pulse heating - millisecond,"origin: synthesized by author,99.98 % (total),chemical analysis,rod",99.98,Not Specified %,1970
1982.0,34.6017,1.73008,None kPa,N/A,19394,['C'],A,Resistive pulse heating - millisecond,"origin: synthesized by author,99.98 % (total),chemical analysis,rod",99.98,Not Specified %,1970
2053.0,35.2711,1.76356,None kPa,N/A,19394,['C'],A,Resistive pulse heating - millisecond,"origin: synthesized by author,99.98 % (total),chemical analysis,rod",99.98,Not Specified %,1970
2107.0,34.9364,1.74682,None kPa,N/A,19394,['C'],A,Resistive pulse heating - millisecond,"origin: synthesized by author,99.98 % (total),chemical analysis,rod",99.98,Not Specified %,1970
2153.0,35.5222,1.77611,None kPa,N/A,19394,['C'],A,Resistive pulse heating - millisecond,"origin: synthesized by author,99.98 % (total),chemical analysis,rod",99.98,Not Specified %,1970
2194.0,36.359,1.81795,None kPa,N/A,19394,['C'],A,Resistive pulse heating - millisecond,"origin: synthesized by author,99.98 % (total),chemical analysis,rod",99.98,Not Specified %,1970
2256.0,37.0702,1.85351,None kPa,N/A,19394,['C'],A,Resistive pulse heating - millisecond,"origin: synthesized by author,99.98 % (total),chemical analysis,rod",99.98,Not Specified %,1970
2316.0,38.0326,1.90163,None kPa,N/A,19394,['C'],A,Resistive pulse heating - millisecond,"origin: synthesized by author,99.98 % (total),chemical analysis,rod",99.98,Not Specified %,1970
2365.0,38.1999,1.91,None kPa,N/A,19394,['C'],A,Resistive pulse heating - millisecond,"origin: synthesized by author,99.98 % (total),chemical analysis,rod",99.98,Not Specified %,1970
2424.0,38.6183,1.93092,None kPa,N/A,19394,['C'],A,Resistive pulse heating - millisecond,"origin: synthesized by author,99.98 % (total),chemical analysis,rod",99.98,Not Specified %,1970
1173.15,29.29,0.2929,None kPa,N/A,19963,['C'],A,Drop calorimetry,"not stated,99.8 weight % (total),",99.8,Weight %,1971
1200.0,29.47,0.2947,None kPa,N/A,19963,['C'],A,Drop calorimetry,"not stated,99.8 weight % (total),",99.8,Weight %,1971
1250.0,29.81,0.2981,None kPa,N/A,19963,['C'],A,Drop calorimetry,"not stated,99.8 weight % (total),",99.8,Weight %,1971
1300.0,30.16,0.3016,None kPa,N/A,19963,['C'],A,Drop calorimetry,"not stated,99.8 weight % (total),",99.8,Weight %,1971
1337.58,30.42,0.3042,None kPa,N/A,19963,['C'],A,Drop calorimetry,"not stated,99.8 weight % (total),",99.8,Weight %,1971
1350.0,30.52,0.3052,None kPa,N/A,19963,['C'],A,Drop calorimetry,"not stated,99.8 weight % (total),",99.8,Weight %,1971
1400.0,30.88,0.3088,None kPa,N/A,19963,['C'],A,Drop calorimetry,"not stated,99.8 weight % (total),",99.8,Weight %,1971
1450.0,31.26,0.3126,None kPa,N/A,19963,['C'],A,Drop calorimetry,"not stated,99.8 weight % (total),",99.8,Weight %,1971
1500.0,31.65,0.3165,None kPa,N/A,19963,['C'],A,Drop calorimetry,"not stated,99.8 weight % (total),",99.8,Weight %,1971
1550.0,32.06,0.3206,None kPa,N/A,19963,['C'],A,Drop calorimetry,"not stated,99.8 weight % (total),",99.8,Weight %,1971
1600.0,32.49,0.3249,None kPa,N/A,19963,['C'],A,Drop calorimetry,"not stated,99.8 weight % (total),",99.8,Weight %,1971
1650.0,32.93,0.3293,None kPa,N/A,19963,['C'],A,Drop calorimetry,"not stated,99.8 weight % (total),",99.8,Weight %,1971
1700.0,33.4,0.334,None kPa,N/A,19963,['C'],A,Drop calorimetry,"not stated,99.8 weight % (total),",99.8,Weight %,1971
1750.0,33.9,0.339,None kPa,N/A,19963,['C'],A,Drop calorimetry,"not stated,99.8 weight % (total),",99.8,Weight %,1971
1800.0,34.42,0.3442,None kPa,N/A,19963,['C'],A,Drop calorimetry,"not stated,99.8 weight % (total),",99.8,Weight %,1971
1850.0,34.96,0.3496,None kPa,N/A,19963,['C'],A,Drop calorimetry,"not stated,99.8 weight % (total),",99.8,Weight %,1971
1900.0,35.53,0.3553,None kPa,N/A,19963,['C'],A,Drop calorimetry,"not stated,99.8 weight % (total),",99.8,Weight %,1971
1950.0,36.13,0.3613,None kPa,N/A,19963,['C'],A,Drop calorimetry,"not stated,99.8 weight % (total),",99.8,Weight %,1971
2000.0,36.76,0.3676,None kPa,N/A,19963,['C'],A,Drop calorimetry,"not stated,99.8 weight % (total),",99.8,Weight %,1971
2050.0,37.42,0.3742,None kPa,N/A,19963,['C'],A,Drop calorimetry,"not stated,99.8 weight % (total),",99.8,Weight %,1971
2100.0,38.11,0.3811,None kPa,N/A,19963,['C'],A,Drop calorimetry,"not stated,99.8 weight % (total),",99.8,Weight %,1971
1100.0,28.6604,2.86604,None kPa,N/A,21031,['C'],A,Modulated Laser Heating,"not stated,99.99 % (total),,rod",99.99,Not Specified %,1973
1200.0,29.288,2.9288,None kPa,N/A,21031,['C'],A,Modulated Laser Heating,"not stated,99.99 % (total),,rod",99.99,Not Specified %,1973
1300.0,29.9156,2.99156,None kPa,N/A,21031,['C'],A,Modulated Laser Heating,"not stated,99.99 % (total),,rod",99.99,Not Specified %,1973
1400.0,30.5014,3.05014,None kPa,N/A,21031,['C'],A,Modulated Laser Heating,"not stated,99.99 % (total),,rod",99.99,Not Specified %,1973
1500.0,31.1708,3.11708,None kPa,N/A,21031,['C'],A,Modulated Laser Heating,"not stated,99.99 % (total),,rod",99.99,Not Specified %,1973
1600.0,31.8821,3.18821,None kPa,N/A,21031,['C'],A,Modulated Laser Heating,"not stated,99.99 % (total),,rod",99.99,Not Specified %,1973
1700.0,32.6352,3.26352,None kPa,N/A,21031,['C'],A,Modulated Laser Heating,"not stated,99.99 % (total),,rod",99.99,Not Specified %,1973
1800.0,33.5557,3.35557,None kPa,N/A,21031,['C'],A,Modulated Laser Heating,"not stated,99.99 % (total),,rod",99.99,Not Specified %,1973
1900.0,34.518,3.4518,None kPa,N/A,21031,['C'],A,Modulated Laser Heating,"not stated,99.99 % (total),,rod",99.99,Not Specified %,1973
2000.0,35.4803,3.54803,None kPa,N/A,21031,['C'],A,Modulated Laser Heating,"not stated,99.99 % (total),,rod",99.99,Not Specified %,1973
2100.0,36.5682,3.65682,None kPa,N/A,21031,['C'],A,Modulated Laser Heating,"not stated,99.99 % (total),,rod",99.99,Not Specified %,1973
2200.0,37.656,3.7656,None kPa,N/A,21031,['C'],A,Modulated Laser Heating,"not stated,99.99 % (total),,rod",99.99,Not Specified %,1973
2300.0,38.702,3.8702,None kPa,N/A,21031,['C'],A,Modulated Laser Heating,"not stated,99.99 % (total),,rod",99.99,Not Specified %,1973
2400.0,39.748,3.9748,None kPa,N/A,21031,['C'],A,Modulated Laser Heating,"not stated,99.99 % (total),,rod",99.99,Not Specified %,1973
1100.0,28.6604,2.86604,None kPa,N/A,21032,['C'],A,Modulated Laser Heating,"not stated,99.9 % (total),",99.9,Not Specified %,1973
1200.0,29.288,2.9288,None kPa,N/A,21032,['C'],A,Modulated Laser Heating,"not stated,99.9 % (total),",99.9,Not Specified %,1973
1300.0,29.9156,2.99156,None kPa,N/A,21032,['C'],A,Modulated Laser Heating,"not stated,99.9 % (total),",99.9,Not Specified %,1973
1400.0,30.5014,3.05014,None kPa,N/A,21032,['C'],A,Modulated Laser Heating,"not stated,99.9 % (total),",99.9,Not Specified %,1973
1500.0,31.1708,3.11708,None kPa,N/A,21032,['C'],A,Modulated Laser Heating,"not stated,99.9 % (total),",99.9,Not Specified %,1973
1600.0,31.8821,3.18821,None kPa,N/A,21032,['C'],A,Modulated Laser Heating,"not stated,99.9 % (total),",99.9,Not Specified %,1973
1700.0,32.6352,3.26352,None kPa,N/A,21032,['C'],A,Modulated Laser Heating,"not stated,99.9 % (total),",99.9,Not Specified %,1973
1800.0,33.5557,3.35557,None kPa,N/A,21032,['C'],A,Modulated Laser Heating,"not stated,99.9 % (total),",99.9,Not Specified %,1973
1900.0,34.518,3.4518,None kPa,N/A,21032,['C'],A,Modulated Laser Heating,"not stated,99.9 % (total),",99.9,Not Specified %,1973
2000.0,35.4803,3.54803,None kPa,N/A,21032,['C'],A,Modulated Laser Heating,"not stated,99.9 % (total),",99.9,Not Specified %,1973
2100.0,36.5682,3.65682,None kPa,N/A,21032,['C'],A,Modulated Laser Heating,"not stated,99.9 % (total),",99.9,Not Specified %,1973
2200.0,37.656,3.7656,None kPa,N/A,21032,['C'],A,Modulated Laser Heating,"not stated,99.9 % (total),",99.9,Not Specified %,1973
2300.0,38.702,3.8702,None kPa,N/A,21032,['C'],A,Modulated Laser Heating,"not stated,99.9 % (total),",99.9,Not Specified %,1973
2400.0,39.748,3.9748,None kPa,N/A,21032,['C'],A,Modulated Laser Heating,"not stated,99.9 % (total),",99.9,Not Specified %,1973
1100.0,28.6604,2.86604,None kPa,N/A,21033,['C'],A,Modulated Laser Heating,"not stated,99.98 % (total),,wire",99.98,Not Specified %,1973
1200.0,29.288,2.9288,None kPa,N/A,21033,['C'],A,Modulated Laser Heating,"not stated,99.98 % (total),,wire",99.98,Not Specified %,1973
1300.0,29.9156,2.99156,None kPa,N/A,21033,['C'],A,Modulated Laser Heating,"not stated,99.98 % (total),,wire",99.98,Not Specified %,1973
1400.0,30.5014,3.05014,None kPa,N/A,21033,['C'],A,Modulated Laser Heating,"not stated,99.98 % (total),,wire",99.98,Not Specified %,1973
1500.0,31.1708,3.11708,None kPa,N/A,21033,['C'],A,Modulated Laser Heating,"not stated,99.98 % (total),,wire",99.98,Not Specified %,1973
1600.0,31.8821,3.18821,None kPa,N/A,21033,['C'],A,Modulated Laser Heating,"not stated,99.98 % (total),,wire",99.98,Not Specified %,1973
1700.0,32.6352,3.26352,None kPa,N/A,21033,['C'],A,Modulated Laser Heating,"not stated,99.98 % (total),,wire",99.98,Not Specified %,1973
1800.0,33.5557,3.35557,None kPa,N/A,21033,['C'],A,Modulated Laser Heating,"not stated,99.98 % (total),,wire",99.98,Not Specified %,1973
1900.0,34.518,3.4518,None kPa,N/A,21033,['C'],A,Modulated Laser Heating,"not stated,99.98 % (total),,wire",99.98,Not Specified %,1973
2000.0,35.4803,3.54803,None kPa,N/A,21033,['C'],A,Modulated Laser Heating,"not stated,99.98 % (total),,wire",99.98,Not Specified %,1973
2100.0,36.5682,3.65682,None kPa,N/A,21033,['C'],A,Modulated Laser Heating,"not stated,99.98 % (total),,wire",99.98,Not Specified %,1973
2200.0,37.656,3.7656,None kPa,N/A,21033,['C'],A,Modulated Laser Heating,"not stated,99.98 % (total),,wire",99.98,Not Specified %,1973
2300.0,38.702,3.8702,None kPa,N/A,21033,['C'],A,Modulated Laser Heating,"not stated,99.98 % (total),,wire",99.98,Not Specified %,1973
2400.0,39.748,3.9748,None kPa,N/A,21033,['C'],A,Modulated Laser Heating,"not stated,99.98 % (total),,wire",99.98,Not Specified %,1973
1600.0,31.8821,3.18821,None kPa,N/A,21033,['C'],A,Modulated Laser Heating,"not stated,99.98 % (total),,wire",99.98,Not Specified %,1973
1700.0,32.6352,3.26352,None kPa,N/A,21033,['C'],A,Modulated Laser Heating,"not stated,99.98 % (total),,wire",99.98,Not Specified %,1973
1800.0,33.3046,3.33046,None kPa,N/A,21033,['C'],A,Modulated Laser Heating,"not stated,99.98 % (total),,wire",99.98,Not Specified %,1973
1900.0,33.9741,3.39741,None kPa,N/A,21033,['C'],A,Modulated Laser Heating,"not stated,99.98 % (total),,wire",99.98,Not Specified %,1973
2000.0,34.6435,3.46435,None kPa,N/A,21033,['C'],A,Modulated Laser Heating,"not stated,99.98 % (total),,wire",99.98,Not Specified %,1973
2100.0,35.4803,3.54803,None kPa,N/A,21033,['C'],A,Modulated Laser Heating,"not stated,99.98 % (total),,wire",99.98,Not Specified %,1973
2200.0,36.0242,3.60242,None kPa,N/A,21033,['C'],A,Modulated Laser Heating,"not stated,99.98 % (total),,wire",99.98,Not Specified %,1973
2300.0,36.7355,3.67355,None kPa,N/A,21033,['C'],A,Modulated Laser Heating,"not stated,99.98 % (total),,wire",99.98,Not Specified %,1973
2400.0,37.4468,3.74468,None kPa,N/A,21033,['C'],A,Modulated Laser Heating,"not stated,99.98 % (total),,wire",99.98,Not Specified %,1973
2500.0,37.656,3.7656,None kPa,N/A,21033,['C'],A,Modulated Laser Heating,"not stated,99.98 % (total),,wire",99.98,Not Specified %,1973
1300.0,30.55,2.1385,None kPa,N/A,21173,['C'],A,modulation method,not stated,,,1973
1400.0,31.2,2.184,None kPa,N/A,21173,['C'],A,modulation method,not stated,,,1973
1500.0,31.85,2.2295,None kPa,N/A,21173,['C'],A,modulation method,not stated,,,1973
1600.0,32.5,2.275,None kPa,N/A,21173,['C'],A,modulation method,not stated,,,1973
1700.0,33.15,2.3205,None kPa,N/A,21173,['C'],A,modulation method,not stated,,,1973
1800.0,33.95,2.3765,None kPa,N/A,21173,['C'],A,modulation method,not stated,,,1973
1900.0,35.0,2.45,None kPa,N/A,21173,['C'],A,modulation method,not stated,,,1973
2000.0,36.2,2.534,None kPa,N/A,21173,['C'],A,modulation method,not stated,,,1973
2100.0,37.65,2.6355,None kPa,N/A,21173,['C'],A,modulation method,not stated,,,1973
2200.0,39.55,2.7685,None kPa,N/A,21173,['C'],A,modulation method,not stated,,,1973
2300.0,42.0,2.94,None kPa,N/A,21173,['C'],A,modulation method,not stated,,,1973
2400.0,44.8,3.136,None kPa,N/A,21174,['C'],A,modulation method,not stated,,,1973
2500.0,48.1,3.367,None kPa,N/A,21174,['C'],A,modulation method,not stated,,,1973
1300.0,28.8696,1.15478,None kPa,N/A,21293,['C'],A,plane temperature waves,not stated,,,1973
1500.0,30.5432,1.22173,None kPa,N/A,21293,['C'],A,plane temperature waves,not stated,,,1973
1700.0,32.6352,1.30541,None kPa,N/A,21293,['C'],A,plane temperature waves,not stated,,,1973
1900.0,34.3088,1.37235,None kPa,N/A,21293,['C'],A,plane temperature waves,not stated,,,1973
2100.0,36.61,1.4644,None kPa,N/A,21293,['C'],A,plane temperature waves,not stated,,,1973
2300.0,40.1664,1.60666,None kPa,N/A,21293,['C'],A,plane temperature waves,not stated,,,1973
2500.0,43.0952,1.72381,None kPa,N/A,21293,['C'],A,plane temperature waves,not stated,,,1973
1494.92,31.039,3.1039,101.325 kPa,N/A,22420,['C'],A,Resistive pulse heating - microsecond,not stated,,,1976
1495.16,33.4787,3.34787,None kPa,N/A,22420,['C'],A,Resistive pulse heating - microsecond,not stated,,,1976
1514.5,32.4038,3.24038,None kPa,N/A,22420,['C'],A,Resistive pulse heating - microsecond,not stated,,,1976
1690.93,31.8482,3.18482,None kPa,N/A,22420,['C'],A,Resistive pulse heating - microsecond,not stated,,,1976
1692.87,34.6762,3.46762,None kPa,N/A,22420,['C'],A,Resistive pulse heating - microsecond,not stated,,,1976
1714.68,33.1896,3.31896,None kPa,N/A,22420,['C'],A,Resistive pulse heating - microsecond,not stated,,,1976
1895.66,33.7314,3.37314,None kPa,N/A,22420,['C'],A,Resistive pulse heating - microsecond,not stated,,,1976
1897.78,32.075,3.2075,None kPa,N/A,22420,['C'],A,Resistive pulse heating - microsecond,not stated,,,1976
1919.06,33.8527,3.38527,None kPa,N/A,22420,['C'],A,Resistive pulse heating - microsecond,not stated,,,1976
2076.13,36.4326,3.64326,None kPa,N/A,22420,['C'],A,Resistive pulse heating - microsecond,not stated,,,1976
2098.08,35.5234,3.55234,None kPa,N/A,22420,['C'],A,Resistive pulse heating - microsecond,not stated,,,1976
2100.91,37.2552,3.72552,None kPa,N/A,22420,['C'],A,Resistive pulse heating - microsecond,not stated,,,1976
2289.21,41.2275,4.12275,None kPa,N/A,22420,['C'],A,Resistive pulse heating - microsecond,not stated,,,1976
2301.52,38.651,3.8651,None kPa,N/A,22420,['C'],A,Resistive pulse heating - microsecond,not stated,,,1976
2317.4,42.0015,4.20015,None kPa,N/A,22420,['C'],A,Resistive pulse heating - microsecond,not stated,,,1976
2443.11,45.4633,4.54633,None kPa,N/A,22420,['C'],A,Resistive pulse heating - microsecond,not stated,,,1976
2453.36,42.9768,4.29768,None kPa,N/A,22420,['C'],A,Resistive pulse heating - microsecond,not stated,,,1976
2466.34,41.4388,4.14388,None kPa,N/A,22420,['C'],A,Resistive pulse heating - microsecond,not stated,,,1976
2499.7,47.6955,4.76955,None kPa,N/A,22420,['C'],A,Resistive pulse heating - microsecond,not stated,,,1976
2501.44,44.9098,4.49098,None kPa,N/A,22420,['C'],A,Resistive pulse heating - microsecond,not stated,,,1976
2502.82,42.7421,4.27421,None kPa,N/A,22420,['C'],A,Resistive pulse heating - microsecond,not stated,,,1976
2625.66,47.7365,4.77365,None kPa,N/A,22420,['C'],A,Resistive pulse heating - microsecond,not stated,,,1976
2646.05,47.7336,4.77336,None kPa,N/A,22420,['C'],A,Resistive pulse heating - microsecond,not stated,,,1976
2648.34,50.108,5.0108,None kPa,N/A,22420,['C'],A,Resistive pulse heating - microsecond,not stated,,,1976
2665.3,47.6231,4.76231,None kPa,N/A,22420,['C'],A,Resistive pulse heating - microsecond,not stated,,,1976
2694.99,51.6862,5.16862,None kPa,N/A,22420,['C'],A,Resistive pulse heating - microsecond,not stated,,,1976
2695.41,47.5319,4.75319,None kPa,N/A,22420,['C'],A,Resistive pulse heating - microsecond,not stated,,,1976
2699.95,49.6762,4.96762,None kPa,N/A,22420,['C'],A,Resistive pulse heating - microsecond,not stated,,,1976
2746.52,52.1038,5.21038,None kPa,N/A,22420,['C'],A,Resistive pulse heating - microsecond,not stated,,,1976
2782.15,53.1184,5.31184,None kPa,N/A,22420,['C'],A,Resistive pulse heating - microsecond,not stated,,,1976
2784.28,55.1715,5.51715,None kPa,N/A,22420,['C'],A,Resistive pulse heating - microsecond,not stated,,,1976
2797.91,51.9519,5.19519,None kPa,N/A,22420,['C'],A,Resistive pulse heating - microsecond,not stated,,,1976
2806.55,59.5295,5.95295,None kPa,N/A,22420,['C'],A,Resistive pulse heating - microsecond,not stated,,,1976
2828.37,59.9224,5.99224,None kPa,N/A,22420,['C'],A,Resistive pulse heating - microsecond,not stated,,,1976
2839.7,69.6686,6.96686,None kPa,N/A,22420,['C'],A,Resistive pulse heating - microsecond,not stated,,,1976
2843.63,72.1426,7.21426,None kPa,N/A,22420,['C'],A,Resistive pulse heating - microsecond,not stated,,,1976
2843.94,74.517,7.4517,None kPa,N/A,22420,['C'],A,Resistive pulse heating - microsecond,not stated,,,1976
2856.32,64.8675,6.48675,None kPa,N/A,22420,['C'],A,Resistive pulse heating - microsecond,not stated,,,1976
2856.96,67.126,6.7126,None kPa,N/A,22420,['C'],A,Resistive pulse heating - microsecond,not stated,,,1976
2882.46,65.6984,6.56984,None kPa,N/A,22420,['C'],A,Resistive pulse heating - microsecond,not stated,,,1976
1500.0,31.764,0.95292,1.33322e-05 kPa,N/A,24148,['C'],A,Resistive pulse heating - millisecond,"origin: commercial source,99.95 weight % (total),mass spectrometry,rod",99.95,Weight %,1983
1550.0,32.091,0.96273,None kPa,N/A,24148,['C'],A,Resistive pulse heating - millisecond,"origin: commercial source,99.95 weight % (total),mass spectrometry,rod",99.95,Weight %,1983
1600.0,32.517,0.97551,None kPa,N/A,24148,['C'],A,Resistive pulse heating - millisecond,"origin: commercial source,99.95 weight % (total),mass spectrometry,rod",99.95,Weight %,1983
1650.0,33.021,0.99063,None kPa,N/A,24148,['C'],A,Resistive pulse heating - millisecond,"origin: commercial source,99.95 weight % (total),mass spectrometry,rod",99.95,Weight %,1983
1650.0,32.889,0.98667,None kPa,N/A,24148,['C'],A,Resistive pulse heating - millisecond,"origin: commercial source,99.95 weight % (total),mass spectrometry,rod",99.95,Weight %,1983
1700.0,33.467,1.00401,None kPa,N/A,24148,['C'],A,Resistive pulse heating - millisecond,"origin: commercial source,99.95 weight % (total),mass spectrometry,rod",99.95,Weight %,1983
1750.0,34.013,1.02039,None kPa,N/A,24148,['C'],A,Resistive pulse heating - millisecond,"origin: commercial source,99.95 weight % (total),mass spectrometry,rod",99.95,Weight %,1983
1800.0,34.532,1.03596,None kPa,N/A,24148,['C'],A,Resistive pulse heating - millisecond,"origin: commercial source,99.95 weight % (total),mass spectrometry,rod",99.95,Weight %,1983
1800.0,34.223,1.02669,None kPa,N/A,24148,['C'],A,Resistive pulse heating - millisecond,"origin: commercial source,99.95 weight % (total),mass spectrometry,rod",99.95,Weight %,1983
1850.0,34.784,1.04352,None kPa,N/A,24148,['C'],A,Resistive pulse heating - millisecond,"origin: commercial source,99.95 weight % (total),mass spectrometry,rod",99.95,Weight %,1983
1900.0,35.381,1.06143,None kPa,N/A,24148,['C'],A,Resistive pulse heating - millisecond,"origin: commercial source,99.95 weight % (total),mass spectrometry,rod",99.95,Weight %,1983
1950.0,36.008,1.08024,None kPa,N/A,24148,['C'],A,Resistive pulse heating - millisecond,"origin: commercial source,99.95 weight % (total),mass spectrometry,rod",99.95,Weight %,1983
2000.0,36.664,1.09992,None kPa,N/A,24148,['C'],A,Resistive pulse heating - millisecond,"origin: commercial source,99.95 weight % (total),mass spectrometry,rod",99.95,Weight %,1983
2000.0,36.25,1.0875,None kPa,N/A,24148,['C'],A,Resistive pulse heating - millisecond,"origin: commercial source,99.95 weight % (total),mass spectrometry,rod",99.95,Weight %,1983
2050.0,36.8,1.104,None kPa,N/A,24148,['C'],A,Resistive pulse heating - millisecond,"origin: commercial source,99.95 weight % (total),mass spectrometry,rod",99.95,Weight %,1983
2100.0,37.45,1.1235,None kPa,N/A,24148,['C'],A,Resistive pulse heating - millisecond,"origin: commercial source,99.95 weight % (total),mass spectrometry,rod",99.95,Weight %,1983
2150.0,38.099,1.14297,None kPa,N/A,24148,['C'],A,Resistive pulse heating - millisecond,"origin: commercial source,99.95 weight % (total),mass spectrometry,rod",99.95,Weight %,1983
2200.0,38.947,1.16841,None kPa,N/A,24148,['C'],A,Resistive pulse heating - millisecond,"origin: commercial source,99.95 weight % (total),mass spectrometry,rod",99.95,Weight %,1983
2250.0,39.746,1.19238,None kPa,N/A,24148,['C'],A,Resistive pulse heating - millisecond,"origin: commercial source,99.95 weight % (total),mass spectrometry,rod",99.95,Weight %,1983
2250.0,39.515,1.18545,None kPa,N/A,24148,['C'],A,Resistive pulse heating - millisecond,"origin: commercial source,99.95 weight % (total),mass spectrometry,rod",99.95,Weight %,1983
2300.0,40.254,1.20762,None kPa,N/A,24148,['C'],A,Resistive pulse heating - millisecond,"origin: commercial source,99.95 weight % (total),mass spectrometry,rod",99.95,Weight %,1983
2350.0,41.043,1.23129,None kPa,N/A,24148,['C'],A,Resistive pulse heating - millisecond,"origin: commercial source,99.95 weight % (total),mass spectrometry,rod",99.95,Weight %,1983
2400.0,41.889,1.25667,None kPa,N/A,24148,['C'],A,Resistive pulse heating - millisecond,"origin: commercial source,99.95 weight % (total),mass spectrometry,rod",99.95,Weight %,1983
2450.0,42.795,1.28385,None kPa,N/A,24148,['C'],A,Resistive pulse heating - millisecond,"origin: commercial source,99.95 weight % (total),mass spectrometry,rod",99.95,Weight %,1983
2500.0,43.769,1.31307,None kPa,N/A,24148,['C'],A,Resistive pulse heating - millisecond,"origin: commercial source,99.95 weight % (total),mass spectrometry,rod",99.95,Weight %,1983
2550.0,44.819,1.34457,None kPa,N/A,24148,['C'],A,Resistive pulse heating - millisecond,"origin: commercial source,99.95 weight % (total),mass spectrometry,rod",99.95,Weight %,1983
2600.0,45.958,1.37874,None kPa,N/A,24148,['C'],A,Resistive pulse heating - millisecond,"origin: commercial source,99.95 weight % (total),mass spectrometry,rod",99.95,Weight %,1983
2650.0,47.198,1.41594,None kPa,N/A,24148,['C'],A,Resistive pulse heating - millisecond,"origin: commercial source,99.95 weight % (total),mass spectrometry,rod",99.95,Weight %,1983
1500.0,31.452,0.94356,1.33322e-05 kPa,N/A,24149,['C'],A,Resistive pulse heating - millisecond,"origin: commercial source,99.95 weight % (total),mass spectrometry,rod",99.95,Weight %,1983
1550.0,32.095,0.96285,None kPa,N/A,24149,['C'],A,Resistive pulse heating - millisecond,"origin: commercial source,99.95 weight % (total),mass spectrometry,rod",99.95,Weight %,1983
1600.0,32.752,0.98256,None kPa,N/A,24149,['C'],A,Resistive pulse heating - millisecond,"origin: commercial source,99.95 weight % (total),mass spectrometry,rod",99.95,Weight %,1983
1650.0,33.381,1.00143,None kPa,N/A,24149,['C'],A,Resistive pulse heating - millisecond,"origin: commercial source,99.95 weight % (total),mass spectrometry,rod",99.95,Weight %,1983
1650.0,32.997,0.98991,None kPa,N/A,24149,['C'],A,Resistive pulse heating - millisecond,"origin: commercial source,99.95 weight % (total),mass spectrometry,rod",99.95,Weight %,1983
1700.0,33.457,1.00371,None kPa,N/A,24149,['C'],A,Resistive pulse heating - millisecond,"origin: commercial source,99.95 weight % (total),mass spectrometry,rod",99.95,Weight %,1983
1750.0,33.962,1.01886,None kPa,N/A,24149,['C'],A,Resistive pulse heating - millisecond,"origin: commercial source,99.95 weight % (total),mass spectrometry,rod",99.95,Weight %,1983
1800.0,34.514,1.03542,None kPa,N/A,24149,['C'],A,Resistive pulse heating - millisecond,"origin: commercial source,99.95 weight % (total),mass spectrometry,rod",99.95,Weight %,1983
1800.0,34.35,1.0305,None kPa,N/A,24149,['C'],A,Resistive pulse heating - millisecond,"origin: commercial source,99.95 weight % (total),mass spectrometry,rod",99.95,Weight %,1983
1850.0,34.877,1.04631,None kPa,N/A,24149,['C'],A,Resistive pulse heating - millisecond,"origin: commercial source,99.95 weight % (total),mass spectrometry,rod",99.95,Weight %,1983
1900.0,35.438,1.06314,None kPa,N/A,24149,['C'],A,Resistive pulse heating - millisecond,"origin: commercial source,99.95 weight % (total),mass spectrometry,rod",99.95,Weight %,1983
1950.0,36.038,1.08114,None kPa,N/A,24149,['C'],A,Resistive pulse heating - millisecond,"origin: commercial source,99.95 weight % (total),mass spectrometry,rod",99.95,Weight %,1983
2000.0,36.682,1.10046,None kPa,N/A,24149,['C'],A,Resistive pulse heating - millisecond,"origin: commercial source,99.95 weight % (total),mass spectrometry,rod",99.95,Weight %,1983
2000.0,36.331,1.08993,None kPa,N/A,24149,['C'],A,Resistive pulse heating - millisecond,"origin: commercial source,99.95 weight % (total),mass spectrometry,rod",99.95,Weight %,1983
2050.0,37.004,1.11012,None kPa,N/A,24149,['C'],A,Resistive pulse heating - millisecond,"origin: commercial source,99.95 weight % (total),mass spectrometry,rod",99.95,Weight %,1983
2100.0,37.673,1.13019,None kPa,N/A,24149,['C'],A,Resistive pulse heating - millisecond,"origin: commercial source,99.95 weight % (total),mass spectrometry,rod",99.95,Weight %,1983
2150.0,38.353,1.15059,None kPa,N/A,24149,['C'],A,Resistive pulse heating - millisecond,"origin: commercial source,99.95 weight % (total),mass spectrometry,rod",99.95,Weight %,1983
2200.0,39.059,1.17177,None kPa,N/A,24149,['C'],A,Resistive pulse heating - millisecond,"origin: commercial source,99.95 weight % (total),mass spectrometry,rod",99.95,Weight %,1983
2250.0,39.808,1.19424,None kPa,N/A,24149,['C'],A,Resistive pulse heating - millisecond,"origin: commercial source,99.95 weight % (total),mass spectrometry,rod",99.95,Weight %,1983
2250.0,39.467,1.18401,None kPa,N/A,24149,['C'],A,Resistive pulse heating - millisecond,"origin: commercial source,99.95 weight % (total),mass spectrometry,rod",99.95,Weight %,1983
2300.0,40.237,1.20711,None kPa,N/A,24149,['C'],A,Resistive pulse heating - millisecond,"origin: commercial source,99.95 weight % (total),mass spectrometry,rod",99.95,Weight %,1983
2350.0,41.054,1.23162,None kPa,N/A,24149,['C'],A,Resistive pulse heating - millisecond,"origin: commercial source,99.95 weight % (total),mass spectrometry,rod",99.95,Weight %,1983
2400.0,41.922,1.25766,None kPa,N/A,24149,['C'],A,Resistive pulse heating - millisecond,"origin: commercial source,99.95 weight % (total),mass spectrometry,rod",99.95,Weight %,1983
2450.0,42.847,1.28541,None kPa,N/A,24149,['C'],A,Resistive pulse heating - millisecond,"origin: commercial source,99.95 weight % (total),mass spectrometry,rod",99.95,Weight %,1983
2500.0,43.839,1.31517,None kPa,N/A,24149,['C'],A,Resistive pulse heating - millisecond,"origin: commercial source,99.95 weight % (total),mass spectrometry,rod",99.95,Weight %,1983
2550.0,44.905,1.34715,None kPa,N/A,24149,['C'],A,Resistive pulse heating - millisecond,"origin: commercial source,99.95 weight % (total),mass spectrometry,rod",99.95,Weight %,1983
2600.0,46.059,1.38177,None kPa,N/A,24149,['C'],A,Resistive pulse heating - millisecond,"origin: commercial source,99.95 weight % (total),mass spectrometry,rod",99.95,Weight %,1983
2650.0,47.315,1.41945,None kPa,N/A,24149,['C'],A,Resistive pulse heating - millisecond,"origin: commercial source,99.95 weight % (total),mass spectrometry,rod",99.95,Weight %,1983
2250.0,39.83,1.1949,1.33322e-05 kPa,N/A,24150,['C'],A,Resistive pulse heating - millisecond,"origin: commercial source,99.95 weight % (total),mass spectrometry,rod",99.95,Weight %,1983
2300.0,40.579,1.21737,None kPa,N/A,24150,['C'],A,Resistive pulse heating - millisecond,"origin: commercial source,99.95 weight % (total),mass spectrometry,rod",99.95,Weight %,1983
2350.0,41.363,1.24089,None kPa,N/A,24150,['C'],A,Resistive pulse heating - millisecond,"origin: commercial source,99.95 weight % (total),mass spectrometry,rod",99.95,Weight %,1983
2400.0,42.191,1.26573,None kPa,N/A,24150,['C'],A,Resistive pulse heating - millisecond,"origin: commercial source,99.95 weight % (total),mass spectrometry,rod",99.95,Weight %,1983
2450.0,43.074,1.29222,None kPa,N/A,24150,['C'],A,Resistive pulse heating - millisecond,"origin: commercial source,99.95 weight % (total),mass spectrometry,rod",99.95,Weight %,1983
2500.0,44.024,1.32072,None kPa,N/A,24150,['C'],A,Resistive pulse heating - millisecond,"origin: commercial source,99.95 weight % (total),mass spectrometry,rod",99.95,Weight %,1983
2550.0,45.059,1.35177,None kPa,N/A,24150,['C'],A,Resistive pulse heating - millisecond,"origin: commercial source,99.95 weight % (total),mass spectrometry,rod",99.95,Weight %,1983
2600.0,46.198,1.38594,None kPa,N/A,24150,['C'],A,Resistive pulse heating - millisecond,"origin: commercial source,99.95 weight % (total),mass spectrometry,rod",99.95,Weight %,1983
2650.0,47.467,1.42401,None kPa,N/A,24150,['C'],A,Resistive pulse heating - millisecond,"origin: commercial source,99.95 weight % (total),mass spectrometry,rod",99.95,Weight %,1983
2250.0,39.786,1.19358,None kPa,N/A,24150,['C'],A,Resistive pulse heating - millisecond,"origin: commercial source,99.95 weight % (total),mass spectrometry,rod",99.95,Weight %,1983
2300.0,40.573,1.21719,None kPa,N/A,24150,['C'],A,Resistive pulse heating - millisecond,"origin: commercial source,99.95 weight % (total),mass spectrometry,rod",99.95,Weight %,1983
2350.0,41.391,1.24173,None kPa,N/A,24150,['C'],A,Resistive pulse heating - millisecond,"origin: commercial source,99.95 weight % (total),mass spectrometry,rod",99.95,Weight %,1983
2400.0,42.246,1.26738,None kPa,N/A,24150,['C'],A,Resistive pulse heating - millisecond,"origin: commercial source,99.95 weight % (total),mass spectrometry,rod",99.95,Weight %,1983
2450.0,43.149,1.29447,None kPa,N/A,24150,['C'],A,Resistive pulse heating - millisecond,"origin: commercial source,99.95 weight % (total),mass spectrometry,rod",99.95,Weight %,1983
2500.0,44.109,1.32327,None kPa,N/A,24150,['C'],A,Resistive pulse heating - millisecond,"origin: commercial source,99.95 weight % (total),mass spectrometry,rod",99.95,Weight %,1983
2550.0,45.139,1.35417,None kPa,N/A,24150,['C'],A,Resistive pulse heating - millisecond,"origin: commercial source,99.95 weight % (total),mass spectrometry,rod",99.95,Weight %,1983
2600.0,46.255,1.38765,None kPa,N/A,24150,['C'],A,Resistive pulse heating - millisecond,"origin: commercial source,99.95 weight % (total),mass spectrometry,rod",99.95,Weight %,1983
2650.0,47.476,1.42428,None kPa,N/A,24150,['C'],A,Resistive pulse heating - millisecond,"origin: commercial source,99.95 weight % (total),mass spectrometry,rod",99.95,Weight %,1983
2300.0,40.957,1.22871,None kPa,N/A,24150,['C'],A,Resistive pulse heating - millisecond,"origin: commercial source,99.95 weight % (total),mass spectrometry,rod",99.95,Weight %,1983
2350.0,41.563,1.24689,None kPa,N/A,24150,['C'],A,Resistive pulse heating - millisecond,"origin: commercial source,99.95 weight % (total),mass spectrometry,rod",99.95,Weight %,1983
2400.0,42.235,1.26705,None kPa,N/A,24150,['C'],A,Resistive pulse heating - millisecond,"origin: commercial source,99.95 weight % (total),mass spectrometry,rod",99.95,Weight %,1983
2450.0,42.983,1.28949,None kPa,N/A,24150,['C'],A,Resistive pulse heating - millisecond,"origin: commercial source,99.95 weight % (total),mass spectrometry,rod",99.95,Weight %,1983
2500.0,43.823,1.31469,None kPa,N/A,24150,['C'],A,Resistive pulse heating - millisecond,"origin: commercial source,99.95 weight % (total),mass spectrometry,rod",99.95,Weight %,1983
2550.0,44.771,1.34313,None kPa,N/A,24150,['C'],A,Resistive pulse heating - millisecond,"origin: commercial source,99.95 weight % (total),mass spectrometry,rod",99.95,Weight %,1983
2600.0,45.85,1.3755,None kPa,N/A,24150,['C'],A,Resistive pulse heating - millisecond,"origin: commercial source,99.95 weight % (total),mass spectrometry,rod",99.95,Weight %,1983
2650.0,47.092,1.41276,None kPa,N/A,24150,['C'],A,Resistive pulse heating - millisecond,"origin: commercial source,99.95 weight % (total),mass spectrometry,rod",99.95,Weight %,1983
2700.0,48.536,1.45608,None kPa,N/A,24150,['C'],A,Resistive pulse heating - millisecond,"origin: commercial source,99.95 weight % (total),mass spectrometry,rod",99.95,Weight %,1983
2300.0,40.962,1.22886,None kPa,N/A,24150,['C'],A,Resistive pulse heating - millisecond,"origin: commercial source,99.95 weight % (total),mass spectrometry,rod",99.95,Weight %,1983
2350.0,41.569,1.24707,None kPa,N/A,24150,['C'],A,Resistive pulse heating - millisecond,"origin: commercial source,99.95 weight % (total),mass spectrometry,rod",99.95,Weight %,1983
2400.0,42.235,1.26705,None kPa,N/A,24150,['C'],A,Resistive pulse heating - millisecond,"origin: commercial source,99.95 weight % (total),mass spectrometry,rod",99.95,Weight %,1983
2450.0,42.97,1.2891,None kPa,N/A,24150,['C'],A,Resistive pulse heating - millisecond,"origin: commercial source,99.95 weight % (total),mass spectrometry,rod",99.95,Weight %,1983
2500.0,43.787,1.31361,None kPa,N/A,24150,['C'],A,Resistive pulse heating - millisecond,"origin: commercial source,99.95 weight % (total),mass spectrometry,rod",99.95,Weight %,1983
2550.0,44.701,1.34103,None kPa,N/A,24150,['C'],A,Resistive pulse heating - millisecond,"origin: commercial source,99.95 weight % (total),mass spectrometry,rod",99.95,Weight %,1983
2600.0,45.73,1.3719,None kPa,N/A,24150,['C'],A,Resistive pulse heating - millisecond,"origin: commercial source,99.95 weight % (total),mass spectrometry,rod",99.95,Weight %,1983
2650.0,46.9,1.407,None kPa,N/A,24150,['C'],A,Resistive pulse heating - millisecond,"origin: commercial source,99.95 weight % (total),mass spectrometry,rod",99.95,Weight %,1983
2700.0,48.243,1.44729,None kPa,N/A,24150,['C'],A,Resistive pulse heating - millisecond,"origin: commercial source,99.95 weight % (total),mass spectrometry,rod",99.95,Weight %,1983
2750.0,49.805,1.49415,None kPa,N/A,24150,['C'],A,Resistive pulse heating - millisecond,"origin: commercial source,99.95 weight % (total),mass spectrometry,rod",99.95,Weight %,1983
2800.0,51.53,1.5459,None kPa,N/A,24150,['C'],A,Resistive pulse heating - millisecond,"origin: commercial source,99.95 weight % (total),mass spectrometry,rod",99.95,Weight %,1983
1500.0,31.409,0.94227,1.33322e-05 kPa,N/A,24151,['C'],A,Resistive pulse heating - millisecond,"origin: commercial source,99.95 weight % (total),mass spectrometry,rod",99.95,Weight %,1983
1550.0,31.972,0.95916,None kPa,N/A,24151,['C'],A,Resistive pulse heating - millisecond,"origin: commercial source,99.95 weight % (total),mass spectrometry,rod",99.95,Weight %,1983
1600.0,32.538,0.97614,None kPa,N/A,24151,['C'],A,Resistive pulse heating - millisecond,"origin: commercial source,99.95 weight % (total),mass spectrometry,rod",99.95,Weight %,1983
1650.0,33.097,0.99291,None kPa,N/A,24151,['C'],A,Resistive pulse heating - millisecond,"origin: commercial source,99.95 weight % (total),mass spectrometry,rod",99.95,Weight %,1983
1650.0,32.644,0.97932,None kPa,N/A,24151,['C'],A,Resistive pulse heating - millisecond,"origin: commercial source,99.95 weight % (total),mass spectrometry,rod",99.95,Weight %,1983
1700.0,33.313,0.99939,None kPa,N/A,24151,['C'],A,Resistive pulse heating - millisecond,"origin: commercial source,99.95 weight % (total),mass spectrometry,rod",99.95,Weight %,1983
