Repository: amr8004/PureElementPRL

# Pure Element Thermodynamic modeling with 3rd generation CALPHAD models for multiple elements

## Description
Jupyter notebook for modeling pure elements with selected models via python tools pycalphad and ESPEI

## Running Tutorial
Creating a codespace should immediately open the desired notebook. Just change the element as desired (non-case sensitive) and set what SGTE structure (FCC_A1, BCC_A2, etc.) you would like to compare against.

## Further Resources

## Citation

File: CpCSV/Nb_CP_data.csv (part 8 of 13)
Temperature: K,Heat capacity at constant pressure Cp: J/K/mol,Uncertainty,Pressure,Ref Temp,Data Set ID,State,Representation,Method,Description,Purity,Purity Units,Year
3.3967,0.0152337,0.000380842,None kPa,N/A,18883,['C'],A,Vacuum adiabatic calorimetry,"origin: commercial source,99.94 weight % (total),spectroscopy,wire",99.94,Weight %,1969
3.4864,0.016781,0.000419524,None kPa,N/A,18883,['C'],A,Vacuum adiabatic calorimetry,"origin: commercial source,99.94 weight % (total),spectroscopy,wire",99.94,Weight %,1969
3.5732,0.0188161,0.000470404,None kPa,N/A,18883,['C'],A,Vacuum adiabatic calorimetry,"origin: commercial source,99.94 weight % (total),spectroscopy,wire",99.94,Weight %,1969
3.6761,0.0212722,0.000531805,None kPa,N/A,18883,['C'],A,Vacuum adiabatic calorimetry,"origin: commercial source,99.94 weight % (total),spectroscopy,wire",99.94,Weight %,1969
3.73,0.0223012,0.000557531,None kPa,N/A,18883,['C'],A,Vacuum adiabatic calorimetry,"origin: commercial source,99.94 weight % (total),spectroscopy,wire",99.94,Weight %,1969
3.7548,0.0237967,0.000594917,None kPa,N/A,18883,['C'],A,Vacuum adiabatic calorimetry,"origin: commercial source,99.94 weight % (total),spectroscopy,wire",99.94,Weight %,1969
3.7762,0.0245524,0.000613809,None kPa,N/A,18883,['C'],A,Vacuum adiabatic calorimetry,"origin: commercial source,99.94 weight % (total),spectroscopy,wire",99.94,Weight %,1969
3.8442,0.0256434,0.000641084,None kPa,N/A,18883,['C'],A,Vacuum adiabatic calorimetry,"origin: commercial source,99.94 weight % (total),spectroscopy,wire",99.94,Weight %,1969
3.8658,0.0276371,0.000690927,None kPa,N/A,18883,['C'],A,Vacuum adiabatic calorimetry,"origin: commercial source,99.94 weight % (total),spectroscopy,wire",99.94,Weight %,1969
3.9037,0.0290891,0.000727228,None kPa,N/A,18883,['C'],A,Vacuum adiabatic calorimetry,"origin: commercial source,99.94 weight % (total),spectroscopy,wire",99.94,Weight %,1969
3.9293,0.0312142,0.000780354,None kPa,N/A,18883,['C'],A,Vacuum adiabatic calorimetry,"origin: commercial source,99.94 weight % (total),spectroscopy,wire",99.94,Weight %,1969
3.9785,0.0327533,0.000818834,None kPa,N/A,18883,['C'],A,Vacuum adiabatic calorimetry,"origin: commercial source,99.94 weight % (total),spectroscopy,wire",99.94,Weight %,1969
4.0071,0.0340032,0.00085008,None kPa,N/A,18883,['C'],A,Vacuum adiabatic calorimetry,"origin: commercial source,99.94 weight % (total),spectroscopy,wire",99.94,Weight %,1969
4.0302,0.0355222,0.000888054,None kPa,N/A,18883,['C'],A,Vacuum adiabatic calorimetry,"origin: commercial source,99.94 weight % (total),spectroscopy,wire",99.94,Weight %,1969
4.0626,0.0386558,0.000966395,None kPa,N/A,18883,['C'],A,Vacuum adiabatic calorimetry,"origin: commercial source,99.94 weight % (total),spectroscopy,wire",99.94,Weight %,1969
4.1022,0.0416013,0.00104003,None kPa,N/A,18883,['C'],A,Vacuum adiabatic calorimetry,"origin: commercial source,99.94 weight % (total),spectroscopy,wire",99.94,Weight %,1969
4.1033,0.0404004,0.00101001,None kPa,N/A,18883,['C'],A,Vacuum adiabatic calorimetry,"origin: commercial source,99.94 weight % (total),spectroscopy,wire",99.94,Weight %,1969
4.1426,0.0432831,0.00108208,None kPa,N/A,18883,['C'],A,Vacuum adiabatic calorimetry,"origin: commercial source,99.94 weight % (total),spectroscopy,wire",99.94,Weight %,1969
4.1587,0.046806,0.00117015,None kPa,N/A,18883,['C'],A,Vacuum adiabatic calorimetry,"origin: commercial source,99.94 weight % (total),spectroscopy,wire",99.94,Weight %,1969
4.1838,0.0487661,0.00121915,None kPa,N/A,18883,['C'],A,Vacuum adiabatic calorimetry,"origin: commercial source,99.94 weight % (total),spectroscopy,wire",99.94,Weight %,1969
4.2403,0.0556397,0.00139099,None kPa,N/A,18883,['C'],A,Vacuum adiabatic calorimetry,"origin: commercial source,99.94 weight % (total),spectroscopy,wire",99.94,Weight %,1969
4.2734,0.0605826,0.00151457,None kPa,N/A,18883,['C'],A,Vacuum adiabatic calorimetry,"origin: commercial source,99.94 weight % (total),spectroscopy,wire",99.94,Weight %,1969
4.2923,0.0622192,0.00155548,None kPa,N/A,18883,['C'],A,Vacuum adiabatic calorimetry,"origin: commercial source,99.94 weight % (total),spectroscopy,wire",99.94,Weight %,1969
4.3117,0.0663125,0.00165781,None kPa,N/A,18883,['C'],A,Vacuum adiabatic calorimetry,"origin: commercial source,99.94 weight % (total),spectroscopy,wire",99.94,Weight %,1969
4.3391,0.150433,0.00376082,None kPa,N/A,18883,['C'],A,Vacuum adiabatic calorimetry,"origin: commercial source,99.94 weight % (total),spectroscopy,wire",99.94,Weight %,1969
4.3617,0.142996,0.00357491,None kPa,N/A,18883,['C'],A,Vacuum adiabatic calorimetry,"origin: commercial source,99.94 weight % (total),spectroscopy,wire",99.94,Weight %,1969
4.3787,0.166202,0.00415506,None kPa,N/A,18883,['C'],A,Vacuum adiabatic calorimetry,"origin: commercial source,99.94 weight % (total),spectroscopy,wire",99.94,Weight %,1969
4.3985,0.141108,0.00352769,None kPa,N/A,18883,['C'],A,Vacuum adiabatic calorimetry,"origin: commercial source,99.94 weight % (total),spectroscopy,wire",99.94,Weight %,1969
4.4187,0.133074,0.00332684,None kPa,N/A,18883,['C'],A,Vacuum adiabatic calorimetry,"origin: commercial source,99.94 weight % (total),spectroscopy,wire",99.94,Weight %,1969
4.4353,0.152315,0.00380787,None kPa,N/A,18883,['C'],A,Vacuum adiabatic calorimetry,"origin: commercial source,99.94 weight % (total),spectroscopy,wire",99.94,Weight %,1969
4.4574,0.176735,0.00441836,None kPa,N/A,18883,['C'],A,Vacuum adiabatic calorimetry,"origin: commercial source,99.94 weight % (total),spectroscopy,wire",99.94,Weight %,1969
4.4772,0.199333,0.00498332,None kPa,N/A,18883,['C'],A,Vacuum adiabatic calorimetry,"origin: commercial source,99.94 weight % (total),spectroscopy,wire",99.94,Weight %,1969
4.5038,0.170443,0.00426107,None kPa,N/A,18883,['C'],A,Vacuum adiabatic calorimetry,"origin: commercial source,99.94 weight % (total),spectroscopy,wire",99.94,Weight %,1969
4.5228,0.175193,0.00437983,None kPa,N/A,18883,['C'],A,Vacuum adiabatic calorimetry,"origin: commercial source,99.94 weight % (total),spectroscopy,wire",99.94,Weight %,1969
4.5487,0.165231,0.00413078,None kPa,N/A,18883,['C'],A,Vacuum adiabatic calorimetry,"origin: commercial source,99.94 weight % (total),spectroscopy,wire",99.94,Weight %,1969
4.5662,0.122507,0.00306267,None kPa,N/A,18883,['C'],A,Vacuum adiabatic calorimetry,"origin: commercial source,99.94 weight % (total),spectroscopy,wire",99.94,Weight %,1969
4.5862,0.132162,0.00330404,None kPa,N/A,18883,['C'],A,Vacuum adiabatic calorimetry,"origin: commercial source,99.94 weight % (total),spectroscopy,wire",99.94,Weight %,1969
4.6115,0.114336,0.00285841,None kPa,N/A,18883,['C'],A,Vacuum adiabatic calorimetry,"origin: commercial source,99.94 weight % (total),spectroscopy,wire",99.94,Weight %,1969
4.6289,0.112684,0.0028171,None kPa,N/A,18883,['C'],A,Vacuum adiabatic calorimetry,"origin: commercial source,99.94 weight % (total),spectroscopy,wire",99.94,Weight %,1969
4.6514,0.112556,0.0028139,None kPa,N/A,18883,['C'],A,Vacuum adiabatic calorimetry,"origin: commercial source,99.94 weight % (total),spectroscopy,wire",99.94,Weight %,1969
4.6797,0.108151,0.00270377,None kPa,N/A,18883,['C'],A,Vacuum adiabatic calorimetry,"origin: commercial source,99.94 weight % (total),spectroscopy,wire",99.94,Weight %,1969
4.6914,0.0901828,0.00225457,None kPa,N/A,18883,['C'],A,Vacuum adiabatic calorimetry,"origin: commercial source,99.94 weight % (total),spectroscopy,wire",99.94,Weight %,1969
4.7064,0.0870955,0.00217739,None kPa,N/A,18883,['C'],A,Vacuum adiabatic calorimetry,"origin: commercial source,99.94 weight % (total),spectroscopy,wire",99.94,Weight %,1969
4.7263,0.0776008,0.00194002,None kPa,N/A,18883,['C'],A,Vacuum adiabatic calorimetry,"origin: commercial source,99.94 weight % (total),spectroscopy,wire",99.94,Weight %,1969
4.7544,0.0814069,0.00203517,None kPa,N/A,18883,['C'],A,Vacuum adiabatic calorimetry,"origin: commercial source,99.94 weight % (total),spectroscopy,wire",99.94,Weight %,1969
4.7823,0.080404,0.0020101,None kPa,N/A,18883,['C'],A,Vacuum adiabatic calorimetry,"origin: commercial source,99.94 weight % (total),spectroscopy,wire",99.94,Weight %,1969
4.8021,0.0820664,0.00205166,None kPa,N/A,18883,['C'],A,Vacuum adiabatic calorimetry,"origin: commercial source,99.94 weight % (total),spectroscopy,wire",99.94,Weight %,1969
4.8277,0.0789261,0.00197315,None kPa,N/A,18883,['C'],A,Vacuum adiabatic calorimetry,"origin: commercial source,99.94 weight % (total),spectroscopy,wire",99.94,Weight %,1969
4.8404,0.0771142,0.00192786,None kPa,N/A,18883,['C'],A,Vacuum adiabatic calorimetry,"origin: commercial source,99.94 weight % (total),spectroscopy,wire",99.94,Weight %,1969
4.8619,0.0779135,0.00194784,None kPa,N/A,18883,['C'],A,Vacuum adiabatic calorimetry,"origin: commercial source,99.94 weight % (total),spectroscopy,wire",99.94,Weight %,1969
4.8629,0.0758304,0.00189576,None kPa,N/A,18883,['C'],A,Vacuum adiabatic calorimetry,"origin: commercial source,99.94 weight % (total),spectroscopy,wire",99.94,Weight %,1969
4.895,0.0777091,0.00194273,None kPa,N/A,18883,['C'],A,Vacuum adiabatic calorimetry,"origin: commercial source,99.94 weight % (total),spectroscopy,wire",99.94,Weight %,1969
4.9221,0.0792706,0.00198177,None kPa,N/A,18883,['C'],A,Vacuum adiabatic calorimetry,"origin: commercial source,99.94 weight % (total),spectroscopy,wire",99.94,Weight %,1969
4.9385,0.0808548,0.00202137,None kPa,N/A,18883,['C'],A,Vacuum adiabatic calorimetry,"origin: commercial source,99.94 weight % (total),spectroscopy,wire",99.94,Weight %,1969
4.9797,0.0821599,0.002054,None kPa,N/A,18883,['C'],A,Vacuum adiabatic calorimetry,"origin: commercial source,99.94 weight % (total),spectroscopy,wire",99.94,Weight %,1969
5.0044,0.0807136,0.00201784,None kPa,N/A,18883,['C'],A,Vacuum adiabatic calorimetry,"origin: commercial source,99.94 weight % (total),spectroscopy,wire",99.94,Weight %,1969
5.0328,0.0825408,0.00206352,None kPa,N/A,18883,['C'],A,Vacuum adiabatic calorimetry,"origin: commercial source,99.94 weight % (total),spectroscopy,wire",99.94,Weight %,1969
5.0553,0.0814886,0.00203722,None kPa,N/A,18883,['C'],A,Vacuum adiabatic calorimetry,"origin: commercial source,99.94 weight % (total),spectroscopy,wire",99.94,Weight %,1969
5.0872,0.0825508,0.00206377,None kPa,N/A,18883,['C'],A,Vacuum adiabatic calorimetry,"origin: commercial source,99.94 weight % (total),spectroscopy,wire",99.94,Weight %,1969
5.1558,0.0854062,0.00213515,None kPa,N/A,18883,['C'],A,Vacuum adiabatic calorimetry,"origin: commercial source,99.94 weight % (total),spectroscopy,wire",99.94,Weight %,1969
5.1934,0.0863463,0.00215866,None kPa,N/A,18883,['C'],A,Vacuum adiabatic calorimetry,"origin: commercial source,99.94 weight % (total),spectroscopy,wire",99.94,Weight %,1969
5.2217,0.0857385,0.00214346,None kPa,N/A,18883,['C'],A,Vacuum adiabatic calorimetry,"origin: commercial source,99.94 weight % (total),spectroscopy,wire",99.94,Weight %,1969
5.248,0.0890263,0.00222566,None kPa,N/A,18883,['C'],A,Vacuum adiabatic calorimetry,"origin: commercial source,99.94 weight % (total),spectroscopy,wire",99.94,Weight %,1969
5.2751,0.0895104,0.00223776,None kPa,N/A,18883,['C'],A,Vacuum adiabatic calorimetry,"origin: commercial source,99.94 weight % (total),spectroscopy,wire",99.94,Weight %,1969
5.3012,0.0896043,0.00224011,None kPa,N/A,18883,['C'],A,Vacuum adiabatic calorimetry,"origin: commercial source,99.94 weight % (total),spectroscopy,wire",99.94,Weight %,1969
5.3306,0.091628,0.0022907,None kPa,N/A,18883,['C'],A,Vacuum adiabatic calorimetry,"origin: commercial source,99.94 weight % (total),spectroscopy,wire",99.94,Weight %,1969
5.3608,0.0914686,0.00228672,None kPa,N/A,18883,['C'],A,Vacuum adiabatic calorimetry,"origin: commercial source,99.94 weight % (total),spectroscopy,wire",99.94,Weight %,1969
5.4146,0.0930212,0.00232553,None kPa,N/A,18883,['C'],A,Vacuum adiabatic calorimetry,"origin: commercial source,99.94 weight % (total),spectroscopy,wire",99.94,Weight %,1969
5.4374,0.0958863,0.00239716,None kPa,N/A,18883,['C'],A,Vacuum adiabatic calorimetry,"origin: commercial source,99.94 weight % (total),spectroscopy,wire",99.94,Weight %,1969
5.4679,0.0964756,0.00241189,None kPa,N/A,18883,['C'],A,Vacuum adiabatic calorimetry,"origin: commercial source,99.94 weight % (total),spectroscopy,wire",99.94,Weight %,1969
5.5016,0.0969942,0.00242486,None kPa,N/A,18883,['C'],A,Vacuum adiabatic calorimetry,"origin: commercial source,99.94 weight % (total),spectroscopy,wire",99.94,Weight %,1969
5.5318,0.0981224,0.00245306,None kPa,N/A,18883,['C'],A,Vacuum adiabatic calorimetry,"origin: commercial source,99.94 weight % (total),spectroscopy,wire",99.94,Weight %,1969
5.5395,0.0974536,0.00243634,None kPa,N/A,18883,['C'],A,Vacuum adiabatic calorimetry,"origin: commercial source,99.94 weight % (total),spectroscopy,wire",99.94,Weight %,1969
5.5592,0.0986344,0.00246586,None kPa,N/A,18883,['C'],A,Vacuum adiabatic calorimetry,"origin: commercial source,99.94 weight % (total),spectroscopy,wire",99.94,Weight %,1969
5.6195,0.101708,0.00254271,None kPa,N/A,18883,['C'],A,Vacuum adiabatic calorimetry,"origin: commercial source,99.94 weight % (total),spectroscopy,wire",99.94,Weight %,1969
5.6515,0.102023,0.00255058,None kPa,N/A,18883,['C'],A,Vacuum adiabatic calorimetry,"origin: commercial source,99.94 weight % (total),spectroscopy,wire",99.94,Weight %,1969
5.7042,0.104714,0.00261786,None kPa,N/A,18883,['C'],A,Vacuum adiabatic calorimetry,"origin: commercial source,99.94 weight % (total),spectroscopy,wire",99.94,Weight %,1969
5.7416,0.105507,0.00263769,None kPa,N/A,18883,['C'],A,Vacuum adiabatic calorimetry,"origin: commercial source,99.94 weight % (total),spectroscopy,wire",99.94,Weight %,1969
5.7729,0.106869,0.00267173,None kPa,N/A,18883,['C'],A,Vacuum adiabatic calorimetry,"origin: commercial source,99.94 weight % (total),spectroscopy,wire",99.94,Weight %,1969
5.8659,0.110573,0.00276433,None kPa,N/A,18883,['C'],A,Vacuum adiabatic calorimetry,"origin: commercial source,99.94 weight % (total),spectroscopy,wire",99.94,Weight %,1969
5.9288,0.114872,0.0028718,None kPa,N/A,18883,['C'],A,Vacuum adiabatic calorimetry,"origin: commercial source,99.94 weight % (total),spectroscopy,wire",99.94,Weight %,1969
5.9591,0.115712,0.00289281,None kPa,N/A,18883,['C'],A,Vacuum adiabatic calorimetry,"origin: commercial source,99.94 weight % (total),spectroscopy,wire",99.94,Weight %,1969
5.9988,0.116849,0.00292123,None kPa,N/A,18883,['C'],A,Vacuum adiabatic calorimetry,"origin: commercial source,99.94 weight % (total),spectroscopy,wire",99.94,Weight %,1969
6.0406,0.117324,0.0029331,None kPa,N/A,18883,['C'],A,Vacuum adiabatic calorimetry,"origin: commercial source,99.94 weight % (total),spectroscopy,wire",99.94,Weight %,1969
6.0925,0.119481,0.00298703,None kPa,N/A,18883,['C'],A,Vacuum adiabatic calorimetry,"origin: commercial source,99.94 weight % (total),spectroscopy,wire",99.94,Weight %,1969
6.1242,0.120096,0.00300241,None kPa,N/A,18883,['C'],A,Vacuum adiabatic calorimetry,"origin: commercial source,99.94 weight % (total),spectroscopy,wire",99.94,Weight %,1969
6.1552,0.124081,0.00310204,None kPa,N/A,18883,['C'],A,Vacuum adiabatic calorimetry,"origin: commercial source,99.94 weight % (total),spectroscopy,wire",99.94,Weight %,1969
6.189,0.124474,0.00311185,None kPa,N/A,18883,['C'],A,Vacuum adiabatic calorimetry,"origin: commercial source,99.94 weight % (total),spectroscopy,wire",99.94,Weight %,1969
6.2196,0.12509,0.00312724,None kPa,N/A,18883,['C'],A,Vacuum adiabatic calorimetry,"origin: commercial source,99.94 weight % (total),spectroscopy,wire",99.94,Weight %,1969
6.2524,0.127596,0.0031899,None kPa,N/A,18883,['C'],A,Vacuum adiabatic calorimetry,"origin: commercial source,99.94 weight % (total),spectroscopy,wire",99.94,Weight %,1969
6.2819,0.127256,0.00318141,None kPa,N/A,18883,['C'],A,Vacuum adiabatic calorimetry,"origin: commercial source,99.94 weight % (total),spectroscopy,wire",99.94,Weight %,1969
6.3151,0.129499,0.00323747,None kPa,N/A,18883,['C'],A,Vacuum adiabatic calorimetry,"origin: commercial source,99.94 weight % (total),spectroscopy,wire",99.94,Weight %,1969
6.3526,0.132443,0.00331108,None kPa,N/A,18883,['C'],A,Vacuum adiabatic calorimetry,"origin: commercial source,99.94 weight % (total),spectroscopy,wire",99.94,Weight %,1969
6.3847,0.133142,0.00332855,None kPa,N/A,18883,['C'],A,Vacuum adiabatic calorimetry,"origin: commercial source,99.94 weight % (total),spectroscopy,wire",99.94,Weight %,1969
6.4543,0.136826,0.00342064,None kPa,N/A,18883,['C'],A,Vacuum adiabatic calorimetry,"origin: commercial source,99.94 weight % (total),spectroscopy,wire",99.94,Weight %,1969
6.4732,0.136842,0.00342105,None kPa,N/A,18883,['C'],A,Vacuum adiabatic calorimetry,"origin: commercial source,99.94 weight % (total),spectroscopy,wire",99.94,Weight %,1969
6.5089,0.138578,0.00346446,None kPa,N/A,18883,['C'],A,Vacuum adiabatic calorimetry,"origin: commercial source,99.94 weight % (total),spectroscopy,wire",99.94,Weight %,1969
6.5503,0.129026,0.00322565,None kPa,N/A,18883,['C'],A,Vacuum adiabatic calorimetry,"origin: commercial source,99.94 weight % (total),spectroscopy,wire",99.94,Weight %,1969
6.582,0.118489,0.00296222,None kPa,N/A,18883,['C'],A,Vacuum adiabatic calorimetry,"origin: commercial source,99.94 weight % (total),spectroscopy,wire",99.94,Weight %,1969
6.6113,0.107962,0.00269906,None kPa,N/A,18883,['C'],A,Vacuum adiabatic calorimetry,"origin: commercial source,99.94 weight % (total),spectroscopy,wire",99.94,Weight %,1969
6.6567,0.0989904,0.00247476,None kPa,N/A,18883,['C'],A,Vacuum adiabatic calorimetry,"origin: commercial source,99.94 weight % (total),spectroscopy,wire",99.94,Weight %,1969
6.6849,0.0933072,0.00233268,None kPa,N/A,18883,['C'],A,Vacuum adiabatic calorimetry,"origin: commercial source,99.94 weight % (total),spectroscopy,wire",99.94,Weight %,1969
6.7112,0.0912565,0.00228141,None kPa,N/A,18883,['C'],A,Vacuum adiabatic calorimetry,"origin: commercial source,99.94 weight % (total),spectroscopy,wire",99.94,Weight %,1969
6.7458,0.0905526,0.00226382,None kPa,N/A,18883,['C'],A,Vacuum adiabatic calorimetry,"origin: commercial source,99.94 weight % (total),spectroscopy,wire",99.94,Weight %,1969
6.7578,0.0928098,0.00232025,None kPa,N/A,18883,['C'],A,Vacuum adiabatic calorimetry,"origin: commercial source,99.94 weight % (total),spectroscopy,wire",99.94,Weight %,1969
6.783,0.0934765,0.00233691,None kPa,N/A,18883,['C'],A,Vacuum adiabatic calorimetry,"origin: commercial source,99.94 weight % (total),spectroscopy,wire",99.94,Weight %,1969
6.8375,0.0946113,0.00236528,None kPa,N/A,18883,['C'],A,Vacuum adiabatic calorimetry,"origin: commercial source,99.94 weight % (total),spectroscopy,wire",99.94,Weight %,1969
6.8711,0.0952597,0.00238149,None kPa,N/A,18883,['C'],A,Vacuum adiabatic calorimetry,"origin: commercial source,99.94 weight % (total),spectroscopy,wire",99.94,Weight %,1969
6.9075,0.0965619,0.00241405,None kPa,N/A,18883,['C'],A,Vacuum adiabatic calorimetry,"origin: commercial source,99.94 weight % (total),spectroscopy,wire",99.94,Weight %,1969
7.0277,0.0988457,0.00247114,None kPa,N/A,18883,['C'],A,Vacuum adiabatic calorimetry,"origin: commercial source,99.94 weight % (total),spectroscopy,wire",99.94,Weight %,1969
7.0579,0.0994999,0.0024875,None kPa,N/A,18883,['C'],A,Vacuum adiabatic calorimetry,"origin: commercial source,99.94 weight % (total),spectroscopy,wire",99.94,Weight %,1969
7.0854,0.100453,0.00251132,None kPa,N/A,18883,['C'],A,Vacuum adiabatic calorimetry,"origin: commercial source,99.94 weight % (total),spectroscopy,wire",99.94,Weight %,1969
1.064,0.00010066,2.5165e-06,None kPa,N/A,18883,['C'],A,Vacuum adiabatic calorimetry,"origin: commercial source,99.94 weight % (total),spectroscopy,wire",99.94,Weight %,1969
1.34,0.00040121,1.00303e-05,None kPa,N/A,18883,['C'],A,Vacuum adiabatic calorimetry,"origin: commercial source,99.94 weight % (total),spectroscopy,wire",99.94,Weight %,1969
1.6952,0.00089268,2.2317e-05,None kPa,N/A,18883,['C'],A,Vacuum adiabatic calorimetry,"origin: commercial source,99.94 weight % (total),spectroscopy,wire",99.94,Weight %,1969
1.9592,0.00153526,3.83815e-05,None kPa,N/A,18883,['C'],A,Vacuum adiabatic calorimetry,"origin: commercial source,99.94 weight % (total),spectroscopy,wire",99.94,Weight %,1969
2.2055,0.00275463,6.88658e-05,None kPa,N/A,18883,['C'],A,Vacuum adiabatic calorimetry,"origin: commercial source,99.94 weight % (total),spectroscopy,wire",99.94,Weight %,1969
2.4254,0.00488032,0.000122008,None kPa,N/A,18883,['C'],A,Vacuum adiabatic calorimetry,"origin: commercial source,99.94 weight % (total),spectroscopy,wire",99.94,Weight %,1969
2.6155,0.00843692,0.000210923,None kPa,N/A,18883,['C'],A,Vacuum adiabatic calorimetry,"origin: commercial source,99.94 weight % (total),spectroscopy,wire",99.94,Weight %,1969
2.7971,0.0159044,0.000397611,None kPa,N/A,18883,['C'],A,Vacuum adiabatic calorimetry,"origin: commercial source,99.94 weight % (total),spectroscopy,wire",99.94,Weight %,1969
2.8674,0.0312025,0.000780063,None kPa,N/A,18883,['C'],A,Vacuum adiabatic calorimetry,"origin: commercial source,99.94 weight % (total),spectroscopy,wire",99.94,Weight %,1969
2.8758,0.0216937,0.000542342,None kPa,N/A,18883,['C'],A,Vacuum adiabatic calorimetry,"origin: commercial source,99.94 weight % (total),spectroscopy,wire",99.94,Weight %,1969
2.9309,0.0302799,0.000756998,None kPa,N/A,18883,['C'],A,Vacuum adiabatic calorimetry,"origin: commercial source,99.94 weight % (total),spectroscopy,wire",99.94,Weight %,1969
2.9555,0.0346816,0.000867039,None kPa,N/A,18883,['C'],A,Vacuum adiabatic calorimetry,"origin: commercial source,99.94 weight % (total),spectroscopy,wire",99.94,Weight %,1969
2.9608,0.0375315,0.000938288,None kPa,N/A,18883,['C'],A,Vacuum adiabatic calorimetry,"origin: commercial source,99.94 weight % (total),spectroscopy,wire",99.94,Weight %,1969
2.9839,0.0414556,0.00103639,None kPa,N/A,18883,['C'],A,Vacuum adiabatic calorimetry,"origin: commercial source,99.94 weight % (total),spectroscopy,wire",99.94,Weight %,1969
3.0356,0.0480947,0.00120237,None kPa,N/A,18883,['C'],A,Vacuum adiabatic calorimetry,"origin: commercial source,99.94 weight % (total),spectroscopy,wire",99.94,Weight %,1969
3.0485,0.0371799,0.000929498,None kPa,N/A,18883,['C'],A,Vacuum adiabatic calorimetry,"origin: commercial source,99.94 weight % (total),spectroscopy,wire",99.94,Weight %,1969
3.0985,0.0528508,0.00132127,None kPa,N/A,18883,['C'],A,Vacuum adiabatic calorimetry,"origin: commercial source,99.94 weight % (total),spectroscopy,wire",99.94,Weight %,1969
3.1006,0.047428,0.0011857,None kPa,N/A,18883,['C'],A,Vacuum adiabatic calorimetry,"origin: commercial source,99.94 weight % (total),spectroscopy,wire",99.94,Weight %,1969
3.1519,0.0793358,0.00198339,None kPa,N/A,18883,['C'],A,Vacuum adiabatic calorimetry,"origin: commercial source,99.94 weight % (total),spectroscopy,wire",99.94,Weight %,1969
3.1842,0.063688,0.0015922,None kPa,N/A,18883,['C'],A,Vacuum adiabatic calorimetry,"origin: commercial source,99.94 weight % (total),spectroscopy,wire",99.94,Weight %,1969
3.2301,0.0659288,0.00164822,None kPa,N/A,18883,['C'],A,Vacuum adiabatic calorimetry,"origin: commercial source,99.94 weight % (total),spectroscopy,wire",99.94,Weight %,1969
3.2603,0.0460496,0.00115124,None kPa,N/A,18883,['C'],A,Vacuum adiabatic calorimetry,"origin: commercial source,99.94 weight % (total),spectroscopy,wire",99.94,Weight %,1969
3.2903,0.0484943,0.00121236,None kPa,N/A,18883,['C'],A,Vacuum adiabatic calorimetry,"origin: commercial source,99.94 weight % (total),spectroscopy,wire",99.94,Weight %,1969
3.3281,0.0518748,0.00129687,None kPa,N/A,18883,['C'],A,Vacuum adiabatic calorimetry,"origin: commercial source,99.94 weight % (total),spectroscopy,wire",99.94,Weight %,1969
3.3574,0.0529444,0.00132361,None kPa,N/A,18883,['C'],A,Vacuum adiabatic calorimetry,"origin: commercial source,99.94 weight % (total),spectroscopy,wire",99.94,Weight %,1969
3.3994,0.0450785,0.00112696,None kPa,N/A,18883,['C'],A,Vacuum adiabatic calorimetry,"origin: commercial source,99.94 weight % (total),spectroscopy,wire",99.94,Weight %,1969
3.4389,0.0430687,0.00107672,None kPa,N/A,18883,['C'],A,Vacuum adiabatic calorimetry,"origin: commercial source,99.94 weight % (total),spectroscopy,wire",99.94,Weight %,1969
3.4737,0.0414748,0.00103687,None kPa,N/A,18883,['C'],A,Vacuum adiabatic calorimetry,"origin: commercial source,99.94 weight % (total),spectroscopy,wire",99.94,Weight %,1969
3.5124,0.0401334,0.00100334,None kPa,N/A,18883,['C'],A,Vacuum adiabatic calorimetry,"origin: commercial source,99.94 weight % (total),spectroscopy,wire",99.94,Weight %,1969
4.4557,0.0593913,0.00148478,None kPa,N/A,18883,['C'],A,Vacuum adiabatic calorimetry,"origin: commercial source,99.94 weight % (total),spectroscopy,wire",99.94,Weight %,1969
4.6777,0.0652773,0.00163193,None kPa,N/A,18883,['C'],A,Vacuum adiabatic calorimetry,"origin: commercial source,99.94 weight % (total),spectroscopy,wire",99.94,Weight %,1969
4.882,0.0713816,0.00178454,None kPa,N/A,18883,['C'],A,Vacuum adiabatic calorimetry,"origin: commercial source,99.94 weight % (total),spectroscopy,wire",99.94,Weight %,1969
5.0766,0.0773648,0.00193412,None kPa,N/A,18883,['C'],A,Vacuum adiabatic calorimetry,"origin: commercial source,99.94 weight % (total),spectroscopy,wire",99.94,Weight %,1969
5.2761,0.0844726,0.00211181,None kPa,N/A,18883,['C'],A,Vacuum adiabatic calorimetry,"origin: commercial source,99.94 weight % (total),spectroscopy,wire",99.94,Weight %,1969
5.4663,0.0915684,0.00228921,None kPa,N/A,18883,['C'],A,Vacuum adiabatic calorimetry,"origin: commercial source,99.94 weight % (total),spectroscopy,wire",99.94,Weight %,1969
5.6408,0.0986289,0.00246572,None kPa,N/A,18883,['C'],A,Vacuum adiabatic calorimetry,"origin: commercial source,99.94 weight % (total),spectroscopy,wire",99.94,Weight %,1969
5.8152,0.105901,0.00264752,None kPa,N/A,18883,['C'],A,Vacuum adiabatic calorimetry,"origin: commercial source,99.94 weight % (total),spectroscopy,wire",99.94,Weight %,1969
5.9933,0.113831,0.00284578,None kPa,N/A,18883,['C'],A,Vacuum adiabatic calorimetry,"origin: commercial source,99.94 weight % (total),spectroscopy,wire",99.94,Weight %,1969
6.0764,0.117944,0.00294859,None kPa,N/A,18883,['C'],A,Vacuum adiabatic calorimetry,"origin: commercial source,99.94 weight % (total),spectroscopy,wire",99.94,Weight %,1969
6.1098,0.116249,0.00290623,None kPa,N/A,18883,['C'],A,Vacuum adiabatic calorimetry,"origin: commercial source,99.94 weight % (total),spectroscopy,wire",99.94,Weight %,1969
6.1282,0.112654,0.00281634,None kPa,N/A,18883,['C'],A,Vacuum adiabatic calorimetry,"origin: commercial source,99.94 weight % (total),spectroscopy,wire",99.94,Weight %,1969
6.1946,0.0962369,0.00240592,None kPa,N/A,18883,['C'],A,Vacuum adiabatic calorimetry,"origin: commercial source,99.94 weight % (total),spectroscopy,wire",99.94,Weight %,1969
6.2398,0.0859558,0.00214889,None kPa,N/A,18883,['C'],A,Vacuum adiabatic calorimetry,"origin: commercial source,99.94 weight % (total),spectroscopy,wire",99.94,Weight %,1969
6.3022,0.0801312,0.00200328,None kPa,N/A,18883,['C'],A,Vacuum adiabatic calorimetry,"origin: commercial source,99.94 weight % (total),spectroscopy,wire",99.94,Weight %,1969
1.166,0.00642511,0.000160628,None kPa,N/A,18883,['C'],A,Vacuum adiabatic calorimetry,"origin: commercial source,99.94 weight % (total),spectroscopy,wire",99.94,Weight %,1969
1.243,0.00711445,0.000177861,None kPa,N/A,18883,['C'],A,Vacuum adiabatic calorimetry,"origin: commercial source,99.94 weight % (total),spectroscopy,wire",99.94,Weight %,1969
1.3891,0.0078953,0.000197383,None kPa,N/A,18883,['C'],A,Vacuum adiabatic calorimetry,"origin: commercial source,99.94 weight % (total),spectroscopy,wire",99.94,Weight %,1969
1.5322,0.00903225,0.000225806,None kPa,N/A,18883,['C'],A,Vacuum adiabatic calorimetry,"origin: commercial source,99.94 weight % (total),spectroscopy,wire",99.94,Weight %,1969
1.6558,0.0100369,0.000250922,None kPa,N/A,18883,['C'],A,Vacuum adiabatic calorimetry,"origin: commercial source,99.94 weight % (total),spectroscopy,wire",99.94,Weight %,1969
1.8041,0.0114351,0.000285879,None kPa,N/A,18883,['C'],A,Vacuum adiabatic calorimetry,"origin: commercial source,99.94 weight % (total),spectroscopy,wire",99.94,Weight %,1969
1.9264,0.012725,0.000318125,None kPa,N/A,18883,['C'],A,Vacuum adiabatic calorimetry,"origin: commercial source,99.94 weight % (total),spectroscopy,wire",99.94,Weight %,1969
2.0108,0.0136508,0.000341271,None kPa,N/A,18883,['C'],A,Vacuum adiabatic calorimetry,"origin: commercial source,99.94 weight % (total),spectroscopy,wire",99.94,Weight %,1969
2.0942,0.0144964,0.00036241,None kPa,N/A,18883,['C'],A,Vacuum adiabatic calorimetry,"origin: commercial source,99.94 weight % (total),spectroscopy,wire",99.94,Weight %,1969
2.1808,0.0155874,0.000389685,None kPa,N/A,18883,['C'],A,Vacuum adiabatic calorimetry,"origin: commercial source,99.94 weight % (total),spectroscopy,wire",99.94,Weight %,1969
2.2505,0.0164867,0.000412168,None kPa,N/A,18883,['C'],A,Vacuum adiabatic calorimetry,"origin: commercial source,99.94 weight % (total),spectroscopy,wire",99.94,Weight %,1969
2.3232,0.017319,0.000432975,None kPa,N/A,18883,['C'],A,Vacuum adiabatic calorimetry,"origin: commercial source,99.94 weight % (total),spectroscopy,wire",99.94,Weight %,1969
2.4105,0.0183484,0.00045871,None kPa,N/A,18883,['C'],A,Vacuum adiabatic calorimetry,"origin: commercial source,99.94 weight % (total),spectroscopy,wire",99.94,Weight %,1969
2.4785,0.0194011,0.000485027,None kPa,N/A,18883,['C'],A,Vacuum adiabatic calorimetry,"origin: commercial source,99.94 weight % (total),spectroscopy,wire",99.94,Weight %,1969
2.5624,0.0204062,0.000510155,None kPa,N/A,18883,['C'],A,Vacuum adiabatic calorimetry,"origin: commercial source,99.94 weight % (total),spectroscopy,wire",99.94,Weight %,1969
2.6508,0.0217068,0.00054267,None kPa,N/A,18883,['C'],A,Vacuum adiabatic calorimetry,"origin: commercial source,99.94 weight % (total),spectroscopy,wire",99.94,Weight %,1969
2.8486,0.024937,0.000623426,None kPa,N/A,18883,['C'],A,Vacuum adiabatic calorimetry,"origin: commercial source,99.94 weight % (total),spectroscopy,wire",99.94,Weight %,1969
2.9526,0.0267199,0.000667998,None kPa,N/A,18883,['C'],A,Vacuum adiabatic calorimetry,"origin: commercial source,99.94 weight % (total),spectroscopy,wire",99.94,Weight %,1969
3.0624,0.0287334,0.000718336,None kPa,N/A,18883,['C'],A,Vacuum adiabatic calorimetry,"origin: commercial source,99.94 weight % (total),spectroscopy,wire",99.94,Weight %,1969
3.1616,0.0304429,0.000761072,None kPa,N/A,18883,['C'],A,Vacuum adiabatic calorimetry,"origin: commercial source,99.94 weight % (total),spectroscopy,wire",99.94,Weight %,1969
3.2774,0.0326957,0.000817394,None kPa,N/A,18883,['C'],A,Vacuum adiabatic calorimetry,"origin: commercial source,99.94 weight % (total),spectroscopy,wire",99.94,Weight %,1969
3.3583,0.0341724,0.00085431,None kPa,N/A,18883,['C'],A,Vacuum adiabatic calorimetry,"origin: commercial source,99.94 weight % (total),spectroscopy,wire",99.94,Weight %,1969
3.4812,0.0365991,0.000914978,None kPa,N/A,18883,['C'],A,Vacuum adiabatic calorimetry,"origin: commercial source,99.94 weight % (total),spectroscopy,wire",99.94,Weight %,1969
3.6079,0.039386,0.00098465,None kPa,N/A,18883,['C'],A,Vacuum adiabatic calorimetry,"origin: commercial source,99.94 weight % (total),spectroscopy,wire",99.94,Weight %,1969
3.7455,0.0427769,0.00106942,None kPa,N/A,18883,['C'],A,Vacuum adiabatic calorimetry,"origin: commercial source,99.94 weight % (total),spectroscopy,wire",99.94,Weight %,1969
3.8065,0.0443843,0.00110961,None kPa,N/A,18883,['C'],A,Vacuum adiabatic calorimetry,"origin: commercial source,99.94 weight % (total),spectroscopy,wire",99.94,Weight %,1969
3.8696,0.0455106,0.00113776,None kPa,N/A,18883,['C'],A,Vacuum adiabatic calorimetry,"origin: commercial source,99.94 weight % (total),spectroscopy,wire",99.94,Weight %,1969
4.0407,0.04994,0.0012485,None kPa,N/A,18883,['C'],A,Vacuum adiabatic calorimetry,"origin: commercial source,99.94 weight % (total),spectroscopy,wire",99.94,Weight %,1969
4.1245,0.0517882,0.0012947,None kPa,N/A,18883,['C'],A,Vacuum adiabatic calorimetry,"origin: commercial source,99.94 weight % (total),spectroscopy,wire",99.94,Weight %,1969
4.2426,0.0549628,0.00137407,None kPa,N/A,18883,['C'],A,Vacuum adiabatic calorimetry,"origin: commercial source,99.94 weight % (total),spectroscopy,wire",99.94,Weight %,1969
4.341,0.0575115,0.00143779,None kPa,N/A,18883,['C'],A,Vacuum adiabatic calorimetry,"origin: commercial source,99.94 weight % (total),spectroscopy,wire",99.94,Weight %,1969
4.4427,0.0610365,0.00152591,None kPa,N/A,18883,['C'],A,Vacuum adiabatic calorimetry,"origin: commercial source,99.94 weight % (total),spectroscopy,wire",99.94,Weight %,1969
4.5085,0.0628813,0.00157203,None kPa,N/A,18883,['C'],A,Vacuum adiabatic calorimetry,"origin: commercial source,99.94 weight % (total),spectroscopy,wire",99.94,Weight %,1969
4.5749,0.0642264,0.00160566,None kPa,N/A,18883,['C'],A,Vacuum adiabatic calorimetry,"origin: commercial source,99.94 weight % (total),spectroscopy,wire",99.94,Weight %,1969
4.6281,0.0658085,0.00164521,None kPa,N/A,18883,['C'],A,Vacuum adiabatic calorimetry,"origin: commercial source,99.94 weight % (total),spectroscopy,wire",99.94,Weight %,1969
4.6735,0.0673648,0.00168412,None kPa,N/A,18883,['C'],A,Vacuum adiabatic calorimetry,"origin: commercial source,99.94 weight % (total),spectroscopy,wire",99.94,Weight %,1969
4.7665,0.0661571,0.00165393,None kPa,N/A,18883,['C'],A,Vacuum adiabatic calorimetry,"origin: commercial source,99.94 weight % (total),spectroscopy,wire",99.94,Weight %,1969
4.8282,0.0620109,0.00155027,None kPa,N/A,18883,['C'],A,Vacuum adiabatic calorimetry,"origin: commercial source,99.94 weight % (total),spectroscopy,wire",99.94,Weight %,1969
4.8843,0.0578644,0.00144661,None kPa,N/A,18883,['C'],A,Vacuum adiabatic calorimetry,"origin: commercial source,99.94 weight % (total),spectroscopy,wire",99.94,Weight %,1969
4.9504,0.0545965,0.00136491,None kPa,N/A,18883,['C'],A,Vacuum adiabatic calorimetry,"origin: commercial source,99.94 weight % (total),spectroscopy,wire",99.94,Weight %,1969
5.0458,0.0546439,0.0013661,None kPa,N/A,18883,['C'],A,Vacuum adiabatic calorimetry,"origin: commercial source,99.94 weight % (total),spectroscopy,wire",99.94,Weight %,1969
5.1112,0.055893,0.00139732,None kPa,N/A,18883,['C'],A,Vacuum adiabatic calorimetry,"origin: commercial source,99.94 weight % (total),spectroscopy,wire",99.94,Weight %,1969
5.2424,0.0581393,0.00145348,None kPa,N/A,18883,['C'],A,Vacuum adiabatic calorimetry,"origin: commercial source,99.94 weight % (total),spectroscopy,wire",99.94,Weight %,1969
5.3487,0.0601719,0.0015043,None kPa,N/A,18883,['C'],A,Vacuum adiabatic calorimetry,"origin: commercial source,99.94 weight % (total),spectroscopy,wire",99.94,Weight %,1969
5.4113,0.0614862,0.00153716,None kPa,N/A,18883,['C'],A,Vacuum adiabatic calorimetry,"origin: commercial source,99.94 weight % (total),spectroscopy,wire",99.94,Weight %,1969
5.4837,0.0627464,0.00156866,None kPa,N/A,18883,['C'],A,Vacuum adiabatic calorimetry,"origin: commercial source,99.94 weight % (total),spectroscopy,wire",99.94,Weight %,1969
5.5452,0.0638546,0.00159636,None kPa,N/A,18883,['C'],A,Vacuum adiabatic calorimetry,"origin: commercial source,99.94 weight % (total),spectroscopy,wire",99.94,Weight %,1969
5.6129,0.0650422,0.00162606,None kPa,N/A,18883,['C'],A,Vacuum adiabatic calorimetry,"origin: commercial source,99.94 weight % (total),spectroscopy,wire",99.94,Weight %,1969
5.6794,0.0667306,0.00166827,None kPa,N/A,18883,['C'],A,Vacuum adiabatic calorimetry,"origin: commercial source,99.94 weight % (total),spectroscopy,wire",99.94,Weight %,1969
5.7467,0.0682063,0.00170516,None kPa,N/A,18883,['C'],A,Vacuum adiabatic calorimetry,"origin: commercial source,99.94 weight % (total),spectroscopy,wire",99.94,Weight %,1969
5.8119,0.0693917,0.00173479,None kPa,N/A,18883,['C'],A,Vacuum adiabatic calorimetry,"origin: commercial source,99.94 weight % (total),spectroscopy,wire",99.94,Weight %,1969
5.8861,0.0712195,0.00178049,None kPa,N/A,18883,['C'],A,Vacuum adiabatic calorimetry,"origin: commercial source,99.94 weight % (total),spectroscopy,wire",99.94,Weight %,1969
5.932,0.0719304,0.00179826,None kPa,N/A,18883,['C'],A,Vacuum adiabatic calorimetry,"origin: commercial source,99.94 weight % (total),spectroscopy,wire",99.94,Weight %,1969
5.9989,0.0735469,0.00183867,None kPa,N/A,18883,['C'],A,Vacuum adiabatic calorimetry,"origin: commercial source,99.94 weight % (total),spectroscopy,wire",99.94,Weight %,1969
6.0527,0.0749279,0.0018732,None kPa,N/A,18883,['C'],A,Vacuum adiabatic calorimetry,"origin: commercial source,99.94 weight % (total),spectroscopy,wire",99.94,Weight %,1969
0.8944,0.00553418,0.000138355,None kPa,N/A,18883,['C'],A,Vacuum adiabatic calorimetry,"origin: commercial source,99.94 weight % (total),spectroscopy,wire",99.94,Weight %,1969
1.1094,0.00685268,0.000171317,None kPa,N/A,18883,['C'],A,Vacuum adiabatic calorimetry,"origin: commercial source,99.94 weight % (total),spectroscopy,wire",99.94,Weight %,1969
1.1901,0.00761526,0.000190382,None kPa,N/A,18883,['C'],A,Vacuum adiabatic calorimetry,"origin: commercial source,99.94 weight % (total),spectroscopy,wire",99.94,Weight %,1969
1.3667,0.00877384,0.000219346,None kPa,N/A,18883,['C'],A,Vacuum adiabatic calorimetry,"origin: commercial source,99.94 weight % (total),spectroscopy,wire",99.94,Weight %,1969
1.466,0.00977956,0.000244489,None kPa,N/A,18883,['C'],A,Vacuum adiabatic calorimetry,"origin: commercial source,99.94 weight % (total),spectroscopy,wire",99.94,Weight %,1969
1.5677,0.0106717,0.000266794,None kPa,N/A,18883,['C'],A,Vacuum adiabatic calorimetry,"origin: commercial source,99.94 weight % (total),spectroscopy,wire",99.94,Weight %,1969
1.6432,0.0114281,0.000285703,None kPa,N/A,18883,['C'],A,Vacuum adiabatic calorimetry,"origin: commercial source,99.94 weight % (total),spectroscopy,wire",99.94,Weight %,1969
1.7428,0.012309,0.000307724,None kPa,N/A,18883,['C'],A,Vacuum adiabatic calorimetry,"origin: commercial source,99.94 weight % (total),spectroscopy,wire",99.94,Weight %,1969
1.7833,0.0129878,0.000324695,None kPa,N/A,18883,['C'],A,Vacuum adiabatic calorimetry,"origin: commercial source,99.94 weight % (total),spectroscopy,wire",99.94,Weight %,1969
1.8754,0.0137339,0.000343347,None kPa,N/A,18883,['C'],A,Vacuum adiabatic calorimetry,"origin: commercial source,99.94 weight % (total),spectroscopy,wire",99.94,Weight %,1969
1.9633,0.0147088,0.000367719,None kPa,N/A,18883,['C'],A,Vacuum adiabatic calorimetry,"origin: commercial source,99.94 weight % (total),spectroscopy,wire",99.94,Weight %,1969
2.0346,0.0155865,0.000389662,None kPa,N/A,18883,['C'],A,Vacuum adiabatic calorimetry,"origin: commercial source,99.94 weight % (total),spectroscopy,wire",99.94,Weight %,1969
2.1136,0.0165884,0.000414709,None kPa,N/A,18883,['C'],A,Vacuum adiabatic calorimetry,"origin: commercial source,99.94 weight % (total),spectroscopy,wire",99.94,Weight %,1969
2.2016,0.0174911,0.000437278,None kPa,N/A,18883,['C'],A,Vacuum adiabatic calorimetry,"origin: commercial source,99.94 weight % (total),spectroscopy,wire",99.94,Weight %,1969
2.2987,0.0185485,0.000463713,None kPa,N/A,18883,['C'],A,Vacuum adiabatic calorimetry,"origin: commercial source,99.94 weight % (total),spectroscopy,wire",99.94,Weight %,1969
2.3579,0.0194906,0.000487265,None kPa,N/A,18883,['C'],A,Vacuum adiabatic calorimetry,"origin: commercial source,99.94 weight % (total),spectroscopy,wire",99.94,Weight %,1969
2.4284,0.0202437,0.000506093,None kPa,N/A,18883,['C'],A,Vacuum adiabatic calorimetry,"origin: commercial source,99.94 weight % (total),spectroscopy,wire",99.94,Weight %,1969
2.4854,0.0210222,0.000525556,None kPa,N/A,18883,['C'],A,Vacuum adiabatic calorimetry,"origin: commercial source,99.94 weight % (total),spectroscopy,wire",99.94,Weight %,1969
2.6608,0.0233792,0.000584481,None kPa,N/A,18883,['C'],A,Vacuum adiabatic calorimetry,"origin: commercial source,99.94 weight % (total),spectroscopy,wire",99.94,Weight %,1969
2.7503,0.0249662,0.000624155,None kPa,N/A,18883,['C'],A,Vacuum adiabatic calorimetry,"origin: commercial source,99.94 weight % (total),spectroscopy,wire",99.94,Weight %,1969
