Repository: amr8004/PureElementPRL

# Pure Element Thermodynamic modeling with 3rd generation CALPHAD models for multiple elements

## Description
Jupyter notebook for modeling pure elements with selected models via python tools pycalphad and ESPEI

## Running Tutorial
Creating a codespace should immediately open the desired notebook. Just change the element as desired (non-case sensitive) and set what SGTE structure (FCC_A1, BCC_A2, etc.) you would like to compare against.

## Further Resources

## Citation

File: CpCSV/V_CP_data.csv (part 8 of 11)
Temperature: K,Heat capacity at constant pressure Cp: J/K/mol,Uncertainty,Pressure,Ref Temp,Data Set ID,State,Representation,Method,Description,Purity,Purity Units,Year
7.28732,0.0819335,0.00163867,None kPa,N/A,19980,['C'],A,Vacuum adiabatic calorimetry,"origin: commercial source,99.96 % (total),chemical analysis,chunk",99.96,Not Specified %,1971
7.32482,0.0828869,0.00165774,None kPa,N/A,19980,['C'],A,Vacuum adiabatic calorimetry,"origin: commercial source,99.96 % (total),chemical analysis,chunk",99.96,Not Specified %,1971
7.66198,0.088335,0.0017667,None kPa,N/A,19980,['C'],A,Vacuum adiabatic calorimetry,"origin: commercial source,99.96 % (total),chemical analysis,chunk",99.96,Not Specified %,1971
7.78049,0.09061,0.0018122,None kPa,N/A,19980,['C'],A,Vacuum adiabatic calorimetry,"origin: commercial source,99.96 % (total),chemical analysis,chunk",99.96,Not Specified %,1971
7.96649,0.0939441,0.00187888,None kPa,N/A,19980,['C'],A,Vacuum adiabatic calorimetry,"origin: commercial source,99.96 % (total),chemical analysis,chunk",99.96,Not Specified %,1971
8.03075,0.0943597,0.00188719,None kPa,N/A,19980,['C'],A,Vacuum adiabatic calorimetry,"origin: commercial source,99.96 % (total),chemical analysis,chunk",99.96,Not Specified %,1971
8.22435,0.0983164,0.00196633,None kPa,N/A,19980,['C'],A,Vacuum adiabatic calorimetry,"origin: commercial source,99.96 % (total),chemical analysis,chunk",99.96,Not Specified %,1971
8.55611,0.103923,0.00207847,None kPa,N/A,19980,['C'],A,Vacuum adiabatic calorimetry,"origin: commercial source,99.96 % (total),chemical analysis,chunk",99.96,Not Specified %,1971
8.87964,0.109684,0.00219368,None kPa,N/A,19980,['C'],A,Vacuum adiabatic calorimetry,"origin: commercial source,99.96 % (total),chemical analysis,chunk",99.96,Not Specified %,1971
9.15975,0.115295,0.00230589,None kPa,N/A,19980,['C'],A,Vacuum adiabatic calorimetry,"origin: commercial source,99.96 % (total),chemical analysis,chunk",99.96,Not Specified %,1971
9.51667,0.121894,0.00243789,None kPa,N/A,19980,['C'],A,Vacuum adiabatic calorimetry,"origin: commercial source,99.96 % (total),chemical analysis,chunk",99.96,Not Specified %,1971
9.61234,0.124105,0.0024821,None kPa,N/A,19980,['C'],A,Vacuum adiabatic calorimetry,"origin: commercial source,99.96 % (total),chemical analysis,chunk",99.96,Not Specified %,1971
9.87907,0.130154,0.00260308,None kPa,N/A,19980,['C'],A,Vacuum adiabatic calorimetry,"origin: commercial source,99.96 % (total),chemical analysis,chunk",99.96,Not Specified %,1971
10.2763,0.13775,0.002755,None kPa,N/A,19980,['C'],A,Vacuum adiabatic calorimetry,"origin: commercial source,99.96 % (total),chemical analysis,chunk",99.96,Not Specified %,1971
10.4189,0.141864,0.00283728,None kPa,N/A,19980,['C'],A,Vacuum adiabatic calorimetry,"origin: commercial source,99.96 % (total),chemical analysis,chunk",99.96,Not Specified %,1971
10.7374,0.148891,0.00297781,None kPa,N/A,19980,['C'],A,Vacuum adiabatic calorimetry,"origin: commercial source,99.96 % (total),chemical analysis,chunk",99.96,Not Specified %,1971
10.8294,0.150773,0.00301547,None kPa,N/A,19980,['C'],A,Vacuum adiabatic calorimetry,"origin: commercial source,99.96 % (total),chemical analysis,chunk",99.96,Not Specified %,1971
11.1939,0.159274,0.00318548,None kPa,N/A,19980,['C'],A,Vacuum adiabatic calorimetry,"origin: commercial source,99.96 % (total),chemical analysis,chunk",99.96,Not Specified %,1971
11.2884,0.16156,0.0032312,None kPa,N/A,19980,['C'],A,Vacuum adiabatic calorimetry,"origin: commercial source,99.96 % (total),chemical analysis,chunk",99.96,Not Specified %,1971
11.702,0.170221,0.00340443,None kPa,N/A,19980,['C'],A,Vacuum adiabatic calorimetry,"origin: commercial source,99.96 % (total),chemical analysis,chunk",99.96,Not Specified %,1971
11.7785,0.172637,0.00345274,None kPa,N/A,19980,['C'],A,Vacuum adiabatic calorimetry,"origin: commercial source,99.96 % (total),chemical analysis,chunk",99.96,Not Specified %,1971
12.2037,0.183955,0.00367911,None kPa,N/A,19980,['C'],A,Vacuum adiabatic calorimetry,"origin: commercial source,99.96 % (total),chemical analysis,chunk",99.96,Not Specified %,1971
12.3089,0.189148,0.00378296,None kPa,N/A,19980,['C'],A,Vacuum adiabatic calorimetry,"origin: commercial source,99.96 % (total),chemical analysis,chunk",99.96,Not Specified %,1971
12.7057,0.198573,0.00397146,None kPa,N/A,19980,['C'],A,Vacuum adiabatic calorimetry,"origin: commercial source,99.96 % (total),chemical analysis,chunk",99.96,Not Specified %,1971
12.8284,0.202972,0.00405943,None kPa,N/A,19980,['C'],A,Vacuum adiabatic calorimetry,"origin: commercial source,99.96 % (total),chemical analysis,chunk",99.96,Not Specified %,1971
13.2427,0.214327,0.00428654,None kPa,N/A,19980,['C'],A,Vacuum adiabatic calorimetry,"origin: commercial source,99.96 % (total),chemical analysis,chunk",99.96,Not Specified %,1971
13.4192,0.218696,0.00437392,None kPa,N/A,19980,['C'],A,Vacuum adiabatic calorimetry,"origin: commercial source,99.96 % (total),chemical analysis,chunk",99.96,Not Specified %,1971
13.8626,0.229323,0.00458646,None kPa,N/A,19980,['C'],A,Vacuum adiabatic calorimetry,"origin: commercial source,99.96 % (total),chemical analysis,chunk",99.96,Not Specified %,1971
14.0802,0.241439,0.00482878,None kPa,N/A,19980,['C'],A,Vacuum adiabatic calorimetry,"origin: commercial source,99.96 % (total),chemical analysis,chunk",99.96,Not Specified %,1971
14.5477,0.255157,0.00510315,None kPa,N/A,19980,['C'],A,Vacuum adiabatic calorimetry,"origin: commercial source,99.96 % (total),chemical analysis,chunk",99.96,Not Specified %,1971
1.59437,0.00518057,0.000103611,None kPa,N/A,19981,['C'],A,Vacuum adiabatic calorimetry,"origin: commercial source,99.96 % (total),chemical analysis,chunk",99.96,Not Specified %,1971
1.67899,0.00645,0.000129,None kPa,N/A,19981,['C'],A,Vacuum adiabatic calorimetry,"origin: commercial source,99.96 % (total),chemical analysis,chunk",99.96,Not Specified %,1971
1.86199,0.00802778,0.000160556,None kPa,N/A,19981,['C'],A,Vacuum adiabatic calorimetry,"origin: commercial source,99.96 % (total),chemical analysis,chunk",99.96,Not Specified %,1971
1.91572,0.00943552,0.00018871,None kPa,N/A,19981,['C'],A,Vacuum adiabatic calorimetry,"origin: commercial source,99.96 % (total),chemical analysis,chunk",99.96,Not Specified %,1971
1.94936,0.0108542,0.000217085,None kPa,N/A,19981,['C'],A,Vacuum adiabatic calorimetry,"origin: commercial source,99.96 % (total),chemical analysis,chunk",99.96,Not Specified %,1971
2.08111,0.0130612,0.000261225,None kPa,N/A,19981,['C'],A,Vacuum adiabatic calorimetry,"origin: commercial source,99.96 % (total),chemical analysis,chunk",99.96,Not Specified %,1971
2.36157,0.0181486,0.000362973,None kPa,N/A,19981,['C'],A,Vacuum adiabatic calorimetry,"origin: commercial source,99.96 % (total),chemical analysis,chunk",99.96,Not Specified %,1971
2.52646,0.0229746,0.000459492,None kPa,N/A,19981,['C'],A,Vacuum adiabatic calorimetry,"origin: commercial source,99.96 % (total),chemical analysis,chunk",99.96,Not Specified %,1971
2.65066,0.0257323,0.000514647,None kPa,N/A,19981,['C'],A,Vacuum adiabatic calorimetry,"origin: commercial source,99.96 % (total),chemical analysis,chunk",99.96,Not Specified %,1971
2.74244,0.0286045,0.00057209,None kPa,N/A,19981,['C'],A,Vacuum adiabatic calorimetry,"origin: commercial source,99.96 % (total),chemical analysis,chunk",99.96,Not Specified %,1971
2.85044,0.0317698,0.000635397,None kPa,N/A,19981,['C'],A,Vacuum adiabatic calorimetry,"origin: commercial source,99.96 % (total),chemical analysis,chunk",99.96,Not Specified %,1971
2.92387,0.0343204,0.000686407,None kPa,N/A,19981,['C'],A,Vacuum adiabatic calorimetry,"origin: commercial source,99.96 % (total),chemical analysis,chunk",99.96,Not Specified %,1971
3.07929,0.038459,0.000769181,None kPa,N/A,19981,['C'],A,Vacuum adiabatic calorimetry,"origin: commercial source,99.96 % (total),chemical analysis,chunk",99.96,Not Specified %,1971
3.13576,0.0410217,0.000820434,None kPa,N/A,19981,['C'],A,Vacuum adiabatic calorimetry,"origin: commercial source,99.96 % (total),chemical analysis,chunk",99.96,Not Specified %,1971
3.30893,0.0458465,0.00091693,None kPa,N/A,19981,['C'],A,Vacuum adiabatic calorimetry,"origin: commercial source,99.96 % (total),chemical analysis,chunk",99.96,Not Specified %,1971
3.4628,0.0507564,0.00101513,None kPa,N/A,19981,['C'],A,Vacuum adiabatic calorimetry,"origin: commercial source,99.96 % (total),chemical analysis,chunk",99.96,Not Specified %,1971
3.62464,0.0566911,0.00113382,None kPa,N/A,19981,['C'],A,Vacuum adiabatic calorimetry,"origin: commercial source,99.96 % (total),chemical analysis,chunk",99.96,Not Specified %,1971
3.83158,0.0648012,0.00129602,None kPa,N/A,19981,['C'],A,Vacuum adiabatic calorimetry,"origin: commercial source,99.96 % (total),chemical analysis,chunk",99.96,Not Specified %,1971
3.97417,0.0706595,0.00141319,None kPa,N/A,19981,['C'],A,Vacuum adiabatic calorimetry,"origin: commercial source,99.96 % (total),chemical analysis,chunk",99.96,Not Specified %,1971
4.11655,0.0765535,0.00153107,None kPa,N/A,19981,['C'],A,Vacuum adiabatic calorimetry,"origin: commercial source,99.96 % (total),chemical analysis,chunk",99.96,Not Specified %,1971
4.32863,0.0814405,0.00162881,None kPa,N/A,19981,['C'],A,Vacuum adiabatic calorimetry,"origin: commercial source,99.96 % (total),chemical analysis,chunk",99.96,Not Specified %,1971
4.54885,0.089696,0.00179392,None kPa,N/A,19981,['C'],A,Vacuum adiabatic calorimetry,"origin: commercial source,99.96 % (total),chemical analysis,chunk",99.96,Not Specified %,1971
4.72684,0.0929727,0.00185945,None kPa,N/A,19981,['C'],A,Vacuum adiabatic calorimetry,"origin: commercial source,99.96 % (total),chemical analysis,chunk",99.96,Not Specified %,1971
4.88027,0.101457,0.00202915,None kPa,N/A,19981,['C'],A,Vacuum adiabatic calorimetry,"origin: commercial source,99.96 % (total),chemical analysis,chunk",99.96,Not Specified %,1971
5.17368,0.104169,0.00208338,None kPa,N/A,19981,['C'],A,Vacuum adiabatic calorimetry,"origin: commercial source,99.96 % (total),chemical analysis,chunk",99.96,Not Specified %,1971
2.29406,0.0223987,0.000447974,None kPa,N/A,19982,['C'],A,Vacuum adiabatic calorimetry,"origin: commercial source,99.96 % (total),chemical analysis,chunk",99.96,Not Specified %,1971
2.39969,0.0234305,0.000468611,None kPa,N/A,19982,['C'],A,Vacuum adiabatic calorimetry,"origin: commercial source,99.96 % (total),chemical analysis,chunk",99.96,Not Specified %,1971
2.46558,0.0241731,0.000483461,None kPa,N/A,19982,['C'],A,Vacuum adiabatic calorimetry,"origin: commercial source,99.96 % (total),chemical analysis,chunk",99.96,Not Specified %,1971
2.84452,0.028053,0.000561059,None kPa,N/A,19982,['C'],A,Vacuum adiabatic calorimetry,"origin: commercial source,99.96 % (total),chemical analysis,chunk",99.96,Not Specified %,1971
2.90539,0.028637,0.00057274,None kPa,N/A,19982,['C'],A,Vacuum adiabatic calorimetry,"origin: commercial source,99.96 % (total),chemical analysis,chunk",99.96,Not Specified %,1971
3.26461,0.0323295,0.000646589,None kPa,N/A,19982,['C'],A,Vacuum adiabatic calorimetry,"origin: commercial source,99.96 % (total),chemical analysis,chunk",99.96,Not Specified %,1971
3.39594,0.0337865,0.000675731,None kPa,N/A,19982,['C'],A,Vacuum adiabatic calorimetry,"origin: commercial source,99.96 % (total),chemical analysis,chunk",99.96,Not Specified %,1971
3.52654,0.0351275,0.000702551,None kPa,N/A,19982,['C'],A,Vacuum adiabatic calorimetry,"origin: commercial source,99.96 % (total),chemical analysis,chunk",99.96,Not Specified %,1971
3.68825,0.0367394,0.000734788,None kPa,N/A,19982,['C'],A,Vacuum adiabatic calorimetry,"origin: commercial source,99.96 % (total),chemical analysis,chunk",99.96,Not Specified %,1971
3.85829,0.0385231,0.000770462,None kPa,N/A,19982,['C'],A,Vacuum adiabatic calorimetry,"origin: commercial source,99.96 % (total),chemical analysis,chunk",99.96,Not Specified %,1971
3.94052,0.0395482,0.000790965,None kPa,N/A,19982,['C'],A,Vacuum adiabatic calorimetry,"origin: commercial source,99.96 % (total),chemical analysis,chunk",99.96,Not Specified %,1971
3.99565,0.0401479,0.000802957,None kPa,N/A,19982,['C'],A,Vacuum adiabatic calorimetry,"origin: commercial source,99.96 % (total),chemical analysis,chunk",99.96,Not Specified %,1971
4.05719,0.04086,0.000817199,None kPa,N/A,19982,['C'],A,Vacuum adiabatic calorimetry,"origin: commercial source,99.96 % (total),chemical analysis,chunk",99.96,Not Specified %,1971
4.22278,0.0424077,0.000848155,None kPa,N/A,19982,['C'],A,Vacuum adiabatic calorimetry,"origin: commercial source,99.96 % (total),chemical analysis,chunk",99.96,Not Specified %,1971
4.37204,0.0442594,0.000885189,None kPa,N/A,19982,['C'],A,Vacuum adiabatic calorimetry,"origin: commercial source,99.96 % (total),chemical analysis,chunk",99.96,Not Specified %,1971
4.53891,0.046315,0.000926301,None kPa,N/A,19982,['C'],A,Vacuum adiabatic calorimetry,"origin: commercial source,99.96 % (total),chemical analysis,chunk",99.96,Not Specified %,1971
4.5932,0.0469228,0.000938455,None kPa,N/A,19982,['C'],A,Vacuum adiabatic calorimetry,"origin: commercial source,99.96 % (total),chemical analysis,chunk",99.96,Not Specified %,1971
4.74926,0.048764,0.00097528,None kPa,N/A,19982,['C'],A,Vacuum adiabatic calorimetry,"origin: commercial source,99.96 % (total),chemical analysis,chunk",99.96,Not Specified %,1971
4.79511,0.0491528,0.000983056,None kPa,N/A,19982,['C'],A,Vacuum adiabatic calorimetry,"origin: commercial source,99.96 % (total),chemical analysis,chunk",99.96,Not Specified %,1971
5.22018,0.0545044,0.00109009,None kPa,N/A,19982,['C'],A,Vacuum adiabatic calorimetry,"origin: commercial source,99.96 % (total),chemical analysis,chunk",99.96,Not Specified %,1971
5.40301,0.0572168,0.00114434,None kPa,N/A,19982,['C'],A,Vacuum adiabatic calorimetry,"origin: commercial source,99.96 % (total),chemical analysis,chunk",99.96,Not Specified %,1971
5.54319,0.0584835,0.00116967,None kPa,N/A,19982,['C'],A,Vacuum adiabatic calorimetry,"origin: commercial source,99.96 % (total),chemical analysis,chunk",99.96,Not Specified %,1971
5.64169,0.0601562,0.00120312,None kPa,N/A,19982,['C'],A,Vacuum adiabatic calorimetry,"origin: commercial source,99.96 % (total),chemical analysis,chunk",99.96,Not Specified %,1971
5.9143,0.0639554,0.00127911,None kPa,N/A,19982,['C'],A,Vacuum adiabatic calorimetry,"origin: commercial source,99.96 % (total),chemical analysis,chunk",99.96,Not Specified %,1971
6.08424,0.0662696,0.00132539,None kPa,N/A,19982,['C'],A,Vacuum adiabatic calorimetry,"origin: commercial source,99.96 % (total),chemical analysis,chunk",99.96,Not Specified %,1971
6.17862,0.0675001,0.00135,None kPa,N/A,19982,['C'],A,Vacuum adiabatic calorimetry,"origin: commercial source,99.96 % (total),chemical analysis,chunk",99.96,Not Specified %,1971
6.22455,0.0673123,0.00134625,None kPa,N/A,19982,['C'],A,Vacuum adiabatic calorimetry,"origin: commercial source,99.96 % (total),chemical analysis,chunk",99.96,Not Specified %,1971
6.32115,0.0679979,0.00135996,None kPa,N/A,19982,['C'],A,Vacuum adiabatic calorimetry,"origin: commercial source,99.96 % (total),chemical analysis,chunk",99.96,Not Specified %,1971
6.42137,0.0704264,0.00140853,None kPa,N/A,19982,['C'],A,Vacuum adiabatic calorimetry,"origin: commercial source,99.96 % (total),chemical analysis,chunk",99.96,Not Specified %,1971
6.57389,0.0715864,0.00143173,None kPa,N/A,19982,['C'],A,Vacuum adiabatic calorimetry,"origin: commercial source,99.96 % (total),chemical analysis,chunk",99.96,Not Specified %,1971
6.61816,0.0726925,0.00145385,None kPa,N/A,19982,['C'],A,Vacuum adiabatic calorimetry,"origin: commercial source,99.96 % (total),chemical analysis,chunk",99.96,Not Specified %,1971
6.69231,0.0742364,0.00148473,None kPa,N/A,19982,['C'],A,Vacuum adiabatic calorimetry,"origin: commercial source,99.96 % (total),chemical analysis,chunk",99.96,Not Specified %,1971
6.7604,0.0749965,0.00149993,None kPa,N/A,19982,['C'],A,Vacuum adiabatic calorimetry,"origin: commercial source,99.96 % (total),chemical analysis,chunk",99.96,Not Specified %,1971
6.79021,0.0753293,0.00150659,None kPa,N/A,19982,['C'],A,Vacuum adiabatic calorimetry,"origin: commercial source,99.96 % (total),chemical analysis,chunk",99.96,Not Specified %,1971
7.02873,0.0787028,0.00157406,None kPa,N/A,19982,['C'],A,Vacuum adiabatic calorimetry,"origin: commercial source,99.96 % (total),chemical analysis,chunk",99.96,Not Specified %,1971
7.07828,0.0786984,0.00157397,None kPa,N/A,19982,['C'],A,Vacuum adiabatic calorimetry,"origin: commercial source,99.96 % (total),chemical analysis,chunk",99.96,Not Specified %,1971
7.27722,0.0817138,0.00163428,None kPa,N/A,19982,['C'],A,Vacuum adiabatic calorimetry,"origin: commercial source,99.96 % (total),chemical analysis,chunk",99.96,Not Specified %,1971
7.32475,0.0832033,0.00166407,None kPa,N/A,19982,['C'],A,Vacuum adiabatic calorimetry,"origin: commercial source,99.96 % (total),chemical analysis,chunk",99.96,Not Specified %,1971
7.65722,0.088169,0.00176338,None kPa,N/A,19982,['C'],A,Vacuum adiabatic calorimetry,"origin: commercial source,99.96 % (total),chemical analysis,chunk",99.96,Not Specified %,1971
7.78762,0.0905248,0.0018105,None kPa,N/A,19982,['C'],A,Vacuum adiabatic calorimetry,"origin: commercial source,99.96 % (total),chemical analysis,chunk",99.96,Not Specified %,1971
7.95035,0.0938666,0.00187733,None kPa,N/A,19982,['C'],A,Vacuum adiabatic calorimetry,"origin: commercial source,99.96 % (total),chemical analysis,chunk",99.96,Not Specified %,1971
8.0468,0.0940848,0.0018817,None kPa,N/A,19982,['C'],A,Vacuum adiabatic calorimetry,"origin: commercial source,99.96 % (total),chemical analysis,chunk",99.96,Not Specified %,1971
8.23098,0.0986335,0.00197267,None kPa,N/A,19982,['C'],A,Vacuum adiabatic calorimetry,"origin: commercial source,99.96 % (total),chemical analysis,chunk",99.96,Not Specified %,1971
8.55395,0.104082,0.00208164,None kPa,N/A,19982,['C'],A,Vacuum adiabatic calorimetry,"origin: commercial source,99.96 % (total),chemical analysis,chunk",99.96,Not Specified %,1971
8.88369,0.11012,0.00220239,None kPa,N/A,19982,['C'],A,Vacuum adiabatic calorimetry,"origin: commercial source,99.96 % (total),chemical analysis,chunk",99.96,Not Specified %,1971
9.15778,0.115005,0.00230011,None kPa,N/A,19982,['C'],A,Vacuum adiabatic calorimetry,"origin: commercial source,99.96 % (total),chemical analysis,chunk",99.96,Not Specified %,1971
9.51667,0.121826,0.00243651,None kPa,N/A,19982,['C'],A,Vacuum adiabatic calorimetry,"origin: commercial source,99.96 % (total),chemical analysis,chunk",99.96,Not Specified %,1971
9.61811,0.124041,0.00248082,None kPa,N/A,19982,['C'],A,Vacuum adiabatic calorimetry,"origin: commercial source,99.96 % (total),chemical analysis,chunk",99.96,Not Specified %,1971
9.88656,0.129611,0.00259222,None kPa,N/A,19982,['C'],A,Vacuum adiabatic calorimetry,"origin: commercial source,99.96 % (total),chemical analysis,chunk",99.96,Not Specified %,1971
10.2789,0.13793,0.0027586,None kPa,N/A,19982,['C'],A,Vacuum adiabatic calorimetry,"origin: commercial source,99.96 % (total),chemical analysis,chunk",99.96,Not Specified %,1971
10.4203,0.141882,0.00283764,None kPa,N/A,19982,['C'],A,Vacuum adiabatic calorimetry,"origin: commercial source,99.96 % (total),chemical analysis,chunk",99.96,Not Specified %,1971
10.7268,0.148585,0.0029717,None kPa,N/A,19982,['C'],A,Vacuum adiabatic calorimetry,"origin: commercial source,99.96 % (total),chemical analysis,chunk",99.96,Not Specified %,1971
10.8238,0.150257,0.00300513,None kPa,N/A,19982,['C'],A,Vacuum adiabatic calorimetry,"origin: commercial source,99.96 % (total),chemical analysis,chunk",99.96,Not Specified %,1971
11.1979,0.159319,0.00318638,None kPa,N/A,19982,['C'],A,Vacuum adiabatic calorimetry,"origin: commercial source,99.96 % (total),chemical analysis,chunk",99.96,Not Specified %,1971
11.2842,0.161539,0.00323079,None kPa,N/A,19982,['C'],A,Vacuum adiabatic calorimetry,"origin: commercial source,99.96 % (total),chemical analysis,chunk",99.96,Not Specified %,1971
11.6893,0.170287,0.00340574,None kPa,N/A,19982,['C'],A,Vacuum adiabatic calorimetry,"origin: commercial source,99.96 % (total),chemical analysis,chunk",99.96,Not Specified %,1971
11.7891,0.172443,0.00344887,None kPa,N/A,19982,['C'],A,Vacuum adiabatic calorimetry,"origin: commercial source,99.96 % (total),chemical analysis,chunk",99.96,Not Specified %,1971
12.2043,0.184067,0.00368134,None kPa,N/A,19982,['C'],A,Vacuum adiabatic calorimetry,"origin: commercial source,99.96 % (total),chemical analysis,chunk",99.96,Not Specified %,1971
12.3086,0.189396,0.00378793,None kPa,N/A,19982,['C'],A,Vacuum adiabatic calorimetry,"origin: commercial source,99.96 % (total),chemical analysis,chunk",99.96,Not Specified %,1971
12.7113,0.198899,0.00397797,None kPa,N/A,19982,['C'],A,Vacuum adiabatic calorimetry,"origin: commercial source,99.96 % (total),chemical analysis,chunk",99.96,Not Specified %,1971
12.8231,0.202897,0.00405794,None kPa,N/A,19982,['C'],A,Vacuum adiabatic calorimetry,"origin: commercial source,99.96 % (total),chemical analysis,chunk",99.96,Not Specified %,1971
13.2446,0.21455,0.00429099,None kPa,N/A,19982,['C'],A,Vacuum adiabatic calorimetry,"origin: commercial source,99.96 % (total),chemical analysis,chunk",99.96,Not Specified %,1971
13.4177,0.218853,0.00437706,None kPa,N/A,19982,['C'],A,Vacuum adiabatic calorimetry,"origin: commercial source,99.96 % (total),chemical analysis,chunk",99.96,Not Specified %,1971
13.8663,0.229396,0.00458791,None kPa,N/A,19982,['C'],A,Vacuum adiabatic calorimetry,"origin: commercial source,99.96 % (total),chemical analysis,chunk",99.96,Not Specified %,1971
14.0809,0.241548,0.00483095,None kPa,N/A,19982,['C'],A,Vacuum adiabatic calorimetry,"origin: commercial source,99.96 % (total),chemical analysis,chunk",99.96,Not Specified %,1971
14.5479,0.255374,0.00510747,None kPa,N/A,19982,['C'],A,Vacuum adiabatic calorimetry,"origin: commercial source,99.96 % (total),chemical analysis,chunk",99.96,Not Specified %,1971
1.6279,0.004038,2e-05,None kPa,N/A,20972,['C'],A,Adiabatic calorimeter (non-vacuum) ,not stated,,,1973
1.6853,0.004899,2.4e-05,None kPa,N/A,20972,['C'],A,Adiabatic calorimeter (non-vacuum) ,not stated,,,1973
1.7628,0.005633,2.8e-05,None kPa,N/A,20972,['C'],A,Adiabatic calorimeter (non-vacuum) ,not stated,,,1973
1.8,0.006661,3.3e-05,None kPa,N/A,20972,['C'],A,Adiabatic calorimeter (non-vacuum) ,not stated,,,1973
1.8778,0.007684,3.8e-05,None kPa,N/A,20972,['C'],A,Adiabatic calorimeter (non-vacuum) ,not stated,,,1973
1.9078,0.008517,4.3e-05,None kPa,N/A,20972,['C'],A,Adiabatic calorimeter (non-vacuum) ,not stated,,,1973
1.93,0.009203,4.6e-05,None kPa,N/A,20972,['C'],A,Adiabatic calorimeter (non-vacuum) ,not stated,,,1973
1.998,0.01029,5.1e-05,None kPa,N/A,20972,['C'],A,Adiabatic calorimeter (non-vacuum) ,not stated,,,1973
2.059,0.011613,5.8e-05,None kPa,N/A,20972,['C'],A,Adiabatic calorimeter (non-vacuum) ,not stated,,,1973
2.154,0.013509,6.8e-05,None kPa,N/A,20972,['C'],A,Adiabatic calorimeter (non-vacuum) ,not stated,,,1973
2.1934,0.014423,7.2e-05,None kPa,N/A,20972,['C'],A,Adiabatic calorimeter (non-vacuum) ,not stated,,,1973
2.2186,0.015488,7.7e-05,None kPa,N/A,20972,['C'],A,Adiabatic calorimeter (non-vacuum) ,not stated,,,1973
2.2876,0.016662,8.3e-05,None kPa,N/A,20972,['C'],A,Adiabatic calorimeter (non-vacuum) ,not stated,,,1973
2.3914,0.018115,9.1e-05,None kPa,N/A,20972,['C'],A,Adiabatic calorimeter (non-vacuum) ,not stated,,,1973
2.4399,0.019496,9.7e-05,None kPa,N/A,20972,['C'],A,Adiabatic calorimeter (non-vacuum) ,not stated,,,1973
2.4566,0.020834,0.000104,None kPa,N/A,20972,['C'],A,Adiabatic calorimeter (non-vacuum) ,not stated,,,1973
2.5279,0.022785,0.000114,None kPa,N/A,20972,['C'],A,Adiabatic calorimeter (non-vacuum) ,not stated,,,1973
2.8051,0.029042,0.000145,None kPa,N/A,20972,['C'],A,Adiabatic calorimeter (non-vacuum) ,not stated,,,1973
2.8212,0.030031,0.00015,None kPa,N/A,20972,['C'],A,Adiabatic calorimeter (non-vacuum) ,not stated,,,1973
2.8557,0.03172,0.000159,None kPa,N/A,20972,['C'],A,Adiabatic calorimeter (non-vacuum) ,not stated,,,1973
2.9716,0.034379,0.000172,None kPa,N/A,20972,['C'],A,Adiabatic calorimeter (non-vacuum) ,not stated,,,1973
3.0357,0.037764,0.000189,None kPa,N/A,20972,['C'],A,Adiabatic calorimeter (non-vacuum) ,not stated,,,1973
3.2127,0.043773,0.000219,None kPa,N/A,20972,['C'],A,Adiabatic calorimeter (non-vacuum) ,not stated,,,1973
3.2318,0.042511,0.000213,None kPa,N/A,20972,['C'],A,Adiabatic calorimeter (non-vacuum) ,not stated,,,1973
3.4032,0.04828,0.000241,None kPa,N/A,20972,['C'],A,Adiabatic calorimeter (non-vacuum) ,not stated,,,1973
3.5748,0.054839,0.000274,None kPa,N/A,20972,['C'],A,Adiabatic calorimeter (non-vacuum) ,not stated,,,1973
3.6788,0.062871,0.000314,None kPa,N/A,20972,['C'],A,Adiabatic calorimeter (non-vacuum) ,not stated,,,1973
3.7089,0.061478,0.000307,None kPa,N/A,20972,['C'],A,Adiabatic calorimeter (non-vacuum) ,not stated,,,1973
3.7798,0.064414,0.000322,None kPa,N/A,20972,['C'],A,Adiabatic calorimeter (non-vacuum) ,not stated,,,1973
3.8035,0.067526,0.000338,None kPa,N/A,20972,['C'],A,Adiabatic calorimeter (non-vacuum) ,not stated,,,1973
3.9165,0.072207,0.000361,None kPa,N/A,20972,['C'],A,Adiabatic calorimeter (non-vacuum) ,not stated,,,1973
3.9167,0.069744,0.000349,None kPa,N/A,20972,['C'],A,Adiabatic calorimeter (non-vacuum) ,not stated,,,1973
3.976,0.075421,0.000377,None kPa,N/A,20972,['C'],A,Adiabatic calorimeter (non-vacuum) ,not stated,,,1973
4.0319,0.077044,0.000385,None kPa,N/A,20972,['C'],A,Adiabatic calorimeter (non-vacuum) ,not stated,,,1973
4.1772,0.081955,0.00041,None kPa,N/A,20972,['C'],A,Adiabatic calorimeter (non-vacuum) ,not stated,,,1973
4.2695,0.087549,0.000438,None kPa,N/A,20972,['C'],A,Adiabatic calorimeter (non-vacuum) ,not stated,,,1973
4.2925,0.089238,0.000446,None kPa,N/A,20972,['C'],A,Adiabatic calorimeter (non-vacuum) ,not stated,,,1973
4.3555,0.093527,0.000468,None kPa,N/A,20972,['C'],A,Adiabatic calorimeter (non-vacuum) ,not stated,,,1973
4.406,0.093458,0.000467,None kPa,N/A,20972,['C'],A,Adiabatic calorimeter (non-vacuum) ,not stated,,,1973
4.4995,0.10067,0.0005,None kPa,N/A,20972,['C'],A,Adiabatic calorimeter (non-vacuum) ,not stated,,,1973
4.5724,0.1021,0.00051,None kPa,N/A,20972,['C'],A,Adiabatic calorimeter (non-vacuum) ,not stated,,,1973
4.6782,0.10764,0.00054,None kPa,N/A,20972,['C'],A,Adiabatic calorimeter (non-vacuum) ,not stated,,,1973
4.7103,0.11179,0.00056,None kPa,N/A,20972,['C'],A,Adiabatic calorimeter (non-vacuum) ,not stated,,,1973
4.7209,0.11018,0.00055,None kPa,N/A,20972,['C'],A,Adiabatic calorimeter (non-vacuum) ,not stated,,,1973
4.8728,0.1186,0.00059,None kPa,N/A,20972,['C'],A,Adiabatic calorimeter (non-vacuum) ,not stated,,,1973
4.943,0.12467,0.00062,None kPa,N/A,20972,['C'],A,Adiabatic calorimeter (non-vacuum) ,not stated,,,1973
5.1194,0.13435,0.00269,None kPa,N/A,20972,['C'],A,Adiabatic calorimeter (non-vacuum) ,not stated,,,1973
5.174,0.13672,0.00273,None kPa,N/A,20972,['C'],A,Adiabatic calorimeter (non-vacuum) ,not stated,,,1973
5.2624,0.057067,0.00114134,None kPa,N/A,20973,['C'],A,Adiabatic calorimeter (non-vacuum) ,not stated,,,1973
5.4246,0.058145,0.0011629,None kPa,N/A,20973,['C'],A,Adiabatic calorimeter (non-vacuum) ,not stated,,,1973
5.5347,0.061375,0.0012275,None kPa,N/A,20973,['C'],A,Adiabatic calorimeter (non-vacuum) ,not stated,,,1973
5.9056,0.066486,0.00132972,None kPa,N/A,20973,['C'],A,Adiabatic calorimeter (non-vacuum) ,not stated,,,1973
6.2584,0.071086,0.00142172,None kPa,N/A,20973,['C'],A,Adiabatic calorimeter (non-vacuum) ,not stated,,,1973
6.3398,0.070508,0.00141016,None kPa,N/A,20973,['C'],A,Adiabatic calorimeter (non-vacuum) ,not stated,,,1973
6.5995,0.077046,0.00154092,None kPa,N/A,20973,['C'],A,Adiabatic calorimeter (non-vacuum) ,not stated,,,1973
6.832,0.079455,0.0015891,None kPa,N/A,20973,['C'],A,Adiabatic calorimeter (non-vacuum) ,not stated,,,1973
7.0589,0.083439,0.00166878,None kPa,N/A,20973,['C'],A,Adiabatic calorimeter (non-vacuum) ,not stated,,,1973
7.4388,0.088587,0.00177174,None kPa,N/A,20973,['C'],A,Adiabatic calorimeter (non-vacuum) ,not stated,,,1973
7.6939,0.092102,0.00184204,None kPa,N/A,20973,['C'],A,Adiabatic calorimeter (non-vacuum) ,not stated,,,1973
1.9217,0.019194,9.6e-05,None kPa,N/A,20974,['C'],A,Adiabatic calorimeter (non-vacuum) ,not stated,,,1973
2.1472,0.02135,0.000107,None kPa,N/A,20974,['C'],A,Adiabatic calorimeter (non-vacuum) ,not stated,,,1973
2.3124,0.022447,0.000112,None kPa,N/A,20974,['C'],A,Adiabatic calorimeter (non-vacuum) ,not stated,,,1973
2.3225,0.023621,0.000118,None kPa,N/A,20974,['C'],A,Adiabatic calorimeter (non-vacuum) ,not stated,,,1973
2.4442,0.024312,0.000122,None kPa,N/A,20974,['C'],A,Adiabatic calorimeter (non-vacuum) ,not stated,,,1973
2.6228,0.026182,0.000131,None kPa,N/A,20974,['C'],A,Adiabatic calorimeter (non-vacuum) ,not stated,,,1973
2.818,0.028091,0.00014,None kPa,N/A,20974,['C'],A,Adiabatic calorimeter (non-vacuum) ,not stated,,,1973
2.9334,0.029672,0.000148,None kPa,N/A,20974,['C'],A,Adiabatic calorimeter (non-vacuum) ,not stated,,,1973
3.0681,0.031201,0.000156,None kPa,N/A,20974,['C'],A,Adiabatic calorimeter (non-vacuum) ,not stated,,,1973
3.3538,0.034116,0.000171,None kPa,N/A,20974,['C'],A,Adiabatic calorimeter (non-vacuum) ,not stated,,,1973
3.4425,0.035228,0.000176,None kPa,N/A,20974,['C'],A,Adiabatic calorimeter (non-vacuum) ,not stated,,,1973
3.6136,0.036993,0.000185,None kPa,N/A,20974,['C'],A,Adiabatic calorimeter (non-vacuum) ,not stated,,,1973
3.7091,0.038608,0.000193,None kPa,N/A,20974,['C'],A,Adiabatic calorimeter (non-vacuum) ,not stated,,,1973
3.8575,0.040121,0.000201,None kPa,N/A,20974,['C'],A,Adiabatic calorimeter (non-vacuum) ,not stated,,,1973
3.9882,0.041449,0.000207,None kPa,N/A,20974,['C'],A,Adiabatic calorimeter (non-vacuum) ,not stated,,,1973
4.1644,0.043526,0.000218,None kPa,N/A,20974,['C'],A,Adiabatic calorimeter (non-vacuum) ,not stated,,,1973
4.3417,0.045637,0.000228,None kPa,N/A,20974,['C'],A,Adiabatic calorimeter (non-vacuum) ,not stated,,,1973
4.4921,0.046291,0.000231,None kPa,N/A,20974,['C'],A,Adiabatic calorimeter (non-vacuum) ,not stated,,,1973
4.6944,0.049173,0.000246,None kPa,N/A,20974,['C'],A,Adiabatic calorimeter (non-vacuum) ,not stated,,,1973
4.9885,0.052414,0.000262,None kPa,N/A,20974,['C'],A,Adiabatic calorimeter (non-vacuum) ,not stated,,,1973
5.1491,0.0559,0.001118,None kPa,N/A,20974,['C'],A,Adiabatic calorimeter (non-vacuum) ,not stated,,,1973
5.365,0.057394,0.001148,None kPa,N/A,20974,['C'],A,Adiabatic calorimeter (non-vacuum) ,not stated,,,1973
5.7029,0.063331,0.001267,None kPa,N/A,20974,['C'],A,Adiabatic calorimeter (non-vacuum) ,not stated,,,1973
5.9697,0.067551,0.001351,None kPa,N/A,20974,['C'],A,Adiabatic calorimeter (non-vacuum) ,not stated,,,1973
6.2972,0.073042,0.001461,None kPa,N/A,20974,['C'],A,Adiabatic calorimeter (non-vacuum) ,not stated,,,1973
6.5278,0.076449,0.001529,None kPa,N/A,20974,['C'],A,Adiabatic calorimeter (non-vacuum) ,not stated,,,1973
1000.0,31.631,3.1631,None kPa,N/A,21034,['C'],A,Modulated Laser Heating,"not stated,99.72 % (total),,rod",99.72,Not Specified %,1973
1100.0,32.5097,3.25097,None kPa,N/A,21034,['C'],A,Modulated Laser Heating,"not stated,99.72 % (total),,rod",99.72,Not Specified %,1973
1200.0,33.3465,3.33465,None kPa,N/A,21034,['C'],A,Modulated Laser Heating,"not stated,99.72 % (total),,rod",99.72,Not Specified %,1973
1300.0,34.2251,3.42251,None kPa,N/A,21034,['C'],A,Modulated Laser Heating,"not stated,99.72 % (total),,rod",99.72,Not Specified %,1973
1400.0,35.0619,3.50619,None kPa,N/A,21034,['C'],A,Modulated Laser Heating,"not stated,99.72 % (total),,rod",99.72,Not Specified %,1973
1500.0,35.9406,3.59406,None kPa,N/A,21034,['C'],A,Modulated Laser Heating,"not stated,99.72 % (total),,rod",99.72,Not Specified %,1973
1600.0,36.7774,3.67774,None kPa,N/A,21034,['C'],A,Modulated Laser Heating,"not stated,99.72 % (total),,rod",99.72,Not Specified %,1973
1700.0,37.656,3.7656,None kPa,N/A,21034,['C'],A,Modulated Laser Heating,"not stated,99.72 % (total),,rod",99.72,Not Specified %,1973
1800.0,38.4928,3.84928,None kPa,N/A,21034,['C'],A,Modulated Laser Heating,"not stated,99.72 % (total),,rod",99.72,Not Specified %,1973
1900.0,39.3714,3.93714,None kPa,N/A,21034,['C'],A,Modulated Laser Heating,"not stated,99.72 % (total),,rod",99.72,Not Specified %,1973
1500.0,33.48,1.0044,1.33322e-06 kPa,N/A,21485,['C'],A,Resistive pulse heating - millisecond,"origin: synthesized by others,99.9 % (total),stated by supplier,rod",99.9,Not Specified %,1974
1550.0,34.5,1.035,None kPa,N/A,21485,['C'],A,Resistive pulse heating - millisecond,"origin: synthesized by others,99.9 % (total),stated by supplier,rod",99.9,Not Specified %,1974
1600.0,35.32,1.0596,None kPa,N/A,21485,['C'],A,Resistive pulse heating - millisecond,"origin: synthesized by others,99.9 % (total),stated by supplier,rod",99.9,Not Specified %,1974
1650.0,35.88,1.0764,None kPa,N/A,21485,['C'],A,Resistive pulse heating - millisecond,"origin: synthesized by others,99.9 % (total),stated by supplier,rod",99.9,Not Specified %,1974
1700.0,35.81,1.0743,None kPa,N/A,21485,['C'],A,Resistive pulse heating - millisecond,"origin: synthesized by others,99.9 % (total),stated by supplier,rod",99.9,Not Specified %,1974
1750.0,37.2,1.116,None kPa,N/A,21485,['C'],A,Resistive pulse heating - millisecond,"origin: synthesized by others,99.9 % (total),stated by supplier,rod",99.9,Not Specified %,1974
1800.0,38.26,1.1478,None kPa,N/A,21485,['C'],A,Resistive pulse heating - millisecond,"origin: synthesized by others,99.9 % (total),stated by supplier,rod",99.9,Not Specified %,1974
1850.0,38.61,1.1583,None kPa,N/A,21485,['C'],A,Resistive pulse heating - millisecond,"origin: synthesized by others,99.9 % (total),stated by supplier,rod",99.9,Not Specified %,1974
1900.0,39.71,1.1913,None kPa,N/A,21485,['C'],A,Resistive pulse heating - millisecond,"origin: synthesized by others,99.9 % (total),stated by supplier,rod",99.9,Not Specified %,1974
1950.0,40.8,1.224,None kPa,N/A,21485,['C'],A,Resistive pulse heating - millisecond,"origin: synthesized by others,99.9 % (total),stated by supplier,rod",99.9,Not Specified %,1974
2000.0,41.96,1.2588,None kPa,N/A,21485,['C'],A,Resistive pulse heating - millisecond,"origin: synthesized by others,99.9 % (total),stated by supplier,rod",99.9,Not Specified %,1974
2050.0,42.72,1.2816,None kPa,N/A,21485,['C'],A,Resistive pulse heating - millisecond,"origin: synthesized by others,99.9 % (total),stated by supplier,rod",99.9,Not Specified %,1974
2100.0,45.34,1.3602,None kPa,N/A,21485,['C'],A,Resistive pulse heating - millisecond,"origin: synthesized by others,99.9 % (total),stated by supplier,rod",99.9,Not Specified %,1974
1.449,0.003013,6.026e-05,None kPa,N/A,21616,['C'],A,Vacuum adiabatic calorimetry,"origin: commercial source,99.95 % (total),stated by supplier",99.95,Not Specified %,1974
1.525,0.003742,7.484e-05,None kPa,N/A,21616,['C'],A,Vacuum adiabatic calorimetry,"origin: commercial source,99.95 % (total),stated by supplier",99.95,Not Specified %,1974
1.605,0.004596,9.192e-05,None kPa,N/A,21616,['C'],A,Vacuum adiabatic calorimetry,"origin: commercial source,99.95 % (total),stated by supplier",99.95,Not Specified %,1974
1.733,0.005885,0.0001177,None kPa,N/A,21616,['C'],A,Vacuum adiabatic calorimetry,"origin: commercial source,99.95 % (total),stated by supplier",99.95,Not Specified %,1974
1.76,0.006909,0.00013818,None kPa,N/A,21616,['C'],A,Vacuum adiabatic calorimetry,"origin: commercial source,99.95 % (total),stated by supplier",99.95,Not Specified %,1974
1.839,0.007975,0.0001595,None kPa,N/A,21616,['C'],A,Vacuum adiabatic calorimetry,"origin: commercial source,99.95 % (total),stated by supplier",99.95,Not Specified %,1974
1.896,0.009093,0.00018186,None kPa,N/A,21616,['C'],A,Vacuum adiabatic calorimetry,"origin: commercial source,99.95 % (total),stated by supplier",99.95,Not Specified %,1974
1.97,0.010184,0.00020368,None kPa,N/A,21616,['C'],A,Vacuum adiabatic calorimetry,"origin: commercial source,99.95 % (total),stated by supplier",99.95,Not Specified %,1974
2.003,0.010838,0.00021676,None kPa,N/A,21616,['C'],A,Vacuum adiabatic calorimetry,"origin: commercial source,99.95 % (total),stated by supplier",99.95,Not Specified %,1974
2.07,0.012424,0.00024848,None kPa,N/A,21616,['C'],A,Vacuum adiabatic calorimetry,"origin: commercial source,99.95 % (total),stated by supplier",99.95,Not Specified %,1974
2.143,0.013848,0.00027696,None kPa,N/A,21616,['C'],A,Vacuum adiabatic calorimetry,"origin: commercial source,99.95 % (total),stated by supplier",99.95,Not Specified %,1974
2.209,0.015523,0.00031046,None kPa,N/A,21616,['C'],A,Vacuum adiabatic calorimetry,"origin: commercial source,99.95 % (total),stated by supplier",99.95,Not Specified %,1974
2.267,0.016673,0.00033346,None kPa,N/A,21616,['C'],A,Vacuum adiabatic calorimetry,"origin: commercial source,99.95 % (total),stated by supplier",99.95,Not Specified %,1974
2.314,0.017827,0.00035654,None kPa,N/A,21616,['C'],A,Vacuum adiabatic calorimetry,"origin: commercial source,99.95 % (total),stated by supplier",99.95,Not Specified %,1974
2.357,0.019042,0.00038084,None kPa,N/A,21616,['C'],A,Vacuum adiabatic calorimetry,"origin: commercial source,99.95 % (total),stated by supplier",99.95,Not Specified %,1974
2.399,0.020052,0.00040104,None kPa,N/A,21616,['C'],A,Vacuum adiabatic calorimetry,"origin: commercial source,99.95 % (total),stated by supplier",99.95,Not Specified %,1974
2.475,0.021672,0.00043344,None kPa,N/A,21616,['C'],A,Vacuum adiabatic calorimetry,"origin: commercial source,99.95 % (total),stated by supplier",99.95,Not Specified %,1974
2.564,0.024098,0.00048196,None kPa,N/A,21616,['C'],A,Vacuum adiabatic calorimetry,"origin: commercial source,99.95 % (total),stated by supplier",99.95,Not Specified %,1974
2.624,0.026114,0.00052228,None kPa,N/A,21616,['C'],A,Vacuum adiabatic calorimetry,"origin: commercial source,99.95 % (total),stated by supplier",99.95,Not Specified %,1974
2.682,0.027667,0.00055334,None kPa,N/A,21616,['C'],A,Vacuum adiabatic calorimetry,"origin: commercial source,99.95 % (total),stated by supplier",99.95,Not Specified %,1974
2.743,0.029658,0.00059316,None kPa,N/A,21616,['C'],A,Vacuum adiabatic calorimetry,"origin: commercial source,99.95 % (total),stated by supplier",99.95,Not Specified %,1974
2.852,0.032864,0.00065728,None kPa,N/A,21616,['C'],A,Vacuum adiabatic calorimetry,"origin: commercial source,99.95 % (total),stated by supplier",99.95,Not Specified %,1974
2.952,0.036056,0.00072112,None kPa,N/A,21616,['C'],A,Vacuum adiabatic calorimetry,"origin: commercial source,99.95 % (total),stated by supplier",99.95,Not Specified %,1974
3.037,0.038351,0.00076702,None kPa,N/A,21616,['C'],A,Vacuum adiabatic calorimetry,"origin: commercial source,99.95 % (total),stated by supplier",99.95,Not Specified %,1974
3.103,0.040534,0.00081068,None kPa,N/A,21616,['C'],A,Vacuum adiabatic calorimetry,"origin: commercial source,99.95 % (total),stated by supplier",99.95,Not Specified %,1974
3.18,0.044348,0.00088696,None kPa,N/A,21616,['C'],A,Vacuum adiabatic calorimetry,"origin: commercial source,99.95 % (total),stated by supplier",99.95,Not Specified %,1974
3.225,0.045054,0.00090108,None kPa,N/A,21616,['C'],A,Vacuum adiabatic calorimetry,"origin: commercial source,99.95 % (total),stated by supplier",99.95,Not Specified %,1974
3.298,0.047036,0.00094072,None kPa,N/A,21616,['C'],A,Vacuum adiabatic calorimetry,"origin: commercial source,99.95 % (total),stated by supplier",99.95,Not Specified %,1974
3.362,0.048933,0.00097866,None kPa,N/A,21616,['C'],A,Vacuum adiabatic calorimetry,"origin: commercial source,99.95 % (total),stated by supplier",99.95,Not Specified %,1974
3.451,0.052525,0.0010505,None kPa,N/A,21616,['C'],A,Vacuum adiabatic calorimetry,"origin: commercial source,99.95 % (total),stated by supplier",99.95,Not Specified %,1974
3.492,0.05362,0.0010724,None kPa,N/A,21616,['C'],A,Vacuum adiabatic calorimetry,"origin: commercial source,99.95 % (total),stated by supplier",99.95,Not Specified %,1974
3.554,0.055744,0.00111488,None kPa,N/A,21616,['C'],A,Vacuum adiabatic calorimetry,"origin: commercial source,99.95 % (total),stated by supplier",99.95,Not Specified %,1974
