Repository: amr8004/PureElementPRL

# Pure Element Thermodynamic modeling with 3rd generation CALPHAD models for multiple elements

## Description
Jupyter notebook for modeling pure elements with selected models via python tools pycalphad and ESPEI

## Running Tutorial
Creating a codespace should immediately open the desired notebook. Just change the element as desired (non-case sensitive) and set what SGTE structure (FCC_A1, BCC_A2, etc.) you would like to compare against.

## Further Resources

## Citation

File: CpCSV/Au_CP_data.csv (part 9 of 9)
Temperature: K,Heat capacity at constant pressure Cp: J/K/mol,Uncertainty,Pressure,Ref Temp,Data Set ID,State,Representation,Method,Description,Purity,Purity Units,Year
135.89,23.23,0.46,None kPa,N/A,25001,['C'],A,Laser-flash calorimetry,"origin: commercial source,99.9 weight % (total),stated by supplier,plate",99.9,Weight %,1986
136.07,23.24,0.46,None kPa,N/A,25001,['C'],A,Laser-flash calorimetry,"origin: commercial source,99.9 weight % (total),stated by supplier,plate",99.9,Weight %,1986
139.74,23.4,0.47,None kPa,N/A,25001,['C'],A,Laser-flash calorimetry,"origin: commercial source,99.9 weight % (total),stated by supplier,plate",99.9,Weight %,1986
140.04,23.34,0.47,None kPa,N/A,25001,['C'],A,Laser-flash calorimetry,"origin: commercial source,99.9 weight % (total),stated by supplier,plate",99.9,Weight %,1986
143.65,23.41,0.47,None kPa,N/A,25001,['C'],A,Laser-flash calorimetry,"origin: commercial source,99.9 weight % (total),stated by supplier,plate",99.9,Weight %,1986
143.93,23.31,0.47,None kPa,N/A,25001,['C'],A,Laser-flash calorimetry,"origin: commercial source,99.9 weight % (total),stated by supplier,plate",99.9,Weight %,1986
147.64,23.53,0.47,None kPa,N/A,25001,['C'],A,Laser-flash calorimetry,"origin: commercial source,99.9 weight % (total),stated by supplier,plate",99.9,Weight %,1986
147.74,23.5,0.47,None kPa,N/A,25001,['C'],A,Laser-flash calorimetry,"origin: commercial source,99.9 weight % (total),stated by supplier,plate",99.9,Weight %,1986
151.91,23.54,0.47,None kPa,N/A,25001,['C'],A,Laser-flash calorimetry,"origin: commercial source,99.9 weight % (total),stated by supplier,plate",99.9,Weight %,1986
153.25,23.63,0.47,None kPa,N/A,25001,['C'],A,Laser-flash calorimetry,"origin: commercial source,99.9 weight % (total),stated by supplier,plate",99.9,Weight %,1986
156.58,23.74,0.47,None kPa,N/A,25001,['C'],A,Laser-flash calorimetry,"origin: commercial source,99.9 weight % (total),stated by supplier,plate",99.9,Weight %,1986
159.27,23.71,0.47,None kPa,N/A,25001,['C'],A,Laser-flash calorimetry,"origin: commercial source,99.9 weight % (total),stated by supplier,plate",99.9,Weight %,1986
160.88,23.81,0.48,None kPa,N/A,25001,['C'],A,Laser-flash calorimetry,"origin: commercial source,99.9 weight % (total),stated by supplier,plate",99.9,Weight %,1986
161.31,23.75,0.48,None kPa,N/A,25001,['C'],A,Laser-flash calorimetry,"origin: commercial source,99.9 weight % (total),stated by supplier,plate",99.9,Weight %,1986
165.27,23.89,0.48,None kPa,N/A,25001,['C'],A,Laser-flash calorimetry,"origin: commercial source,99.9 weight % (total),stated by supplier,plate",99.9,Weight %,1986
165.93,23.74,0.47,None kPa,N/A,25001,['C'],A,Laser-flash calorimetry,"origin: commercial source,99.9 weight % (total),stated by supplier,plate",99.9,Weight %,1986
170.12,24.13,0.48,None kPa,N/A,25001,['C'],A,Laser-flash calorimetry,"origin: commercial source,99.9 weight % (total),stated by supplier,plate",99.9,Weight %,1986
170.51,23.98,0.48,None kPa,N/A,25001,['C'],A,Laser-flash calorimetry,"origin: commercial source,99.9 weight % (total),stated by supplier,plate",99.9,Weight %,1986
174.65,24.08,0.48,None kPa,N/A,25001,['C'],A,Laser-flash calorimetry,"origin: commercial source,99.9 weight % (total),stated by supplier,plate",99.9,Weight %,1986
175.48,24.16,0.48,None kPa,N/A,25001,['C'],A,Laser-flash calorimetry,"origin: commercial source,99.9 weight % (total),stated by supplier,plate",99.9,Weight %,1986
179.71,24.34,0.49,None kPa,N/A,25001,['C'],A,Laser-flash calorimetry,"origin: commercial source,99.9 weight % (total),stated by supplier,plate",99.9,Weight %,1986
181.06,24.02,0.48,None kPa,N/A,25001,['C'],A,Laser-flash calorimetry,"origin: commercial source,99.9 weight % (total),stated by supplier,plate",99.9,Weight %,1986
185.13,24.22,0.48,None kPa,N/A,25001,['C'],A,Laser-flash calorimetry,"origin: commercial source,99.9 weight % (total),stated by supplier,plate",99.9,Weight %,1986
187.0,24.17,0.48,None kPa,N/A,25001,['C'],A,Laser-flash calorimetry,"origin: commercial source,99.9 weight % (total),stated by supplier,plate",99.9,Weight %,1986
190.65,24.36,0.49,None kPa,N/A,25001,['C'],A,Laser-flash calorimetry,"origin: commercial source,99.9 weight % (total),stated by supplier,plate",99.9,Weight %,1986
192.86,24.23,0.48,None kPa,N/A,25001,['C'],A,Laser-flash calorimetry,"origin: commercial source,99.9 weight % (total),stated by supplier,plate",99.9,Weight %,1986
195.91,24.35,0.49,None kPa,N/A,25001,['C'],A,Laser-flash calorimetry,"origin: commercial source,99.9 weight % (total),stated by supplier,plate",99.9,Weight %,1986
198.28,24.27,0.49,None kPa,N/A,25001,['C'],A,Laser-flash calorimetry,"origin: commercial source,99.9 weight % (total),stated by supplier,plate",99.9,Weight %,1986
201.09,24.47,0.49,None kPa,N/A,25001,['C'],A,Laser-flash calorimetry,"origin: commercial source,99.9 weight % (total),stated by supplier,plate",99.9,Weight %,1986
204.96,24.45,0.49,None kPa,N/A,25001,['C'],A,Laser-flash calorimetry,"origin: commercial source,99.9 weight % (total),stated by supplier,plate",99.9,Weight %,1986
207.69,24.48,0.49,None kPa,N/A,25001,['C'],A,Laser-flash calorimetry,"origin: commercial source,99.9 weight % (total),stated by supplier,plate",99.9,Weight %,1986
212.19,24.54,0.49,None kPa,N/A,25001,['C'],A,Laser-flash calorimetry,"origin: commercial source,99.9 weight % (total),stated by supplier,plate",99.9,Weight %,1986
214.63,24.59,0.49,None kPa,N/A,25001,['C'],A,Laser-flash calorimetry,"origin: commercial source,99.9 weight % (total),stated by supplier,plate",99.9,Weight %,1986
218.93,24.76,0.5,None kPa,N/A,25001,['C'],A,Laser-flash calorimetry,"origin: commercial source,99.9 weight % (total),stated by supplier,plate",99.9,Weight %,1986
221.06,24.88,0.5,None kPa,N/A,25001,['C'],A,Laser-flash calorimetry,"origin: commercial source,99.9 weight % (total),stated by supplier,plate",99.9,Weight %,1986
225.93,24.84,0.5,None kPa,N/A,25001,['C'],A,Laser-flash calorimetry,"origin: commercial source,99.9 weight % (total),stated by supplier,plate",99.9,Weight %,1986
227.34,24.92,0.5,None kPa,N/A,25001,['C'],A,Laser-flash calorimetry,"origin: commercial source,99.9 weight % (total),stated by supplier,plate",99.9,Weight %,1986
233.01,24.76,0.5,None kPa,N/A,25001,['C'],A,Laser-flash calorimetry,"origin: commercial source,99.9 weight % (total),stated by supplier,plate",99.9,Weight %,1986
233.35,24.95,0.5,None kPa,N/A,25001,['C'],A,Laser-flash calorimetry,"origin: commercial source,99.9 weight % (total),stated by supplier,plate",99.9,Weight %,1986
239.85,24.96,0.5,None kPa,N/A,25001,['C'],A,Laser-flash calorimetry,"origin: commercial source,99.9 weight % (total),stated by supplier,plate",99.9,Weight %,1986
239.92,25.04,0.5,None kPa,N/A,25001,['C'],A,Laser-flash calorimetry,"origin: commercial source,99.9 weight % (total),stated by supplier,plate",99.9,Weight %,1986
246.31,24.89,0.5,None kPa,N/A,25001,['C'],A,Laser-flash calorimetry,"origin: commercial source,99.9 weight % (total),stated by supplier,plate",99.9,Weight %,1986
246.4,25.12,0.5,None kPa,N/A,25001,['C'],A,Laser-flash calorimetry,"origin: commercial source,99.9 weight % (total),stated by supplier,plate",99.9,Weight %,1986
251.51,24.97,0.5,None kPa,N/A,25001,['C'],A,Laser-flash calorimetry,"origin: commercial source,99.9 weight % (total),stated by supplier,plate",99.9,Weight %,1986
253.25,25.11,0.5,None kPa,N/A,25001,['C'],A,Laser-flash calorimetry,"origin: commercial source,99.9 weight % (total),stated by supplier,plate",99.9,Weight %,1986
256.9,25.02,0.5,None kPa,N/A,25001,['C'],A,Laser-flash calorimetry,"origin: commercial source,99.9 weight % (total),stated by supplier,plate",99.9,Weight %,1986
259.56,25.31,0.51,None kPa,N/A,25001,['C'],A,Laser-flash calorimetry,"origin: commercial source,99.9 weight % (total),stated by supplier,plate",99.9,Weight %,1986
263.41,25.13,0.5,None kPa,N/A,25001,['C'],A,Laser-flash calorimetry,"origin: commercial source,99.9 weight % (total),stated by supplier,plate",99.9,Weight %,1986
269.22,25.31,0.51,None kPa,N/A,25001,['C'],A,Laser-flash calorimetry,"origin: commercial source,99.9 weight % (total),stated by supplier,plate",99.9,Weight %,1986
271.8,25.33,0.51,None kPa,N/A,25001,['C'],A,Laser-flash calorimetry,"origin: commercial source,99.9 weight % (total),stated by supplier,plate",99.9,Weight %,1986
274.98,25.29,0.51,None kPa,N/A,25001,['C'],A,Laser-flash calorimetry,"origin: commercial source,99.9 weight % (total),stated by supplier,plate",99.9,Weight %,1986
277.74,25.39,0.51,None kPa,N/A,25001,['C'],A,Laser-flash calorimetry,"origin: commercial source,99.9 weight % (total),stated by supplier,plate",99.9,Weight %,1986
284.23,25.6,0.51,None kPa,N/A,25001,['C'],A,Laser-flash calorimetry,"origin: commercial source,99.9 weight % (total),stated by supplier,plate",99.9,Weight %,1986
288.28,25.16,0.5,None kPa,N/A,25001,['C'],A,Laser-flash calorimetry,"origin: commercial source,99.9 weight % (total),stated by supplier,plate",99.9,Weight %,1986
290.41,25.41,0.51,None kPa,N/A,25001,['C'],A,Laser-flash calorimetry,"origin: commercial source,99.9 weight % (total),stated by supplier,plate",99.9,Weight %,1986
293.14,25.29,0.51,None kPa,N/A,25001,['C'],A,Laser-flash calorimetry,"origin: commercial source,99.9 weight % (total),stated by supplier,plate",99.9,Weight %,1986
298.31,25.5,0.51,None kPa,N/A,25001,['C'],A,Laser-flash calorimetry,"origin: commercial source,99.9 weight % (total),stated by supplier,plate",99.9,Weight %,1986
298.94,25.22,0.5,None kPa,N/A,25001,['C'],A,Laser-flash calorimetry,"origin: commercial source,99.9 weight % (total),stated by supplier,plate",99.9,Weight %,1986
298.95,25.41,0.51,None kPa,N/A,25001,['C'],A,Laser-flash calorimetry,"origin: commercial source,99.9 weight % (total),stated by supplier,plate",99.9,Weight %,1986
298.99,25.22,0.5,None kPa,N/A,25001,['C'],A,Laser-flash calorimetry,"origin: commercial source,99.9 weight % (total),stated by supplier,plate",99.9,Weight %,1986
299.01,25.44,0.51,None kPa,N/A,25001,['C'],A,Laser-flash calorimetry,"origin: commercial source,99.9 weight % (total),stated by supplier,plate",99.9,Weight %,1986
299.01,25.35,0.51,None kPa,N/A,25001,['C'],A,Laser-flash calorimetry,"origin: commercial source,99.9 weight % (total),stated by supplier,plate",99.9,Weight %,1986
299.11,25.28,0.51,None kPa,N/A,25001,['C'],A,Laser-flash calorimetry,"origin: commercial source,99.9 weight % (total),stated by supplier,plate",99.9,Weight %,1986
299.12,25.26,0.51,None kPa,N/A,25001,['C'],A,Laser-flash calorimetry,"origin: commercial source,99.9 weight % (total),stated by supplier,plate",99.9,Weight %,1986
299.28,25.27,0.51,None kPa,N/A,25001,['C'],A,Laser-flash calorimetry,"origin: commercial source,99.9 weight % (total),stated by supplier,plate",99.9,Weight %,1986
324.52,25.63,0.51,None kPa,N/A,25001,['C'],A,Laser-flash calorimetry,"origin: commercial source,99.9 weight % (total),stated by supplier,plate",99.9,Weight %,1986
327.62,25.34,0.51,None kPa,N/A,25001,['C'],A,Laser-flash calorimetry,"origin: commercial source,99.9 weight % (total),stated by supplier,plate",99.9,Weight %,1986
346.3,25.72,0.51,None kPa,N/A,25001,['C'],A,Laser-flash calorimetry,"origin: commercial source,99.9 weight % (total),stated by supplier,plate",99.9,Weight %,1986
362.79,25.69,0.51,None kPa,N/A,25001,['C'],A,Laser-flash calorimetry,"origin: commercial source,99.9 weight % (total),stated by supplier,plate",99.9,Weight %,1986
370.53,25.71,0.51,None kPa,N/A,25001,['C'],A,Laser-flash calorimetry,"origin: commercial source,99.9 weight % (total),stated by supplier,plate",99.9,Weight %,1986
382.39,25.93,0.52,None kPa,N/A,25001,['C'],A,Laser-flash calorimetry,"origin: commercial source,99.9 weight % (total),stated by supplier,plate",99.9,Weight %,1986
393.29,25.77,0.52,None kPa,N/A,25001,['C'],A,Laser-flash calorimetry,"origin: commercial source,99.9 weight % (total),stated by supplier,plate",99.9,Weight %,1986
394.32,25.95,0.52,None kPa,N/A,25001,['C'],A,Laser-flash calorimetry,"origin: commercial source,99.9 weight % (total),stated by supplier,plate",99.9,Weight %,1986
401.8,25.81,0.52,None kPa,N/A,25001,['C'],A,Laser-flash calorimetry,"origin: commercial source,99.9 weight % (total),stated by supplier,plate",99.9,Weight %,1986
423.39,25.94,0.52,None kPa,N/A,25001,['C'],A,Laser-flash calorimetry,"origin: commercial source,99.9 weight % (total),stated by supplier,plate",99.9,Weight %,1986
442.71,26.12,0.52,None kPa,N/A,25001,['C'],A,Laser-flash calorimetry,"origin: commercial source,99.9 weight % (total),stated by supplier,plate",99.9,Weight %,1986
443.49,26.14,0.52,None kPa,N/A,25001,['C'],A,Laser-flash calorimetry,"origin: commercial source,99.9 weight % (total),stated by supplier,plate",99.9,Weight %,1986
463.91,26.2,0.52,None kPa,N/A,25001,['C'],A,Laser-flash calorimetry,"origin: commercial source,99.9 weight % (total),stated by supplier,plate",99.9,Weight %,1986
477.94,26.36,0.53,None kPa,N/A,25001,['C'],A,Laser-flash calorimetry,"origin: commercial source,99.9 weight % (total),stated by supplier,plate",99.9,Weight %,1986
483.92,26.53,0.53,None kPa,N/A,25001,['C'],A,Laser-flash calorimetry,"origin: commercial source,99.9 weight % (total),stated by supplier,plate",99.9,Weight %,1986
492.51,26.37,0.53,None kPa,N/A,25001,['C'],A,Laser-flash calorimetry,"origin: commercial source,99.9 weight % (total),stated by supplier,plate",99.9,Weight %,1986
498.8,26.13,0.52,None kPa,N/A,25001,['C'],A,Laser-flash calorimetry,"origin: commercial source,99.9 weight % (total),stated by supplier,plate",99.9,Weight %,1986
500.27,26.25,0.53,None kPa,N/A,25001,['C'],A,Laser-flash calorimetry,"origin: commercial source,99.9 weight % (total),stated by supplier,plate",99.9,Weight %,1986
500.64,26.35,0.53,None kPa,N/A,25001,['C'],A,Laser-flash calorimetry,"origin: commercial source,99.9 weight % (total),stated by supplier,plate",99.9,Weight %,1986
510.24,26.3,0.53,None kPa,N/A,25001,['C'],A,Laser-flash calorimetry,"origin: commercial source,99.9 weight % (total),stated by supplier,plate",99.9,Weight %,1986
513.0,26.51,0.53,None kPa,N/A,25001,['C'],A,Laser-flash calorimetry,"origin: commercial source,99.9 weight % (total),stated by supplier,plate",99.9,Weight %,1986
516.97,26.33,0.53,None kPa,N/A,25001,['C'],A,Laser-flash calorimetry,"origin: commercial source,99.9 weight % (total),stated by supplier,plate",99.9,Weight %,1986
532.2,26.46,0.53,None kPa,N/A,25001,['C'],A,Laser-flash calorimetry,"origin: commercial source,99.9 weight % (total),stated by supplier,plate",99.9,Weight %,1986
536.59,26.78,0.54,None kPa,N/A,25001,['C'],A,Laser-flash calorimetry,"origin: commercial source,99.9 weight % (total),stated by supplier,plate",99.9,Weight %,1986
539.25,26.49,0.53,None kPa,N/A,25001,['C'],A,Laser-flash calorimetry,"origin: commercial source,99.9 weight % (total),stated by supplier,plate",99.9,Weight %,1986
546.77,26.54,0.53,None kPa,N/A,25001,['C'],A,Laser-flash calorimetry,"origin: commercial source,99.9 weight % (total),stated by supplier,plate",99.9,Weight %,1986
559.02,26.85,0.54,None kPa,N/A,25001,['C'],A,Laser-flash calorimetry,"origin: commercial source,99.9 weight % (total),stated by supplier,plate",99.9,Weight %,1986
559.44,26.67,0.53,None kPa,N/A,25001,['C'],A,Laser-flash calorimetry,"origin: commercial source,99.9 weight % (total),stated by supplier,plate",99.9,Weight %,1986
562.23,26.72,0.53,None kPa,N/A,25001,['C'],A,Laser-flash calorimetry,"origin: commercial source,99.9 weight % (total),stated by supplier,plate",99.9,Weight %,1986
572.19,26.66,0.53,None kPa,N/A,25001,['C'],A,Laser-flash calorimetry,"origin: commercial source,99.9 weight % (total),stated by supplier,plate",99.9,Weight %,1986
581.66,26.89,0.54,None kPa,N/A,25001,['C'],A,Laser-flash calorimetry,"origin: commercial source,99.9 weight % (total),stated by supplier,plate",99.9,Weight %,1986
589.96,26.65,0.53,None kPa,N/A,25001,['C'],A,Laser-flash calorimetry,"origin: commercial source,99.9 weight % (total),stated by supplier,plate",99.9,Weight %,1986
590.65,26.8,0.54,None kPa,N/A,25001,['C'],A,Laser-flash calorimetry,"origin: commercial source,99.9 weight % (total),stated by supplier,plate",99.9,Weight %,1986
594.82,27.15,0.54,None kPa,N/A,25001,['C'],A,Laser-flash calorimetry,"origin: commercial source,99.9 weight % (total),stated by supplier,plate",99.9,Weight %,1986
604.06,26.62,0.53,None kPa,N/A,25001,['C'],A,Laser-flash calorimetry,"origin: commercial source,99.9 weight % (total),stated by supplier,plate",99.9,Weight %,1986
612.92,27.02,0.54,None kPa,N/A,25001,['C'],A,Laser-flash calorimetry,"origin: commercial source,99.9 weight % (total),stated by supplier,plate",99.9,Weight %,1986
618.35,27.04,0.54,None kPa,N/A,25001,['C'],A,Laser-flash calorimetry,"origin: commercial source,99.9 weight % (total),stated by supplier,plate",99.9,Weight %,1986
620.01,27.1,0.54,None kPa,N/A,25001,['C'],A,Laser-flash calorimetry,"origin: commercial source,99.9 weight % (total),stated by supplier,plate",99.9,Weight %,1986
634.6,27.25,0.55,None kPa,N/A,25001,['C'],A,Laser-flash calorimetry,"origin: commercial source,99.9 weight % (total),stated by supplier,plate",99.9,Weight %,1986
645.55,27.07,0.54,None kPa,N/A,25001,['C'],A,Laser-flash calorimetry,"origin: commercial source,99.9 weight % (total),stated by supplier,plate",99.9,Weight %,1986
651.76,27.3,0.55,None kPa,N/A,25001,['C'],A,Laser-flash calorimetry,"origin: commercial source,99.9 weight % (total),stated by supplier,plate",99.9,Weight %,1986
658.56,27.23,0.54,None kPa,N/A,25001,['C'],A,Laser-flash calorimetry,"origin: commercial source,99.9 weight % (total),stated by supplier,plate",99.9,Weight %,1986
672.6,27.46,0.55,None kPa,N/A,25001,['C'],A,Laser-flash calorimetry,"origin: commercial source,99.9 weight % (total),stated by supplier,plate",99.9,Weight %,1986
682.48,27.41,0.55,None kPa,N/A,25001,['C'],A,Laser-flash calorimetry,"origin: commercial source,99.9 weight % (total),stated by supplier,plate",99.9,Weight %,1986
682.99,27.42,0.55,None kPa,N/A,25001,['C'],A,Laser-flash calorimetry,"origin: commercial source,99.9 weight % (total),stated by supplier,plate",99.9,Weight %,1986
709.28,27.65,0.55,None kPa,N/A,25001,['C'],A,Laser-flash calorimetry,"origin: commercial source,99.9 weight % (total),stated by supplier,plate",99.9,Weight %,1986
711.38,27.42,0.55,None kPa,N/A,25001,['C'],A,Laser-flash calorimetry,"origin: commercial source,99.9 weight % (total),stated by supplier,plate",99.9,Weight %,1986
734.34,27.84,0.56,None kPa,N/A,25001,['C'],A,Laser-flash calorimetry,"origin: commercial source,99.9 weight % (total),stated by supplier,plate",99.9,Weight %,1986
742.1,27.64,0.55,None kPa,N/A,25001,['C'],A,Laser-flash calorimetry,"origin: commercial source,99.9 weight % (total),stated by supplier,plate",99.9,Weight %,1986
756.55,27.87,0.56,None kPa,N/A,25001,['C'],A,Laser-flash calorimetry,"origin: commercial source,99.9 weight % (total),stated by supplier,plate",99.9,Weight %,1986
772.61,27.84,0.56,None kPa,N/A,25001,['C'],A,Laser-flash calorimetry,"origin: commercial source,99.9 weight % (total),stated by supplier,plate",99.9,Weight %,1986
780.11,27.66,0.55,None kPa,N/A,25001,['C'],A,Laser-flash calorimetry,"origin: commercial source,99.9 weight % (total),stated by supplier,plate",99.9,Weight %,1986
781.09,27.8,0.56,None kPa,N/A,25001,['C'],A,Laser-flash calorimetry,"origin: commercial source,99.9 weight % (total),stated by supplier,plate",99.9,Weight %,1986
781.69,28.05,0.56,None kPa,N/A,25001,['C'],A,Laser-flash calorimetry,"origin: commercial source,99.9 weight % (total),stated by supplier,plate",99.9,Weight %,1986
787.41,27.98,0.56,None kPa,N/A,25001,['C'],A,Laser-flash calorimetry,"origin: commercial source,99.9 weight % (total),stated by supplier,plate",99.9,Weight %,1986
806.16,28.26,1.13,None kPa,N/A,25001,['C'],A,Laser-flash calorimetry,"origin: commercial source,99.9 weight % (total),stated by supplier,plate",99.9,Weight %,1986
806.17,28.18,1.13,None kPa,N/A,25001,['C'],A,Laser-flash calorimetry,"origin: commercial source,99.9 weight % (total),stated by supplier,plate",99.9,Weight %,1986
819.66,28.09,1.12,None kPa,N/A,25001,['C'],A,Laser-flash calorimetry,"origin: commercial source,99.9 weight % (total),stated by supplier,plate",99.9,Weight %,1986
827.42,28.44,1.14,None kPa,N/A,25001,['C'],A,Laser-flash calorimetry,"origin: commercial source,99.9 weight % (total),stated by supplier,plate",99.9,Weight %,1986
845.99,28.32,1.13,None kPa,N/A,25001,['C'],A,Laser-flash calorimetry,"origin: commercial source,99.9 weight % (total),stated by supplier,plate",99.9,Weight %,1986
854.44,28.57,1.14,None kPa,N/A,25001,['C'],A,Laser-flash calorimetry,"origin: commercial source,99.9 weight % (total),stated by supplier,plate",99.9,Weight %,1986
871.21,28.5,1.14,None kPa,N/A,25001,['C'],A,Laser-flash calorimetry,"origin: commercial source,99.9 weight % (total),stated by supplier,plate",99.9,Weight %,1986
878.12,28.66,1.15,None kPa,N/A,25001,['C'],A,Laser-flash calorimetry,"origin: commercial source,99.9 weight % (total),stated by supplier,plate",99.9,Weight %,1986
897.39,28.6,1.14,None kPa,N/A,25001,['C'],A,Laser-flash calorimetry,"origin: commercial source,99.9 weight % (total),stated by supplier,plate",99.9,Weight %,1986
900.84,28.83,1.15,None kPa,N/A,25001,['C'],A,Laser-flash calorimetry,"origin: commercial source,99.9 weight % (total),stated by supplier,plate",99.9,Weight %,1986
926.75,29.06,1.16,None kPa,N/A,25001,['C'],A,Laser-flash calorimetry,"origin: commercial source,99.9 weight % (total),stated by supplier,plate",99.9,Weight %,1986
928.41,28.79,1.15,None kPa,N/A,25001,['C'],A,Laser-flash calorimetry,"origin: commercial source,99.9 weight % (total),stated by supplier,plate",99.9,Weight %,1986
953.41,28.85,1.15,None kPa,N/A,25001,['C'],A,Laser-flash calorimetry,"origin: commercial source,99.9 weight % (total),stated by supplier,plate",99.9,Weight %,1986
955.44,29.28,1.17,None kPa,N/A,25001,['C'],A,Laser-flash calorimetry,"origin: commercial source,99.9 weight % (total),stated by supplier,plate",99.9,Weight %,1986
977.45,29.41,1.18,None kPa,N/A,25001,['C'],A,Laser-flash calorimetry,"origin: commercial source,99.9 weight % (total),stated by supplier,plate",99.9,Weight %,1986
981.79,29.09,1.16,None kPa,N/A,25001,['C'],A,Laser-flash calorimetry,"origin: commercial source,99.9 weight % (total),stated by supplier,plate",99.9,Weight %,1986
1002.19,29.37,1.17,None kPa,N/A,25001,['C'],A,Laser-flash calorimetry,"origin: commercial source,99.9 weight % (total),stated by supplier,plate",99.9,Weight %,1986
