Repository: amr8004/PureElementPRL

# Pure Element Thermodynamic modeling with 3rd generation CALPHAD models for multiple elements

## Description
Jupyter notebook for modeling pure elements with selected models via python tools pycalphad and ESPEI

## Running Tutorial
Creating a codespace should immediately open the desired notebook. Just change the element as desired (non-case sensitive) and set what SGTE structure (FCC_A1, BCC_A2, etc.) you would like to compare against.

## Further Resources

## Citation

File: CpCSV/Mo_CP_data.csv (part 9 of 12)
Temperature: K,Heat capacity at constant pressure Cp: J/K/mol,Uncertainty,Pressure,Ref Temp,Data Set ID,State,Representation,Method,Description,Purity,Purity Units,Year
1750.0,33.908,1.01724,None kPa,N/A,24151,['C'],A,Resistive pulse heating - millisecond,"origin: commercial source,99.95 weight % (total),mass spectrometry,rod",99.95,Weight %,1983
1800.0,34.421,1.03263,None kPa,N/A,24151,['C'],A,Resistive pulse heating - millisecond,"origin: commercial source,99.95 weight % (total),mass spectrometry,rod",99.95,Weight %,1983
1800.0,34.166,1.02498,None kPa,N/A,24151,['C'],A,Resistive pulse heating - millisecond,"origin: commercial source,99.95 weight % (total),mass spectrometry,rod",99.95,Weight %,1983
1850.0,34.793,1.04379,None kPa,N/A,24151,['C'],A,Resistive pulse heating - millisecond,"origin: commercial source,99.95 weight % (total),mass spectrometry,rod",99.95,Weight %,1983
1900.0,35.4,1.062,None kPa,N/A,24151,['C'],A,Resistive pulse heating - millisecond,"origin: commercial source,99.95 weight % (total),mass spectrometry,rod",99.95,Weight %,1983
1950.0,35.987,1.07961,None kPa,N/A,24151,['C'],A,Resistive pulse heating - millisecond,"origin: commercial source,99.95 weight % (total),mass spectrometry,rod",99.95,Weight %,1983
2000.0,36.554,1.09662,None kPa,N/A,24151,['C'],A,Resistive pulse heating - millisecond,"origin: commercial source,99.95 weight % (total),mass spectrometry,rod",99.95,Weight %,1983
2000.0,36.175,1.08525,None kPa,N/A,24151,['C'],A,Resistive pulse heating - millisecond,"origin: commercial source,99.95 weight % (total),mass spectrometry,rod",99.95,Weight %,1983
2050.0,36.892,1.10676,None kPa,N/A,24151,['C'],A,Resistive pulse heating - millisecond,"origin: commercial source,99.95 weight % (total),mass spectrometry,rod",99.95,Weight %,1983
2100.0,37.625,1.12875,None kPa,N/A,24151,['C'],A,Resistive pulse heating - millisecond,"origin: commercial source,99.95 weight % (total),mass spectrometry,rod",99.95,Weight %,1983
2150.0,38.376,1.15128,None kPa,N/A,24151,['C'],A,Resistive pulse heating - millisecond,"origin: commercial source,99.95 weight % (total),mass spectrometry,rod",99.95,Weight %,1983
2200.0,39.145,1.17435,None kPa,N/A,24151,['C'],A,Resistive pulse heating - millisecond,"origin: commercial source,99.95 weight % (total),mass spectrometry,rod",99.95,Weight %,1983
2250.0,39.934,1.19802,None kPa,N/A,24151,['C'],A,Resistive pulse heating - millisecond,"origin: commercial source,99.95 weight % (total),mass spectrometry,rod",99.95,Weight %,1983
2250.0,39.631,1.18893,None kPa,N/A,24151,['C'],A,Resistive pulse heating - millisecond,"origin: commercial source,99.95 weight % (total),mass spectrometry,rod",99.95,Weight %,1983
2300.0,40.281,1.20843,None kPa,N/A,24151,['C'],A,Resistive pulse heating - millisecond,"origin: commercial source,99.95 weight % (total),mass spectrometry,rod",99.95,Weight %,1983
2350.0,40.994,1.22982,None kPa,N/A,24151,['C'],A,Resistive pulse heating - millisecond,"origin: commercial source,99.95 weight % (total),mass spectrometry,rod",99.95,Weight %,1983
2400.0,41.781,1.25343,None kPa,N/A,24151,['C'],A,Resistive pulse heating - millisecond,"origin: commercial source,99.95 weight % (total),mass spectrometry,rod",99.95,Weight %,1983
2450.0,42.653,1.27959,None kPa,N/A,24151,['C'],A,Resistive pulse heating - millisecond,"origin: commercial source,99.95 weight % (total),mass spectrometry,rod",99.95,Weight %,1983
2500.0,43.626,1.30878,None kPa,N/A,24151,['C'],A,Resistive pulse heating - millisecond,"origin: commercial source,99.95 weight % (total),mass spectrometry,rod",99.95,Weight %,1983
2550.0,44.722,1.34166,None kPa,N/A,24151,['C'],A,Resistive pulse heating - millisecond,"origin: commercial source,99.95 weight % (total),mass spectrometry,rod",99.95,Weight %,1983
2600.0,45.965,1.37895,None kPa,N/A,24151,['C'],A,Resistive pulse heating - millisecond,"origin: commercial source,99.95 weight % (total),mass spectrometry,rod",99.95,Weight %,1983
2650.0,47.392,1.42176,None kPa,N/A,24151,['C'],A,Resistive pulse heating - millisecond,"origin: commercial source,99.95 weight % (total),mass spectrometry,rod",99.95,Weight %,1983
1500.0,31.992,0.95976,1.33322e-05 kPa,N/A,24152,['C'],A,Resistive pulse heating - millisecond,"origin: commercial source,99.95 weight % (total),mass spectrometry,rod",99.95,Weight %,1983
1550.0,32.275,0.96825,None kPa,N/A,24152,['C'],A,Resistive pulse heating - millisecond,"origin: commercial source,99.95 weight % (total),mass spectrometry,rod",99.95,Weight %,1983
1600.0,32.658,0.97974,None kPa,N/A,24152,['C'],A,Resistive pulse heating - millisecond,"origin: commercial source,99.95 weight % (total),mass spectrometry,rod",99.95,Weight %,1983
1650.0,33.14,0.9942,None kPa,N/A,24152,['C'],A,Resistive pulse heating - millisecond,"origin: commercial source,99.95 weight % (total),mass spectrometry,rod",99.95,Weight %,1983
1650.0,32.902,0.98706,None kPa,N/A,24152,['C'],A,Resistive pulse heating - millisecond,"origin: commercial source,99.95 weight % (total),mass spectrometry,rod",99.95,Weight %,1983
1700.0,33.406,1.00218,None kPa,N/A,24152,['C'],A,Resistive pulse heating - millisecond,"origin: commercial source,99.95 weight % (total),mass spectrometry,rod",99.95,Weight %,1983
1750.0,33.957,1.01871,None kPa,N/A,24152,['C'],A,Resistive pulse heating - millisecond,"origin: commercial source,99.95 weight % (total),mass spectrometry,rod",99.95,Weight %,1983
1800.0,34.553,1.03659,None kPa,N/A,24152,['C'],A,Resistive pulse heating - millisecond,"origin: commercial source,99.95 weight % (total),mass spectrometry,rod",99.95,Weight %,1983
1800.0,34.381,1.03143,None kPa,N/A,24152,['C'],A,Resistive pulse heating - millisecond,"origin: commercial source,99.95 weight % (total),mass spectrometry,rod",99.95,Weight %,1983
1850.0,34.863,1.04589,None kPa,N/A,24152,['C'],A,Resistive pulse heating - millisecond,"origin: commercial source,99.95 weight % (total),mass spectrometry,rod",99.95,Weight %,1983
1900.0,35.425,1.06275,None kPa,N/A,24152,['C'],A,Resistive pulse heating - millisecond,"origin: commercial source,99.95 weight % (total),mass spectrometry,rod",99.95,Weight %,1983
1950.0,36.076,1.08228,None kPa,N/A,24152,['C'],A,Resistive pulse heating - millisecond,"origin: commercial source,99.95 weight % (total),mass spectrometry,rod",99.95,Weight %,1983
2000.0,36.829,1.10487,None kPa,N/A,24152,['C'],A,Resistive pulse heating - millisecond,"origin: commercial source,99.95 weight % (total),mass spectrometry,rod",99.95,Weight %,1983
2000.0,36.501,1.09503,None kPa,N/A,24152,['C'],A,Resistive pulse heating - millisecond,"origin: commercial source,99.95 weight % (total),mass spectrometry,rod",99.95,Weight %,1983
2050.0,37.152,1.11456,None kPa,N/A,24152,['C'],A,Resistive pulse heating - millisecond,"origin: commercial source,99.95 weight % (total),mass spectrometry,rod",99.95,Weight %,1983
2100.0,37.842,1.13526,None kPa,N/A,24152,['C'],A,Resistive pulse heating - millisecond,"origin: commercial source,99.95 weight % (total),mass spectrometry,rod",99.95,Weight %,1983
2150.0,38.576,1.15728,None kPa,N/A,24152,['C'],A,Resistive pulse heating - millisecond,"origin: commercial source,99.95 weight % (total),mass spectrometry,rod",99.95,Weight %,1983
2200.0,39.361,1.18083,None kPa,N/A,24152,['C'],A,Resistive pulse heating - millisecond,"origin: commercial source,99.95 weight % (total),mass spectrometry,rod",99.95,Weight %,1983
2250.0,40.205,1.20615,None kPa,N/A,24152,['C'],A,Resistive pulse heating - millisecond,"origin: commercial source,99.95 weight % (total),mass spectrometry,rod",99.95,Weight %,1983
2250.0,39.844,1.19532,None kPa,N/A,24152,['C'],A,Resistive pulse heating - millisecond,"origin: commercial source,99.95 weight % (total),mass spectrometry,rod",99.95,Weight %,1983
2300.0,40.531,1.21593,None kPa,N/A,24152,['C'],A,Resistive pulse heating - millisecond,"origin: commercial source,99.95 weight % (total),mass spectrometry,rod",99.95,Weight %,1983
2350.0,41.269,1.23807,None kPa,N/A,24152,['C'],A,Resistive pulse heating - millisecond,"origin: commercial source,99.95 weight % (total),mass spectrometry,rod",99.95,Weight %,1983
2400.0,42.066,1.26198,None kPa,N/A,24152,['C'],A,Resistive pulse heating - millisecond,"origin: commercial source,99.95 weight % (total),mass spectrometry,rod",99.95,Weight %,1983
2450.0,42.932,1.28796,None kPa,N/A,24152,['C'],A,Resistive pulse heating - millisecond,"origin: commercial source,99.95 weight % (total),mass spectrometry,rod",99.95,Weight %,1983
2500.0,43.882,1.31646,None kPa,N/A,24152,['C'],A,Resistive pulse heating - millisecond,"origin: commercial source,99.95 weight % (total),mass spectrometry,rod",99.95,Weight %,1983
2550.0,44.931,1.34793,None kPa,N/A,24152,['C'],A,Resistive pulse heating - millisecond,"origin: commercial source,99.95 weight % (total),mass spectrometry,rod",99.95,Weight %,1983
2600.0,46.1,1.383,None kPa,N/A,24152,['C'],A,Resistive pulse heating - millisecond,"origin: commercial source,99.95 weight % (total),mass spectrometry,rod",99.95,Weight %,1983
2650.0,47.416,1.42248,None kPa,N/A,24152,['C'],A,Resistive pulse heating - millisecond,"origin: commercial source,99.95 weight % (total),mass spectrometry,rod",99.95,Weight %,1983
1300.0,30.86,0.9258,4e-06 kPa,N/A,24324,['C'],A,Resistive pulse heating - millisecond,"origin: commercial source,99.95 weight % (total),mass spectrometry",99.95,Weight %,1983
1350.0,30.93,0.9279,None kPa,N/A,24324,['C'],A,Resistive pulse heating - millisecond,"origin: commercial source,99.95 weight % (total),mass spectrometry",99.95,Weight %,1983
1400.0,31.12,0.9336,None kPa,N/A,24324,['C'],A,Resistive pulse heating - millisecond,"origin: commercial source,99.95 weight % (total),mass spectrometry",99.95,Weight %,1983
1450.0,31.38,0.9414,None kPa,N/A,24324,['C'],A,Resistive pulse heating - millisecond,"origin: commercial source,99.95 weight % (total),mass spectrometry",99.95,Weight %,1983
1500.0,31.7,0.951,None kPa,N/A,24324,['C'],A,Resistive pulse heating - millisecond,"origin: commercial source,99.95 weight % (total),mass spectrometry",99.95,Weight %,1983
1550.0,32.06,0.9618,None kPa,N/A,24324,['C'],A,Resistive pulse heating - millisecond,"origin: commercial source,99.95 weight % (total),mass spectrometry",99.95,Weight %,1983
1600.0,32.44,0.9732,None kPa,N/A,24324,['C'],A,Resistive pulse heating - millisecond,"origin: commercial source,99.95 weight % (total),mass spectrometry",99.95,Weight %,1983
1650.0,32.85,0.9855,None kPa,N/A,24324,['C'],A,Resistive pulse heating - millisecond,"origin: commercial source,99.95 weight % (total),mass spectrometry",99.95,Weight %,1983
1700.0,33.29,0.9987,None kPa,N/A,24324,['C'],A,Resistive pulse heating - millisecond,"origin: commercial source,99.95 weight % (total),mass spectrometry",99.95,Weight %,1983
1750.0,33.75,1.0125,None kPa,N/A,24324,['C'],A,Resistive pulse heating - millisecond,"origin: commercial source,99.95 weight % (total),mass spectrometry",99.95,Weight %,1983
1800.0,34.24,1.0272,None kPa,N/A,24324,['C'],A,Resistive pulse heating - millisecond,"origin: commercial source,99.95 weight % (total),mass spectrometry",99.95,Weight %,1983
1850.0,34.76,1.0428,None kPa,N/A,24324,['C'],A,Resistive pulse heating - millisecond,"origin: commercial source,99.95 weight % (total),mass spectrometry",99.95,Weight %,1983
1900.0,35.3,1.059,None kPa,N/A,24324,['C'],A,Resistive pulse heating - millisecond,"origin: commercial source,99.95 weight % (total),mass spectrometry",99.95,Weight %,1983
1950.0,35.87,1.0761,None kPa,N/A,24324,['C'],A,Resistive pulse heating - millisecond,"origin: commercial source,99.95 weight % (total),mass spectrometry",99.95,Weight %,1983
2000.0,36.45,1.0935,None kPa,N/A,24324,['C'],A,Resistive pulse heating - millisecond,"origin: commercial source,99.95 weight % (total),mass spectrometry",99.95,Weight %,1983
2050.0,37.04,1.1112,None kPa,N/A,24324,['C'],A,Resistive pulse heating - millisecond,"origin: commercial source,99.95 weight % (total),mass spectrometry",99.95,Weight %,1983
2100.0,37.6,1.128,None kPa,N/A,24324,['C'],A,Resistive pulse heating - millisecond,"origin: commercial source,99.95 weight % (total),mass spectrometry",99.95,Weight %,1983
1500.0,31.71,0.9513,None kPa,N/A,24324,['C'],A,Resistive pulse heating - millisecond,"origin: commercial source,99.95 weight % (total),mass spectrometry",99.95,Weight %,1983
1550.0,32.05,0.9615,None kPa,N/A,24324,['C'],A,Resistive pulse heating - millisecond,"origin: commercial source,99.95 weight % (total),mass spectrometry",99.95,Weight %,1983
1600.0,32.43,0.9729,None kPa,N/A,24324,['C'],A,Resistive pulse heating - millisecond,"origin: commercial source,99.95 weight % (total),mass spectrometry",99.95,Weight %,1983
1650.0,32.84,0.9852,None kPa,N/A,24324,['C'],A,Resistive pulse heating - millisecond,"origin: commercial source,99.95 weight % (total),mass spectrometry",99.95,Weight %,1983
1700.0,33.27,0.9981,None kPa,N/A,24324,['C'],A,Resistive pulse heating - millisecond,"origin: commercial source,99.95 weight % (total),mass spectrometry",99.95,Weight %,1983
1750.0,33.73,1.0119,None kPa,N/A,24324,['C'],A,Resistive pulse heating - millisecond,"origin: commercial source,99.95 weight % (total),mass spectrometry",99.95,Weight %,1983
1800.0,34.22,1.0266,None kPa,N/A,24324,['C'],A,Resistive pulse heating - millisecond,"origin: commercial source,99.95 weight % (total),mass spectrometry",99.95,Weight %,1983
1850.0,34.73,1.0419,None kPa,N/A,24324,['C'],A,Resistive pulse heating - millisecond,"origin: commercial source,99.95 weight % (total),mass spectrometry",99.95,Weight %,1983
1900.0,35.26,1.0578,None kPa,N/A,24324,['C'],A,Resistive pulse heating - millisecond,"origin: commercial source,99.95 weight % (total),mass spectrometry",99.95,Weight %,1983
1950.0,35.84,1.0752,None kPa,N/A,24324,['C'],A,Resistive pulse heating - millisecond,"origin: commercial source,99.95 weight % (total),mass spectrometry",99.95,Weight %,1983
2000.0,36.46,1.0938,None kPa,N/A,24324,['C'],A,Resistive pulse heating - millisecond,"origin: commercial source,99.95 weight % (total),mass spectrometry",99.95,Weight %,1983
2050.0,37.14,1.1142,None kPa,N/A,24324,['C'],A,Resistive pulse heating - millisecond,"origin: commercial source,99.95 weight % (total),mass spectrometry",99.95,Weight %,1983
2100.0,37.9,1.137,None kPa,N/A,24324,['C'],A,Resistive pulse heating - millisecond,"origin: commercial source,99.95 weight % (total),mass spectrometry",99.95,Weight %,1983
1300.0,30.33,0.9099,None kPa,N/A,24324,['C'],A,Resistive pulse heating - millisecond,"origin: commercial source,99.95 weight % (total),mass spectrometry",99.95,Weight %,1983
1350.0,30.63,0.9189,None kPa,N/A,24324,['C'],A,Resistive pulse heating - millisecond,"origin: commercial source,99.95 weight % (total),mass spectrometry",99.95,Weight %,1983
1400.0,30.94,0.9282,None kPa,N/A,24324,['C'],A,Resistive pulse heating - millisecond,"origin: commercial source,99.95 weight % (total),mass spectrometry",99.95,Weight %,1983
1450.0,31.27,0.9381,None kPa,N/A,24324,['C'],A,Resistive pulse heating - millisecond,"origin: commercial source,99.95 weight % (total),mass spectrometry",99.95,Weight %,1983
1500.0,31.62,0.9486,None kPa,N/A,24324,['C'],A,Resistive pulse heating - millisecond,"origin: commercial source,99.95 weight % (total),mass spectrometry",99.95,Weight %,1983
1550.0,32.0,0.96,None kPa,N/A,24324,['C'],A,Resistive pulse heating - millisecond,"origin: commercial source,99.95 weight % (total),mass spectrometry",99.95,Weight %,1983
1600.0,32.41,0.9723,None kPa,N/A,24324,['C'],A,Resistive pulse heating - millisecond,"origin: commercial source,99.95 weight % (total),mass spectrometry",99.95,Weight %,1983
1650.0,32.83,0.9849,None kPa,N/A,24324,['C'],A,Resistive pulse heating - millisecond,"origin: commercial source,99.95 weight % (total),mass spectrometry",99.95,Weight %,1983
1700.0,33.28,0.9984,None kPa,N/A,24324,['C'],A,Resistive pulse heating - millisecond,"origin: commercial source,99.95 weight % (total),mass spectrometry",99.95,Weight %,1983
1750.0,33.75,1.0125,None kPa,N/A,24324,['C'],A,Resistive pulse heating - millisecond,"origin: commercial source,99.95 weight % (total),mass spectrometry",99.95,Weight %,1983
1800.0,34.24,1.0272,None kPa,N/A,24324,['C'],A,Resistive pulse heating - millisecond,"origin: commercial source,99.95 weight % (total),mass spectrometry",99.95,Weight %,1983
1850.0,34.75,1.0425,None kPa,N/A,24324,['C'],A,Resistive pulse heating - millisecond,"origin: commercial source,99.95 weight % (total),mass spectrometry",99.95,Weight %,1983
1900.0,35.28,1.0584,None kPa,N/A,24324,['C'],A,Resistive pulse heating - millisecond,"origin: commercial source,99.95 weight % (total),mass spectrometry",99.95,Weight %,1983
1950.0,35.84,1.0752,None kPa,N/A,24324,['C'],A,Resistive pulse heating - millisecond,"origin: commercial source,99.95 weight % (total),mass spectrometry",99.95,Weight %,1983
2000.0,36.45,1.0935,None kPa,N/A,24324,['C'],A,Resistive pulse heating - millisecond,"origin: commercial source,99.95 weight % (total),mass spectrometry",99.95,Weight %,1983
1300.0,30.37,0.9111,None kPa,N/A,24324,['C'],A,Resistive pulse heating - millisecond,"origin: commercial source,99.95 weight % (total),mass spectrometry",99.95,Weight %,1983
1350.0,30.63,0.9189,None kPa,N/A,24324,['C'],A,Resistive pulse heating - millisecond,"origin: commercial source,99.95 weight % (total),mass spectrometry",99.95,Weight %,1983
1400.0,30.94,0.9282,None kPa,N/A,24324,['C'],A,Resistive pulse heating - millisecond,"origin: commercial source,99.95 weight % (total),mass spectrometry",99.95,Weight %,1983
1450.0,31.28,0.9384,None kPa,N/A,24324,['C'],A,Resistive pulse heating - millisecond,"origin: commercial source,99.95 weight % (total),mass spectrometry",99.95,Weight %,1983
1500.0,31.63,0.9489,None kPa,N/A,24324,['C'],A,Resistive pulse heating - millisecond,"origin: commercial source,99.95 weight % (total),mass spectrometry",99.95,Weight %,1983
1550.0,32.01,0.9603,None kPa,N/A,24324,['C'],A,Resistive pulse heating - millisecond,"origin: commercial source,99.95 weight % (total),mass spectrometry",99.95,Weight %,1983
1600.0,32.41,0.9723,None kPa,N/A,24324,['C'],A,Resistive pulse heating - millisecond,"origin: commercial source,99.95 weight % (total),mass spectrometry",99.95,Weight %,1983
1650.0,32.82,0.9846,None kPa,N/A,24324,['C'],A,Resistive pulse heating - millisecond,"origin: commercial source,99.95 weight % (total),mass spectrometry",99.95,Weight %,1983
1700.0,33.27,0.9981,None kPa,N/A,24324,['C'],A,Resistive pulse heating - millisecond,"origin: commercial source,99.95 weight % (total),mass spectrometry",99.95,Weight %,1983
1750.0,33.73,1.0119,None kPa,N/A,24324,['C'],A,Resistive pulse heating - millisecond,"origin: commercial source,99.95 weight % (total),mass spectrometry",99.95,Weight %,1983
1800.0,34.23,1.0269,None kPa,N/A,24324,['C'],A,Resistive pulse heating - millisecond,"origin: commercial source,99.95 weight % (total),mass spectrometry",99.95,Weight %,1983
1850.0,34.75,1.0425,None kPa,N/A,24324,['C'],A,Resistive pulse heating - millisecond,"origin: commercial source,99.95 weight % (total),mass spectrometry",99.95,Weight %,1983
1900.0,35.28,1.0584,None kPa,N/A,24324,['C'],A,Resistive pulse heating - millisecond,"origin: commercial source,99.95 weight % (total),mass spectrometry",99.95,Weight %,1983
1950.0,35.82,1.0746,None kPa,N/A,24324,['C'],A,Resistive pulse heating - millisecond,"origin: commercial source,99.95 weight % (total),mass spectrometry",99.95,Weight %,1983
2000.0,36.35,1.0905,None kPa,N/A,24324,['C'],A,Resistive pulse heating - millisecond,"origin: commercial source,99.95 weight % (total),mass spectrometry",99.95,Weight %,1983
1300.0,30.56,0.9168,None kPa,N/A,24324,['C'],A,Resistive pulse heating - millisecond,"origin: commercial source,99.95 weight % (total),mass spectrometry",99.95,Weight %,1983
1350.0,30.81,0.9243,None kPa,N/A,24324,['C'],A,Resistive pulse heating - millisecond,"origin: commercial source,99.95 weight % (total),mass spectrometry",99.95,Weight %,1983
1400.0,31.1,0.933,None kPa,N/A,24324,['C'],A,Resistive pulse heating - millisecond,"origin: commercial source,99.95 weight % (total),mass spectrometry",99.95,Weight %,1983
1450.0,31.42,0.9426,None kPa,N/A,24324,['C'],A,Resistive pulse heating - millisecond,"origin: commercial source,99.95 weight % (total),mass spectrometry",99.95,Weight %,1983
1500.0,31.77,0.9531,None kPa,N/A,24324,['C'],A,Resistive pulse heating - millisecond,"origin: commercial source,99.95 weight % (total),mass spectrometry",99.95,Weight %,1983
1550.0,32.14,0.9642,None kPa,N/A,24324,['C'],A,Resistive pulse heating - millisecond,"origin: commercial source,99.95 weight % (total),mass spectrometry",99.95,Weight %,1983
1600.0,32.53,0.9759,None kPa,N/A,24324,['C'],A,Resistive pulse heating - millisecond,"origin: commercial source,99.95 weight % (total),mass spectrometry",99.95,Weight %,1983
1650.0,32.94,0.9882,None kPa,N/A,24324,['C'],A,Resistive pulse heating - millisecond,"origin: commercial source,99.95 weight % (total),mass spectrometry",99.95,Weight %,1983
1700.0,33.38,1.0014,None kPa,N/A,24324,['C'],A,Resistive pulse heating - millisecond,"origin: commercial source,99.95 weight % (total),mass spectrometry",99.95,Weight %,1983
1750.0,33.84,1.0152,None kPa,N/A,24324,['C'],A,Resistive pulse heating - millisecond,"origin: commercial source,99.95 weight % (total),mass spectrometry",99.95,Weight %,1983
1800.0,34.32,1.0296,None kPa,N/A,24324,['C'],A,Resistive pulse heating - millisecond,"origin: commercial source,99.95 weight % (total),mass spectrometry",99.95,Weight %,1983
1850.0,34.84,1.0452,None kPa,N/A,24324,['C'],A,Resistive pulse heating - millisecond,"origin: commercial source,99.95 weight % (total),mass spectrometry",99.95,Weight %,1983
1900.0,35.39,1.0617,None kPa,N/A,24324,['C'],A,Resistive pulse heating - millisecond,"origin: commercial source,99.95 weight % (total),mass spectrometry",99.95,Weight %,1983
1950.0,35.94,1.0782,None kPa,N/A,24324,['C'],A,Resistive pulse heating - millisecond,"origin: commercial source,99.95 weight % (total),mass spectrometry",99.95,Weight %,1983
2000.0,36.62,1.0986,None kPa,N/A,24324,['C'],A,Resistive pulse heating - millisecond,"origin: commercial source,99.95 weight % (total),mass spectrometry",99.95,Weight %,1983
1300.0,30.58,0.9174,None kPa,N/A,24324,['C'],A,Resistive pulse heating - millisecond,"origin: commercial source,99.95 weight % (total),mass spectrometry",99.95,Weight %,1983
1350.0,30.83,0.9249,None kPa,N/A,24324,['C'],A,Resistive pulse heating - millisecond,"origin: commercial source,99.95 weight % (total),mass spectrometry",99.95,Weight %,1983
1400.0,31.11,0.9333,None kPa,N/A,24324,['C'],A,Resistive pulse heating - millisecond,"origin: commercial source,99.95 weight % (total),mass spectrometry",99.95,Weight %,1983
1450.0,31.42,0.9426,None kPa,N/A,24324,['C'],A,Resistive pulse heating - millisecond,"origin: commercial source,99.95 weight % (total),mass spectrometry",99.95,Weight %,1983
1500.0,31.75,0.9525,None kPa,N/A,24324,['C'],A,Resistive pulse heating - millisecond,"origin: commercial source,99.95 weight % (total),mass spectrometry",99.95,Weight %,1983
1550.0,32.12,0.9636,None kPa,N/A,24324,['C'],A,Resistive pulse heating - millisecond,"origin: commercial source,99.95 weight % (total),mass spectrometry",99.95,Weight %,1983
1600.0,32.51,0.9753,None kPa,N/A,24324,['C'],A,Resistive pulse heating - millisecond,"origin: commercial source,99.95 weight % (total),mass spectrometry",99.95,Weight %,1983
1650.0,32.94,0.9882,None kPa,N/A,24324,['C'],A,Resistive pulse heating - millisecond,"origin: commercial source,99.95 weight % (total),mass spectrometry",99.95,Weight %,1983
1700.0,33.39,1.0017,None kPa,N/A,24324,['C'],A,Resistive pulse heating - millisecond,"origin: commercial source,99.95 weight % (total),mass spectrometry",99.95,Weight %,1983
1750.0,33.86,1.0158,None kPa,N/A,24324,['C'],A,Resistive pulse heating - millisecond,"origin: commercial source,99.95 weight % (total),mass spectrometry",99.95,Weight %,1983
1800.0,34.36,1.0308,None kPa,N/A,24324,['C'],A,Resistive pulse heating - millisecond,"origin: commercial source,99.95 weight % (total),mass spectrometry",99.95,Weight %,1983
1850.0,34.87,1.0461,None kPa,N/A,24324,['C'],A,Resistive pulse heating - millisecond,"origin: commercial source,99.95 weight % (total),mass spectrometry",99.95,Weight %,1983
1900.0,35.41,1.0623,None kPa,N/A,24324,['C'],A,Resistive pulse heating - millisecond,"origin: commercial source,99.95 weight % (total),mass spectrometry",99.95,Weight %,1983
1950.0,35.96,1.0788,None kPa,N/A,24324,['C'],A,Resistive pulse heating - millisecond,"origin: commercial source,99.95 weight % (total),mass spectrometry",99.95,Weight %,1983
2000.0,36.52,1.0956,None kPa,N/A,24324,['C'],A,Resistive pulse heating - millisecond,"origin: commercial source,99.95 weight % (total),mass spectrometry",99.95,Weight %,1983
2050.0,37.09,1.1127,None kPa,N/A,24324,['C'],A,Resistive pulse heating - millisecond,"origin: commercial source,99.95 weight % (total),mass spectrometry",99.95,Weight %,1983
2100.0,37.66,1.1298,None kPa,N/A,24324,['C'],A,Resistive pulse heating - millisecond,"origin: commercial source,99.95 weight % (total),mass spectrometry",99.95,Weight %,1983
1700.0,33.48,1.0044,None kPa,N/A,24324,['C'],A,Resistive pulse heating - millisecond,"origin: commercial source,99.95 weight % (total),mass spectrometry",99.95,Weight %,1983
1750.0,33.95,1.0185,None kPa,N/A,24324,['C'],A,Resistive pulse heating - millisecond,"origin: commercial source,99.95 weight % (total),mass spectrometry",99.95,Weight %,1983
1800.0,34.44,1.0332,None kPa,N/A,24324,['C'],A,Resistive pulse heating - millisecond,"origin: commercial source,99.95 weight % (total),mass spectrometry",99.95,Weight %,1983
1850.0,34.94,1.0482,None kPa,N/A,24324,['C'],A,Resistive pulse heating - millisecond,"origin: commercial source,99.95 weight % (total),mass spectrometry",99.95,Weight %,1983
1900.0,35.46,1.0638,None kPa,N/A,24324,['C'],A,Resistive pulse heating - millisecond,"origin: commercial source,99.95 weight % (total),mass spectrometry",99.95,Weight %,1983
1950.0,35.99,1.0797,None kPa,N/A,24324,['C'],A,Resistive pulse heating - millisecond,"origin: commercial source,99.95 weight % (total),mass spectrometry",99.95,Weight %,1983
2000.0,36.54,1.0962,None kPa,N/A,24324,['C'],A,Resistive pulse heating - millisecond,"origin: commercial source,99.95 weight % (total),mass spectrometry",99.95,Weight %,1983
2050.0,37.11,1.1133,None kPa,N/A,24324,['C'],A,Resistive pulse heating - millisecond,"origin: commercial source,99.95 weight % (total),mass spectrometry",99.95,Weight %,1983
2100.0,37.7,1.131,None kPa,N/A,24324,['C'],A,Resistive pulse heating - millisecond,"origin: commercial source,99.95 weight % (total),mass spectrometry",99.95,Weight %,1983
2150.0,38.31,1.1493,None kPa,N/A,24324,['C'],A,Resistive pulse heating - millisecond,"origin: commercial source,99.95 weight % (total),mass spectrometry",99.95,Weight %,1983
2200.0,38.96,1.1688,None kPa,N/A,24324,['C'],A,Resistive pulse heating - millisecond,"origin: commercial source,99.95 weight % (total),mass spectrometry",99.95,Weight %,1983
2250.0,39.64,1.1892,None kPa,N/A,24324,['C'],A,Resistive pulse heating - millisecond,"origin: commercial source,99.95 weight % (total),mass spectrometry",99.95,Weight %,1983
2300.0,40.36,1.2108,None kPa,N/A,24324,['C'],A,Resistive pulse heating - millisecond,"origin: commercial source,99.95 weight % (total),mass spectrometry",99.95,Weight %,1983
2350.0,41.11,1.2333,None kPa,N/A,24324,['C'],A,Resistive pulse heating - millisecond,"origin: commercial source,99.95 weight % (total),mass spectrometry",99.95,Weight %,1983
2400.0,41.91,1.2573,None kPa,N/A,24324,['C'],A,Resistive pulse heating - millisecond,"origin: commercial source,99.95 weight % (total),mass spectrometry",99.95,Weight %,1983
2450.0,42.75,1.2825,None kPa,N/A,24324,['C'],A,Resistive pulse heating - millisecond,"origin: commercial source,99.95 weight % (total),mass spectrometry",99.95,Weight %,1983
2500.0,43.62,1.3086,None kPa,N/A,24324,['C'],A,Resistive pulse heating - millisecond,"origin: commercial source,99.95 weight % (total),mass spectrometry",99.95,Weight %,1983
1700.0,33.46,1.0038,None kPa,N/A,24324,['C'],A,Resistive pulse heating - millisecond,"origin: commercial source,99.95 weight % (total),mass spectrometry",99.95,Weight %,1983
1750.0,33.93,1.0179,None kPa,N/A,24324,['C'],A,Resistive pulse heating - millisecond,"origin: commercial source,99.95 weight % (total),mass spectrometry",99.95,Weight %,1983
1800.0,34.42,1.0326,None kPa,N/A,24324,['C'],A,Resistive pulse heating - millisecond,"origin: commercial source,99.95 weight % (total),mass spectrometry",99.95,Weight %,1983
1850.0,34.92,1.0476,None kPa,N/A,24324,['C'],A,Resistive pulse heating - millisecond,"origin: commercial source,99.95 weight % (total),mass spectrometry",99.95,Weight %,1983
1900.0,35.44,1.0632,None kPa,N/A,24324,['C'],A,Resistive pulse heating - millisecond,"origin: commercial source,99.95 weight % (total),mass spectrometry",99.95,Weight %,1983
1950.0,35.98,1.0794,None kPa,N/A,24324,['C'],A,Resistive pulse heating - millisecond,"origin: commercial source,99.95 weight % (total),mass spectrometry",99.95,Weight %,1983
2000.0,36.53,1.0959,None kPa,N/A,24324,['C'],A,Resistive pulse heating - millisecond,"origin: commercial source,99.95 weight % (total),mass spectrometry",99.95,Weight %,1983
2050.0,37.09,1.1127,None kPa,N/A,24324,['C'],A,Resistive pulse heating - millisecond,"origin: commercial source,99.95 weight % (total),mass spectrometry",99.95,Weight %,1983
2100.0,37.68,1.1304,None kPa,N/A,24324,['C'],A,Resistive pulse heating - millisecond,"origin: commercial source,99.95 weight % (total),mass spectrometry",99.95,Weight %,1983
2150.0,38.28,1.1484,None kPa,N/A,24324,['C'],A,Resistive pulse heating - millisecond,"origin: commercial source,99.95 weight % (total),mass spectrometry",99.95,Weight %,1983
2200.0,38.92,1.1676,None kPa,N/A,24324,['C'],A,Resistive pulse heating - millisecond,"origin: commercial source,99.95 weight % (total),mass spectrometry",99.95,Weight %,1983
2250.0,39.59,1.1877,None kPa,N/A,24324,['C'],A,Resistive pulse heating - millisecond,"origin: commercial source,99.95 weight % (total),mass spectrometry",99.95,Weight %,1983
2300.0,40.3,1.209,None kPa,N/A,24324,['C'],A,Resistive pulse heating - millisecond,"origin: commercial source,99.95 weight % (total),mass spectrometry",99.95,Weight %,1983
2350.0,41.07,1.2321,None kPa,N/A,24324,['C'],A,Resistive pulse heating - millisecond,"origin: commercial source,99.95 weight % (total),mass spectrometry",99.95,Weight %,1983
2400.0,41.91,1.2573,None kPa,N/A,24324,['C'],A,Resistive pulse heating - millisecond,"origin: commercial source,99.95 weight % (total),mass spectrometry",99.95,Weight %,1983
2450.0,42.85,1.2855,None kPa,N/A,24324,['C'],A,Resistive pulse heating - millisecond,"origin: commercial source,99.95 weight % (total),mass spectrometry",99.95,Weight %,1983
2500.0,43.9,1.317,None kPa,N/A,24324,['C'],A,Resistive pulse heating - millisecond,"origin: commercial source,99.95 weight % (total),mass spectrometry",99.95,Weight %,1983
1700.0,33.44,1.0032,None kPa,N/A,24324,['C'],A,Resistive pulse heating - millisecond,"origin: commercial source,99.95 weight % (total),mass spectrometry",99.95,Weight %,1983
1750.0,33.91,1.0173,None kPa,N/A,24324,['C'],A,Resistive pulse heating - millisecond,"origin: commercial source,99.95 weight % (total),mass spectrometry",99.95,Weight %,1983
1800.0,34.4,1.032,None kPa,N/A,24324,['C'],A,Resistive pulse heating - millisecond,"origin: commercial source,99.95 weight % (total),mass spectrometry",99.95,Weight %,1983
1850.0,34.89,1.0467,None kPa,N/A,24324,['C'],A,Resistive pulse heating - millisecond,"origin: commercial source,99.95 weight % (total),mass spectrometry",99.95,Weight %,1983
1900.0,35.41,1.0623,None kPa,N/A,24324,['C'],A,Resistive pulse heating - millisecond,"origin: commercial source,99.95 weight % (total),mass spectrometry",99.95,Weight %,1983
1950.0,35.94,1.0782,None kPa,N/A,24324,['C'],A,Resistive pulse heating - millisecond,"origin: commercial source,99.95 weight % (total),mass spectrometry",99.95,Weight %,1983
2000.0,36.49,1.0947,None kPa,N/A,24324,['C'],A,Resistive pulse heating - millisecond,"origin: commercial source,99.95 weight % (total),mass spectrometry",99.95,Weight %,1983
2050.0,37.06,1.1118,None kPa,N/A,24324,['C'],A,Resistive pulse heating - millisecond,"origin: commercial source,99.95 weight % (total),mass spectrometry",99.95,Weight %,1983
2100.0,37.65,1.1295,None kPa,N/A,24324,['C'],A,Resistive pulse heating - millisecond,"origin: commercial source,99.95 weight % (total),mass spectrometry",99.95,Weight %,1983
2150.0,38.27,1.1481,None kPa,N/A,24324,['C'],A,Resistive pulse heating - millisecond,"origin: commercial source,99.95 weight % (total),mass spectrometry",99.95,Weight %,1983
2200.0,38.92,1.1676,None kPa,N/A,24324,['C'],A,Resistive pulse heating - millisecond,"origin: commercial source,99.95 weight % (total),mass spectrometry",99.95,Weight %,1983
2250.0,39.59,1.1877,None kPa,N/A,24324,['C'],A,Resistive pulse heating - millisecond,"origin: commercial source,99.95 weight % (total),mass spectrometry",99.95,Weight %,1983
2300.0,40.29,1.2087,None kPa,N/A,24324,['C'],A,Resistive pulse heating - millisecond,"origin: commercial source,99.95 weight % (total),mass spectrometry",99.95,Weight %,1983
2350.0,41.03,1.2309,None kPa,N/A,24324,['C'],A,Resistive pulse heating - millisecond,"origin: commercial source,99.95 weight % (total),mass spectrometry",99.95,Weight %,1983
2400.0,41.79,1.2537,None kPa,N/A,24324,['C'],A,Resistive pulse heating - millisecond,"origin: commercial source,99.95 weight % (total),mass spectrometry",99.95,Weight %,1983
1700.0,33.48,1.0044,None kPa,N/A,24324,['C'],A,Resistive pulse heating - millisecond,"origin: commercial source,99.95 weight % (total),mass spectrometry",99.95,Weight %,1983
1750.0,33.93,1.0179,None kPa,N/A,24324,['C'],A,Resistive pulse heating - millisecond,"origin: commercial source,99.95 weight % (total),mass spectrometry",99.95,Weight %,1983
1800.0,34.4,1.032,None kPa,N/A,24324,['C'],A,Resistive pulse heating - millisecond,"origin: commercial source,99.95 weight % (total),mass spectrometry",99.95,Weight %,1983
1850.0,34.89,1.0467,None kPa,N/A,24324,['C'],A,Resistive pulse heating - millisecond,"origin: commercial source,99.95 weight % (total),mass spectrometry",99.95,Weight %,1983
1900.0,35.41,1.0623,None kPa,N/A,24324,['C'],A,Resistive pulse heating - millisecond,"origin: commercial source,99.95 weight % (total),mass spectrometry",99.95,Weight %,1983
1950.0,35.94,1.0782,None kPa,N/A,24324,['C'],A,Resistive pulse heating - millisecond,"origin: commercial source,99.95 weight % (total),mass spectrometry",99.95,Weight %,1983
2000.0,36.49,1.0947,None kPa,N/A,24324,['C'],A,Resistive pulse heating - millisecond,"origin: commercial source,99.95 weight % (total),mass spectrometry",99.95,Weight %,1983
2050.0,37.07,1.1121,None kPa,N/A,24324,['C'],A,Resistive pulse heating - millisecond,"origin: commercial source,99.95 weight % (total),mass spectrometry",99.95,Weight %,1983
2100.0,37.66,1.1298,None kPa,N/A,24324,['C'],A,Resistive pulse heating - millisecond,"origin: commercial source,99.95 weight % (total),mass spectrometry",99.95,Weight %,1983
2150.0,38.28,1.1484,None kPa,N/A,24324,['C'],A,Resistive pulse heating - millisecond,"origin: commercial source,99.95 weight % (total),mass spectrometry",99.95,Weight %,1983
2200.0,38.92,1.1676,None kPa,N/A,24324,['C'],A,Resistive pulse heating - millisecond,"origin: commercial source,99.95 weight % (total),mass spectrometry",99.95,Weight %,1983
2250.0,39.59,1.1877,None kPa,N/A,24324,['C'],A,Resistive pulse heating - millisecond,"origin: commercial source,99.95 weight % (total),mass spectrometry",99.95,Weight %,1983
2300.0,40.29,1.2087,None kPa,N/A,24324,['C'],A,Resistive pulse heating - millisecond,"origin: commercial source,99.95 weight % (total),mass spectrometry",99.95,Weight %,1983
2350.0,41.04,1.2312,None kPa,N/A,24324,['C'],A,Resistive pulse heating - millisecond,"origin: commercial source,99.95 weight % (total),mass spectrometry",99.95,Weight %,1983
2400.0,41.85,1.2555,None kPa,N/A,24324,['C'],A,Resistive pulse heating - millisecond,"origin: commercial source,99.95 weight % (total),mass spectrometry",99.95,Weight %,1983
2450.0,42.75,1.2825,None kPa,N/A,24324,['C'],A,Resistive pulse heating - millisecond,"origin: commercial source,99.95 weight % (total),mass spectrometry",99.95,Weight %,1983
2500.0,43.77,1.3131,None kPa,N/A,24324,['C'],A,Resistive pulse heating - millisecond,"origin: commercial source,99.95 weight % (total),mass spectrometry",99.95,Weight %,1983
2000.0,36.44,1.0932,101.325 kPa,N/A,26832,['C'],A,Resistive pulse heating - millisecond,"origin: standard reference sample,99.95 weight % (total),mass spectrometry,rod",99.95,Weight %,1998
2100.0,37.7,1.131,None kPa,N/A,26832,['C'],A,Resistive pulse heating - millisecond,"origin: standard reference sample,99.95 weight % (total),mass spectrometry,rod",99.95,Weight %,1998
2200.0,39.1,1.173,None kPa,N/A,26832,['C'],A,Resistive pulse heating - millisecond,"origin: standard reference sample,99.95 weight % (total),mass spectrometry,rod",99.95,Weight %,1998
2300.0,40.59,1.2177,None kPa,N/A,26832,['C'],A,Resistive pulse heating - millisecond,"origin: standard reference sample,99.95 weight % (total),mass spectrometry,rod",99.95,Weight %,1998
2400.0,42.16,1.2648,None kPa,N/A,26832,['C'],A,Resistive pulse heating - millisecond,"origin: standard reference sample,99.95 weight % (total),mass spectrometry,rod",99.95,Weight %,1998
2500.0,43.88,1.3164,None kPa,N/A,26832,['C'],A,Resistive pulse heating - millisecond,"origin: standard reference sample,99.95 weight % (total),mass spectrometry,rod",99.95,Weight %,1998
2600.0,45.86,1.3758,None kPa,N/A,26832,['C'],A,Resistive pulse heating - millisecond,"origin: standard reference sample,99.95 weight % (total),mass spectrometry,rod",99.95,Weight %,1998
2700.0,48.27,1.4481,None kPa,N/A,26832,['C'],A,Resistive pulse heating - millisecond,"origin: standard reference sample,99.95 weight % (total),mass spectrometry,rod",99.95,Weight %,1998
2800.0,51.34,1.5402,None kPa,N/A,26832,['C'],A,Resistive pulse heating - millisecond,"origin: standard reference sample,99.95 weight % (total),mass spectrometry,rod",99.95,Weight %,1998
1900.0,33.97,0.6794,None kPa,N/A,35983,['C'],A,Resistive pulse heating - millisecond,not stated,,,1973
2000.0,34.95,0.699,None kPa,N/A,35983,['C'],A,Resistive pulse heating - millisecond,not stated,,,1973
2100.0,36.07,0.7214,None kPa,N/A,35983,['C'],A,Resistive pulse heating - millisecond,not stated,,,1973
2200.0,37.35,0.747,None kPa,N/A,35983,['C'],A,Resistive pulse heating - millisecond,not stated,,,1973
2300.0,38.77,0.7754,None kPa,N/A,35983,['C'],A,Resistive pulse heating - millisecond,not stated,,,1973
2400.0,40.34,0.8068,None kPa,N/A,35983,['C'],A,Resistive pulse heating - millisecond,not stated,,,1973
2500.0,42.06,0.8412,None kPa,N/A,35983,['C'],A,Resistive pulse heating - millisecond,not stated,,,1973
2600.0,43.92,0.8784,None kPa,N/A,35983,['C'],A,Resistive pulse heating - millisecond,not stated,,,1973
2700.0,45.94,0.9188,None kPa,N/A,35983,['C'],A,Resistive pulse heating - millisecond,not stated,,,1973
2800.0,48.1,0.962,None kPa,N/A,35983,['C'],A,Resistive pulse heating - millisecond,not stated,,,1973
1500.0,31.764,0.95292,1.33322e-06 kPa,N/A,22750,['C'],A,Resistive pulse heating - millisecond,"origin: commercial source,99.97 weight % (total),stated by supplier,wire",99.97,Weight %,1977
1500.0,31.452,0.94356,None kPa,N/A,22750,['C'],A,Resistive pulse heating - millisecond,"origin: commercial source,99.97 weight % (total),stated by supplier,wire",99.97,Weight %,1977
1500.0,31.409,0.94227,None kPa,N/A,22750,['C'],A,Resistive pulse heating - millisecond,"origin: commercial source,99.97 weight % (total),stated by supplier,wire",99.97,Weight %,1977
1500.0,31.992,0.95976,None kPa,N/A,22750,['C'],A,Resistive pulse heating - millisecond,"origin: commercial source,99.97 weight % (total),stated by supplier,wire",99.97,Weight %,1977
