Repository: amr8004/PureElementPRL

# Pure Element Thermodynamic modeling with 3rd generation CALPHAD models for multiple elements

## Description
Jupyter notebook for modeling pure elements with selected models via python tools pycalphad and ESPEI

## Running Tutorial
Creating a codespace should immediately open the desired notebook. Just change the element as desired (non-case sensitive) and set what SGTE structure (FCC_A1, BCC_A2, etc.) you would like to compare against.

## Further Resources

## Citation

File: CpCSV/Nb_CP_data.csv (part 9 of 13)
Temperature: K,Heat capacity at constant pressure Cp: J/K/mol,Uncertainty,Pressure,Ref Temp,Data Set ID,State,Representation,Method,Description,Purity,Purity Units,Year
2.8554,0.0264689,0.000661723,None kPa,N/A,18883,['C'],A,Vacuum adiabatic calorimetry,"origin: commercial source,99.94 weight % (total),spectroscopy,wire",99.94,Weight %,1969
2.9495,0.0281718,0.000704294,None kPa,N/A,18883,['C'],A,Vacuum adiabatic calorimetry,"origin: commercial source,99.94 weight % (total),spectroscopy,wire",99.94,Weight %,1969
3.0563,0.0299443,0.000748607,None kPa,N/A,18883,['C'],A,Vacuum adiabatic calorimetry,"origin: commercial source,99.94 weight % (total),spectroscopy,wire",99.94,Weight %,1969
3.1639,0.0318154,0.000795386,None kPa,N/A,18883,['C'],A,Vacuum adiabatic calorimetry,"origin: commercial source,99.94 weight % (total),spectroscopy,wire",99.94,Weight %,1969
3.2315,0.0329271,0.000823176,None kPa,N/A,18883,['C'],A,Vacuum adiabatic calorimetry,"origin: commercial source,99.94 weight % (total),spectroscopy,wire",99.94,Weight %,1969
3.2811,0.033879,0.000846974,None kPa,N/A,18883,['C'],A,Vacuum adiabatic calorimetry,"origin: commercial source,99.94 weight % (total),spectroscopy,wire",99.94,Weight %,1969
3.3278,0.0346891,0.000867227,None kPa,N/A,18883,['C'],A,Vacuum adiabatic calorimetry,"origin: commercial source,99.94 weight % (total),spectroscopy,wire",99.94,Weight %,1969
3.3633,0.0356192,0.00089048,None kPa,N/A,18883,['C'],A,Vacuum adiabatic calorimetry,"origin: commercial source,99.94 weight % (total),spectroscopy,wire",99.94,Weight %,1969
3.4061,0.0365517,0.000913792,None kPa,N/A,18883,['C'],A,Vacuum adiabatic calorimetry,"origin: commercial source,99.94 weight % (total),spectroscopy,wire",99.94,Weight %,1969
3.4518,0.0373098,0.000932744,None kPa,N/A,18883,['C'],A,Vacuum adiabatic calorimetry,"origin: commercial source,99.94 weight % (total),spectroscopy,wire",99.94,Weight %,1969
3.4929,0.0383757,0.000959394,None kPa,N/A,18883,['C'],A,Vacuum adiabatic calorimetry,"origin: commercial source,99.94 weight % (total),spectroscopy,wire",99.94,Weight %,1969
3.5355,0.0394823,0.000987057,None kPa,N/A,18883,['C'],A,Vacuum adiabatic calorimetry,"origin: commercial source,99.94 weight % (total),spectroscopy,wire",99.94,Weight %,1969
3.5815,0.0402485,0.00100621,None kPa,N/A,18883,['C'],A,Vacuum adiabatic calorimetry,"origin: commercial source,99.94 weight % (total),spectroscopy,wire",99.94,Weight %,1969
3.6296,0.0415466,0.00103866,None kPa,N/A,18883,['C'],A,Vacuum adiabatic calorimetry,"origin: commercial source,99.94 weight % (total),spectroscopy,wire",99.94,Weight %,1969
3.6706,0.0427133,0.00106783,None kPa,N/A,18883,['C'],A,Vacuum adiabatic calorimetry,"origin: commercial source,99.94 weight % (total),spectroscopy,wire",99.94,Weight %,1969
3.7239,0.0441549,0.00110387,None kPa,N/A,18883,['C'],A,Vacuum adiabatic calorimetry,"origin: commercial source,99.94 weight % (total),spectroscopy,wire",99.94,Weight %,1969
3.7664,0.0451355,0.00112839,None kPa,N/A,18883,['C'],A,Vacuum adiabatic calorimetry,"origin: commercial source,99.94 weight % (total),spectroscopy,wire",99.94,Weight %,1969
3.8134,0.0461459,0.00115365,None kPa,N/A,18883,['C'],A,Vacuum adiabatic calorimetry,"origin: commercial source,99.94 weight % (total),spectroscopy,wire",99.94,Weight %,1969
3.8678,0.0474125,0.00118531,None kPa,N/A,18883,['C'],A,Vacuum adiabatic calorimetry,"origin: commercial source,99.94 weight % (total),spectroscopy,wire",99.94,Weight %,1969
3.9142,0.0474303,0.00118576,None kPa,N/A,18883,['C'],A,Vacuum adiabatic calorimetry,"origin: commercial source,99.94 weight % (total),spectroscopy,wire",99.94,Weight %,1969
3.9665,0.0471538,0.00117884,None kPa,N/A,18883,['C'],A,Vacuum adiabatic calorimetry,"origin: commercial source,99.94 weight % (total),spectroscopy,wire",99.94,Weight %,1969
4.0176,0.0464989,0.00116247,None kPa,N/A,18883,['C'],A,Vacuum adiabatic calorimetry,"origin: commercial source,99.94 weight % (total),spectroscopy,wire",99.94,Weight %,1969
4.0687,0.0456683,0.00114171,None kPa,N/A,18883,['C'],A,Vacuum adiabatic calorimetry,"origin: commercial source,99.94 weight % (total),spectroscopy,wire",99.94,Weight %,1969
4.1231,0.043998,0.00109995,None kPa,N/A,18883,['C'],A,Vacuum adiabatic calorimetry,"origin: commercial source,99.94 weight % (total),spectroscopy,wire",99.94,Weight %,1969
4.1802,0.0425102,0.00106276,None kPa,N/A,18883,['C'],A,Vacuum adiabatic calorimetry,"origin: commercial source,99.94 weight % (total),spectroscopy,wire",99.94,Weight %,1969
4.2287,0.0416947,0.00104237,None kPa,N/A,18883,['C'],A,Vacuum adiabatic calorimetry,"origin: commercial source,99.94 weight % (total),spectroscopy,wire",99.94,Weight %,1969
4.2999,0.0423775,0.00105944,None kPa,N/A,18883,['C'],A,Vacuum adiabatic calorimetry,"origin: commercial source,99.94 weight % (total),spectroscopy,wire",99.94,Weight %,1969
4.4117,0.0440174,0.00110044,None kPa,N/A,18883,['C'],A,Vacuum adiabatic calorimetry,"origin: commercial source,99.94 weight % (total),spectroscopy,wire",99.94,Weight %,1969
4.4821,0.0451836,0.00112959,None kPa,N/A,18883,['C'],A,Vacuum adiabatic calorimetry,"origin: commercial source,99.94 weight % (total),spectroscopy,wire",99.94,Weight %,1969
4.5275,0.0455983,0.00113996,None kPa,N/A,18883,['C'],A,Vacuum adiabatic calorimetry,"origin: commercial source,99.94 weight % (total),spectroscopy,wire",99.94,Weight %,1969
4.5905,0.0470837,0.00117709,None kPa,N/A,18883,['C'],A,Vacuum adiabatic calorimetry,"origin: commercial source,99.94 weight % (total),spectroscopy,wire",99.94,Weight %,1969
4.6409,0.0477645,0.00119411,None kPa,N/A,18883,['C'],A,Vacuum adiabatic calorimetry,"origin: commercial source,99.94 weight % (total),spectroscopy,wire",99.94,Weight %,1969
4.7039,0.0488326,0.00122082,None kPa,N/A,18883,['C'],A,Vacuum adiabatic calorimetry,"origin: commercial source,99.94 weight % (total),spectroscopy,wire",99.94,Weight %,1969
0.9668,0.00727226,0.000181807,None kPa,N/A,18883,['C'],A,Vacuum adiabatic calorimetry,"origin: commercial source,99.94 weight % (total),spectroscopy,wire",99.94,Weight %,1969
1.6429,0.0133736,0.000334339,None kPa,N/A,18883,['C'],A,Vacuum adiabatic calorimetry,"origin: commercial source,99.94 weight % (total),spectroscopy,wire",99.94,Weight %,1969
1.7158,0.0141192,0.000352981,None kPa,N/A,18883,['C'],A,Vacuum adiabatic calorimetry,"origin: commercial source,99.94 weight % (total),spectroscopy,wire",99.94,Weight %,1969
1.7856,0.014845,0.000371125,None kPa,N/A,18883,['C'],A,Vacuum adiabatic calorimetry,"origin: commercial source,99.94 weight % (total),spectroscopy,wire",99.94,Weight %,1969
1.8296,0.0155006,0.000387514,None kPa,N/A,18883,['C'],A,Vacuum adiabatic calorimetry,"origin: commercial source,99.94 weight % (total),spectroscopy,wire",99.94,Weight %,1969
1.935,0.016627,0.000415675,None kPa,N/A,18883,['C'],A,Vacuum adiabatic calorimetry,"origin: commercial source,99.94 weight % (total),spectroscopy,wire",99.94,Weight %,1969
1.9757,0.0171572,0.00042893,None kPa,N/A,18883,['C'],A,Vacuum adiabatic calorimetry,"origin: commercial source,99.94 weight % (total),spectroscopy,wire",99.94,Weight %,1969
2.0719,0.0184377,0.000460943,None kPa,N/A,18883,['C'],A,Vacuum adiabatic calorimetry,"origin: commercial source,99.94 weight % (total),spectroscopy,wire",99.94,Weight %,1969
2.1738,0.0198564,0.000496409,None kPa,N/A,18883,['C'],A,Vacuum adiabatic calorimetry,"origin: commercial source,99.94 weight % (total),spectroscopy,wire",99.94,Weight %,1969
2.2814,0.0211876,0.00052969,None kPa,N/A,18883,['C'],A,Vacuum adiabatic calorimetry,"origin: commercial source,99.94 weight % (total),spectroscopy,wire",99.94,Weight %,1969
2.3262,0.0216094,0.000540235,None kPa,N/A,18883,['C'],A,Vacuum adiabatic calorimetry,"origin: commercial source,99.94 weight % (total),spectroscopy,wire",99.94,Weight %,1969
2.4104,0.0221541,0.000553853,None kPa,N/A,18883,['C'],A,Vacuum adiabatic calorimetry,"origin: commercial source,99.94 weight % (total),spectroscopy,wire",99.94,Weight %,1969
2.5078,0.0224149,0.000560372,None kPa,N/A,18883,['C'],A,Vacuum adiabatic calorimetry,"origin: commercial source,99.94 weight % (total),spectroscopy,wire",99.94,Weight %,1969
2.5806,0.0226051,0.000565128,None kPa,N/A,18883,['C'],A,Vacuum adiabatic calorimetry,"origin: commercial source,99.94 weight % (total),spectroscopy,wire",99.94,Weight %,1969
2.6261,0.0225824,0.000564561,None kPa,N/A,18883,['C'],A,Vacuum adiabatic calorimetry,"origin: commercial source,99.94 weight % (total),spectroscopy,wire",99.94,Weight %,1969
1.0061,0.00802559,0.00020064,None kPa,N/A,18885,['C'],A,Vacuum adiabatic calorimetry,"origin: commercial source,99.94 weight % (total),spectroscopy,wire",99.94,Weight %,1969
1.0566,0.00832046,0.000208012,None kPa,N/A,18885,['C'],A,Vacuum adiabatic calorimetry,"origin: commercial source,99.94 weight % (total),spectroscopy,wire",99.94,Weight %,1969
1.1856,0.009408,0.0002352,None kPa,N/A,18885,['C'],A,Vacuum adiabatic calorimetry,"origin: commercial source,99.94 weight % (total),spectroscopy,wire",99.94,Weight %,1969
1.2332,0.00974927,0.000243732,None kPa,N/A,18885,['C'],A,Vacuum adiabatic calorimetry,"origin: commercial source,99.94 weight % (total),spectroscopy,wire",99.94,Weight %,1969
1.2663,0.0100684,0.000251711,None kPa,N/A,18885,['C'],A,Vacuum adiabatic calorimetry,"origin: commercial source,99.94 weight % (total),spectroscopy,wire",99.94,Weight %,1969
1.3102,0.0104765,0.000261912,None kPa,N/A,18885,['C'],A,Vacuum adiabatic calorimetry,"origin: commercial source,99.94 weight % (total),spectroscopy,wire",99.94,Weight %,1969
1.3749,0.0110246,0.000275615,None kPa,N/A,18885,['C'],A,Vacuum adiabatic calorimetry,"origin: commercial source,99.94 weight % (total),spectroscopy,wire",99.94,Weight %,1969
1.4712,0.0118312,0.00029578,None kPa,N/A,18885,['C'],A,Vacuum adiabatic calorimetry,"origin: commercial source,99.94 weight % (total),spectroscopy,wire",99.94,Weight %,1969
1.5482,0.0124116,0.00031029,None kPa,N/A,18885,['C'],A,Vacuum adiabatic calorimetry,"origin: commercial source,99.94 weight % (total),spectroscopy,wire",99.94,Weight %,1969
1.5813,0.0127801,0.000319502,None kPa,N/A,18885,['C'],A,Vacuum adiabatic calorimetry,"origin: commercial source,99.94 weight % (total),spectroscopy,wire",99.94,Weight %,1969
1.664,0.0134838,0.000337095,None kPa,N/A,18885,['C'],A,Vacuum adiabatic calorimetry,"origin: commercial source,99.94 weight % (total),spectroscopy,wire",99.94,Weight %,1969
1.7047,0.0137148,0.00034287,None kPa,N/A,18885,['C'],A,Vacuum adiabatic calorimetry,"origin: commercial source,99.94 weight % (total),spectroscopy,wire",99.94,Weight %,1969
1.7569,0.0142756,0.000356889,None kPa,N/A,18885,['C'],A,Vacuum adiabatic calorimetry,"origin: commercial source,99.94 weight % (total),spectroscopy,wire",99.94,Weight %,1969
1.8061,0.0146297,0.000365743,None kPa,N/A,18885,['C'],A,Vacuum adiabatic calorimetry,"origin: commercial source,99.94 weight % (total),spectroscopy,wire",99.94,Weight %,1969
1.8532,0.0149948,0.00037487,None kPa,N/A,18885,['C'],A,Vacuum adiabatic calorimetry,"origin: commercial source,99.94 weight % (total),spectroscopy,wire",99.94,Weight %,1969
1.8957,0.0155673,0.000389183,None kPa,N/A,18885,['C'],A,Vacuum adiabatic calorimetry,"origin: commercial source,99.94 weight % (total),spectroscopy,wire",99.94,Weight %,1969
1.9568,0.0160971,0.000402428,None kPa,N/A,18885,['C'],A,Vacuum adiabatic calorimetry,"origin: commercial source,99.94 weight % (total),spectroscopy,wire",99.94,Weight %,1969
2.0106,0.0165772,0.00041443,None kPa,N/A,18885,['C'],A,Vacuum adiabatic calorimetry,"origin: commercial source,99.94 weight % (total),spectroscopy,wire",99.94,Weight %,1969
2.0584,0.0168925,0.000422312,None kPa,N/A,18885,['C'],A,Vacuum adiabatic calorimetry,"origin: commercial source,99.94 weight % (total),spectroscopy,wire",99.94,Weight %,1969
2.12,0.0173755,0.000434388,None kPa,N/A,18885,['C'],A,Vacuum adiabatic calorimetry,"origin: commercial source,99.94 weight % (total),spectroscopy,wire",99.94,Weight %,1969
2.1792,0.017905,0.000447624,None kPa,N/A,18885,['C'],A,Vacuum adiabatic calorimetry,"origin: commercial source,99.94 weight % (total),spectroscopy,wire",99.94,Weight %,1969
2.24,0.0184213,0.000460532,None kPa,N/A,18885,['C'],A,Vacuum adiabatic calorimetry,"origin: commercial source,99.94 weight % (total),spectroscopy,wire",99.94,Weight %,1969
2.3003,0.0189512,0.00047378,None kPa,N/A,18885,['C'],A,Vacuum adiabatic calorimetry,"origin: commercial source,99.94 weight % (total),spectroscopy,wire",99.94,Weight %,1969
2.3649,0.0196025,0.000490062,None kPa,N/A,18885,['C'],A,Vacuum adiabatic calorimetry,"origin: commercial source,99.94 weight % (total),spectroscopy,wire",99.94,Weight %,1969
2.4328,0.0202555,0.000506388,None kPa,N/A,18885,['C'],A,Vacuum adiabatic calorimetry,"origin: commercial source,99.94 weight % (total),spectroscopy,wire",99.94,Weight %,1969
2.5142,0.0209892,0.000524731,None kPa,N/A,18885,['C'],A,Vacuum adiabatic calorimetry,"origin: commercial source,99.94 weight % (total),spectroscopy,wire",99.94,Weight %,1969
2.575,0.0215503,0.000538757,None kPa,N/A,18885,['C'],A,Vacuum adiabatic calorimetry,"origin: commercial source,99.94 weight % (total),spectroscopy,wire",99.94,Weight %,1969
2.636,0.0224185,0.000560463,None kPa,N/A,18885,['C'],A,Vacuum adiabatic calorimetry,"origin: commercial source,99.94 weight % (total),spectroscopy,wire",99.94,Weight %,1969
2.7274,0.0234117,0.000585292,None kPa,N/A,18885,['C'],A,Vacuum adiabatic calorimetry,"origin: commercial source,99.94 weight % (total),spectroscopy,wire",99.94,Weight %,1969
3.1915,0.0281593,0.000703983,None kPa,N/A,18885,['C'],A,Vacuum adiabatic calorimetry,"origin: commercial source,99.94 weight % (total),spectroscopy,wire",99.94,Weight %,1969
3.3408,0.02985,0.000746251,None kPa,N/A,18885,['C'],A,Vacuum adiabatic calorimetry,"origin: commercial source,99.94 weight % (total),spectroscopy,wire",99.94,Weight %,1969
3.4923,0.0316737,0.000791842,None kPa,N/A,18885,['C'],A,Vacuum adiabatic calorimetry,"origin: commercial source,99.94 weight % (total),spectroscopy,wire",99.94,Weight %,1969
3.6499,0.0335708,0.000839271,None kPa,N/A,18885,['C'],A,Vacuum adiabatic calorimetry,"origin: commercial source,99.94 weight % (total),spectroscopy,wire",99.94,Weight %,1969
3.8175,0.0356699,0.000891748,None kPa,N/A,18885,['C'],A,Vacuum adiabatic calorimetry,"origin: commercial source,99.94 weight % (total),spectroscopy,wire",99.94,Weight %,1969
3.998,0.0381067,0.000952668,None kPa,N/A,18885,['C'],A,Vacuum adiabatic calorimetry,"origin: commercial source,99.94 weight % (total),spectroscopy,wire",99.94,Weight %,1969
4.1925,0.0409113,0.00102278,None kPa,N/A,18885,['C'],A,Vacuum adiabatic calorimetry,"origin: commercial source,99.94 weight % (total),spectroscopy,wire",99.94,Weight %,1969
4.3771,0.0436182,0.00109045,None kPa,N/A,18885,['C'],A,Vacuum adiabatic calorimetry,"origin: commercial source,99.94 weight % (total),spectroscopy,wire",99.94,Weight %,1969
2.8698,0.0246606,0.000616516,None kPa,N/A,18885,['C'],A,Vacuum adiabatic calorimetry,"origin: commercial source,99.94 weight % (total),spectroscopy,wire",99.94,Weight %,1969
3.0222,0.0262942,0.000657356,None kPa,N/A,18885,['C'],A,Vacuum adiabatic calorimetry,"origin: commercial source,99.94 weight % (total),spectroscopy,wire",99.94,Weight %,1969
3.2911,0.0293512,0.00073378,None kPa,N/A,18885,['C'],A,Vacuum adiabatic calorimetry,"origin: commercial source,99.94 weight % (total),spectroscopy,wire",99.94,Weight %,1969
3.3794,0.0303632,0.00075908,None kPa,N/A,18885,['C'],A,Vacuum adiabatic calorimetry,"origin: commercial source,99.94 weight % (total),spectroscopy,wire",99.94,Weight %,1969
3.6788,0.0342134,0.000855334,None kPa,N/A,18885,['C'],A,Vacuum adiabatic calorimetry,"origin: commercial source,99.94 weight % (total),spectroscopy,wire",99.94,Weight %,1969
3.8661,0.036608,0.0009152,None kPa,N/A,18885,['C'],A,Vacuum adiabatic calorimetry,"origin: commercial source,99.94 weight % (total),spectroscopy,wire",99.94,Weight %,1969
3.963,0.0379555,0.000948887,None kPa,N/A,18885,['C'],A,Vacuum adiabatic calorimetry,"origin: commercial source,99.94 weight % (total),spectroscopy,wire",99.94,Weight %,1969
4.3217,0.043038,0.00107595,None kPa,N/A,18885,['C'],A,Vacuum adiabatic calorimetry,"origin: commercial source,99.94 weight % (total),spectroscopy,wire",99.94,Weight %,1969
4.3806,0.0433937,0.00108484,None kPa,N/A,18885,['C'],A,Vacuum adiabatic calorimetry,"origin: commercial source,99.94 weight % (total),spectroscopy,wire",99.94,Weight %,1969
4.4456,0.0446148,0.00111537,None kPa,N/A,18885,['C'],A,Vacuum adiabatic calorimetry,"origin: commercial source,99.94 weight % (total),spectroscopy,wire",99.94,Weight %,1969
4.5006,0.0457151,0.00114288,None kPa,N/A,18885,['C'],A,Vacuum adiabatic calorimetry,"origin: commercial source,99.94 weight % (total),spectroscopy,wire",99.94,Weight %,1969
4.5543,0.0464189,0.00116047,None kPa,N/A,18885,['C'],A,Vacuum adiabatic calorimetry,"origin: commercial source,99.94 weight % (total),spectroscopy,wire",99.94,Weight %,1969
4.6193,0.0478425,0.00119606,None kPa,N/A,18885,['C'],A,Vacuum adiabatic calorimetry,"origin: commercial source,99.94 weight % (total),spectroscopy,wire",99.94,Weight %,1969
4.6703,0.0483203,0.00120801,None kPa,N/A,18885,['C'],A,Vacuum adiabatic calorimetry,"origin: commercial source,99.94 weight % (total),spectroscopy,wire",99.94,Weight %,1969
4.7258,0.0491353,0.00122838,None kPa,N/A,18885,['C'],A,Vacuum adiabatic calorimetry,"origin: commercial source,99.94 weight % (total),spectroscopy,wire",99.94,Weight %,1969
4.7984,0.0501099,0.00125275,None kPa,N/A,18885,['C'],A,Vacuum adiabatic calorimetry,"origin: commercial source,99.94 weight % (total),spectroscopy,wire",99.94,Weight %,1969
2.0,0.0165,0.00015,None kPa,N/A,19188,['C'],A,Vacuum adiabatic calorimetry,"origin: commercial source,99.7 weight % (total),stated by supplier",99.7,Weight %,1970
2.75,0.02394,0.0002,None kPa,N/A,19188,['C'],A,Vacuum adiabatic calorimetry,"origin: commercial source,99.7 weight % (total),stated by supplier",99.7,Weight %,1970
3.5,0.03255,0.00024,None kPa,N/A,19188,['C'],A,Vacuum adiabatic calorimetry,"origin: commercial source,99.7 weight % (total),stated by supplier",99.7,Weight %,1970
4.25,0.04268,0.00029,None kPa,N/A,19188,['C'],A,Vacuum adiabatic calorimetry,"origin: commercial source,99.7 weight % (total),stated by supplier",99.7,Weight %,1970
5.0,0.05463,0.00035,None kPa,N/A,19188,['C'],A,Vacuum adiabatic calorimetry,"origin: commercial source,99.7 weight % (total),stated by supplier",99.7,Weight %,1970
5.75,0.06873,0.0004,None kPa,N/A,19188,['C'],A,Vacuum adiabatic calorimetry,"origin: commercial source,99.7 weight % (total),stated by supplier",99.7,Weight %,1970
6.5,0.08531,0.00046,None kPa,N/A,19188,['C'],A,Vacuum adiabatic calorimetry,"origin: commercial source,99.7 weight % (total),stated by supplier",99.7,Weight %,1970
7.25,0.10468,0.00052,None kPa,N/A,19188,['C'],A,Vacuum adiabatic calorimetry,"origin: commercial source,99.7 weight % (total),stated by supplier",99.7,Weight %,1970
8.0,0.12717,0.00058,None kPa,N/A,19188,['C'],A,Vacuum adiabatic calorimetry,"origin: commercial source,99.7 weight % (total),stated by supplier",99.7,Weight %,1970
8.75,0.15311,0.00065,None kPa,N/A,19188,['C'],A,Vacuum adiabatic calorimetry,"origin: commercial source,99.7 weight % (total),stated by supplier",99.7,Weight %,1970
9.5,0.1828,0.00071,None kPa,N/A,19188,['C'],A,Vacuum adiabatic calorimetry,"origin: commercial source,99.7 weight % (total),stated by supplier",99.7,Weight %,1970
10.25,0.21659,0.00079,None kPa,N/A,19188,['C'],A,Vacuum adiabatic calorimetry,"origin: commercial source,99.7 weight % (total),stated by supplier",99.7,Weight %,1970
11.0,0.25478,0.00086,None kPa,N/A,19188,['C'],A,Vacuum adiabatic calorimetry,"origin: commercial source,99.7 weight % (total),stated by supplier",99.7,Weight %,1970
11.75,0.2977,0.00094,None kPa,N/A,19188,['C'],A,Vacuum adiabatic calorimetry,"origin: commercial source,99.7 weight % (total),stated by supplier",99.7,Weight %,1970
12.5,0.34568,0.00103,None kPa,N/A,19188,['C'],A,Vacuum adiabatic calorimetry,"origin: commercial source,99.7 weight % (total),stated by supplier",99.7,Weight %,1970
13.25,0.39903,0.00111,None kPa,N/A,19188,['C'],A,Vacuum adiabatic calorimetry,"origin: commercial source,99.7 weight % (total),stated by supplier",99.7,Weight %,1970
14.0,0.45808,0.00121,None kPa,N/A,19188,['C'],A,Vacuum adiabatic calorimetry,"origin: commercial source,99.7 weight % (total),stated by supplier",99.7,Weight %,1970
14.75,0.52316,0.0013,None kPa,N/A,19188,['C'],A,Vacuum adiabatic calorimetry,"origin: commercial source,99.7 weight % (total),stated by supplier",99.7,Weight %,1970
15.0,0.54625,0.00134,None kPa,N/A,19188,['C'],A,Vacuum adiabatic calorimetry,"origin: commercial source,99.7 weight % (total),stated by supplier",99.7,Weight %,1970
1123.8,27.7608,,None kPa,N/A,19406,['C'],A,Variable modulation induction heating,"not stated,99.53 % (total),",99.53,Not Specified %,1970
1160.5,27.56,,None kPa,N/A,19406,['C'],A,Variable modulation induction heating,"not stated,99.53 % (total),",99.53,Not Specified %,1970
1247.0,28.334,,None kPa,N/A,19406,['C'],A,Variable modulation induction heating,"not stated,99.53 % (total),",99.53,Not Specified %,1970
1318.7,28.9449,,None kPa,N/A,19406,['C'],A,Variable modulation induction heating,"not stated,99.53 % (total),",99.53,Not Specified %,1970
1374.9,30.6185,,None kPa,N/A,19406,['C'],A,Variable modulation induction heating,"not stated,99.53 % (total),",99.53,Not Specified %,1970
1439.9,28.7064,,None kPa,N/A,19406,['C'],A,Variable modulation induction heating,"not stated,99.53 % (total),",99.53,Not Specified %,1970
1517.7,29.7566,,None kPa,N/A,19406,['C'],A,Variable modulation induction heating,"not stated,99.53 % (total),",99.53,Not Specified %,1970
1590.2,30.0411,,None kPa,N/A,19406,['C'],A,Variable modulation induction heating,"not stated,99.53 % (total),",99.53,Not Specified %,1970
1672.3,30.652,,None kPa,N/A,19406,['C'],A,Variable modulation induction heating,"not stated,99.53 % (total),",99.53,Not Specified %,1970
1739.7,31.7775,,None kPa,N/A,19406,['C'],A,Variable modulation induction heating,"not stated,99.53 % (total),",99.53,Not Specified %,1970
1897.8,31.8946,,None kPa,N/A,19406,['C'],A,Variable modulation induction heating,"not stated,99.53 % (total),",99.53,Not Specified %,1970
1955.4,32.6561,,None kPa,N/A,19406,['C'],A,Variable modulation induction heating,"not stated,99.53 % (total),",99.53,Not Specified %,1970
2029.5,32.9197,,None kPa,N/A,19406,['C'],A,Variable modulation induction heating,"not stated,99.53 % (total),",99.53,Not Specified %,1970
2074.8,33.8737,,None kPa,N/A,19406,['C'],A,Variable modulation induction heating,"not stated,99.53 % (total),",99.53,Not Specified %,1970
2155.3,35.3046,,None kPa,N/A,19406,['C'],A,Variable modulation induction heating,"not stated,99.53 % (total),",99.53,Not Specified %,1970
2209.7,34.5431,,None kPa,N/A,19406,['C'],A,Variable modulation induction heating,"not stated,99.53 % (total),",99.53,Not Specified %,1970
2277.7,36.6267,,None kPa,N/A,19406,['C'],A,Variable modulation induction heating,"not stated,99.53 % (total),",99.53,Not Specified %,1970
2352.3,36.6393,,None kPa,N/A,19406,['C'],A,Variable modulation induction heating,"not stated,99.53 % (total),",99.53,Not Specified %,1970
2405.7,36.4343,,None kPa,N/A,19406,['C'],A,Variable modulation induction heating,"not stated,99.53 % (total),",99.53,Not Specified %,1970
1177.2,27.3926,,None kPa,N/A,19407,['C'],A,Variable modulation induction heating,"not stated,99.2 % (total),",99.2,Not Specified %,1970
1211.9,28.0956,,None kPa,N/A,19407,['C'],A,Variable modulation induction heating,"not stated,99.2 % (total),",99.2,Not Specified %,1970
1266.3,28.083,,None kPa,N/A,19407,['C'],A,Variable modulation induction heating,"not stated,99.2 % (total),",99.2,Not Specified %,1970
1292.1,28.2378,,None kPa,N/A,19407,['C'],A,Variable modulation induction heating,"not stated,99.2 % (total),",99.2,Not Specified %,1970
1391.7,30.0537,,None kPa,N/A,19407,['C'],A,Variable modulation induction heating,"not stated,99.2 % (total),",99.2,Not Specified %,1970
1456.0,29.3298,,None kPa,N/A,19407,['C'],A,Variable modulation induction heating,"not stated,99.2 % (total),",99.2,Not Specified %,1970
1491.7,29.4846,,None kPa,N/A,19407,['C'],A,Variable modulation induction heating,"not stated,99.2 % (total),",99.2,Not Specified %,1970
1569.0,30.0118,,None kPa,N/A,19407,['C'],A,Variable modulation induction heating,"not stated,99.2 % (total),",99.2,Not Specified %,1970
1661.2,32.426,,None kPa,N/A,19407,['C'],A,Variable modulation induction heating,"not stated,99.2 % (total),",99.2,Not Specified %,1970
1706.0,30.447,,None kPa,N/A,19407,['C'],A,Variable modulation induction heating,"not stated,99.2 % (total),",99.2,Not Specified %,1970
1879.9,33.723,,None kPa,N/A,19407,['C'],A,Variable modulation induction heating,"not stated,99.2 % (total),",99.2,Not Specified %,1970
2064.0,34.8109,,None kPa,N/A,19407,['C'],A,Variable modulation induction heating,"not stated,99.2 % (total),",99.2,Not Specified %,1970
2095.5,34.723,,None kPa,N/A,19407,['C'],A,Variable modulation induction heating,"not stated,99.2 % (total),",99.2,Not Specified %,1970
2212.3,33.5222,,None kPa,N/A,19407,['C'],A,Variable modulation induction heating,"not stated,99.2 % (total),",99.2,Not Specified %,1970
2222.1,35.4594,,None kPa,N/A,19407,['C'],A,Variable modulation induction heating,"not stated,99.2 % (total),",99.2,Not Specified %,1970
1416.8,29.8989,2.98989,None kPa,N/A,19408,['C'],A,Variable modulation induction heating,"not stated,99.62 % (total),,wire",99.62,Not Specified %,1970
1481.4,30.6143,3.06143,None kPa,N/A,19408,['C'],A,Variable modulation induction heating,"not stated,99.62 % (total),,wire",99.62,Not Specified %,1970
1535.3,31.5013,3.15013,None kPa,N/A,19408,['C'],A,Variable modulation induction heating,"not stated,99.62 % (total),,wire",99.62,Not Specified %,1970
1587.2,31.5725,3.15725,None kPa,N/A,19408,['C'],A,Variable modulation induction heating,"not stated,99.62 % (total),,wire",99.62,Not Specified %,1970
1638.5,31.3549,3.13549,None kPa,N/A,19408,['C'],A,Variable modulation induction heating,"not stated,99.62 % (total),,wire",99.62,Not Specified %,1970
1706.7,32.6059,3.26059,None kPa,N/A,19408,['C'],A,Variable modulation induction heating,"not stated,99.62 % (total),,wire",99.62,Not Specified %,1970
1789.1,32.903,3.2903,None kPa,N/A,19408,['C'],A,Variable modulation induction heating,"not stated,99.62 % (total),,wire",99.62,Not Specified %,1970
1858.7,33.8193,3.38193,None kPa,N/A,19408,['C'],A,Variable modulation induction heating,"not stated,99.62 % (total),,wire",99.62,Not Specified %,1970
1928.0,33.7189,3.37189,None kPa,N/A,19408,['C'],A,Variable modulation induction heating,"not stated,99.62 % (total),,wire",99.62,Not Specified %,1970
1991.1,33.8276,3.38276,None kPa,N/A,19408,['C'],A,Variable modulation induction heating,"not stated,99.62 % (total),,wire",99.62,Not Specified %,1970
2085.6,33.8318,3.38318,None kPa,N/A,19408,['C'],A,Variable modulation induction heating,"not stated,99.62 % (total),,wire",99.62,Not Specified %,1970
2140.5,34.2042,3.42042,None kPa,N/A,19408,['C'],A,Variable modulation induction heating,"not stated,99.62 % (total),,wire",99.62,Not Specified %,1970
2182.6,34.928,3.4928,None kPa,N/A,19408,['C'],A,Variable modulation induction heating,"not stated,99.62 % (total),,wire",99.62,Not Specified %,1970
2233.6,34.6184,3.46184,None kPa,N/A,19408,['C'],A,Variable modulation induction heating,"not stated,99.62 % (total),,wire",99.62,Not Specified %,1970
2302.9,35.2502,3.52502,None kPa,N/A,19408,['C'],A,Variable modulation induction heating,"not stated,99.62 % (total),,wire",99.62,Not Specified %,1970
2396.4,35.9238,3.59238,None kPa,N/A,19408,['C'],A,Variable modulation induction heating,"not stated,99.62 % (total),,wire",99.62,Not Specified %,1970
1500.0,29.48,0.8844,1.33322e-05 kPa,N/A,19835,['C'],A,Resistive pulse heating - millisecond,"not stated,99.9 weight % (total),chemical analysis,tube",99.9,Weight %,1971
1600.0,30.11,0.9033,None kPa,N/A,19835,['C'],A,Resistive pulse heating - millisecond,"not stated,99.9 weight % (total),chemical analysis,tube",99.9,Weight %,1971
1700.0,30.73,0.9219,None kPa,N/A,19835,['C'],A,Resistive pulse heating - millisecond,"not stated,99.9 weight % (total),chemical analysis,tube",99.9,Weight %,1971
1800.0,31.35,0.9405,None kPa,N/A,19835,['C'],A,Resistive pulse heating - millisecond,"not stated,99.9 weight % (total),chemical analysis,tube",99.9,Weight %,1971
1900.0,32.02,0.9606,None kPa,N/A,19835,['C'],A,Resistive pulse heating - millisecond,"not stated,99.9 weight % (total),chemical analysis,tube",99.9,Weight %,1971
2000.0,32.75,0.9825,None kPa,N/A,19835,['C'],A,Resistive pulse heating - millisecond,"not stated,99.9 weight % (total),chemical analysis,tube",99.9,Weight %,1971
2100.0,33.57,1.0071,None kPa,N/A,19835,['C'],A,Resistive pulse heating - millisecond,"not stated,99.9 weight % (total),chemical analysis,tube",99.9,Weight %,1971
2200.0,34.53,1.0359,None kPa,N/A,19835,['C'],A,Resistive pulse heating - millisecond,"not stated,99.9 weight % (total),chemical analysis,tube",99.9,Weight %,1971
2300.0,35.64,1.0692,None kPa,N/A,19835,['C'],A,Resistive pulse heating - millisecond,"not stated,99.9 weight % (total),chemical analysis,tube",99.9,Weight %,1971
2400.0,36.94,1.1082,None kPa,N/A,19835,['C'],A,Resistive pulse heating - millisecond,"not stated,99.9 weight % (total),chemical analysis,tube",99.9,Weight %,1971
2500.0,38.46,1.1538,None kPa,N/A,19835,['C'],A,Resistive pulse heating - millisecond,"not stated,99.9 weight % (total),chemical analysis,tube",99.9,Weight %,1971
2600.0,40.23,1.2069,None kPa,N/A,19835,['C'],A,Resistive pulse heating - millisecond,"not stated,99.9 weight % (total),chemical analysis,tube",99.9,Weight %,1971
2700.0,42.28,1.2684,None kPa,N/A,19835,['C'],A,Resistive pulse heating - millisecond,"not stated,99.9 weight % (total),chemical analysis,tube",99.9,Weight %,1971
1500.0,29.56,0.5912,1.33322e-05 kPa,N/A,19839,['C'],A,Resistive pulse heating - millisecond,"not stated,99.93 % (total),chemical analysis,rod",99.93,Not Specified %,1971
1550.0,29.72,0.5944,None kPa,N/A,19839,['C'],A,Resistive pulse heating - millisecond,"not stated,99.93 % (total),chemical analysis,rod",99.93,Not Specified %,1971
1600.0,30.11,0.6022,None kPa,N/A,19839,['C'],A,Resistive pulse heating - millisecond,"not stated,99.93 % (total),chemical analysis,rod",99.93,Not Specified %,1971
1650.0,30.74,0.6148,None kPa,N/A,19839,['C'],A,Resistive pulse heating - millisecond,"not stated,99.93 % (total),chemical analysis,rod",99.93,Not Specified %,1971
1600.0,29.87,0.5974,None kPa,N/A,19839,['C'],A,Resistive pulse heating - millisecond,"not stated,99.93 % (total),chemical analysis,rod",99.93,Not Specified %,1971
1650.0,30.15,0.603,None kPa,N/A,19839,['C'],A,Resistive pulse heating - millisecond,"not stated,99.93 % (total),chemical analysis,rod",99.93,Not Specified %,1971
1700.0,30.52,0.6104,None kPa,N/A,19839,['C'],A,Resistive pulse heating - millisecond,"not stated,99.93 % (total),chemical analysis,rod",99.93,Not Specified %,1971
1750.0,31.01,0.6202,None kPa,N/A,19839,['C'],A,Resistive pulse heating - millisecond,"not stated,99.93 % (total),chemical analysis,rod",99.93,Not Specified %,1971
1800.0,31.6,0.632,None kPa,N/A,19839,['C'],A,Resistive pulse heating - millisecond,"not stated,99.93 % (total),chemical analysis,rod",99.93,Not Specified %,1971
1750.0,30.65,0.613,None kPa,N/A,19839,['C'],A,Resistive pulse heating - millisecond,"not stated,99.93 % (total),chemical analysis,rod",99.93,Not Specified %,1971
1800.0,31.03,0.6206,None kPa,N/A,19839,['C'],A,Resistive pulse heating - millisecond,"not stated,99.93 % (total),chemical analysis,rod",99.93,Not Specified %,1971
1850.0,31.48,0.6296,None kPa,N/A,19839,['C'],A,Resistive pulse heating - millisecond,"not stated,99.93 % (total),chemical analysis,rod",99.93,Not Specified %,1971
1900.0,32.0,0.64,None kPa,N/A,19839,['C'],A,Resistive pulse heating - millisecond,"not stated,99.93 % (total),chemical analysis,rod",99.93,Not Specified %,1971
1950.0,32.61,0.6522,None kPa,N/A,19839,['C'],A,Resistive pulse heating - millisecond,"not stated,99.93 % (total),chemical analysis,rod",99.93,Not Specified %,1971
1900.0,31.91,0.6382,None kPa,N/A,19839,['C'],A,Resistive pulse heating - millisecond,"not stated,99.93 % (total),chemical analysis,rod",99.93,Not Specified %,1971
1950.0,32.19,0.6438,None kPa,N/A,19839,['C'],A,Resistive pulse heating - millisecond,"not stated,99.93 % (total),chemical analysis,rod",99.93,Not Specified %,1971
2000.0,32.55,0.651,None kPa,N/A,19839,['C'],A,Resistive pulse heating - millisecond,"not stated,99.93 % (total),chemical analysis,rod",99.93,Not Specified %,1971
2050.0,32.98,0.6596,None kPa,N/A,19839,['C'],A,Resistive pulse heating - millisecond,"not stated,99.93 % (total),chemical analysis,rod",99.93,Not Specified %,1971
2100.0,33.5,0.67,None kPa,N/A,19839,['C'],A,Resistive pulse heating - millisecond,"not stated,99.93 % (total),chemical analysis,rod",99.93,Not Specified %,1971
2150.0,34.12,0.6824,None kPa,N/A,19839,['C'],A,Resistive pulse heating - millisecond,"not stated,99.93 % (total),chemical analysis,rod",99.93,Not Specified %,1971
2200.0,34.87,0.6974,None kPa,N/A,19839,['C'],A,Resistive pulse heating - millisecond,"not stated,99.93 % (total),chemical analysis,rod",99.93,Not Specified %,1971
2100.0,33.58,0.6716,None kPa,N/A,19839,['C'],A,Resistive pulse heating - millisecond,"not stated,99.93 % (total),chemical analysis,rod",99.93,Not Specified %,1971
2150.0,34.0,0.68,None kPa,N/A,19839,['C'],A,Resistive pulse heating - millisecond,"not stated,99.93 % (total),chemical analysis,rod",99.93,Not Specified %,1971
2200.0,34.46,0.6892,None kPa,N/A,19839,['C'],A,Resistive pulse heating - millisecond,"not stated,99.93 % (total),chemical analysis,rod",99.93,Not Specified %,1971
2250.0,34.97,0.6994,None kPa,N/A,19839,['C'],A,Resistive pulse heating - millisecond,"not stated,99.93 % (total),chemical analysis,rod",99.93,Not Specified %,1971
2300.0,35.53,0.7106,None kPa,N/A,19839,['C'],A,Resistive pulse heating - millisecond,"not stated,99.93 % (total),chemical analysis,rod",99.93,Not Specified %,1971
2350.0,36.16,0.7232,None kPa,N/A,19839,['C'],A,Resistive pulse heating - millisecond,"not stated,99.93 % (total),chemical analysis,rod",99.93,Not Specified %,1971
2400.0,36.86,0.7372,None kPa,N/A,19839,['C'],A,Resistive pulse heating - millisecond,"not stated,99.93 % (total),chemical analysis,rod",99.93,Not Specified %,1971
2450.0,37.66,0.7532,None kPa,N/A,19839,['C'],A,Resistive pulse heating - millisecond,"not stated,99.93 % (total),chemical analysis,rod",99.93,Not Specified %,1971
2500.0,38.57,0.7714,None kPa,N/A,19839,['C'],A,Resistive pulse heating - millisecond,"not stated,99.93 % (total),chemical analysis,rod",99.93,Not Specified %,1971
2550.0,39.63,0.7926,None kPa,N/A,19839,['C'],A,Resistive pulse heating - millisecond,"not stated,99.93 % (total),chemical analysis,rod",99.93,Not Specified %,1971
2400.0,36.73,0.7346,None kPa,N/A,19839,['C'],A,Resistive pulse heating - millisecond,"not stated,99.93 % (total),chemical analysis,rod",99.93,Not Specified %,1971
2450.0,37.21,0.7442,None kPa,N/A,19839,['C'],A,Resistive pulse heating - millisecond,"not stated,99.93 % (total),chemical analysis,rod",99.93,Not Specified %,1971
2500.0,37.85,0.757,None kPa,N/A,19839,['C'],A,Resistive pulse heating - millisecond,"not stated,99.93 % (total),chemical analysis,rod",99.93,Not Specified %,1971
2550.0,38.68,0.7736,None kPa,N/A,19839,['C'],A,Resistive pulse heating - millisecond,"not stated,99.93 % (total),chemical analysis,rod",99.93,Not Specified %,1971
2600.0,39.74,0.7948,None kPa,N/A,19839,['C'],A,Resistive pulse heating - millisecond,"not stated,99.93 % (total),chemical analysis,rod",99.93,Not Specified %,1971
2650.0,41.1,0.822,None kPa,N/A,19839,['C'],A,Resistive pulse heating - millisecond,"not stated,99.93 % (total),chemical analysis,rod",99.93,Not Specified %,1971
2700.0,42.89,0.8578,None kPa,N/A,19839,['C'],A,Resistive pulse heating - millisecond,"not stated,99.93 % (total),chemical analysis,rod",99.93,Not Specified %,1971
1500.0,29.39,0.5878,None kPa,N/A,19839,['C'],A,Resistive pulse heating - millisecond,"not stated,99.93 % (total),chemical analysis,rod",99.93,Not Specified %,1971
1550.0,29.69,0.5938,None kPa,N/A,19839,['C'],A,Resistive pulse heating - millisecond,"not stated,99.93 % (total),chemical analysis,rod",99.93,Not Specified %,1971
1600.0,30.14,0.6028,None kPa,N/A,19839,['C'],A,Resistive pulse heating - millisecond,"not stated,99.93 % (total),chemical analysis,rod",99.93,Not Specified %,1971
1650.0,30.75,0.615,None kPa,N/A,19839,['C'],A,Resistive pulse heating - millisecond,"not stated,99.93 % (total),chemical analysis,rod",99.93,Not Specified %,1971
1600.0,29.99,0.5998,None kPa,N/A,19839,['C'],A,Resistive pulse heating - millisecond,"not stated,99.93 % (total),chemical analysis,rod",99.93,Not Specified %,1971
1650.0,30.22,0.6044,None kPa,N/A,19839,['C'],A,Resistive pulse heating - millisecond,"not stated,99.93 % (total),chemical analysis,rod",99.93,Not Specified %,1971
1700.0,30.55,0.611,None kPa,N/A,19839,['C'],A,Resistive pulse heating - millisecond,"not stated,99.93 % (total),chemical analysis,rod",99.93,Not Specified %,1971
1750.0,31.01,0.6202,None kPa,N/A,19839,['C'],A,Resistive pulse heating - millisecond,"not stated,99.93 % (total),chemical analysis,rod",99.93,Not Specified %,1971
1800.0,31.59,0.6318,None kPa,N/A,19839,['C'],A,Resistive pulse heating - millisecond,"not stated,99.93 % (total),chemical analysis,rod",99.93,Not Specified %,1971
1750.0,30.55,0.611,None kPa,N/A,19839,['C'],A,Resistive pulse heating - millisecond,"not stated,99.93 % (total),chemical analysis,rod",99.93,Not Specified %,1971
1800.0,31.07,0.6214,None kPa,N/A,19839,['C'],A,Resistive pulse heating - millisecond,"not stated,99.93 % (total),chemical analysis,rod",99.93,Not Specified %,1971
1850.0,31.59,0.6318,None kPa,N/A,19839,['C'],A,Resistive pulse heating - millisecond,"not stated,99.93 % (total),chemical analysis,rod",99.93,Not Specified %,1971
1900.0,32.11,0.6422,None kPa,N/A,19839,['C'],A,Resistive pulse heating - millisecond,"not stated,99.93 % (total),chemical analysis,rod",99.93,Not Specified %,1971
1950.0,32.62,0.6524,None kPa,N/A,19839,['C'],A,Resistive pulse heating - millisecond,"not stated,99.93 % (total),chemical analysis,rod",99.93,Not Specified %,1971
1900.0,31.66,0.6332,None kPa,N/A,19839,['C'],A,Resistive pulse heating - millisecond,"not stated,99.93 % (total),chemical analysis,rod",99.93,Not Specified %,1971
1950.0,32.07,0.6414,None kPa,N/A,19839,['C'],A,Resistive pulse heating - millisecond,"not stated,99.93 % (total),chemical analysis,rod",99.93,Not Specified %,1971
2000.0,32.53,0.6506,None kPa,N/A,19839,['C'],A,Resistive pulse heating - millisecond,"not stated,99.93 % (total),chemical analysis,rod",99.93,Not Specified %,1971
2050.0,33.03,0.6606,None kPa,N/A,19839,['C'],A,Resistive pulse heating - millisecond,"not stated,99.93 % (total),chemical analysis,rod",99.93,Not Specified %,1971
2100.0,33.58,0.6716,None kPa,N/A,19839,['C'],A,Resistive pulse heating - millisecond,"not stated,99.93 % (total),chemical analysis,rod",99.93,Not Specified %,1971
2150.0,34.19,0.6838,None kPa,N/A,19839,['C'],A,Resistive pulse heating - millisecond,"not stated,99.93 % (total),chemical analysis,rod",99.93,Not Specified %,1971
2200.0,34.85,0.697,None kPa,N/A,19839,['C'],A,Resistive pulse heating - millisecond,"not stated,99.93 % (total),chemical analysis,rod",99.93,Not Specified %,1971
2100.0,33.37,0.6674,None kPa,N/A,19839,['C'],A,Resistive pulse heating - millisecond,"not stated,99.93 % (total),chemical analysis,rod",99.93,Not Specified %,1971
2150.0,33.87,0.6774,None kPa,N/A,19839,['C'],A,Resistive pulse heating - millisecond,"not stated,99.93 % (total),chemical analysis,rod",99.93,Not Specified %,1971
2200.0,34.41,0.6882,None kPa,N/A,19839,['C'],A,Resistive pulse heating - millisecond,"not stated,99.93 % (total),chemical analysis,rod",99.93,Not Specified %,1971
