Repository: amr8004/PureElementPRL

# Pure Element Thermodynamic modeling with 3rd generation CALPHAD models for multiple elements

## Description
Jupyter notebook for modeling pure elements with selected models via python tools pycalphad and ESPEI

## Running Tutorial
Creating a codespace should immediately open the desired notebook. Just change the element as desired (non-case sensitive) and set what SGTE structure (FCC_A1, BCC_A2, etc.) you would like to compare against.

## Further Resources

## Citation

File: CpCSV/V_CP_data.csv (part 9 of 11)
Temperature: K,Heat capacity at constant pressure Cp: J/K/mol,Uncertainty,Pressure,Ref Temp,Data Set ID,State,Representation,Method,Description,Purity,Purity Units,Year
3.601,0.057262,0.00114524,None kPa,N/A,21616,['C'],A,Vacuum adiabatic calorimetry,"origin: commercial source,99.95 % (total),stated by supplier",99.95,Not Specified %,1974
3.661,0.05903,0.0011806,None kPa,N/A,21616,['C'],A,Vacuum adiabatic calorimetry,"origin: commercial source,99.95 % (total),stated by supplier",99.95,Not Specified %,1974
3.73,0.062401,0.00124802,None kPa,N/A,21616,['C'],A,Vacuum adiabatic calorimetry,"origin: commercial source,99.95 % (total),stated by supplier",99.95,Not Specified %,1974
3.786,0.065158,0.00130316,None kPa,N/A,21616,['C'],A,Vacuum adiabatic calorimetry,"origin: commercial source,99.95 % (total),stated by supplier",99.95,Not Specified %,1974
3.857,0.067148,0.00134296,None kPa,N/A,21616,['C'],A,Vacuum adiabatic calorimetry,"origin: commercial source,99.95 % (total),stated by supplier",99.95,Not Specified %,1974
3.882,0.067908,0.00135816,None kPa,N/A,21616,['C'],A,Vacuum adiabatic calorimetry,"origin: commercial source,99.95 % (total),stated by supplier",99.95,Not Specified %,1974
3.944,0.071713,0.00143426,None kPa,N/A,21616,['C'],A,Vacuum adiabatic calorimetry,"origin: commercial source,99.95 % (total),stated by supplier",99.95,Not Specified %,1974
3.992,0.074611,0.00149222,None kPa,N/A,21616,['C'],A,Vacuum adiabatic calorimetry,"origin: commercial source,99.95 % (total),stated by supplier",99.95,Not Specified %,1974
4.061,0.077438,0.00154876,None kPa,N/A,21616,['C'],A,Vacuum adiabatic calorimetry,"origin: commercial source,99.95 % (total),stated by supplier",99.95,Not Specified %,1974
4.135,0.080757,0.00161514,None kPa,N/A,21616,['C'],A,Vacuum adiabatic calorimetry,"origin: commercial source,99.95 % (total),stated by supplier",99.95,Not Specified %,1974
4.192,0.08365,0.001673,None kPa,N/A,21616,['C'],A,Vacuum adiabatic calorimetry,"origin: commercial source,99.95 % (total),stated by supplier",99.95,Not Specified %,1974
4.268,0.087545,0.0017509,None kPa,N/A,21616,['C'],A,Vacuum adiabatic calorimetry,"origin: commercial source,99.95 % (total),stated by supplier",99.95,Not Specified %,1974
4.319,0.090634,0.00181268,None kPa,N/A,21616,['C'],A,Vacuum adiabatic calorimetry,"origin: commercial source,99.95 % (total),stated by supplier",99.95,Not Specified %,1974
4.398,0.094855,0.0018971,None kPa,N/A,21616,['C'],A,Vacuum adiabatic calorimetry,"origin: commercial source,99.95 % (total),stated by supplier",99.95,Not Specified %,1974
4.452,0.098276,0.00196552,None kPa,N/A,21616,['C'],A,Vacuum adiabatic calorimetry,"origin: commercial source,99.95 % (total),stated by supplier",99.95,Not Specified %,1974
4.538,0.10211,0.0020422,None kPa,N/A,21616,['C'],A,Vacuum adiabatic calorimetry,"origin: commercial source,99.95 % (total),stated by supplier",99.95,Not Specified %,1974
4.604,0.105948,0.00211896,None kPa,N/A,21616,['C'],A,Vacuum adiabatic calorimetry,"origin: commercial source,99.95 % (total),stated by supplier",99.95,Not Specified %,1974
4.657,0.109247,0.00218494,None kPa,N/A,21616,['C'],A,Vacuum adiabatic calorimetry,"origin: commercial source,99.95 % (total),stated by supplier",99.95,Not Specified %,1974
4.719,0.111577,0.00223154,None kPa,N/A,21616,['C'],A,Vacuum adiabatic calorimetry,"origin: commercial source,99.95 % (total),stated by supplier",99.95,Not Specified %,1974
4.769,0.114557,0.00229114,None kPa,N/A,21616,['C'],A,Vacuum adiabatic calorimetry,"origin: commercial source,99.95 % (total),stated by supplier",99.95,Not Specified %,1974
4.785,0.116043,0.00232086,None kPa,N/A,21616,['C'],A,Vacuum adiabatic calorimetry,"origin: commercial source,99.95 % (total),stated by supplier",99.95,Not Specified %,1974
4.826,0.118671,0.00237342,None kPa,N/A,21616,['C'],A,Vacuum adiabatic calorimetry,"origin: commercial source,99.95 % (total),stated by supplier",99.95,Not Specified %,1974
4.888,0.121816,0.00243632,None kPa,N/A,21616,['C'],A,Vacuum adiabatic calorimetry,"origin: commercial source,99.95 % (total),stated by supplier",99.95,Not Specified %,1974
4.915,0.123554,0.00247108,None kPa,N/A,21616,['C'],A,Vacuum adiabatic calorimetry,"origin: commercial source,99.95 % (total),stated by supplier",99.95,Not Specified %,1974
5.004,0.128796,0.00257592,None kPa,N/A,21616,['C'],A,Vacuum adiabatic calorimetry,"origin: commercial source,99.95 % (total),stated by supplier",99.95,Not Specified %,1974
5.049,0.131123,0.00262246,None kPa,N/A,21616,['C'],A,Vacuum adiabatic calorimetry,"origin: commercial source,99.95 % (total),stated by supplier",99.95,Not Specified %,1974
5.086,0.130433,0.00260866,None kPa,N/A,21616,['C'],A,Vacuum adiabatic calorimetry,"origin: commercial source,99.95 % (total),stated by supplier",99.95,Not Specified %,1974
5.116,0.126615,0.0025323,None kPa,N/A,21616,['C'],A,Vacuum adiabatic calorimetry,"origin: commercial source,99.95 % (total),stated by supplier",99.95,Not Specified %,1974
5.137,0.114923,0.00229846,None kPa,N/A,21616,['C'],A,Vacuum adiabatic calorimetry,"origin: commercial source,99.95 % (total),stated by supplier",99.95,Not Specified %,1974
5.165,0.088133,0.00176266,None kPa,N/A,21616,['C'],A,Vacuum adiabatic calorimetry,"origin: commercial source,99.95 % (total),stated by supplier",99.95,Not Specified %,1974
5.176,0.063322,0.00126644,None kPa,N/A,21616,['C'],A,Vacuum adiabatic calorimetry,"origin: commercial source,99.95 % (total),stated by supplier",99.95,Not Specified %,1974
5.202,0.059344,0.00118688,None kPa,N/A,21616,['C'],A,Vacuum adiabatic calorimetry,"origin: commercial source,99.95 % (total),stated by supplier",99.95,Not Specified %,1974
5.275,0.059192,0.00118384,None kPa,N/A,21616,['C'],A,Vacuum adiabatic calorimetry,"origin: commercial source,99.95 % (total),stated by supplier",99.95,Not Specified %,1974
5.327,0.059936,0.00119872,None kPa,N/A,21616,['C'],A,Vacuum adiabatic calorimetry,"origin: commercial source,99.95 % (total),stated by supplier",99.95,Not Specified %,1974
5.382,0.060509,0.00121018,None kPa,N/A,21616,['C'],A,Vacuum adiabatic calorimetry,"origin: commercial source,99.95 % (total),stated by supplier",99.95,Not Specified %,1974
5.441,0.061336,0.00122672,None kPa,N/A,21616,['C'],A,Vacuum adiabatic calorimetry,"origin: commercial source,99.95 % (total),stated by supplier",99.95,Not Specified %,1974
5.497,0.061989,0.00123978,None kPa,N/A,21616,['C'],A,Vacuum adiabatic calorimetry,"origin: commercial source,99.95 % (total),stated by supplier",99.95,Not Specified %,1974
5.636,0.063978,0.00127956,None kPa,N/A,21616,['C'],A,Vacuum adiabatic calorimetry,"origin: commercial source,99.95 % (total),stated by supplier",99.95,Not Specified %,1974
5.655,0.066785,0.0013357,None kPa,N/A,21616,['C'],A,Vacuum adiabatic calorimetry,"origin: commercial source,99.95 % (total),stated by supplier",99.95,Not Specified %,1974
5.761,0.065813,0.00131626,None kPa,N/A,21616,['C'],A,Vacuum adiabatic calorimetry,"origin: commercial source,99.95 % (total),stated by supplier",99.95,Not Specified %,1974
5.83,0.066917,0.00133834,None kPa,N/A,21616,['C'],A,Vacuum adiabatic calorimetry,"origin: commercial source,99.95 % (total),stated by supplier",99.95,Not Specified %,1974
5.891,0.067792,0.00135584,None kPa,N/A,21616,['C'],A,Vacuum adiabatic calorimetry,"origin: commercial source,99.95 % (total),stated by supplier",99.95,Not Specified %,1974
5.954,0.068485,0.0013697,None kPa,N/A,21616,['C'],A,Vacuum adiabatic calorimetry,"origin: commercial source,99.95 % (total),stated by supplier",99.95,Not Specified %,1974
6.055,0.069853,0.00139706,None kPa,N/A,21616,['C'],A,Vacuum adiabatic calorimetry,"origin: commercial source,99.95 % (total),stated by supplier",99.95,Not Specified %,1974
6.089,0.070123,0.00140246,None kPa,N/A,21616,['C'],A,Vacuum adiabatic calorimetry,"origin: commercial source,99.95 % (total),stated by supplier",99.95,Not Specified %,1974
6.132,0.070864,0.00141728,None kPa,N/A,21616,['C'],A,Vacuum adiabatic calorimetry,"origin: commercial source,99.95 % (total),stated by supplier",99.95,Not Specified %,1974
6.157,0.07117,0.0014234,None kPa,N/A,21616,['C'],A,Vacuum adiabatic calorimetry,"origin: commercial source,99.95 % (total),stated by supplier",99.95,Not Specified %,1974
6.216,0.071661,0.00143322,None kPa,N/A,21616,['C'],A,Vacuum adiabatic calorimetry,"origin: commercial source,99.95 % (total),stated by supplier",99.95,Not Specified %,1974
6.259,0.072259,0.00144518,None kPa,N/A,21616,['C'],A,Vacuum adiabatic calorimetry,"origin: commercial source,99.95 % (total),stated by supplier",99.95,Not Specified %,1974
6.356,0.073749,0.00147498,None kPa,N/A,21616,['C'],A,Vacuum adiabatic calorimetry,"origin: commercial source,99.95 % (total),stated by supplier",99.95,Not Specified %,1974
6.4,0.074365,0.0014873,None kPa,N/A,21616,['C'],A,Vacuum adiabatic calorimetry,"origin: commercial source,99.95 % (total),stated by supplier",99.95,Not Specified %,1974
6.441,0.0748,0.001496,None kPa,N/A,21616,['C'],A,Vacuum adiabatic calorimetry,"origin: commercial source,99.95 % (total),stated by supplier",99.95,Not Specified %,1974
6.513,0.076151,0.00152302,None kPa,N/A,21616,['C'],A,Vacuum adiabatic calorimetry,"origin: commercial source,99.95 % (total),stated by supplier",99.95,Not Specified %,1974
6.575,0.077155,0.0015431,None kPa,N/A,21616,['C'],A,Vacuum adiabatic calorimetry,"origin: commercial source,99.95 % (total),stated by supplier",99.95,Not Specified %,1974
6.618,0.077535,0.0015507,None kPa,N/A,21616,['C'],A,Vacuum adiabatic calorimetry,"origin: commercial source,99.95 % (total),stated by supplier",99.95,Not Specified %,1974
6.716,0.078919,0.00157838,None kPa,N/A,21616,['C'],A,Vacuum adiabatic calorimetry,"origin: commercial source,99.95 % (total),stated by supplier",99.95,Not Specified %,1974
6.765,0.079699,0.00159398,None kPa,N/A,21616,['C'],A,Vacuum adiabatic calorimetry,"origin: commercial source,99.95 % (total),stated by supplier",99.95,Not Specified %,1974
6.812,0.08021,0.0016042,None kPa,N/A,21616,['C'],A,Vacuum adiabatic calorimetry,"origin: commercial source,99.95 % (total),stated by supplier",99.95,Not Specified %,1974
6.852,0.080301,0.00160602,None kPa,N/A,21616,['C'],A,Vacuum adiabatic calorimetry,"origin: commercial source,99.95 % (total),stated by supplier",99.95,Not Specified %,1974
6.948,0.08225,0.001645,None kPa,N/A,21616,['C'],A,Vacuum adiabatic calorimetry,"origin: commercial source,99.95 % (total),stated by supplier",99.95,Not Specified %,1974
7.001,0.082834,0.00165668,None kPa,N/A,21616,['C'],A,Vacuum adiabatic calorimetry,"origin: commercial source,99.95 % (total),stated by supplier",99.95,Not Specified %,1974
0.0549,4.6e-07,9.2e-09,None kPa,N/A,21808,['C'],A,Adiabatic calorimeter (non-vacuum) ,"not stated,99.97 mole % (total),spectroscopy,ingot",99.97,Mole %,1974
0.07974,3.83e-07,7.66e-09,None kPa,N/A,21808,['C'],A,Adiabatic calorimeter (non-vacuum) ,"not stated,99.97 mole % (total),spectroscopy,ingot",99.97,Mole %,1974
0.09996,3.54e-07,7.08e-09,None kPa,N/A,21808,['C'],A,Adiabatic calorimeter (non-vacuum) ,"not stated,99.97 mole % (total),spectroscopy,ingot",99.97,Mole %,1974
0.11372,3.25e-07,6.5e-09,None kPa,N/A,21808,['C'],A,Adiabatic calorimeter (non-vacuum) ,"not stated,99.97 mole % (total),spectroscopy,ingot",99.97,Mole %,1974
0.15279,3.85e-07,7.7e-09,None kPa,N/A,21808,['C'],A,Adiabatic calorimeter (non-vacuum) ,"not stated,99.97 mole % (total),spectroscopy,ingot",99.97,Mole %,1974
0.20084,5.8e-07,1.16e-08,None kPa,N/A,21808,['C'],A,Adiabatic calorimeter (non-vacuum) ,"not stated,99.97 mole % (total),spectroscopy,ingot",99.97,Mole %,1974
0.25305,8.3e-07,1.66e-08,None kPa,N/A,21808,['C'],A,Adiabatic calorimeter (non-vacuum) ,"not stated,99.97 mole % (total),spectroscopy,ingot",99.97,Mole %,1974
0.30059,1.22e-06,2.44e-08,None kPa,N/A,21808,['C'],A,Adiabatic calorimeter (non-vacuum) ,"not stated,99.97 mole % (total),spectroscopy,ingot",99.97,Mole %,1974
0.40227,2.45e-06,4.9e-08,None kPa,N/A,21808,['C'],A,Adiabatic calorimeter (non-vacuum) ,"not stated,99.97 mole % (total),spectroscopy,ingot",99.97,Mole %,1974
0.45753,3.44e-06,6.88e-08,None kPa,N/A,21808,['C'],A,Adiabatic calorimeter (non-vacuum) ,"not stated,99.97 mole % (total),spectroscopy,ingot",99.97,Mole %,1974
0.49649,4.37e-06,8.74e-08,None kPa,N/A,21808,['C'],A,Adiabatic calorimeter (non-vacuum) ,"not stated,99.97 mole % (total),spectroscopy,ingot",99.97,Mole %,1974
0.60786,9.67e-06,1.934e-07,None kPa,N/A,21808,['C'],A,Adiabatic calorimeter (non-vacuum) ,"not stated,99.97 mole % (total),spectroscopy,ingot",99.97,Mole %,1974
2.52,0.01922,0.0005766,None kPa,N/A,22927,['C'],A,Low temperature calorimetry set up,"origin: commercial source,99.995 % (total),",99.995,Not Specified %,1977
2.99,0.03358,0.0010074,None kPa,N/A,22927,['C'],A,Low temperature calorimetry set up,"origin: commercial source,99.995 % (total),",99.995,Not Specified %,1977
3.08,0.0366,0.001098,None kPa,N/A,22927,['C'],A,Low temperature calorimetry set up,"origin: commercial source,99.995 % (total),",99.995,Not Specified %,1977
3.15,0.03839,0.0011517,None kPa,N/A,22927,['C'],A,Low temperature calorimetry set up,"origin: commercial source,99.995 % (total),",99.995,Not Specified %,1977
3.26,0.04195,0.0012585,None kPa,N/A,22927,['C'],A,Low temperature calorimetry set up,"origin: commercial source,99.995 % (total),",99.995,Not Specified %,1977
3.27,0.04141,0.0012423,None kPa,N/A,22927,['C'],A,Low temperature calorimetry set up,"origin: commercial source,99.995 % (total),",99.995,Not Specified %,1977
3.38,0.04498,0.0013494,None kPa,N/A,22927,['C'],A,Low temperature calorimetry set up,"origin: commercial source,99.995 % (total),",99.995,Not Specified %,1977
3.43,0.04794,0.0014382,None kPa,N/A,22927,['C'],A,Low temperature calorimetry set up,"origin: commercial source,99.995 % (total),",99.995,Not Specified %,1977
3.47,0.04998,0.0014994,None kPa,N/A,22927,['C'],A,Low temperature calorimetry set up,"origin: commercial source,99.995 % (total),",99.995,Not Specified %,1977
3.58,0.05388,0.0016164,None kPa,N/A,22927,['C'],A,Low temperature calorimetry set up,"origin: commercial source,99.995 % (total),",99.995,Not Specified %,1977
3.67,0.05714,0.0017142,None kPa,N/A,22927,['C'],A,Low temperature calorimetry set up,"origin: commercial source,99.995 % (total),",99.995,Not Specified %,1977
3.82,0.06062,0.0018186,None kPa,N/A,22927,['C'],A,Low temperature calorimetry set up,"origin: commercial source,99.995 % (total),",99.995,Not Specified %,1977
3.93,0.06441,0.0019323,None kPa,N/A,22927,['C'],A,Low temperature calorimetry set up,"origin: commercial source,99.995 % (total),",99.995,Not Specified %,1977
3.94,0.0671,0.002013,None kPa,N/A,22927,['C'],A,Low temperature calorimetry set up,"origin: commercial source,99.995 % (total),",99.995,Not Specified %,1977
4.2,0.07633,0.0022899,None kPa,N/A,22927,['C'],A,Low temperature calorimetry set up,"origin: commercial source,99.995 % (total),",99.995,Not Specified %,1977
4.25,0.07794,0.0023382,None kPa,N/A,22927,['C'],A,Low temperature calorimetry set up,"origin: commercial source,99.995 % (total),",99.995,Not Specified %,1977
4.3,0.07991,0.0023973,None kPa,N/A,22927,['C'],A,Low temperature calorimetry set up,"origin: commercial source,99.995 % (total),",99.995,Not Specified %,1977
4.47,0.0888,0.002664,None kPa,N/A,22927,['C'],A,Low temperature calorimetry set up,"origin: commercial source,99.995 % (total),",99.995,Not Specified %,1977
4.56,0.09167,0.0027501,None kPa,N/A,22927,['C'],A,Low temperature calorimetry set up,"origin: commercial source,99.995 % (total),",99.995,Not Specified %,1977
4.6,0.09322,0.0027966,None kPa,N/A,22927,['C'],A,Low temperature calorimetry set up,"origin: commercial source,99.995 % (total),",99.995,Not Specified %,1977
4.68,0.09646,0.0028938,None kPa,N/A,22927,['C'],A,Low temperature calorimetry set up,"origin: commercial source,99.995 % (total),",99.995,Not Specified %,1977
4.72,0.09872,0.0029616,None kPa,N/A,22927,['C'],A,Low temperature calorimetry set up,"origin: commercial source,99.995 % (total),",99.995,Not Specified %,1977
4.74,0.10011,0.0030033,None kPa,N/A,22927,['C'],A,Low temperature calorimetry set up,"origin: commercial source,99.995 % (total),",99.995,Not Specified %,1977
4.79,0.10338,0.0031014,None kPa,N/A,22927,['C'],A,Low temperature calorimetry set up,"origin: commercial source,99.995 % (total),",99.995,Not Specified %,1977
4.87,0.10637,0.0031911,None kPa,N/A,22927,['C'],A,Low temperature calorimetry set up,"origin: commercial source,99.995 % (total),",99.995,Not Specified %,1977
4.98,0.11262,0.0033786,None kPa,N/A,22927,['C'],A,Low temperature calorimetry set up,"origin: commercial source,99.995 % (total),",99.995,Not Specified %,1977
5.01,0.1147,0.003441,None kPa,N/A,22927,['C'],A,Low temperature calorimetry set up,"origin: commercial source,99.995 % (total),",99.995,Not Specified %,1977
5.04,0.1112,0.003336,None kPa,N/A,22927,['C'],A,Low temperature calorimetry set up,"origin: commercial source,99.995 % (total),",99.995,Not Specified %,1977
5.06,0.11679,0.0035037,None kPa,N/A,22927,['C'],A,Low temperature calorimetry set up,"origin: commercial source,99.995 % (total),",99.995,Not Specified %,1977
5.14,0.12103,0.0036309,None kPa,N/A,22927,['C'],A,Low temperature calorimetry set up,"origin: commercial source,99.995 % (total),",99.995,Not Specified %,1977
5.26,0.12681,0.0038043,None kPa,N/A,22927,['C'],A,Low temperature calorimetry set up,"origin: commercial source,99.995 % (total),",99.995,Not Specified %,1977
5.31,0.12905,0.0038715,None kPa,N/A,22927,['C'],A,Low temperature calorimetry set up,"origin: commercial source,99.995 % (total),",99.995,Not Specified %,1977
5.36,0.13155,0.0039465,None kPa,N/A,22927,['C'],A,Low temperature calorimetry set up,"origin: commercial source,99.995 % (total),",99.995,Not Specified %,1977
5.39,0.13355,0.0040065,None kPa,N/A,22927,['C'],A,Low temperature calorimetry set up,"origin: commercial source,99.995 % (total),",99.995,Not Specified %,1977
5.44,0.13594,0.0040782,None kPa,N/A,22927,['C'],A,Low temperature calorimetry set up,"origin: commercial source,99.995 % (total),",99.995,Not Specified %,1977
5.07,0.11569,0.0034707,None kPa,N/A,22927,['C'],A,Low temperature calorimetry set up,"origin: commercial source,99.995 % (total),",99.995,Not Specified %,1977
5.09,0.11214,0.0033642,None kPa,N/A,22927,['C'],A,Low temperature calorimetry set up,"origin: commercial source,99.995 % (total),",99.995,Not Specified %,1977
5.12,0.11779,0.0035337,None kPa,N/A,22927,['C'],A,Low temperature calorimetry set up,"origin: commercial source,99.995 % (total),",99.995,Not Specified %,1977
5.2,0.12207,0.0036621,None kPa,N/A,22927,['C'],A,Low temperature calorimetry set up,"origin: commercial source,99.995 % (total),",99.995,Not Specified %,1977
5.32,0.12789,0.0038367,None kPa,N/A,22927,['C'],A,Low temperature calorimetry set up,"origin: commercial source,99.995 % (total),",99.995,Not Specified %,1977
5.37,0.13014,0.0039042,None kPa,N/A,22927,['C'],A,Low temperature calorimetry set up,"origin: commercial source,99.995 % (total),",99.995,Not Specified %,1977
5.42,0.13265,0.0039795,None kPa,N/A,22927,['C'],A,Low temperature calorimetry set up,"origin: commercial source,99.995 % (total),",99.995,Not Specified %,1977
5.46,0.13467,0.0040401,None kPa,N/A,22927,['C'],A,Low temperature calorimetry set up,"origin: commercial source,99.995 % (total),",99.995,Not Specified %,1977
5.5,0.13708,0.0041124,None kPa,N/A,22927,['C'],A,Low temperature calorimetry set up,"origin: commercial source,99.995 % (total),",99.995,Not Specified %,1977
1.55461,0.0031911,9.5733e-05,None kPa,N/A,23447,['C'],A,Vacuum adiabatic calorimetry,"origin: commercial source,99.96 % (total),,chunk",99.96,Not Specified %,1979
1.56227,0.0037446,0.000112338,None kPa,N/A,23447,['C'],A,Vacuum adiabatic calorimetry,"origin: commercial source,99.96 % (total),,chunk",99.96,Not Specified %,1979
1.61703,0.0042395,0.000127185,None kPa,N/A,23447,['C'],A,Vacuum adiabatic calorimetry,"origin: commercial source,99.96 % (total),,chunk",99.96,Not Specified %,1979
1.67604,0.0047591,0.000142773,None kPa,N/A,23447,['C'],A,Vacuum adiabatic calorimetry,"origin: commercial source,99.96 % (total),,chunk",99.96,Not Specified %,1979
1.69077,0.0051849,0.000155547,None kPa,N/A,23447,['C'],A,Vacuum adiabatic calorimetry,"origin: commercial source,99.96 % (total),,chunk",99.96,Not Specified %,1979
1.71645,0.0055831,0.000167493,None kPa,N/A,23447,['C'],A,Vacuum adiabatic calorimetry,"origin: commercial source,99.96 % (total),,chunk",99.96,Not Specified %,1979
1.75431,0.0060752,0.000182256,None kPa,N/A,23447,['C'],A,Vacuum adiabatic calorimetry,"origin: commercial source,99.96 % (total),,chunk",99.96,Not Specified %,1979
1.81868,0.0067742,0.000203226,None kPa,N/A,23447,['C'],A,Vacuum adiabatic calorimetry,"origin: commercial source,99.96 % (total),,chunk",99.96,Not Specified %,1979
1.85108,0.0074745,0.000224235,None kPa,N/A,23447,['C'],A,Vacuum adiabatic calorimetry,"origin: commercial source,99.96 % (total),,chunk",99.96,Not Specified %,1979
1.89079,0.0083051,0.000249153,None kPa,N/A,23447,['C'],A,Vacuum adiabatic calorimetry,"origin: commercial source,99.96 % (total),,chunk",99.96,Not Specified %,1979
1.90426,0.0088923,0.000266769,None kPa,N/A,23447,['C'],A,Vacuum adiabatic calorimetry,"origin: commercial source,99.96 % (total),,chunk",99.96,Not Specified %,1979
1.97342,0.0099463,0.000298389,None kPa,N/A,23447,['C'],A,Vacuum adiabatic calorimetry,"origin: commercial source,99.96 % (total),,chunk",99.96,Not Specified %,1979
2.07495,0.0111294,0.000333882,None kPa,N/A,23447,['C'],A,Vacuum adiabatic calorimetry,"origin: commercial source,99.96 % (total),,chunk",99.96,Not Specified %,1979
2.14977,0.0120752,0.000362256,None kPa,N/A,23447,['C'],A,Vacuum adiabatic calorimetry,"origin: commercial source,99.96 % (total),,chunk",99.96,Not Specified %,1979
2.17513,0.0131154,0.000393462,None kPa,N/A,23447,['C'],A,Vacuum adiabatic calorimetry,"origin: commercial source,99.96 % (total),,chunk",99.96,Not Specified %,1979
2.24404,0.0148221,0.000444663,None kPa,N/A,23447,['C'],A,Vacuum adiabatic calorimetry,"origin: commercial source,99.96 % (total),,chunk",99.96,Not Specified %,1979
2.37236,0.0175512,0.000526536,None kPa,N/A,23447,['C'],A,Vacuum adiabatic calorimetry,"origin: commercial source,99.96 % (total),,chunk",99.96,Not Specified %,1979
2.43419,0.0191452,0.000574356,None kPa,N/A,23447,['C'],A,Vacuum adiabatic calorimetry,"origin: commercial source,99.96 % (total),,chunk",99.96,Not Specified %,1979
2.49365,0.0207731,0.000623193,None kPa,N/A,23447,['C'],A,Vacuum adiabatic calorimetry,"origin: commercial source,99.96 % (total),,chunk",99.96,Not Specified %,1979
2.51937,0.0217391,0.000652173,None kPa,N/A,23447,['C'],A,Vacuum adiabatic calorimetry,"origin: commercial source,99.96 % (total),,chunk",99.96,Not Specified %,1979
2.59958,0.0237458,0.000712374,None kPa,N/A,23447,['C'],A,Vacuum adiabatic calorimetry,"origin: commercial source,99.96 % (total),,chunk",99.96,Not Specified %,1979
2.66141,0.0253981,0.000761943,None kPa,N/A,23447,['C'],A,Vacuum adiabatic calorimetry,"origin: commercial source,99.96 % (total),,chunk",99.96,Not Specified %,1979
2.69944,0.026417,0.00079251,None kPa,N/A,23447,['C'],A,Vacuum adiabatic calorimetry,"origin: commercial source,99.96 % (total),,chunk",99.96,Not Specified %,1979
2.73874,0.0275441,0.000826323,None kPa,N/A,23447,['C'],A,Vacuum adiabatic calorimetry,"origin: commercial source,99.96 % (total),,chunk",99.96,Not Specified %,1979
2.79578,0.0292347,0.000877041,None kPa,N/A,23447,['C'],A,Vacuum adiabatic calorimetry,"origin: commercial source,99.96 % (total),,chunk",99.96,Not Specified %,1979
2.91865,0.0326979,0.000980937,None kPa,N/A,23447,['C'],A,Vacuum adiabatic calorimetry,"origin: commercial source,99.96 % (total),,chunk",99.96,Not Specified %,1979
3.07954,0.0377845,0.00113353,None kPa,N/A,23447,['C'],A,Vacuum adiabatic calorimetry,"origin: commercial source,99.96 % (total),,chunk",99.96,Not Specified %,1979
3.26238,0.044017,0.00132051,None kPa,N/A,23447,['C'],A,Vacuum adiabatic calorimetry,"origin: commercial source,99.96 % (total),,chunk",99.96,Not Specified %,1979
3.44504,0.0507637,0.00152291,None kPa,N/A,23447,['C'],A,Vacuum adiabatic calorimetry,"origin: commercial source,99.96 % (total),,chunk",99.96,Not Specified %,1979
3.63072,0.0576779,0.00173034,None kPa,N/A,23447,['C'],A,Vacuum adiabatic calorimetry,"origin: commercial source,99.96 % (total),,chunk",99.96,Not Specified %,1979
3.84472,0.0666221,0.00199866,None kPa,N/A,23447,['C'],A,Vacuum adiabatic calorimetry,"origin: commercial source,99.96 % (total),,chunk",99.96,Not Specified %,1979
4.07523,0.0759541,0.00227862,None kPa,N/A,23447,['C'],A,Vacuum adiabatic calorimetry,"origin: commercial source,99.96 % (total),,chunk",99.96,Not Specified %,1979
4.14366,0.0793109,0.00237933,None kPa,N/A,23447,['C'],A,Vacuum adiabatic calorimetry,"origin: commercial source,99.96 % (total),,chunk",99.96,Not Specified %,1979
4.29909,0.0860868,0.0025826,None kPa,N/A,23447,['C'],A,Vacuum adiabatic calorimetry,"origin: commercial source,99.96 % (total),,chunk",99.96,Not Specified %,1979
4.41256,0.0913996,0.00274199,None kPa,N/A,23447,['C'],A,Vacuum adiabatic calorimetry,"origin: commercial source,99.96 % (total),,chunk",99.96,Not Specified %,1979
4.45186,0.0935947,0.00280784,None kPa,N/A,23447,['C'],A,Vacuum adiabatic calorimetry,"origin: commercial source,99.96 % (total),,chunk",99.96,Not Specified %,1979
4.54782,0.0981134,0.0029434,None kPa,N/A,23447,['C'],A,Vacuum adiabatic calorimetry,"origin: commercial source,99.96 % (total),,chunk",99.96,Not Specified %,1979
4.67959,0.104552,0.00313657,None kPa,N/A,23447,['C'],A,Vacuum adiabatic calorimetry,"origin: commercial source,99.96 % (total),,chunk",99.96,Not Specified %,1979
4.73381,0.107487,0.00322462,None kPa,N/A,23447,['C'],A,Vacuum adiabatic calorimetry,"origin: commercial source,99.96 % (total),,chunk",99.96,Not Specified %,1979
4.83126,0.111349,0.00334047,None kPa,N/A,23447,['C'],A,Vacuum adiabatic calorimetry,"origin: commercial source,99.96 % (total),,chunk",99.96,Not Specified %,1979
4.95871,0.118531,0.00355593,None kPa,N/A,23447,['C'],A,Vacuum adiabatic calorimetry,"origin: commercial source,99.96 % (total),,chunk",99.96,Not Specified %,1979
5.05003,0.123239,0.00369718,None kPa,N/A,23447,['C'],A,Vacuum adiabatic calorimetry,"origin: commercial source,99.96 % (total),,chunk",99.96,Not Specified %,1979
5.13361,0.103214,0.00309643,None kPa,N/A,23447,['C'],A,Vacuum adiabatic calorimetry,"origin: commercial source,99.96 % (total),,chunk",99.96,Not Specified %,1979
5.2436,0.0803948,0.00241184,None kPa,N/A,23447,['C'],A,Vacuum adiabatic calorimetry,"origin: commercial source,99.96 % (total),,chunk",99.96,Not Specified %,1979
5.31082,0.0660746,0.00198224,None kPa,N/A,23447,['C'],A,Vacuum adiabatic calorimetry,"origin: commercial source,99.96 % (total),,chunk",99.96,Not Specified %,1979
5.3501,0.0572584,0.00171775,None kPa,N/A,23447,['C'],A,Vacuum adiabatic calorimetry,"origin: commercial source,99.96 % (total),,chunk",99.96,Not Specified %,1979
5.47882,0.0590097,0.00177029,None kPa,N/A,23447,['C'],A,Vacuum adiabatic calorimetry,"origin: commercial source,99.96 % (total),,chunk",99.96,Not Specified %,1979
5.52919,0.0597467,0.0017924,None kPa,N/A,23447,['C'],A,Vacuum adiabatic calorimetry,"origin: commercial source,99.96 % (total),,chunk",99.96,Not Specified %,1979
5.64612,0.0614213,0.00184264,None kPa,N/A,23447,['C'],A,Vacuum adiabatic calorimetry,"origin: commercial source,99.96 % (total),,chunk",99.96,Not Specified %,1979
5.8161,0.0638986,0.00191696,None kPa,N/A,23447,['C'],A,Vacuum adiabatic calorimetry,"origin: commercial source,99.96 % (total),,chunk",99.96,Not Specified %,1979
5.97464,0.0657115,0.00197135,None kPa,N/A,23447,['C'],A,Vacuum adiabatic calorimetry,"origin: commercial source,99.96 % (total),,chunk",99.96,Not Specified %,1979
6.13249,0.0679695,0.00203908,None kPa,N/A,23447,['C'],A,Vacuum adiabatic calorimetry,"origin: commercial source,99.96 % (total),,chunk",99.96,Not Specified %,1979
6.3042,0.0702837,0.00210851,None kPa,N/A,23447,['C'],A,Vacuum adiabatic calorimetry,"origin: commercial source,99.96 % (total),,chunk",99.96,Not Specified %,1979
6.42373,0.0719496,0.00215849,None kPa,N/A,23447,['C'],A,Vacuum adiabatic calorimetry,"origin: commercial source,99.96 % (total),,chunk",99.96,Not Specified %,1979
6.50763,0.0734087,0.00220226,None kPa,N/A,23447,['C'],A,Vacuum adiabatic calorimetry,"origin: commercial source,99.96 % (total),,chunk",99.96,Not Specified %,1979
6.661,0.0758428,0.00227528,None kPa,N/A,23447,['C'],A,Vacuum adiabatic calorimetry,"origin: commercial source,99.96 % (total),,chunk",99.96,Not Specified %,1979
6.81382,0.0780312,0.00234094,None kPa,N/A,23447,['C'],A,Vacuum adiabatic calorimetry,"origin: commercial source,99.96 % (total),,chunk",99.96,Not Specified %,1979
7.00524,0.0812594,0.00243778,None kPa,N/A,23447,['C'],A,Vacuum adiabatic calorimetry,"origin: commercial source,99.96 % (total),,chunk",99.96,Not Specified %,1979
7.18882,0.0841998,0.00252599,None kPa,N/A,23447,['C'],A,Vacuum adiabatic calorimetry,"origin: commercial source,99.96 % (total),,chunk",99.96,Not Specified %,1979
7.37575,0.0872728,0.00261818,None kPa,N/A,23447,['C'],A,Vacuum adiabatic calorimetry,"origin: commercial source,99.96 % (total),,chunk",99.96,Not Specified %,1979
7.58223,0.0905803,0.00271741,None kPa,N/A,23447,['C'],A,Vacuum adiabatic calorimetry,"origin: commercial source,99.96 % (total),,chunk",99.96,Not Specified %,1979
7.75803,0.0933702,0.00280111,None kPa,N/A,23447,['C'],A,Vacuum adiabatic calorimetry,"origin: commercial source,99.96 % (total),,chunk",99.96,Not Specified %,1979
7.99291,0.0975806,0.00292742,None kPa,N/A,23447,['C'],A,Vacuum adiabatic calorimetry,"origin: commercial source,99.96 % (total),,chunk",99.96,Not Specified %,1979
8.11833,0.0999229,0.00299769,None kPa,N/A,23447,['C'],A,Vacuum adiabatic calorimetry,"origin: commercial source,99.96 % (total),,chunk",99.96,Not Specified %,1979
8.39717,0.105082,0.00315247,None kPa,N/A,23447,['C'],A,Vacuum adiabatic calorimetry,"origin: commercial source,99.96 % (total),,chunk",99.96,Not Specified %,1979
8.50858,0.107258,0.00321772,None kPa,N/A,23447,['C'],A,Vacuum adiabatic calorimetry,"origin: commercial source,99.96 % (total),,chunk",99.96,Not Specified %,1979
8.87117,0.114185,0.00342556,None kPa,N/A,23447,['C'],A,Vacuum adiabatic calorimetry,"origin: commercial source,99.96 % (total),,chunk",99.96,Not Specified %,1979
9.01261,0.117266,0.00351797,None kPa,N/A,23447,['C'],A,Vacuum adiabatic calorimetry,"origin: commercial source,99.96 % (total),,chunk",99.96,Not Specified %,1979
9.32181,0.123419,0.00370257,None kPa,N/A,23447,['C'],A,Vacuum adiabatic calorimetry,"origin: commercial source,99.96 % (total),,chunk",99.96,Not Specified %,1979
9.53646,0.127731,0.00383194,None kPa,N/A,23447,['C'],A,Vacuum adiabatic calorimetry,"origin: commercial source,99.96 % (total),,chunk",99.96,Not Specified %,1979
9.75221,0.131984,0.00395951,None kPa,N/A,23447,['C'],A,Vacuum adiabatic calorimetry,"origin: commercial source,99.96 % (total),,chunk",99.96,Not Specified %,1979
9.99607,0.136932,0.00410797,None kPa,N/A,23447,['C'],A,Vacuum adiabatic calorimetry,"origin: commercial source,99.96 % (total),,chunk",99.96,Not Specified %,1979
10.2031,0.141909,0.00425727,None kPa,N/A,23447,['C'],A,Vacuum adiabatic calorimetry,"origin: commercial source,99.96 % (total),,chunk",99.96,Not Specified %,1979
10.521,0.149484,0.00448452,None kPa,N/A,23447,['C'],A,Vacuum adiabatic calorimetry,"origin: commercial source,99.96 % (total),,chunk",99.96,Not Specified %,1979
10.6604,0.153238,0.00459715,None kPa,N/A,23447,['C'],A,Vacuum adiabatic calorimetry,"origin: commercial source,99.96 % (total),,chunk",99.96,Not Specified %,1979
10.7757,0.156132,0.00468397,None kPa,N/A,23447,['C'],A,Vacuum adiabatic calorimetry,"origin: commercial source,99.96 % (total),,chunk",99.96,Not Specified %,1979
298.15,24.41,0.4882,None kPa,N/A,23736,['C'],A,Laser flash calorimetry,not stated,,,1980
299.15,24.47,0.7341,None kPa,N/A,24093,['C'],A,Laser pulse heating,"origin: commercial source,99.97 mole % (total),chemical analysis,plate",99.97,Mole %,1982
299.24,24.4,0.732,None kPa,N/A,24093,['C'],A,Laser pulse heating,"origin: commercial source,99.97 mole % (total),chemical analysis,plate",99.97,Mole %,1982
299.01,24.38,0.7314,None kPa,N/A,24093,['C'],A,Laser pulse heating,"origin: commercial source,99.97 mole % (total),chemical analysis,plate",99.97,Mole %,1982
299.07,24.47,0.7341,None kPa,N/A,24093,['C'],A,Laser pulse heating,"origin: commercial source,99.97 mole % (total),chemical analysis,plate",99.97,Mole %,1982
298.98,24.38,0.7314,None kPa,N/A,24093,['C'],A,Laser pulse heating,"origin: commercial source,99.97 mole % (total),chemical analysis,plate",99.97,Mole %,1982
298.98,24.37,0.7311,None kPa,N/A,24093,['C'],A,Laser pulse heating,"origin: commercial source,99.97 mole % (total),chemical analysis,plate",99.97,Mole %,1982
81.81,11.57,0.3471,None kPa,N/A,24093,['C'],A,Laser pulse heating,"origin: commercial source,99.97 mole % (total),chemical analysis,plate",99.97,Mole %,1982
84.91,12.28,0.3684,None kPa,N/A,24093,['C'],A,Laser pulse heating,"origin: commercial source,99.97 mole % (total),chemical analysis,plate",99.97,Mole %,1982
88.0,12.73,0.3819,None kPa,N/A,24093,['C'],A,Laser pulse heating,"origin: commercial source,99.97 mole % (total),chemical analysis,plate",99.97,Mole %,1982
90.96,13.18,0.3954,None kPa,N/A,24093,['C'],A,Laser pulse heating,"origin: commercial source,99.97 mole % (total),chemical analysis,plate",99.97,Mole %,1982
93.84,13.71,0.4113,None kPa,N/A,24093,['C'],A,Laser pulse heating,"origin: commercial source,99.97 mole % (total),chemical analysis,plate",99.97,Mole %,1982
96.63,14.11,0.4233,None kPa,N/A,24093,['C'],A,Laser pulse heating,"origin: commercial source,99.97 mole % (total),chemical analysis,plate",99.97,Mole %,1982
99.38,14.52,0.4356,None kPa,N/A,24093,['C'],A,Laser pulse heating,"origin: commercial source,99.97 mole % (total),chemical analysis,plate",99.97,Mole %,1982
102.08,15.07,0.4521,None kPa,N/A,24093,['C'],A,Laser pulse heating,"origin: commercial source,99.97 mole % (total),chemical analysis,plate",99.97,Mole %,1982
104.71,15.3,0.459,None kPa,N/A,24093,['C'],A,Laser pulse heating,"origin: commercial source,99.97 mole % (total),chemical analysis,plate",99.97,Mole %,1982
107.23,15.55,0.4665,None kPa,N/A,24093,['C'],A,Laser pulse heating,"origin: commercial source,99.97 mole % (total),chemical analysis,plate",99.97,Mole %,1982
109.66,15.78,0.4734,None kPa,N/A,24093,['C'],A,Laser pulse heating,"origin: commercial source,99.97 mole % (total),chemical analysis,plate",99.97,Mole %,1982
112.02,16.18,0.4854,None kPa,N/A,24093,['C'],A,Laser pulse heating,"origin: commercial source,99.97 mole % (total),chemical analysis,plate",99.97,Mole %,1982
114.38,16.51,0.4953,None kPa,N/A,24093,['C'],A,Laser pulse heating,"origin: commercial source,99.97 mole % (total),chemical analysis,plate",99.97,Mole %,1982
116.74,16.67,0.5001,None kPa,N/A,24093,['C'],A,Laser pulse heating,"origin: commercial source,99.97 mole % (total),chemical analysis,plate",99.97,Mole %,1982
118.87,16.96,0.5088,None kPa,N/A,24093,['C'],A,Laser pulse heating,"origin: commercial source,99.97 mole % (total),chemical analysis,plate",99.97,Mole %,1982
122.09,17.26,0.5178,None kPa,N/A,24093,['C'],A,Laser pulse heating,"origin: commercial source,99.97 mole % (total),chemical analysis,plate",99.97,Mole %,1982
123.49,17.47,0.5241,None kPa,N/A,24093,['C'],A,Laser pulse heating,"origin: commercial source,99.97 mole % (total),chemical analysis,plate",99.97,Mole %,1982
125.72,17.73,0.5319,None kPa,N/A,24093,['C'],A,Laser pulse heating,"origin: commercial source,99.97 mole % (total),chemical analysis,plate",99.97,Mole %,1982
127.92,17.84,0.5352,None kPa,N/A,24093,['C'],A,Laser pulse heating,"origin: commercial source,99.97 mole % (total),chemical analysis,plate",99.97,Mole %,1982
130.1,18.03,0.5409,None kPa,N/A,24093,['C'],A,Laser pulse heating,"origin: commercial source,99.97 mole % (total),chemical analysis,plate",99.97,Mole %,1982
132.27,18.28,0.5484,None kPa,N/A,24093,['C'],A,Laser pulse heating,"origin: commercial source,99.97 mole % (total),chemical analysis,plate",99.97,Mole %,1982
134.35,18.44,0.5532,None kPa,N/A,24093,['C'],A,Laser pulse heating,"origin: commercial source,99.97 mole % (total),chemical analysis,plate",99.97,Mole %,1982
136.46,18.45,0.5535,None kPa,N/A,24093,['C'],A,Laser pulse heating,"origin: commercial source,99.97 mole % (total),chemical analysis,plate",99.97,Mole %,1982
138.54,18.82,0.5646,None kPa,N/A,24093,['C'],A,Laser pulse heating,"origin: commercial source,99.97 mole % (total),chemical analysis,plate",99.97,Mole %,1982
140.63,18.89,0.5667,None kPa,N/A,24093,['C'],A,Laser pulse heating,"origin: commercial source,99.97 mole % (total),chemical analysis,plate",99.97,Mole %,1982
142.75,18.96,0.5688,None kPa,N/A,24093,['C'],A,Laser pulse heating,"origin: commercial source,99.97 mole % (total),chemical analysis,plate",99.97,Mole %,1982
144.78,19.25,0.5775,None kPa,N/A,24093,['C'],A,Laser pulse heating,"origin: commercial source,99.97 mole % (total),chemical analysis,plate",99.97,Mole %,1982
146.8,19.31,0.5793,None kPa,N/A,24093,['C'],A,Laser pulse heating,"origin: commercial source,99.97 mole % (total),chemical analysis,plate",99.97,Mole %,1982
148.77,19.52,0.5856,None kPa,N/A,24093,['C'],A,Laser pulse heating,"origin: commercial source,99.97 mole % (total),chemical analysis,plate",99.97,Mole %,1982
150.76,19.52,0.5856,None kPa,N/A,24093,['C'],A,Laser pulse heating,"origin: commercial source,99.97 mole % (total),chemical analysis,plate",99.97,Mole %,1982
153.97,19.8,0.594,None kPa,N/A,24093,['C'],A,Laser pulse heating,"origin: commercial source,99.97 mole % (total),chemical analysis,plate",99.97,Mole %,1982
156.77,19.95,0.5985,None kPa,N/A,24093,['C'],A,Laser pulse heating,"origin: commercial source,99.97 mole % (total),chemical analysis,plate",99.97,Mole %,1982
159.59,20.06,0.6018,None kPa,N/A,24093,['C'],A,Laser pulse heating,"origin: commercial source,99.97 mole % (total),chemical analysis,plate",99.97,Mole %,1982
163.21,20.5,0.615,None kPa,N/A,24093,['C'],A,Laser pulse heating,"origin: commercial source,99.97 mole % (total),chemical analysis,plate",99.97,Mole %,1982
166.76,20.54,0.6162,None kPa,N/A,24093,['C'],A,Laser pulse heating,"origin: commercial source,99.97 mole % (total),chemical analysis,plate",99.97,Mole %,1982
170.29,20.87,0.6261,None kPa,N/A,24093,['C'],A,Laser pulse heating,"origin: commercial source,99.97 mole % (total),chemical analysis,plate",99.97,Mole %,1982
173.79,21.01,0.6303,None kPa,N/A,24093,['C'],A,Laser pulse heating,"origin: commercial source,99.97 mole % (total),chemical analysis,plate",99.97,Mole %,1982
176.87,21.18,0.6354,None kPa,N/A,24093,['C'],A,Laser pulse heating,"origin: commercial source,99.97 mole % (total),chemical analysis,plate",99.97,Mole %,1982
180.66,21.22,0.6366,None kPa,N/A,24093,['C'],A,Laser pulse heating,"origin: commercial source,99.97 mole % (total),chemical analysis,plate",99.97,Mole %,1982
183.83,21.46,0.6438,None kPa,N/A,24093,['C'],A,Laser pulse heating,"origin: commercial source,99.97 mole % (total),chemical analysis,plate",99.97,Mole %,1982
187.16,21.68,0.6504,None kPa,N/A,24093,['C'],A,Laser pulse heating,"origin: commercial source,99.97 mole % (total),chemical analysis,plate",99.97,Mole %,1982
190.35,21.74,0.6522,None kPa,N/A,24093,['C'],A,Laser pulse heating,"origin: commercial source,99.97 mole % (total),chemical analysis,plate",99.97,Mole %,1982
193.6,21.91,0.6573,None kPa,N/A,24093,['C'],A,Laser pulse heating,"origin: commercial source,99.97 mole % (total),chemical analysis,plate",99.97,Mole %,1982
196.78,22.0,0.66,None kPa,N/A,24093,['C'],A,Laser pulse heating,"origin: commercial source,99.97 mole % (total),chemical analysis,plate",99.97,Mole %,1982
200.06,22.09,0.6627,None kPa,N/A,24093,['C'],A,Laser pulse heating,"origin: commercial source,99.97 mole % (total),chemical analysis,plate",99.97,Mole %,1982
