Repository: amr8004/PureElementPRL

# Pure Element Thermodynamic modeling with 3rd generation CALPHAD models for multiple elements

## Description
Jupyter notebook for modeling pure elements with selected models via python tools pycalphad and ESPEI

## Running Tutorial
Creating a codespace should immediately open the desired notebook. Just change the element as desired (non-case sensitive) and set what SGTE structure (FCC_A1, BCC_A2, etc.) you would like to compare against.

## Further Resources

## Citation

File: CpCSV/Cu_CP_data.csv (part 10 of 16)
Temperature: K,Heat capacity at constant pressure Cp: J/K/mol,Uncertainty,Pressure,Ref Temp,Data Set ID,State,Representation,Method,Description,Purity,Purity Units,Year
2.179,0.002022,4.044e-05,None kPa,N/A,15399,['C'],A,Low temperature calorimetry set up,"not stated,99.999 % (total),",99.999,Not Specified %,1965
2.286,0.002175,4.35e-05,None kPa,N/A,15399,['C'],A,Low temperature calorimetry set up,"not stated,99.999 % (total),",99.999,Not Specified %,1965
2.393,0.002335,4.67e-05,None kPa,N/A,15399,['C'],A,Low temperature calorimetry set up,"not stated,99.999 % (total),",99.999,Not Specified %,1965
2.5,0.002503,5.006e-05,None kPa,N/A,15399,['C'],A,Low temperature calorimetry set up,"not stated,99.999 % (total),",99.999,Not Specified %,1965
2.607,0.002679,5.358e-05,None kPa,N/A,15399,['C'],A,Low temperature calorimetry set up,"not stated,99.999 % (total),",99.999,Not Specified %,1965
2.714,0.002864,5.728e-05,None kPa,N/A,15399,['C'],A,Low temperature calorimetry set up,"not stated,99.999 % (total),",99.999,Not Specified %,1965
2.821,0.003059,6.118e-05,None kPa,N/A,15399,['C'],A,Low temperature calorimetry set up,"not stated,99.999 % (total),",99.999,Not Specified %,1965
2.929,0.003262,6.524e-05,None kPa,N/A,15399,['C'],A,Low temperature calorimetry set up,"not stated,99.999 % (total),",99.999,Not Specified %,1965
3.036,0.003476,6.952e-05,None kPa,N/A,15399,['C'],A,Low temperature calorimetry set up,"not stated,99.999 % (total),",99.999,Not Specified %,1965
3.143,0.003699,7.398e-05,None kPa,N/A,15399,['C'],A,Low temperature calorimetry set up,"not stated,99.999 % (total),",99.999,Not Specified %,1965
3.25,0.003933,7.866e-05,None kPa,N/A,15399,['C'],A,Low temperature calorimetry set up,"not stated,99.999 % (total),",99.999,Not Specified %,1965
3.357,0.004178,8.356e-05,None kPa,N/A,15399,['C'],A,Low temperature calorimetry set up,"not stated,99.999 % (total),",99.999,Not Specified %,1965
3.464,0.004435,8.87e-05,None kPa,N/A,15399,['C'],A,Low temperature calorimetry set up,"not stated,99.999 % (total),",99.999,Not Specified %,1965
3.571,0.004702,9.404e-05,None kPa,N/A,15399,['C'],A,Low temperature calorimetry set up,"not stated,99.999 % (total),",99.999,Not Specified %,1965
3.679,0.004982,9.964e-05,None kPa,N/A,15399,['C'],A,Low temperature calorimetry set up,"not stated,99.999 % (total),",99.999,Not Specified %,1965
3.786,0.005274,0.00010548,None kPa,N/A,15399,['C'],A,Low temperature calorimetry set up,"not stated,99.999 % (total),",99.999,Not Specified %,1965
3.893,0.005578,0.00011156,None kPa,N/A,15399,['C'],A,Low temperature calorimetry set up,"not stated,99.999 % (total),",99.999,Not Specified %,1965
4.0,0.005896,0.00011792,None kPa,N/A,15399,['C'],A,Low temperature calorimetry set up,"not stated,99.999 % (total),",99.999,Not Specified %,1965
1.68839,0.0014106,2.8212e-05,None kPa,N/A,15407,['C'],A,Low temperature calorimetry set up,"origin: commercial source,99.999 % (total),",99.999,Not Specified %,1965
1.93167,0.0016833,3.36659e-05,None kPa,N/A,15407,['C'],A,Low temperature calorimetry set up,"origin: commercial source,99.999 % (total),",99.999,Not Specified %,1965
1.93173,0.00172674,3.45348e-05,None kPa,N/A,15407,['C'],A,Low temperature calorimetry set up,"origin: commercial source,99.999 % (total),",99.999,Not Specified %,1965
1.95389,0.00169631,3.39262e-05,None kPa,N/A,15407,['C'],A,Low temperature calorimetry set up,"origin: commercial source,99.999 % (total),",99.999,Not Specified %,1965
1.98497,0.001773,3.54599e-05,None kPa,N/A,15407,['C'],A,Low temperature calorimetry set up,"origin: commercial source,99.999 % (total),",99.999,Not Specified %,1965
2.08384,0.00190196,3.80393e-05,None kPa,N/A,15407,['C'],A,Low temperature calorimetry set up,"origin: commercial source,99.999 % (total),",99.999,Not Specified %,1965
2.1153,0.00191134,3.82269e-05,None kPa,N/A,15407,['C'],A,Low temperature calorimetry set up,"origin: commercial source,99.999 % (total),",99.999,Not Specified %,1965
2.22369,0.00211211,4.22422e-05,None kPa,N/A,15407,['C'],A,Low temperature calorimetry set up,"origin: commercial source,99.999 % (total),",99.999,Not Specified %,1965
2.22443,0.00205978,4.11956e-05,None kPa,N/A,15407,['C'],A,Low temperature calorimetry set up,"origin: commercial source,99.999 % (total),",99.999,Not Specified %,1965
2.35301,0.00229884,4.59768e-05,None kPa,N/A,15407,['C'],A,Low temperature calorimetry set up,"origin: commercial source,99.999 % (total),",99.999,Not Specified %,1965
2.36261,0.002322,4.644e-05,None kPa,N/A,15407,['C'],A,Low temperature calorimetry set up,"origin: commercial source,99.999 % (total),",99.999,Not Specified %,1965
2.4705,0.00243053,4.86105e-05,None kPa,N/A,15407,['C'],A,Low temperature calorimetry set up,"origin: commercial source,99.999 % (total),",99.999,Not Specified %,1965
2.47582,0.00246834,4.93669e-05,None kPa,N/A,15407,['C'],A,Low temperature calorimetry set up,"origin: commercial source,99.999 % (total),",99.999,Not Specified %,1965
2.48208,0.00251023,5.02046e-05,None kPa,N/A,15407,['C'],A,Low temperature calorimetry set up,"origin: commercial source,99.999 % (total),",99.999,Not Specified %,1965
2.57331,0.00259564,5.19128e-05,None kPa,N/A,15407,['C'],A,Low temperature calorimetry set up,"origin: commercial source,99.999 % (total),",99.999,Not Specified %,1965
2.59145,0.00264934,5.29869e-05,None kPa,N/A,15407,['C'],A,Low temperature calorimetry set up,"origin: commercial source,99.999 % (total),",99.999,Not Specified %,1965
2.59728,0.00269826,5.39652e-05,None kPa,N/A,15407,['C'],A,Low temperature calorimetry set up,"origin: commercial source,99.999 % (total),",99.999,Not Specified %,1965
2.67053,0.00276536,5.53073e-05,None kPa,N/A,15407,['C'],A,Low temperature calorimetry set up,"origin: commercial source,99.999 % (total),",99.999,Not Specified %,1965
2.68924,0.00287975,5.7595e-05,None kPa,N/A,15407,['C'],A,Low temperature calorimetry set up,"origin: commercial source,99.999 % (total),",99.999,Not Specified %,1965
2.69424,0.00285201,5.70402e-05,None kPa,N/A,15407,['C'],A,Low temperature calorimetry set up,"origin: commercial source,99.999 % (total),",99.999,Not Specified %,1965
2.69856,0.00281968,5.63935e-05,None kPa,N/A,15407,['C'],A,Low temperature calorimetry set up,"origin: commercial source,99.999 % (total),",99.999,Not Specified %,1965
2.75726,0.00295802,5.91604e-05,None kPa,N/A,15407,['C'],A,Low temperature calorimetry set up,"origin: commercial source,99.999 % (total),",99.999,Not Specified %,1965
2.78389,0.00293464,5.86927e-05,None kPa,N/A,15407,['C'],A,Low temperature calorimetry set up,"origin: commercial source,99.999 % (total),",99.999,Not Specified %,1965
2.7852,0.00301854,6.03709e-05,None kPa,N/A,15407,['C'],A,Low temperature calorimetry set up,"origin: commercial source,99.999 % (total),",99.999,Not Specified %,1965
2.83534,0.00307076,6.14152e-05,None kPa,N/A,15407,['C'],A,Low temperature calorimetry set up,"origin: commercial source,99.999 % (total),",99.999,Not Specified %,1965
2.86141,0.00314228,6.28457e-05,None kPa,N/A,15407,['C'],A,Low temperature calorimetry set up,"origin: commercial source,99.999 % (total),",99.999,Not Specified %,1965
2.90222,0.00321183,6.42366e-05,None kPa,N/A,15407,['C'],A,Low temperature calorimetry set up,"origin: commercial source,99.999 % (total),",99.999,Not Specified %,1965
2.93773,0.00324096,6.48192e-05,None kPa,N/A,15407,['C'],A,Low temperature calorimetry set up,"origin: commercial source,99.999 % (total),",99.999,Not Specified %,1965
2.99898,0.00337164,6.74327e-05,None kPa,N/A,15407,['C'],A,Low temperature calorimetry set up,"origin: commercial source,99.999 % (total),",99.999,Not Specified %,1965
3.0716,0.00355977,7.11954e-05,None kPa,N/A,15407,['C'],A,Low temperature calorimetry set up,"origin: commercial source,99.999 % (total),",99.999,Not Specified %,1965
3.1455,0.00370518,7.41036e-05,None kPa,N/A,15407,['C'],A,Low temperature calorimetry set up,"origin: commercial source,99.999 % (total),",99.999,Not Specified %,1965
3.21398,0.00381229,7.62458e-05,None kPa,N/A,15407,['C'],A,Low temperature calorimetry set up,"origin: commercial source,99.999 % (total),",99.999,Not Specified %,1965
3.28166,0.00400569,8.01138e-05,None kPa,N/A,15407,['C'],A,Low temperature calorimetry set up,"origin: commercial source,99.999 % (total),",99.999,Not Specified %,1965
3.35381,0.00416027,8.32053e-05,None kPa,N/A,15407,['C'],A,Low temperature calorimetry set up,"origin: commercial source,99.999 % (total),",99.999,Not Specified %,1965
3.42732,0.00430927,8.61854e-05,None kPa,N/A,15407,['C'],A,Low temperature calorimetry set up,"origin: commercial source,99.999 % (total),",99.999,Not Specified %,1965
3.49398,0.00448239,8.96479e-05,None kPa,N/A,15407,['C'],A,Low temperature calorimetry set up,"origin: commercial source,99.999 % (total),",99.999,Not Specified %,1965
3.55913,0.00459964,9.19928e-05,None kPa,N/A,15407,['C'],A,Low temperature calorimetry set up,"origin: commercial source,99.999 % (total),",99.999,Not Specified %,1965
3.61966,0.0048026,9.6052e-05,None kPa,N/A,15407,['C'],A,Low temperature calorimetry set up,"origin: commercial source,99.999 % (total),",99.999,Not Specified %,1965
3.6769,0.00493867,9.87734e-05,None kPa,N/A,15407,['C'],A,Low temperature calorimetry set up,"origin: commercial source,99.999 % (total),",99.999,Not Specified %,1965
3.72592,0.00507255,0.000101451,None kPa,N/A,15407,['C'],A,Low temperature calorimetry set up,"origin: commercial source,99.999 % (total),",99.999,Not Specified %,1965
3.96546,0.0057686,0.000115372,None kPa,N/A,15407,['C'],A,Low temperature calorimetry set up,"origin: commercial source,99.999 % (total),",99.999,Not Specified %,1965
4.00374,0.00583097,0.000116619,None kPa,N/A,15407,['C'],A,Low temperature calorimetry set up,"origin: commercial source,99.999 % (total),",99.999,Not Specified %,1965
0.0907193,6.12601e-05,1.8378e-06,None kPa,N/A,15625,['C'],A,Low temperature calorimetry set up,"origin: commercial source,99.999 % (total),",99.999,Not Specified %,1965
0.0920761,6.28267e-05,1.8848e-06,None kPa,N/A,15625,['C'],A,Low temperature calorimetry set up,"origin: commercial source,99.999 % (total),",99.999,Not Specified %,1965
0.0947312,6.60724e-05,1.98217e-06,None kPa,N/A,15625,['C'],A,Low temperature calorimetry set up,"origin: commercial source,99.999 % (total),",99.999,Not Specified %,1965
0.0960937,6.63077e-05,1.98923e-06,None kPa,N/A,15625,['C'],A,Low temperature calorimetry set up,"origin: commercial source,99.999 % (total),",99.999,Not Specified %,1965
0.106099,7.45374e-05,2.23612e-06,None kPa,N/A,15625,['C'],A,Low temperature calorimetry set up,"origin: commercial source,99.999 % (total),",99.999,Not Specified %,1965
0.111328,7.91244e-05,2.37373e-06,None kPa,N/A,15625,['C'],A,Low temperature calorimetry set up,"origin: commercial source,99.999 % (total),",99.999,Not Specified %,1965
0.12478,8.89382e-05,2.66815e-06,None kPa,N/A,15625,['C'],A,Low temperature calorimetry set up,"origin: commercial source,99.999 % (total),",99.999,Not Specified %,1965
0.141524,9.9108e-05,2.97324e-06,None kPa,N/A,15625,['C'],A,Low temperature calorimetry set up,"origin: commercial source,99.999 % (total),",99.999,Not Specified %,1965
0.150207,0.000106895,3.20685e-06,None kPa,N/A,15625,['C'],A,Low temperature calorimetry set up,"origin: commercial source,99.999 % (total),",99.999,Not Specified %,1965
0.167812,0.000118137,3.54411e-06,None kPa,N/A,15625,['C'],A,Low temperature calorimetry set up,"origin: commercial source,99.999 % (total),",99.999,Not Specified %,1965
0.180222,0.000127513,3.82539e-06,None kPa,N/A,15625,['C'],A,Low temperature calorimetry set up,"origin: commercial source,99.999 % (total),",99.999,Not Specified %,1965
0.204042,0.000143859,4.31577e-06,None kPa,N/A,15625,['C'],A,Low temperature calorimetry set up,"origin: commercial source,99.999 % (total),",99.999,Not Specified %,1965
0.22394,0.000157953,4.73858e-06,None kPa,N/A,15625,['C'],A,Low temperature calorimetry set up,"origin: commercial source,99.999 % (total),",99.999,Not Specified %,1965
0.237701,0.000168235,5.04705e-06,None kPa,N/A,15625,['C'],A,Low temperature calorimetry set up,"origin: commercial source,99.999 % (total),",99.999,Not Specified %,1965
0.252236,0.000177766,5.33297e-06,None kPa,N/A,15625,['C'],A,Low temperature calorimetry set up,"origin: commercial source,99.999 % (total),",99.999,Not Specified %,1965
0.26597,0.000187654,5.62961e-06,None kPa,N/A,15625,['C'],A,Low temperature calorimetry set up,"origin: commercial source,99.999 % (total),",99.999,Not Specified %,1965
0.278126,0.000194695,5.84084e-06,None kPa,N/A,15625,['C'],A,Low temperature calorimetry set up,"origin: commercial source,99.999 % (total),",99.999,Not Specified %,1965
0.289316,0.00020447,6.13409e-06,None kPa,N/A,15625,['C'],A,Low temperature calorimetry set up,"origin: commercial source,99.999 % (total),",99.999,Not Specified %,1965
0.297978,0.00020947,6.2841e-06,None kPa,N/A,15625,['C'],A,Low temperature calorimetry set up,"origin: commercial source,99.999 % (total),",99.999,Not Specified %,1965
0.307218,0.000216321,6.48964e-06,None kPa,N/A,15625,['C'],A,Low temperature calorimetry set up,"origin: commercial source,99.999 % (total),",99.999,Not Specified %,1965
0.314997,0.000217911,6.53733e-06,None kPa,N/A,15625,['C'],A,Low temperature calorimetry set up,"origin: commercial source,99.999 % (total),",99.999,Not Specified %,1965
0.318791,0.000224319,6.72957e-06,None kPa,N/A,15625,['C'],A,Low temperature calorimetry set up,"origin: commercial source,99.999 % (total),",99.999,Not Specified %,1965
0.338139,0.000238036,7.14107e-06,None kPa,N/A,15625,['C'],A,Low temperature calorimetry set up,"origin: commercial source,99.999 % (total),",99.999,Not Specified %,1965
0.349597,0.000246377,7.39132e-06,None kPa,N/A,15625,['C'],A,Low temperature calorimetry set up,"origin: commercial source,99.999 % (total),",99.999,Not Specified %,1965
0.37689,0.00026569,7.97071e-06,None kPa,N/A,15625,['C'],A,Low temperature calorimetry set up,"origin: commercial source,99.999 % (total),",99.999,Not Specified %,1965
0.405952,0.000286881,8.60644e-06,None kPa,N/A,15625,['C'],A,Low temperature calorimetry set up,"origin: commercial source,99.999 % (total),",99.999,Not Specified %,1965
0.416155,0.000294264,8.82791e-06,None kPa,N/A,15625,['C'],A,Low temperature calorimetry set up,"origin: commercial source,99.999 % (total),",99.999,Not Specified %,1965
0.453427,0.000321079,9.63237e-06,None kPa,N/A,15625,['C'],A,Low temperature calorimetry set up,"origin: commercial source,99.999 % (total),",99.999,Not Specified %,1965
0.465734,0.00033005,9.90151e-06,None kPa,N/A,15625,['C'],A,Low temperature calorimetry set up,"origin: commercial source,99.999 % (total),",99.999,Not Specified %,1965
0.503113,0.000362453,1.08736e-05,None kPa,N/A,15625,['C'],A,Low temperature calorimetry set up,"origin: commercial source,99.999 % (total),",99.999,Not Specified %,1965
0.525125,0.000373392,1.12017e-05,None kPa,N/A,15625,['C'],A,Low temperature calorimetry set up,"origin: commercial source,99.999 % (total),",99.999,Not Specified %,1965
0.563646,0.00040294,1.20882e-05,None kPa,N/A,15625,['C'],A,Low temperature calorimetry set up,"origin: commercial source,99.999 % (total),",99.999,Not Specified %,1965
0.595234,0.000425237,1.27571e-05,None kPa,N/A,15625,['C'],A,Low temperature calorimetry set up,"origin: commercial source,99.999 % (total),",99.999,Not Specified %,1965
0.618379,0.000443792,1.33138e-05,None kPa,N/A,15625,['C'],A,Low temperature calorimetry set up,"origin: commercial source,99.999 % (total),",99.999,Not Specified %,1965
0.682007,0.000491924,1.47577e-05,None kPa,N/A,15625,['C'],A,Low temperature calorimetry set up,"origin: commercial source,99.999 % (total),",99.999,Not Specified %,1965
0.752616,0.000547912,1.64374e-05,None kPa,N/A,15625,['C'],A,Low temperature calorimetry set up,"origin: commercial source,99.999 % (total),",99.999,Not Specified %,1965
0.844002,0.000622399,1.8672e-05,None kPa,N/A,15625,['C'],A,Low temperature calorimetry set up,"origin: commercial source,99.999 % (total),",99.999,Not Specified %,1965
0.890035,0.000655515,1.96654e-05,None kPa,N/A,15625,['C'],A,Low temperature calorimetry set up,"origin: commercial source,99.999 % (total),",99.999,Not Specified %,1965
1.00195,0.000758018,2.27405e-05,None kPa,N/A,15625,['C'],A,Low temperature calorimetry set up,"origin: commercial source,99.999 % (total),",99.999,Not Specified %,1965
1.01305,0.000761911,2.28573e-05,None kPa,N/A,15625,['C'],A,Low temperature calorimetry set up,"origin: commercial source,99.999 % (total),",99.999,Not Specified %,1965
1.07395,0.000816671,2.45001e-05,None kPa,N/A,15625,['C'],A,Low temperature calorimetry set up,"origin: commercial source,99.999 % (total),",99.999,Not Specified %,1965
0.38,0.0002685,5.37e-06,0.0666612 kPa,N/A,15800,['C'],A,False,"origin: commercial source,99.999 %",99.999,Not Specified %,1965
0.406,0.0002864,5.728e-06,None kPa,N/A,15800,['C'],A,False,"origin: commercial source,99.999 %",99.999,Not Specified %,1965
0.452,0.0003198,6.396e-06,None kPa,N/A,15800,['C'],A,False,"origin: commercial source,99.999 %",99.999,Not Specified %,1965
0.488,0.0003491,6.982e-06,None kPa,N/A,15800,['C'],A,False,"origin: commercial source,99.999 %",99.999,Not Specified %,1965
0.51,0.0003638,7.276e-06,None kPa,N/A,15800,['C'],A,False,"origin: commercial source,99.999 %",99.999,Not Specified %,1965
0.531,0.0003781,7.562e-06,None kPa,N/A,15800,['C'],A,False,"origin: commercial source,99.999 %",99.999,Not Specified %,1965
0.54,0.0003858,7.716e-06,None kPa,N/A,15800,['C'],A,False,"origin: commercial source,99.999 %",99.999,Not Specified %,1965
0.556,0.0003983,7.966e-06,None kPa,N/A,15800,['C'],A,False,"origin: commercial source,99.999 %",99.999,Not Specified %,1965
0.592,0.0004235,8.47e-06,None kPa,N/A,15800,['C'],A,False,"origin: commercial source,99.999 %",99.999,Not Specified %,1965
0.61,0.0004372,8.744e-06,None kPa,N/A,15800,['C'],A,False,"origin: commercial source,99.999 %",99.999,Not Specified %,1965
0.64,0.0004602,9.204e-06,None kPa,N/A,15800,['C'],A,False,"origin: commercial source,99.999 %",99.999,Not Specified %,1965
0.674,0.000487,9.74e-06,None kPa,N/A,15800,['C'],A,False,"origin: commercial source,99.999 %",99.999,Not Specified %,1965
0.71,0.0005117,1.0234e-05,None kPa,N/A,15800,['C'],A,False,"origin: commercial source,99.999 %",99.999,Not Specified %,1965
0.744,0.0005392,1.0784e-05,None kPa,N/A,15800,['C'],A,False,"origin: commercial source,99.999 %",99.999,Not Specified %,1965
0.774,0.0005583,1.1166e-05,None kPa,N/A,15800,['C'],A,False,"origin: commercial source,99.999 %",99.999,Not Specified %,1965
0.821,0.0006012,1.2024e-05,None kPa,N/A,15800,['C'],A,False,"origin: commercial source,99.999 %",99.999,Not Specified %,1965
0.9,0.0006656,1.3312e-05,None kPa,N/A,15800,['C'],A,False,"origin: commercial source,99.999 %",99.999,Not Specified %,1965
0.966,0.0007178,1.4356e-05,None kPa,N/A,15800,['C'],A,False,"origin: commercial source,99.999 %",99.999,Not Specified %,1965
1.012,0.0007579,1.5158e-05,None kPa,N/A,15800,['C'],A,False,"origin: commercial source,99.999 %",99.999,Not Specified %,1965
1.048,0.0007935,1.587e-05,None kPa,N/A,15800,['C'],A,False,"origin: commercial source,99.999 %",99.999,Not Specified %,1965
1.105,0.0008385,1.677e-05,None kPa,N/A,15800,['C'],A,False,"origin: commercial source,99.999 %",99.999,Not Specified %,1965
1.109,0.0008436,1.6872e-05,None kPa,N/A,15800,['C'],A,False,"origin: commercial source,99.999 %",99.999,Not Specified %,1965
1.147,0.0008753,1.7506e-05,None kPa,N/A,15800,['C'],A,False,"origin: commercial source,99.999 %",99.999,Not Specified %,1965
1.174,0.0009014,1.8028e-05,None kPa,N/A,15800,['C'],A,False,"origin: commercial source,99.999 %",99.999,Not Specified %,1965
1.188,0.0009097,1.8194e-05,None kPa,N/A,15800,['C'],A,False,"origin: commercial source,99.999 %",99.999,Not Specified %,1965
1.209,0.0009323,1.8646e-05,None kPa,N/A,15800,['C'],A,False,"origin: commercial source,99.999 %",99.999,Not Specified %,1965
1.249,0.000966,1.932e-05,None kPa,N/A,15800,['C'],A,False,"origin: commercial source,99.999 %",99.999,Not Specified %,1965
1.279,0.0009935,1.987e-05,None kPa,N/A,15800,['C'],A,False,"origin: commercial source,99.999 %",99.999,Not Specified %,1965
1.288,0.0010002,2.0004e-05,None kPa,N/A,15800,['C'],A,False,"origin: commercial source,99.999 %",99.999,Not Specified %,1965
1.337,0.0010471,2.0942e-05,None kPa,N/A,15800,['C'],A,False,"origin: commercial source,99.999 %",99.999,Not Specified %,1965
1.369,0.0010801,2.1602e-05,None kPa,N/A,15800,['C'],A,False,"origin: commercial source,99.999 %",99.999,Not Specified %,1965
1.442,0.0011534,2.3068e-05,None kPa,N/A,15800,['C'],A,False,"origin: commercial source,99.999 %",99.999,Not Specified %,1965
1.474,0.0011816,2.3632e-05,None kPa,N/A,15800,['C'],A,False,"origin: commercial source,99.999 %",99.999,Not Specified %,1965
1.557,0.0012701,2.5402e-05,None kPa,N/A,15800,['C'],A,False,"origin: commercial source,99.999 %",99.999,Not Specified %,1965
1.592,0.0013084,2.6168e-05,None kPa,N/A,15800,['C'],A,False,"origin: commercial source,99.999 %",99.999,Not Specified %,1965
1.689,0.001414,2.828e-05,None kPa,N/A,15800,['C'],A,False,"origin: commercial source,99.999 %",99.999,Not Specified %,1965
1.735,0.0014625,2.925e-05,None kPa,N/A,15800,['C'],A,False,"origin: commercial source,99.999 %",99.999,Not Specified %,1965
1.849,0.0016054,3.2108e-05,None kPa,N/A,15800,['C'],A,False,"origin: commercial source,99.999 %",99.999,Not Specified %,1965
1.902,0.0016706,3.3412e-05,None kPa,N/A,15800,['C'],A,False,"origin: commercial source,99.999 %",99.999,Not Specified %,1965
10.43,0.06218,0.0003109,None kPa,N/A,15938,['C'],A,Low temperature calorimetry set up,"origin: synthesized by others,99.999 % (total),estimated by the compiler",99.999,Not Specified %,1966
10.515,0.06371,0.00031855,None kPa,N/A,15938,['C'],A,Low temperature calorimetry set up,"origin: synthesized by others,99.999 % (total),estimated by the compiler",99.999,Not Specified %,1966
10.529,0.0639,0.0003195,None kPa,N/A,15938,['C'],A,Low temperature calorimetry set up,"origin: synthesized by others,99.999 % (total),estimated by the compiler",99.999,Not Specified %,1966
10.833,0.06933,0.00034665,None kPa,N/A,15938,['C'],A,Low temperature calorimetry set up,"origin: synthesized by others,99.999 % (total),estimated by the compiler",99.999,Not Specified %,1966
5.097,0.009862,4.931e-05,None kPa,N/A,15938,['C'],A,Low temperature calorimetry set up,"origin: synthesized by others,99.999 % (total),estimated by the compiler",99.999,Not Specified %,1966
5.123,0.009983,4.9915e-05,None kPa,N/A,15938,['C'],A,Low temperature calorimetry set up,"origin: synthesized by others,99.999 % (total),estimated by the compiler",99.999,Not Specified %,1966
5.323,0.0109,5.45e-05,None kPa,N/A,15938,['C'],A,Low temperature calorimetry set up,"origin: synthesized by others,99.999 % (total),estimated by the compiler",99.999,Not Specified %,1966
5.373,0.01114,5.57e-05,None kPa,N/A,15938,['C'],A,Low temperature calorimetry set up,"origin: synthesized by others,99.999 % (total),estimated by the compiler",99.999,Not Specified %,1966
5.411,0.01132,5.66e-05,None kPa,N/A,15938,['C'],A,Low temperature calorimetry set up,"origin: synthesized by others,99.999 % (total),estimated by the compiler",99.999,Not Specified %,1966
5.511,0.01181,5.905e-05,None kPa,N/A,15938,['C'],A,Low temperature calorimetry set up,"origin: synthesized by others,99.999 % (total),estimated by the compiler",99.999,Not Specified %,1966
5.655,0.01255,6.275e-05,None kPa,N/A,15938,['C'],A,Low temperature calorimetry set up,"origin: synthesized by others,99.999 % (total),estimated by the compiler",99.999,Not Specified %,1966
5.795,0.01329,6.645e-05,None kPa,N/A,15938,['C'],A,Low temperature calorimetry set up,"origin: synthesized by others,99.999 % (total),estimated by the compiler",99.999,Not Specified %,1966
5.928,0.01404,7.02e-05,None kPa,N/A,15938,['C'],A,Low temperature calorimetry set up,"origin: synthesized by others,99.999 % (total),estimated by the compiler",99.999,Not Specified %,1966
6.058,0.01479,7.395e-05,None kPa,N/A,15938,['C'],A,Low temperature calorimetry set up,"origin: synthesized by others,99.999 % (total),estimated by the compiler",99.999,Not Specified %,1966
6.23,0.01585,7.925e-05,None kPa,N/A,15938,['C'],A,Low temperature calorimetry set up,"origin: synthesized by others,99.999 % (total),estimated by the compiler",99.999,Not Specified %,1966
6.392,0.01689,8.445e-05,None kPa,N/A,15938,['C'],A,Low temperature calorimetry set up,"origin: synthesized by others,99.999 % (total),estimated by the compiler",99.999,Not Specified %,1966
6.606,0.01835,9.175e-05,None kPa,N/A,15938,['C'],A,Low temperature calorimetry set up,"origin: synthesized by others,99.999 % (total),estimated by the compiler",99.999,Not Specified %,1966
6.776,0.01959,9.795e-05,None kPa,N/A,15938,['C'],A,Low temperature calorimetry set up,"origin: synthesized by others,99.999 % (total),estimated by the compiler",99.999,Not Specified %,1966
6.917,0.02063,0.00010315,None kPa,N/A,15938,['C'],A,Low temperature calorimetry set up,"origin: synthesized by others,99.999 % (total),estimated by the compiler",99.999,Not Specified %,1966
7.044,0.02158,0.0001079,None kPa,N/A,15938,['C'],A,Low temperature calorimetry set up,"origin: synthesized by others,99.999 % (total),estimated by the compiler",99.999,Not Specified %,1966
7.148,0.02243,0.00011215,None kPa,N/A,15938,['C'],A,Low temperature calorimetry set up,"origin: synthesized by others,99.999 % (total),estimated by the compiler",99.999,Not Specified %,1966
7.243,0.0232,0.000116,None kPa,N/A,15938,['C'],A,Low temperature calorimetry set up,"origin: synthesized by others,99.999 % (total),estimated by the compiler",99.999,Not Specified %,1966
7.405,0.02454,0.0001227,None kPa,N/A,15938,['C'],A,Low temperature calorimetry set up,"origin: synthesized by others,99.999 % (total),estimated by the compiler",99.999,Not Specified %,1966
7.709,0.02724,0.0001362,None kPa,N/A,15938,['C'],A,Low temperature calorimetry set up,"origin: synthesized by others,99.999 % (total),estimated by the compiler",99.999,Not Specified %,1966
8.044,0.03047,0.00015235,None kPa,N/A,15938,['C'],A,Low temperature calorimetry set up,"origin: synthesized by others,99.999 % (total),estimated by the compiler",99.999,Not Specified %,1966
8.344,0.03357,0.00016785,None kPa,N/A,15938,['C'],A,Low temperature calorimetry set up,"origin: synthesized by others,99.999 % (total),estimated by the compiler",99.999,Not Specified %,1966
8.42,0.03442,0.0001721,None kPa,N/A,15938,['C'],A,Low temperature calorimetry set up,"origin: synthesized by others,99.999 % (total),estimated by the compiler",99.999,Not Specified %,1966
8.685,0.0374,0.000187,None kPa,N/A,15938,['C'],A,Low temperature calorimetry set up,"origin: synthesized by others,99.999 % (total),estimated by the compiler",99.999,Not Specified %,1966
8.785,0.03861,0.00019305,None kPa,N/A,15938,['C'],A,Low temperature calorimetry set up,"origin: synthesized by others,99.999 % (total),estimated by the compiler",99.999,Not Specified %,1966
8.97,0.04084,0.0002042,None kPa,N/A,15938,['C'],A,Low temperature calorimetry set up,"origin: synthesized by others,99.999 % (total),estimated by the compiler",99.999,Not Specified %,1966
9.281,0.04483,0.00022415,None kPa,N/A,15938,['C'],A,Low temperature calorimetry set up,"origin: synthesized by others,99.999 % (total),estimated by the compiler",99.999,Not Specified %,1966
9.339,0.04559,0.00022795,None kPa,N/A,15938,['C'],A,Low temperature calorimetry set up,"origin: synthesized by others,99.999 % (total),estimated by the compiler",99.999,Not Specified %,1966
9.553,0.04853,0.00024265,None kPa,N/A,15938,['C'],A,Low temperature calorimetry set up,"origin: synthesized by others,99.999 % (total),estimated by the compiler",99.999,Not Specified %,1966
9.782,0.05181,0.00025905,None kPa,N/A,15938,['C'],A,Low temperature calorimetry set up,"origin: synthesized by others,99.999 % (total),estimated by the compiler",99.999,Not Specified %,1966
9.795,0.05203,0.00026015,None kPa,N/A,15938,['C'],A,Low temperature calorimetry set up,"origin: synthesized by others,99.999 % (total),estimated by the compiler",99.999,Not Specified %,1966
9.986,0.05494,0.0002747,None kPa,N/A,15938,['C'],A,Low temperature calorimetry set up,"origin: synthesized by others,99.999 % (total),estimated by the compiler",99.999,Not Specified %,1966
10.104,0.05679,0.00028395,None kPa,N/A,15938,['C'],A,Low temperature calorimetry set up,"origin: synthesized by others,99.999 % (total),estimated by the compiler",99.999,Not Specified %,1966
10.287,0.05971,0.00029855,None kPa,N/A,15938,['C'],A,Low temperature calorimetry set up,"origin: synthesized by others,99.999 % (total),estimated by the compiler",99.999,Not Specified %,1966
11.016,0.07276,0.0003638,None kPa,N/A,15939,['C'],A,Low temperature calorimetry set up,"origin: synthesized by others,99.999 % (total),estimated by the compiler",99.999,Not Specified %,1966
11.277,0.07791,0.00038955,None kPa,N/A,15939,['C'],A,Low temperature calorimetry set up,"origin: synthesized by others,99.999 % (total),estimated by the compiler",99.999,Not Specified %,1966
11.467,0.08182,0.0004091,None kPa,N/A,15939,['C'],A,Low temperature calorimetry set up,"origin: synthesized by others,99.999 % (total),estimated by the compiler",99.999,Not Specified %,1966
11.771,0.08837,0.00044185,None kPa,N/A,15939,['C'],A,Low temperature calorimetry set up,"origin: synthesized by others,99.999 % (total),estimated by the compiler",99.999,Not Specified %,1966
12.025,0.0941,0.0004705,None kPa,N/A,15939,['C'],A,Low temperature calorimetry set up,"origin: synthesized by others,99.999 % (total),estimated by the compiler",99.999,Not Specified %,1966
12.392,0.1029,0.0005145,None kPa,N/A,15939,['C'],A,Low temperature calorimetry set up,"origin: synthesized by others,99.999 % (total),estimated by the compiler",99.999,Not Specified %,1966
12.709,0.111,0.000555,None kPa,N/A,15939,['C'],A,Low temperature calorimetry set up,"origin: synthesized by others,99.999 % (total),estimated by the compiler",99.999,Not Specified %,1966
13.161,0.1233,0.0006165,None kPa,N/A,15939,['C'],A,Low temperature calorimetry set up,"origin: synthesized by others,99.999 % (total),estimated by the compiler",99.999,Not Specified %,1966
13.499,0.1331,0.0006655,None kPa,N/A,15939,['C'],A,Low temperature calorimetry set up,"origin: synthesized by others,99.999 % (total),estimated by the compiler",99.999,Not Specified %,1966
14.092,0.1515,0.0007575,None kPa,N/A,15939,['C'],A,Low temperature calorimetry set up,"origin: synthesized by others,99.999 % (total),estimated by the compiler",99.999,Not Specified %,1966
14.571,0.1679,0.0008395,None kPa,N/A,15939,['C'],A,Low temperature calorimetry set up,"origin: synthesized by others,99.999 % (total),estimated by the compiler",99.999,Not Specified %,1966
15.376,0.1985,0.0009925,None kPa,N/A,15939,['C'],A,Low temperature calorimetry set up,"origin: synthesized by others,99.999 % (total),estimated by the compiler",99.999,Not Specified %,1966
15.489,0.2023,0.0010115,None kPa,N/A,15939,['C'],A,Low temperature calorimetry set up,"origin: synthesized by others,99.999 % (total),estimated by the compiler",99.999,Not Specified %,1966
15.799,0.2156,0.001078,None kPa,N/A,15939,['C'],A,Low temperature calorimetry set up,"origin: synthesized by others,99.999 % (total),estimated by the compiler",99.999,Not Specified %,1966
16.392,0.2427,0.0012135,None kPa,N/A,15939,['C'],A,Low temperature calorimetry set up,"origin: synthesized by others,99.999 % (total),estimated by the compiler",99.999,Not Specified %,1966
16.765,0.2611,0.0013055,None kPa,N/A,15939,['C'],A,Low temperature calorimetry set up,"origin: synthesized by others,99.999 % (total),estimated by the compiler",99.999,Not Specified %,1966
17.386,0.2936,0.001468,None kPa,N/A,15939,['C'],A,Low temperature calorimetry set up,"origin: synthesized by others,99.999 % (total),estimated by the compiler",99.999,Not Specified %,1966
17.88,0.3211,0.0016055,None kPa,N/A,15939,['C'],A,Low temperature calorimetry set up,"origin: synthesized by others,99.999 % (total),estimated by the compiler",99.999,Not Specified %,1966
18.684,0.3698,0.001849,None kPa,N/A,15939,['C'],A,Low temperature calorimetry set up,"origin: synthesized by others,99.999 % (total),estimated by the compiler",99.999,Not Specified %,1966
19.298,0.4106,0.002053,None kPa,N/A,15939,['C'],A,Low temperature calorimetry set up,"origin: synthesized by others,99.999 % (total),estimated by the compiler",99.999,Not Specified %,1966
20.342,0.4877,0.0024385,None kPa,N/A,15939,['C'],A,Low temperature calorimetry set up,"origin: synthesized by others,99.999 % (total),estimated by the compiler",99.999,Not Specified %,1966
1.326,0.001041,5.205e-06,None kPa,N/A,15940,['C'],A,Not Described,"origin: synthesized by others,99.999 % (total),estimated by the compiler",99.999,Not Specified %,1966
1.327,0.001041,5.205e-06,None kPa,N/A,15940,['C'],A,Not Described,"origin: synthesized by others,99.999 % (total),estimated by the compiler",99.999,Not Specified %,1966
1.364,0.001074,5.37e-06,None kPa,N/A,15940,['C'],A,Not Described,"origin: synthesized by others,99.999 % (total),estimated by the compiler",99.999,Not Specified %,1966
1.403,0.001112,5.56e-06,None kPa,N/A,15940,['C'],A,Not Described,"origin: synthesized by others,99.999 % (total),estimated by the compiler",99.999,Not Specified %,1966
1.513,0.001219,6.095e-06,None kPa,N/A,15940,['C'],A,Not Described,"origin: synthesized by others,99.999 % (total),estimated by the compiler",99.999,Not Specified %,1966
1.577,0.001285,6.425e-06,None kPa,N/A,15940,['C'],A,Not Described,"origin: synthesized by others,99.999 % (total),estimated by the compiler",99.999,Not Specified %,1966
1.6,0.00131,6.55e-06,None kPa,N/A,15940,['C'],A,Not Described,"origin: synthesized by others,99.999 % (total),estimated by the compiler",99.999,Not Specified %,1966
1.751,0.001475,7.375e-06,None kPa,N/A,15940,['C'],A,Not Described,"origin: synthesized by others,99.999 % (total),estimated by the compiler",99.999,Not Specified %,1966
1.803,0.001534,7.67e-06,None kPa,N/A,15940,['C'],A,Not Described,"origin: synthesized by others,99.999 % (total),estimated by the compiler",99.999,Not Specified %,1966
1.88,0.001625,8.125e-06,None kPa,N/A,15940,['C'],A,Not Described,"origin: synthesized by others,99.999 % (total),estimated by the compiler",99.999,Not Specified %,1966
1.967,0.001729,8.645e-06,None kPa,N/A,15940,['C'],A,Not Described,"origin: synthesized by others,99.999 % (total),estimated by the compiler",99.999,Not Specified %,1966
2.003,0.001773,8.865e-06,None kPa,N/A,15940,['C'],A,Not Described,"origin: synthesized by others,99.999 % (total),estimated by the compiler",99.999,Not Specified %,1966
2.098,0.001893,9.465e-06,None kPa,N/A,15940,['C'],A,Not Described,"origin: synthesized by others,99.999 % (total),estimated by the compiler",99.999,Not Specified %,1966
2.119,0.001922,9.61e-06,None kPa,N/A,15940,['C'],A,Not Described,"origin: synthesized by others,99.999 % (total),estimated by the compiler",99.999,Not Specified %,1966
2.217,0.002055,1.0275e-05,None kPa,N/A,15940,['C'],A,Not Described,"origin: synthesized by others,99.999 % (total),estimated by the compiler",99.999,Not Specified %,1966
2.255,0.002113,1.0565e-05,None kPa,N/A,15940,['C'],A,Not Described,"origin: synthesized by others,99.999 % (total),estimated by the compiler",99.999,Not Specified %,1966
2.332,0.002223,1.1115e-05,None kPa,N/A,15940,['C'],A,Not Described,"origin: synthesized by others,99.999 % (total),estimated by the compiler",99.999,Not Specified %,1966
2.432,0.002383,1.1915e-05,None kPa,N/A,15940,['C'],A,Not Described,"origin: synthesized by others,99.999 % (total),estimated by the compiler",99.999,Not Specified %,1966
2.517,0.002515,1.2575e-05,None kPa,N/A,15940,['C'],A,Not Described,"origin: synthesized by others,99.999 % (total),estimated by the compiler",99.999,Not Specified %,1966
2.676,0.002779,1.3895e-05,None kPa,N/A,15940,['C'],A,Not Described,"origin: synthesized by others,99.999 % (total),estimated by the compiler",99.999,Not Specified %,1966
2.766,0.002938,1.469e-05,None kPa,N/A,15940,['C'],A,Not Described,"origin: synthesized by others,99.999 % (total),estimated by the compiler",99.999,Not Specified %,1966
2.83,0.003057,1.5285e-05,None kPa,N/A,15940,['C'],A,Not Described,"origin: synthesized by others,99.999 % (total),estimated by the compiler",99.999,Not Specified %,1966
2.88,0.00315,1.575e-05,None kPa,N/A,15940,['C'],A,Not Described,"origin: synthesized by others,99.999 % (total),estimated by the compiler",99.999,Not Specified %,1966
2.948,0.003276,1.638e-05,None kPa,N/A,15940,['C'],A,Not Described,"origin: synthesized by others,99.999 % (total),estimated by the compiler",99.999,Not Specified %,1966
3.047,0.00347,1.735e-05,None kPa,N/A,15940,['C'],A,Not Described,"origin: synthesized by others,99.999 % (total),estimated by the compiler",99.999,Not Specified %,1966
3.069,0.003518,1.759e-05,None kPa,N/A,15940,['C'],A,Not Described,"origin: synthesized by others,99.999 % (total),estimated by the compiler",99.999,Not Specified %,1966
3.187,0.003763,1.8815e-05,None kPa,N/A,15940,['C'],A,Not Described,"origin: synthesized by others,99.999 % (total),estimated by the compiler",99.999,Not Specified %,1966
3.349,0.004122,2.061e-05,None kPa,N/A,15940,['C'],A,Not Described,"origin: synthesized by others,99.999 % (total),estimated by the compiler",99.999,Not Specified %,1966
3.381,0.0042,2.1e-05,None kPa,N/A,15940,['C'],A,Not Described,"origin: synthesized by others,99.999 % (total),estimated by the compiler",99.999,Not Specified %,1966
3.484,0.004445,2.2225e-05,None kPa,N/A,15940,['C'],A,Not Described,"origin: synthesized by others,99.999 % (total),estimated by the compiler",99.999,Not Specified %,1966
3.51,0.004508,2.254e-05,None kPa,N/A,15940,['C'],A,Not Described,"origin: synthesized by others,99.999 % (total),estimated by the compiler",99.999,Not Specified %,1966
3.612,0.004763,2.3815e-05,None kPa,N/A,15940,['C'],A,Not Described,"origin: synthesized by others,99.999 % (total),estimated by the compiler",99.999,Not Specified %,1966
3.738,0.005096,2.548e-05,None kPa,N/A,15940,['C'],A,Not Described,"origin: synthesized by others,99.999 % (total),estimated by the compiler",99.999,Not Specified %,1966
3.739,0.005095,2.5475e-05,None kPa,N/A,15940,['C'],A,Not Described,"origin: synthesized by others,99.999 % (total),estimated by the compiler",99.999,Not Specified %,1966
3.898,0.005534,2.767e-05,None kPa,N/A,15940,['C'],A,Not Described,"origin: synthesized by others,99.999 % (total),estimated by the compiler",99.999,Not Specified %,1966
4.074,0.006053,3.0265e-05,None kPa,N/A,15940,['C'],A,Not Described,"origin: synthesized by others,99.999 % (total),estimated by the compiler",99.999,Not Specified %,1966
4.259,0.00664,3.32e-05,None kPa,N/A,15940,['C'],A,Not Described,"origin: synthesized by others,99.999 % (total),estimated by the compiler",99.999,Not Specified %,1966
4.4,0.007122,3.561e-05,None kPa,N/A,15940,['C'],A,Not Described,"origin: synthesized by others,99.999 % (total),estimated by the compiler",99.999,Not Specified %,1966
4.455,0.007318,3.659e-05,None kPa,N/A,15940,['C'],A,Not Described,"origin: synthesized by others,99.999 % (total),estimated by the compiler",99.999,Not Specified %,1966
4.671,0.008113,4.0565e-05,None kPa,N/A,15940,['C'],A,Not Described,"origin: synthesized by others,99.999 % (total),estimated by the compiler",99.999,Not Specified %,1966
4.77,0.008493,4.2465e-05,None kPa,N/A,15940,['C'],A,Not Described,"origin: synthesized by others,99.999 % (total),estimated by the compiler",99.999,Not Specified %,1966
4.988,0.009389,4.6945e-05,None kPa,N/A,15940,['C'],A,Not Described,"origin: synthesized by others,99.999 % (total),estimated by the compiler",99.999,Not Specified %,1966
10.528,0.06392,0.0003196,None kPa,N/A,15941,['C'],A,Low temperature calorimetry set up,"origin: commercial source,99.999 % (total),",99.999,Not Specified %,1966
10.873,0.07014,0.0003507,None kPa,N/A,15941,['C'],A,Low temperature calorimetry set up,"origin: commercial source,99.999 % (total),",99.999,Not Specified %,1966
