Repository: amr8004/PureElementPRL

# Pure Element Thermodynamic modeling with 3rd generation CALPHAD models for multiple elements

## Description
Jupyter notebook for modeling pure elements with selected models via python tools pycalphad and ESPEI

## Running Tutorial
Creating a codespace should immediately open the desired notebook. Just change the element as desired (non-case sensitive) and set what SGTE structure (FCC_A1, BCC_A2, etc.) you would like to compare against.

## Further Resources

## Citation

File: CpCSV/Nb_CP_data.csv (part 10 of 13)
Temperature: K,Heat capacity at constant pressure Cp: J/K/mol,Uncertainty,Pressure,Ref Temp,Data Set ID,State,Representation,Method,Description,Purity,Purity Units,Year
2250.0,34.97,0.6994,None kPa,N/A,19839,['C'],A,Resistive pulse heating - millisecond,"not stated,99.93 % (total),chemical analysis,rod",99.93,Not Specified %,1971
2300.0,35.58,0.7116,None kPa,N/A,19839,['C'],A,Resistive pulse heating - millisecond,"not stated,99.93 % (total),chemical analysis,rod",99.93,Not Specified %,1971
2350.0,36.24,0.7248,None kPa,N/A,19839,['C'],A,Resistive pulse heating - millisecond,"not stated,99.93 % (total),chemical analysis,rod",99.93,Not Specified %,1971
2400.0,36.96,0.7392,None kPa,N/A,19839,['C'],A,Resistive pulse heating - millisecond,"not stated,99.93 % (total),chemical analysis,rod",99.93,Not Specified %,1971
2450.0,37.75,0.755,None kPa,N/A,19839,['C'],A,Resistive pulse heating - millisecond,"not stated,99.93 % (total),chemical analysis,rod",99.93,Not Specified %,1971
2500.0,38.62,0.7724,None kPa,N/A,19839,['C'],A,Resistive pulse heating - millisecond,"not stated,99.93 % (total),chemical analysis,rod",99.93,Not Specified %,1971
2550.0,39.6,0.792,None kPa,N/A,19839,['C'],A,Resistive pulse heating - millisecond,"not stated,99.93 % (total),chemical analysis,rod",99.93,Not Specified %,1971
1500.0,29.51,0.5902,1.33322e-05 kPa,N/A,19840,['C'],A,Resistive pulse heating - millisecond,not stated,,,1971
1550.0,30.05,0.601,None kPa,N/A,19840,['C'],A,Resistive pulse heating - millisecond,not stated,,,1971
1600.0,30.58,0.6116,None kPa,N/A,19840,['C'],A,Resistive pulse heating - millisecond,not stated,,,1971
1650.0,31.09,0.6218,None kPa,N/A,19840,['C'],A,Resistive pulse heating - millisecond,not stated,,,1971
1600.0,29.99,0.5998,None kPa,N/A,19840,['C'],A,Resistive pulse heating - millisecond,not stated,,,1971
1650.0,30.47,0.6094,None kPa,N/A,19840,['C'],A,Resistive pulse heating - millisecond,not stated,,,1971
1700.0,30.93,0.6186,None kPa,N/A,19840,['C'],A,Resistive pulse heating - millisecond,not stated,,,1971
1750.0,31.39,0.6278,None kPa,N/A,19840,['C'],A,Resistive pulse heating - millisecond,not stated,,,1971
1800.0,31.83,0.6366,None kPa,N/A,19840,['C'],A,Resistive pulse heating - millisecond,not stated,,,1971
1750.0,30.85,0.617,None kPa,N/A,19840,['C'],A,Resistive pulse heating - millisecond,not stated,,,1971
1800.0,31.29,0.6258,None kPa,N/A,19840,['C'],A,Resistive pulse heating - millisecond,not stated,,,1971
1850.0,31.78,0.6356,None kPa,N/A,19840,['C'],A,Resistive pulse heating - millisecond,not stated,,,1971
1900.0,32.31,0.6462,None kPa,N/A,19840,['C'],A,Resistive pulse heating - millisecond,not stated,,,1971
1950.0,32.9,0.658,None kPa,N/A,19840,['C'],A,Resistive pulse heating - millisecond,not stated,,,1971
1900.0,31.69,0.6338,None kPa,N/A,19840,['C'],A,Resistive pulse heating - millisecond,not stated,,,1971
1950.0,32.22,0.6444,None kPa,N/A,19840,['C'],A,Resistive pulse heating - millisecond,not stated,,,1971
2000.0,32.76,0.6552,None kPa,N/A,19840,['C'],A,Resistive pulse heating - millisecond,not stated,,,1971
2050.0,33.33,0.6666,None kPa,N/A,19840,['C'],A,Resistive pulse heating - millisecond,not stated,,,1971
2100.0,33.93,0.6786,None kPa,N/A,19840,['C'],A,Resistive pulse heating - millisecond,not stated,,,1971
2150.0,34.56,0.6912,None kPa,N/A,19840,['C'],A,Resistive pulse heating - millisecond,not stated,,,1971
2200.0,35.23,0.7046,None kPa,N/A,19840,['C'],A,Resistive pulse heating - millisecond,not stated,,,1971
2100.0,33.61,0.6722,None kPa,N/A,19840,['C'],A,Resistive pulse heating - millisecond,not stated,,,1971
2150.0,34.1,0.682,None kPa,N/A,19840,['C'],A,Resistive pulse heating - millisecond,not stated,,,1971
2200.0,34.62,0.6924,None kPa,N/A,19840,['C'],A,Resistive pulse heating - millisecond,not stated,,,1971
2250.0,35.18,0.7036,None kPa,N/A,19840,['C'],A,Resistive pulse heating - millisecond,not stated,,,1971
2300.0,35.79,0.7158,None kPa,N/A,19840,['C'],A,Resistive pulse heating - millisecond,not stated,,,1971
2350.0,36.46,0.7292,None kPa,N/A,19840,['C'],A,Resistive pulse heating - millisecond,not stated,,,1971
2400.0,37.19,0.7438,None kPa,N/A,19840,['C'],A,Resistive pulse heating - millisecond,not stated,,,1971
2450.0,38.01,0.7602,None kPa,N/A,19840,['C'],A,Resistive pulse heating - millisecond,not stated,,,1971
2500.0,38.91,0.7782,None kPa,N/A,19840,['C'],A,Resistive pulse heating - millisecond,not stated,,,1971
2550.0,39.94,0.7988,None kPa,N/A,19840,['C'],A,Resistive pulse heating - millisecond,not stated,,,1971
2400.0,37.01,0.7402,None kPa,N/A,19840,['C'],A,Resistive pulse heating - millisecond,not stated,,,1971
2450.0,37.39,0.7478,None kPa,N/A,19840,['C'],A,Resistive pulse heating - millisecond,not stated,,,1971
2500.0,37.98,0.7596,None kPa,N/A,19840,['C'],A,Resistive pulse heating - millisecond,not stated,,,1971
2550.0,38.82,0.7764,None kPa,N/A,19840,['C'],A,Resistive pulse heating - millisecond,not stated,,,1971
2600.0,39.99,0.7998,None kPa,N/A,19840,['C'],A,Resistive pulse heating - millisecond,not stated,,,1971
2650.0,41.6,0.832,None kPa,N/A,19840,['C'],A,Resistive pulse heating - millisecond,not stated,,,1971
2700.0,43.21,0.8642,None kPa,N/A,19840,['C'],A,Resistive pulse heating - millisecond,not stated,,,1971
2.33602,0.0025493,5.0986e-05,None kPa,N/A,19976,['C'],A,Vacuum adiabatic calorimetry,"origin: commercial source,99.7 % (total),chemical analysis,powder",99.7,Not Specified %,1971
2.44397,0.00331232,6.62463e-05,None kPa,N/A,19976,['C'],A,Vacuum adiabatic calorimetry,"origin: commercial source,99.7 % (total),chemical analysis,powder",99.7,Not Specified %,1971
2.51356,0.00381081,7.62163e-05,None kPa,N/A,19976,['C'],A,Vacuum adiabatic calorimetry,"origin: commercial source,99.7 % (total),chemical analysis,powder",99.7,Not Specified %,1971
2.65838,0.0048239,9.6478e-05,None kPa,N/A,19976,['C'],A,Vacuum adiabatic calorimetry,"origin: commercial source,99.7 % (total),chemical analysis,powder",99.7,Not Specified %,1971
2.79553,0.00600368,0.000120074,None kPa,N/A,19976,['C'],A,Vacuum adiabatic calorimetry,"origin: commercial source,99.7 % (total),chemical analysis,powder",99.7,Not Specified %,1971
2.8457,0.00692728,0.000138546,None kPa,N/A,19976,['C'],A,Vacuum adiabatic calorimetry,"origin: commercial source,99.7 % (total),chemical analysis,powder",99.7,Not Specified %,1971
2.95466,0.00810847,0.000162169,None kPa,N/A,19976,['C'],A,Vacuum adiabatic calorimetry,"origin: commercial source,99.7 % (total),chemical analysis,powder",99.7,Not Specified %,1971
3.09758,0.00946125,0.000189225,None kPa,N/A,19976,['C'],A,Vacuum adiabatic calorimetry,"origin: commercial source,99.7 % (total),chemical analysis,powder",99.7,Not Specified %,1971
3.17994,0.0104429,0.000208858,None kPa,N/A,19976,['C'],A,Vacuum adiabatic calorimetry,"origin: commercial source,99.7 % (total),chemical analysis,powder",99.7,Not Specified %,1971
3.25975,0.0119017,0.000238034,None kPa,N/A,19976,['C'],A,Vacuum adiabatic calorimetry,"origin: commercial source,99.7 % (total),chemical analysis,powder",99.7,Not Specified %,1971
3.39765,0.014121,0.000282419,None kPa,N/A,19976,['C'],A,Vacuum adiabatic calorimetry,"origin: commercial source,99.7 % (total),chemical analysis,powder",99.7,Not Specified %,1971
3.54683,0.0163292,0.000326585,None kPa,N/A,19976,['C'],A,Vacuum adiabatic calorimetry,"origin: commercial source,99.7 % (total),chemical analysis,powder",99.7,Not Specified %,1971
3.6104,0.0180715,0.00036143,None kPa,N/A,19976,['C'],A,Vacuum adiabatic calorimetry,"origin: commercial source,99.7 % (total),chemical analysis,powder",99.7,Not Specified %,1971
3.70486,0.0195654,0.000391307,None kPa,N/A,19976,['C'],A,Vacuum adiabatic calorimetry,"origin: commercial source,99.7 % (total),chemical analysis,powder",99.7,Not Specified %,1971
3.80487,0.020837,0.000416739,None kPa,N/A,19976,['C'],A,Vacuum adiabatic calorimetry,"origin: commercial source,99.7 % (total),chemical analysis,powder",99.7,Not Specified %,1971
3.84968,0.0220101,0.000440203,None kPa,N/A,19976,['C'],A,Vacuum adiabatic calorimetry,"origin: commercial source,99.7 % (total),chemical analysis,powder",99.7,Not Specified %,1971
3.9309,0.0236927,0.000473855,None kPa,N/A,19976,['C'],A,Vacuum adiabatic calorimetry,"origin: commercial source,99.7 % (total),chemical analysis,powder",99.7,Not Specified %,1971
4.05253,0.0271228,0.000542455,None kPa,N/A,19976,['C'],A,Vacuum adiabatic calorimetry,"origin: commercial source,99.7 % (total),chemical analysis,powder",99.7,Not Specified %,1971
4.09512,0.0278312,0.000556625,None kPa,N/A,19976,['C'],A,Vacuum adiabatic calorimetry,"origin: commercial source,99.7 % (total),chemical analysis,powder",99.7,Not Specified %,1971
4.33463,0.0322973,0.000645946,None kPa,N/A,19976,['C'],A,Vacuum adiabatic calorimetry,"origin: commercial source,99.7 % (total),chemical analysis,powder",99.7,Not Specified %,1971
4.36749,0.0333943,0.000667886,None kPa,N/A,19976,['C'],A,Vacuum adiabatic calorimetry,"origin: commercial source,99.7 % (total),chemical analysis,powder",99.7,Not Specified %,1971
4.46509,0.0359346,0.000718691,None kPa,N/A,19976,['C'],A,Vacuum adiabatic calorimetry,"origin: commercial source,99.7 % (total),chemical analysis,powder",99.7,Not Specified %,1971
4.497,0.03712,0.000742401,None kPa,N/A,19976,['C'],A,Vacuum adiabatic calorimetry,"origin: commercial source,99.7 % (total),chemical analysis,powder",99.7,Not Specified %,1971
4.54786,0.0384799,0.000769597,None kPa,N/A,19976,['C'],A,Vacuum adiabatic calorimetry,"origin: commercial source,99.7 % (total),chemical analysis,powder",99.7,Not Specified %,1971
4.70287,0.0435698,0.000871395,None kPa,N/A,19976,['C'],A,Vacuum adiabatic calorimetry,"origin: commercial source,99.7 % (total),chemical analysis,powder",99.7,Not Specified %,1971
5.16866,0.0590989,0.00118198,None kPa,N/A,19976,['C'],A,Vacuum adiabatic calorimetry,"origin: commercial source,99.7 % (total),chemical analysis,powder",99.7,Not Specified %,1971
5.41876,0.0678077,0.00135615,None kPa,N/A,19976,['C'],A,Vacuum adiabatic calorimetry,"origin: commercial source,99.7 % (total),chemical analysis,powder",99.7,Not Specified %,1971
5.64207,0.0774674,0.00154935,None kPa,N/A,19976,['C'],A,Vacuum adiabatic calorimetry,"origin: commercial source,99.7 % (total),chemical analysis,powder",99.7,Not Specified %,1971
5.86234,0.0864155,0.00172831,None kPa,N/A,19976,['C'],A,Vacuum adiabatic calorimetry,"origin: commercial source,99.7 % (total),chemical analysis,powder",99.7,Not Specified %,1971
6.10754,0.0976033,0.00195207,None kPa,N/A,19976,['C'],A,Vacuum adiabatic calorimetry,"origin: commercial source,99.7 % (total),chemical analysis,powder",99.7,Not Specified %,1971
6.62337,0.122732,0.00245465,None kPa,N/A,19976,['C'],A,Vacuum adiabatic calorimetry,"origin: commercial source,99.7 % (total),chemical analysis,powder",99.7,Not Specified %,1971
6.84544,0.135885,0.00271771,None kPa,N/A,19976,['C'],A,Vacuum adiabatic calorimetry,"origin: commercial source,99.7 % (total),chemical analysis,powder",99.7,Not Specified %,1971
7.14976,0.154733,0.00309466,None kPa,N/A,19976,['C'],A,Vacuum adiabatic calorimetry,"origin: commercial source,99.7 % (total),chemical analysis,powder",99.7,Not Specified %,1971
7.43048,0.171647,0.00343294,None kPa,N/A,19976,['C'],A,Vacuum adiabatic calorimetry,"origin: commercial source,99.7 % (total),chemical analysis,powder",99.7,Not Specified %,1971
7.74932,0.193251,0.00386502,None kPa,N/A,19976,['C'],A,Vacuum adiabatic calorimetry,"origin: commercial source,99.7 % (total),chemical analysis,powder",99.7,Not Specified %,1971
8.02309,0.214265,0.00428531,None kPa,N/A,19976,['C'],A,Vacuum adiabatic calorimetry,"origin: commercial source,99.7 % (total),chemical analysis,powder",99.7,Not Specified %,1971
8.34728,0.237594,0.00475189,None kPa,N/A,19976,['C'],A,Vacuum adiabatic calorimetry,"origin: commercial source,99.7 % (total),chemical analysis,powder",99.7,Not Specified %,1971
8.67243,0.26418,0.00528361,None kPa,N/A,19976,['C'],A,Vacuum adiabatic calorimetry,"origin: commercial source,99.7 % (total),chemical analysis,powder",99.7,Not Specified %,1971
8.7054,0.268182,0.00536364,None kPa,N/A,19976,['C'],A,Vacuum adiabatic calorimetry,"origin: commercial source,99.7 % (total),chemical analysis,powder",99.7,Not Specified %,1971
9.12661,0.184463,0.00368927,None kPa,N/A,19976,['C'],A,Vacuum adiabatic calorimetry,"origin: commercial source,99.7 % (total),chemical analysis,powder",99.7,Not Specified %,1971
9.19348,0.168033,0.00336066,None kPa,N/A,19977,['C'],A,Vacuum adiabatic calorimetry,"origin: commercial source,99.7 % (total),chemical analysis,powder",99.7,Not Specified %,1971
9.29231,0.17173,0.0034346,None kPa,N/A,19977,['C'],A,Vacuum adiabatic calorimetry,"origin: commercial source,99.7 % (total),chemical analysis,powder",99.7,Not Specified %,1971
9.44627,0.178688,0.00357377,None kPa,N/A,19977,['C'],A,Vacuum adiabatic calorimetry,"origin: commercial source,99.7 % (total),chemical analysis,powder",99.7,Not Specified %,1971
9.68514,0.187994,0.00375989,None kPa,N/A,19977,['C'],A,Vacuum adiabatic calorimetry,"origin: commercial source,99.7 % (total),chemical analysis,powder",99.7,Not Specified %,1971
9.77522,0.192084,0.00384168,None kPa,N/A,19977,['C'],A,Vacuum adiabatic calorimetry,"origin: commercial source,99.7 % (total),chemical analysis,powder",99.7,Not Specified %,1971
9.82171,0.19492,0.00389839,None kPa,N/A,19977,['C'],A,Vacuum adiabatic calorimetry,"origin: commercial source,99.7 % (total),chemical analysis,powder",99.7,Not Specified %,1971
9.92356,0.199104,0.00398209,None kPa,N/A,19977,['C'],A,Vacuum adiabatic calorimetry,"origin: commercial source,99.7 % (total),chemical analysis,powder",99.7,Not Specified %,1971
10.1655,0.209866,0.00419733,None kPa,N/A,19977,['C'],A,Vacuum adiabatic calorimetry,"origin: commercial source,99.7 % (total),chemical analysis,powder",99.7,Not Specified %,1971
10.2441,0.215052,0.00430103,None kPa,N/A,19977,['C'],A,Vacuum adiabatic calorimetry,"origin: commercial source,99.7 % (total),chemical analysis,powder",99.7,Not Specified %,1971
10.3453,0.219433,0.00438866,None kPa,N/A,19977,['C'],A,Vacuum adiabatic calorimetry,"origin: commercial source,99.7 % (total),chemical analysis,powder",99.7,Not Specified %,1971
10.3491,0.217123,0.00434246,None kPa,N/A,19977,['C'],A,Vacuum adiabatic calorimetry,"origin: commercial source,99.7 % (total),chemical analysis,powder",99.7,Not Specified %,1971
10.6346,0.232066,0.00464133,None kPa,N/A,19977,['C'],A,Vacuum adiabatic calorimetry,"origin: commercial source,99.7 % (total),chemical analysis,powder",99.7,Not Specified %,1971
10.7712,0.238493,0.00476986,None kPa,N/A,19977,['C'],A,Vacuum adiabatic calorimetry,"origin: commercial source,99.7 % (total),chemical analysis,powder",99.7,Not Specified %,1971
10.8018,0.23933,0.00478661,None kPa,N/A,19977,['C'],A,Vacuum adiabatic calorimetry,"origin: commercial source,99.7 % (total),chemical analysis,powder",99.7,Not Specified %,1971
11.2135,0.26043,0.00520859,None kPa,N/A,19977,['C'],A,Vacuum adiabatic calorimetry,"origin: commercial source,99.7 % (total),chemical analysis,powder",99.7,Not Specified %,1971
11.2933,0.262541,0.00525083,None kPa,N/A,19977,['C'],A,Vacuum adiabatic calorimetry,"origin: commercial source,99.7 % (total),chemical analysis,powder",99.7,Not Specified %,1971
11.6688,0.28432,0.0056864,None kPa,N/A,19977,['C'],A,Vacuum adiabatic calorimetry,"origin: commercial source,99.7 % (total),chemical analysis,powder",99.7,Not Specified %,1971
11.7748,0.289476,0.00578953,None kPa,N/A,19977,['C'],A,Vacuum adiabatic calorimetry,"origin: commercial source,99.7 % (total),chemical analysis,powder",99.7,Not Specified %,1971
12.1852,0.312851,0.00625702,None kPa,N/A,19977,['C'],A,Vacuum adiabatic calorimetry,"origin: commercial source,99.7 % (total),chemical analysis,powder",99.7,Not Specified %,1971
12.345,0.318681,0.00637362,None kPa,N/A,19977,['C'],A,Vacuum adiabatic calorimetry,"origin: commercial source,99.7 % (total),chemical analysis,powder",99.7,Not Specified %,1971
12.7454,0.346688,0.00693375,None kPa,N/A,19977,['C'],A,Vacuum adiabatic calorimetry,"origin: commercial source,99.7 % (total),chemical analysis,powder",99.7,Not Specified %,1971
12.7754,0.348251,0.00696502,None kPa,N/A,19977,['C'],A,Vacuum adiabatic calorimetry,"origin: commercial source,99.7 % (total),chemical analysis,powder",99.7,Not Specified %,1971
13.3314,0.382896,0.00765792,None kPa,N/A,19977,['C'],A,Vacuum adiabatic calorimetry,"origin: commercial source,99.7 % (total),chemical analysis,powder",99.7,Not Specified %,1971
13.3642,0.386933,0.00773866,None kPa,N/A,19977,['C'],A,Vacuum adiabatic calorimetry,"origin: commercial source,99.7 % (total),chemical analysis,powder",99.7,Not Specified %,1971
13.9375,0.42402,0.00848039,None kPa,N/A,19977,['C'],A,Vacuum adiabatic calorimetry,"origin: commercial source,99.7 % (total),chemical analysis,powder",99.7,Not Specified %,1971
2.43774,0.0202074,0.000404149,None kPa,N/A,19978,['C'],A,Vacuum adiabatic calorimetry,"origin: commercial source,99.7 % (total),chemical analysis,powder",99.7,Not Specified %,1971
2.5316,0.0210875,0.000421749,None kPa,N/A,19978,['C'],A,Vacuum adiabatic calorimetry,"origin: commercial source,99.7 % (total),chemical analysis,powder",99.7,Not Specified %,1971
2.67167,0.0223928,0.000447857,None kPa,N/A,19978,['C'],A,Vacuum adiabatic calorimetry,"origin: commercial source,99.7 % (total),chemical analysis,powder",99.7,Not Specified %,1971
2.8715,0.0243652,0.000487305,None kPa,N/A,19978,['C'],A,Vacuum adiabatic calorimetry,"origin: commercial source,99.7 % (total),chemical analysis,powder",99.7,Not Specified %,1971
2.94668,0.0250541,0.000501082,None kPa,N/A,19978,['C'],A,Vacuum adiabatic calorimetry,"origin: commercial source,99.7 % (total),chemical analysis,powder",99.7,Not Specified %,1971
3.0583,0.0262846,0.000525691,None kPa,N/A,19978,['C'],A,Vacuum adiabatic calorimetry,"origin: commercial source,99.7 % (total),chemical analysis,powder",99.7,Not Specified %,1971
3.23432,0.0282065,0.000564129,None kPa,N/A,19978,['C'],A,Vacuum adiabatic calorimetry,"origin: commercial source,99.7 % (total),chemical analysis,powder",99.7,Not Specified %,1971
3.34937,0.0296332,0.000592665,None kPa,N/A,19978,['C'],A,Vacuum adiabatic calorimetry,"origin: commercial source,99.7 % (total),chemical analysis,powder",99.7,Not Specified %,1971
3.48587,0.0310619,0.000621238,None kPa,N/A,19978,['C'],A,Vacuum adiabatic calorimetry,"origin: commercial source,99.7 % (total),chemical analysis,powder",99.7,Not Specified %,1971
3.62523,0.0326999,0.000653999,None kPa,N/A,19978,['C'],A,Vacuum adiabatic calorimetry,"origin: commercial source,99.7 % (total),chemical analysis,powder",99.7,Not Specified %,1971
3.68897,0.0335294,0.000670588,None kPa,N/A,19978,['C'],A,Vacuum adiabatic calorimetry,"origin: commercial source,99.7 % (total),chemical analysis,powder",99.7,Not Specified %,1971
3.83617,0.0352866,0.000705733,None kPa,N/A,19978,['C'],A,Vacuum adiabatic calorimetry,"origin: commercial source,99.7 % (total),chemical analysis,powder",99.7,Not Specified %,1971
3.9077,0.0361243,0.000722486,None kPa,N/A,19978,['C'],A,Vacuum adiabatic calorimetry,"origin: commercial source,99.7 % (total),chemical analysis,powder",99.7,Not Specified %,1971
3.98522,0.0372303,0.000744607,None kPa,N/A,19978,['C'],A,Vacuum adiabatic calorimetry,"origin: commercial source,99.7 % (total),chemical analysis,powder",99.7,Not Specified %,1971
4.04329,0.0380983,0.000761966,None kPa,N/A,19978,['C'],A,Vacuum adiabatic calorimetry,"origin: commercial source,99.7 % (total),chemical analysis,powder",99.7,Not Specified %,1971
4.11826,0.0391832,0.000783664,None kPa,N/A,19978,['C'],A,Vacuum adiabatic calorimetry,"origin: commercial source,99.7 % (total),chemical analysis,powder",99.7,Not Specified %,1971
4.23344,0.0406931,0.000813862,None kPa,N/A,19978,['C'],A,Vacuum adiabatic calorimetry,"origin: commercial source,99.7 % (total),chemical analysis,powder",99.7,Not Specified %,1971
4.28139,0.0412037,0.000824073,None kPa,N/A,19978,['C'],A,Vacuum adiabatic calorimetry,"origin: commercial source,99.7 % (total),chemical analysis,powder",99.7,Not Specified %,1971
4.35559,0.0424187,0.000848374,None kPa,N/A,19978,['C'],A,Vacuum adiabatic calorimetry,"origin: commercial source,99.7 % (total),chemical analysis,powder",99.7,Not Specified %,1971
4.40547,0.0433093,0.000866187,None kPa,N/A,19978,['C'],A,Vacuum adiabatic calorimetry,"origin: commercial source,99.7 % (total),chemical analysis,powder",99.7,Not Specified %,1971
4.59019,0.0458119,0.000916238,None kPa,N/A,19978,['C'],A,Vacuum adiabatic calorimetry,"origin: commercial source,99.7 % (total),chemical analysis,powder",99.7,Not Specified %,1971
4.6218,0.0464726,0.000929452,None kPa,N/A,19978,['C'],A,Vacuum adiabatic calorimetry,"origin: commercial source,99.7 % (total),chemical analysis,powder",99.7,Not Specified %,1971
4.90328,0.0509947,0.00101989,None kPa,N/A,19978,['C'],A,Vacuum adiabatic calorimetry,"origin: commercial source,99.7 % (total),chemical analysis,powder",99.7,Not Specified %,1971
4.9477,0.0514852,0.0010297,None kPa,N/A,19978,['C'],A,Vacuum adiabatic calorimetry,"origin: commercial source,99.7 % (total),chemical analysis,powder",99.7,Not Specified %,1971
4.97408,0.0522741,0.00104548,None kPa,N/A,19978,['C'],A,Vacuum adiabatic calorimetry,"origin: commercial source,99.7 % (total),chemical analysis,powder",99.7,Not Specified %,1971
5.0928,0.054166,0.00108332,None kPa,N/A,19978,['C'],A,Vacuum adiabatic calorimetry,"origin: commercial source,99.7 % (total),chemical analysis,powder",99.7,Not Specified %,1971
5.20895,0.056364,0.00112728,None kPa,N/A,19978,['C'],A,Vacuum adiabatic calorimetry,"origin: commercial source,99.7 % (total),chemical analysis,powder",99.7,Not Specified %,1971
5.24234,0.0569344,0.00113869,None kPa,N/A,19978,['C'],A,Vacuum adiabatic calorimetry,"origin: commercial source,99.7 % (total),chemical analysis,powder",99.7,Not Specified %,1971
5.31193,0.0581136,0.00116227,None kPa,N/A,19978,['C'],A,Vacuum adiabatic calorimetry,"origin: commercial source,99.7 % (total),chemical analysis,powder",99.7,Not Specified %,1971
5.58485,0.0634049,0.0012681,None kPa,N/A,19978,['C'],A,Vacuum adiabatic calorimetry,"origin: commercial source,99.7 % (total),chemical analysis,powder",99.7,Not Specified %,1971
5.70679,0.0659876,0.00131975,None kPa,N/A,19978,['C'],A,Vacuum adiabatic calorimetry,"origin: commercial source,99.7 % (total),chemical analysis,powder",99.7,Not Specified %,1971
5.80092,0.0677699,0.0013554,None kPa,N/A,19978,['C'],A,Vacuum adiabatic calorimetry,"origin: commercial source,99.7 % (total),chemical analysis,powder",99.7,Not Specified %,1971
5.92154,0.0700163,0.00140033,None kPa,N/A,19978,['C'],A,Vacuum adiabatic calorimetry,"origin: commercial source,99.7 % (total),chemical analysis,powder",99.7,Not Specified %,1971
5.94318,0.0707019,0.00141404,None kPa,N/A,19978,['C'],A,Vacuum adiabatic calorimetry,"origin: commercial source,99.7 % (total),chemical analysis,powder",99.7,Not Specified %,1971
6.03817,0.0729031,0.00145806,None kPa,N/A,19978,['C'],A,Vacuum adiabatic calorimetry,"origin: commercial source,99.7 % (total),chemical analysis,powder",99.7,Not Specified %,1971
6.16905,0.0753784,0.00150757,None kPa,N/A,19978,['C'],A,Vacuum adiabatic calorimetry,"origin: commercial source,99.7 % (total),chemical analysis,powder",99.7,Not Specified %,1971
6.1928,0.0760272,0.00152054,None kPa,N/A,19978,['C'],A,Vacuum adiabatic calorimetry,"origin: commercial source,99.7 % (total),chemical analysis,powder",99.7,Not Specified %,1971
6.29428,0.0779804,0.00155961,None kPa,N/A,19978,['C'],A,Vacuum adiabatic calorimetry,"origin: commercial source,99.7 % (total),chemical analysis,powder",99.7,Not Specified %,1971
6.43739,0.0802788,0.00160558,None kPa,N/A,19978,['C'],A,Vacuum adiabatic calorimetry,"origin: commercial source,99.7 % (total),chemical analysis,powder",99.7,Not Specified %,1971
6.48876,0.0820757,0.00164151,None kPa,N/A,19978,['C'],A,Vacuum adiabatic calorimetry,"origin: commercial source,99.7 % (total),chemical analysis,powder",99.7,Not Specified %,1971
6.55317,0.0839454,0.00167891,None kPa,N/A,19978,['C'],A,Vacuum adiabatic calorimetry,"origin: commercial source,99.7 % (total),chemical analysis,powder",99.7,Not Specified %,1971
6.62797,0.0856685,0.00171337,None kPa,N/A,19978,['C'],A,Vacuum adiabatic calorimetry,"origin: commercial source,99.7 % (total),chemical analysis,powder",99.7,Not Specified %,1971
6.75137,0.0892059,0.00178412,None kPa,N/A,19978,['C'],A,Vacuum adiabatic calorimetry,"origin: commercial source,99.7 % (total),chemical analysis,powder",99.7,Not Specified %,1971
6.82825,0.0911271,0.00182254,None kPa,N/A,19978,['C'],A,Vacuum adiabatic calorimetry,"origin: commercial source,99.7 % (total),chemical analysis,powder",99.7,Not Specified %,1971
6.93361,0.0936932,0.00187386,None kPa,N/A,19978,['C'],A,Vacuum adiabatic calorimetry,"origin: commercial source,99.7 % (total),chemical analysis,powder",99.7,Not Specified %,1971
7.0065,0.0955266,0.00191053,None kPa,N/A,19978,['C'],A,Vacuum adiabatic calorimetry,"origin: commercial source,99.7 % (total),chemical analysis,powder",99.7,Not Specified %,1971
7.03122,0.0964697,0.00192939,None kPa,N/A,19978,['C'],A,Vacuum adiabatic calorimetry,"origin: commercial source,99.7 % (total),chemical analysis,powder",99.7,Not Specified %,1971
7.11316,0.0989042,0.00197808,None kPa,N/A,19978,['C'],A,Vacuum adiabatic calorimetry,"origin: commercial source,99.7 % (total),chemical analysis,powder",99.7,Not Specified %,1971
7.18805,0.101269,0.00202539,None kPa,N/A,19978,['C'],A,Vacuum adiabatic calorimetry,"origin: commercial source,99.7 % (total),chemical analysis,powder",99.7,Not Specified %,1971
7.25837,0.102972,0.00205945,None kPa,N/A,19978,['C'],A,Vacuum adiabatic calorimetry,"origin: commercial source,99.7 % (total),chemical analysis,powder",99.7,Not Specified %,1971
7.33403,0.104682,0.00209365,None kPa,N/A,19978,['C'],A,Vacuum adiabatic calorimetry,"origin: commercial source,99.7 % (total),chemical analysis,powder",99.7,Not Specified %,1971
7.46907,0.108975,0.0021795,None kPa,N/A,19978,['C'],A,Vacuum adiabatic calorimetry,"origin: commercial source,99.7 % (total),chemical analysis,powder",99.7,Not Specified %,1971
7.4942,0.109816,0.00219632,None kPa,N/A,19978,['C'],A,Vacuum adiabatic calorimetry,"origin: commercial source,99.7 % (total),chemical analysis,powder",99.7,Not Specified %,1971
7.57694,0.112382,0.00224764,None kPa,N/A,19978,['C'],A,Vacuum adiabatic calorimetry,"origin: commercial source,99.7 % (total),chemical analysis,powder",99.7,Not Specified %,1971
7.62843,0.113762,0.00227524,None kPa,N/A,19978,['C'],A,Vacuum adiabatic calorimetry,"origin: commercial source,99.7 % (total),chemical analysis,powder",99.7,Not Specified %,1971
7.77895,0.118784,0.00237567,None kPa,N/A,19978,['C'],A,Vacuum adiabatic calorimetry,"origin: commercial source,99.7 % (total),chemical analysis,powder",99.7,Not Specified %,1971
7.85315,0.120913,0.00241827,None kPa,N/A,19978,['C'],A,Vacuum adiabatic calorimetry,"origin: commercial source,99.7 % (total),chemical analysis,powder",99.7,Not Specified %,1971
7.91941,0.122847,0.00245695,None kPa,N/A,19978,['C'],A,Vacuum adiabatic calorimetry,"origin: commercial source,99.7 % (total),chemical analysis,powder",99.7,Not Specified %,1971
8.13074,0.12992,0.00259841,None kPa,N/A,19978,['C'],A,Vacuum adiabatic calorimetry,"origin: commercial source,99.7 % (total),chemical analysis,powder",99.7,Not Specified %,1971
8.21243,0.132269,0.00264537,None kPa,N/A,19978,['C'],A,Vacuum adiabatic calorimetry,"origin: commercial source,99.7 % (total),chemical analysis,powder",99.7,Not Specified %,1971
8.4405,0.140415,0.00280831,None kPa,N/A,19978,['C'],A,Vacuum adiabatic calorimetry,"origin: commercial source,99.7 % (total),chemical analysis,powder",99.7,Not Specified %,1971
8.52924,0.143954,0.00287908,None kPa,N/A,19978,['C'],A,Vacuum adiabatic calorimetry,"origin: commercial source,99.7 % (total),chemical analysis,powder",99.7,Not Specified %,1971
8.76738,0.152271,0.00304542,None kPa,N/A,19978,['C'],A,Vacuum adiabatic calorimetry,"origin: commercial source,99.7 % (total),chemical analysis,powder",99.7,Not Specified %,1971
8.8757,0.157216,0.00314432,None kPa,N/A,19978,['C'],A,Vacuum adiabatic calorimetry,"origin: commercial source,99.7 % (total),chemical analysis,powder",99.7,Not Specified %,1971
8.92631,0.158733,0.00317466,None kPa,N/A,19978,['C'],A,Vacuum adiabatic calorimetry,"origin: commercial source,99.7 % (total),chemical analysis,powder",99.7,Not Specified %,1971
9.17753,0.167714,0.00335428,None kPa,N/A,19978,['C'],A,Vacuum adiabatic calorimetry,"origin: commercial source,99.7 % (total),chemical analysis,powder",99.7,Not Specified %,1971
9.29231,0.171686,0.00343371,None kPa,N/A,19978,['C'],A,Vacuum adiabatic calorimetry,"origin: commercial source,99.7 % (total),chemical analysis,powder",99.7,Not Specified %,1971
9.45183,0.17878,0.00357561,None kPa,N/A,19978,['C'],A,Vacuum adiabatic calorimetry,"origin: commercial source,99.7 % (total),chemical analysis,powder",99.7,Not Specified %,1971
9.6853,0.187987,0.00375974,None kPa,N/A,19978,['C'],A,Vacuum adiabatic calorimetry,"origin: commercial source,99.7 % (total),chemical analysis,powder",99.7,Not Specified %,1971
9.77282,0.191831,0.00383661,None kPa,N/A,19978,['C'],A,Vacuum adiabatic calorimetry,"origin: commercial source,99.7 % (total),chemical analysis,powder",99.7,Not Specified %,1971
9.83382,0.194916,0.00389832,None kPa,N/A,19978,['C'],A,Vacuum adiabatic calorimetry,"origin: commercial source,99.7 % (total),chemical analysis,powder",99.7,Not Specified %,1971
9.9223,0.19912,0.00398239,None kPa,N/A,19978,['C'],A,Vacuum adiabatic calorimetry,"origin: commercial source,99.7 % (total),chemical analysis,powder",99.7,Not Specified %,1971
10.163,0.209903,0.00419806,None kPa,N/A,19978,['C'],A,Vacuum adiabatic calorimetry,"origin: commercial source,99.7 % (total),chemical analysis,powder",99.7,Not Specified %,1971
10.2463,0.215364,0.00430728,None kPa,N/A,19978,['C'],A,Vacuum adiabatic calorimetry,"origin: commercial source,99.7 % (total),chemical analysis,powder",99.7,Not Specified %,1971
10.345,0.216983,0.00433966,None kPa,N/A,19978,['C'],A,Vacuum adiabatic calorimetry,"origin: commercial source,99.7 % (total),chemical analysis,powder",99.7,Not Specified %,1971
10.347,0.21919,0.00438381,None kPa,N/A,19978,['C'],A,Vacuum adiabatic calorimetry,"origin: commercial source,99.7 % (total),chemical analysis,powder",99.7,Not Specified %,1971
10.6302,0.23162,0.0046324,None kPa,N/A,19978,['C'],A,Vacuum adiabatic calorimetry,"origin: commercial source,99.7 % (total),chemical analysis,powder",99.7,Not Specified %,1971
10.7701,0.238317,0.00476635,None kPa,N/A,19978,['C'],A,Vacuum adiabatic calorimetry,"origin: commercial source,99.7 % (total),chemical analysis,powder",99.7,Not Specified %,1971
10.8066,0.238736,0.00477471,None kPa,N/A,19978,['C'],A,Vacuum adiabatic calorimetry,"origin: commercial source,99.7 % (total),chemical analysis,powder",99.7,Not Specified %,1971
11.2143,0.260161,0.00520322,None kPa,N/A,19978,['C'],A,Vacuum adiabatic calorimetry,"origin: commercial source,99.7 % (total),chemical analysis,powder",99.7,Not Specified %,1971
11.2983,0.262845,0.0052569,None kPa,N/A,19978,['C'],A,Vacuum adiabatic calorimetry,"origin: commercial source,99.7 % (total),chemical analysis,powder",99.7,Not Specified %,1971
11.673,0.28438,0.0056876,None kPa,N/A,19978,['C'],A,Vacuum adiabatic calorimetry,"origin: commercial source,99.7 % (total),chemical analysis,powder",99.7,Not Specified %,1971
11.7694,0.289209,0.00578417,None kPa,N/A,19978,['C'],A,Vacuum adiabatic calorimetry,"origin: commercial source,99.7 % (total),chemical analysis,powder",99.7,Not Specified %,1971
12.1923,0.312556,0.00625111,None kPa,N/A,19978,['C'],A,Vacuum adiabatic calorimetry,"origin: commercial source,99.7 % (total),chemical analysis,powder",99.7,Not Specified %,1971
12.3464,0.318677,0.00637354,None kPa,N/A,19978,['C'],A,Vacuum adiabatic calorimetry,"origin: commercial source,99.7 % (total),chemical analysis,powder",99.7,Not Specified %,1971
12.7426,0.346731,0.00693463,None kPa,N/A,19978,['C'],A,Vacuum adiabatic calorimetry,"origin: commercial source,99.7 % (total),chemical analysis,powder",99.7,Not Specified %,1971
12.7679,0.348123,0.00696246,None kPa,N/A,19978,['C'],A,Vacuum adiabatic calorimetry,"origin: commercial source,99.7 % (total),chemical analysis,powder",99.7,Not Specified %,1971
13.3344,0.383001,0.00766002,None kPa,N/A,19978,['C'],A,Vacuum adiabatic calorimetry,"origin: commercial source,99.7 % (total),chemical analysis,powder",99.7,Not Specified %,1971
13.3705,0.387573,0.00775146,None kPa,N/A,19978,['C'],A,Vacuum adiabatic calorimetry,"origin: commercial source,99.7 % (total),chemical analysis,powder",99.7,Not Specified %,1971
13.9375,0.423185,0.00846369,None kPa,N/A,19978,['C'],A,Vacuum adiabatic calorimetry,"origin: commercial source,99.7 % (total),chemical analysis,powder",99.7,Not Specified %,1971
1100.0,27.447,2.7447,None kPa,N/A,21035,['C'],A,Modulated Laser Heating,"not stated,99.53 % (total),,rod",99.53,Not Specified %,1973
1200.0,28.1165,2.81165,None kPa,N/A,21035,['C'],A,Modulated Laser Heating,"not stated,99.53 % (total),,rod",99.53,Not Specified %,1973
1300.0,28.7859,2.87859,None kPa,N/A,21035,['C'],A,Modulated Laser Heating,"not stated,99.53 % (total),,rod",99.53,Not Specified %,1973
1400.0,29.4554,2.94554,None kPa,N/A,21035,['C'],A,Modulated Laser Heating,"not stated,99.53 % (total),,rod",99.53,Not Specified %,1973
1500.0,30.1248,3.01248,None kPa,N/A,21035,['C'],A,Modulated Laser Heating,"not stated,99.53 % (total),,rod",99.53,Not Specified %,1973
1600.0,30.7942,3.07942,None kPa,N/A,21035,['C'],A,Modulated Laser Heating,"not stated,99.53 % (total),,rod",99.53,Not Specified %,1973
1700.0,31.4637,3.14637,None kPa,N/A,21035,['C'],A,Modulated Laser Heating,"not stated,99.53 % (total),,rod",99.53,Not Specified %,1973
1800.0,32.1331,3.21331,None kPa,N/A,21035,['C'],A,Modulated Laser Heating,"not stated,99.53 % (total),,rod",99.53,Not Specified %,1973
1900.0,32.8026,3.28026,None kPa,N/A,21035,['C'],A,Modulated Laser Heating,"not stated,99.53 % (total),,rod",99.53,Not Specified %,1973
2000.0,33.472,3.3472,None kPa,N/A,21035,['C'],A,Modulated Laser Heating,"not stated,99.53 % (total),,rod",99.53,Not Specified %,1973
2100.0,34.1833,3.41833,None kPa,N/A,21035,['C'],A,Modulated Laser Heating,"not stated,99.53 % (total),,rod",99.53,Not Specified %,1973
2200.0,34.8527,3.48527,None kPa,N/A,21035,['C'],A,Modulated Laser Heating,"not stated,99.53 % (total),,rod",99.53,Not Specified %,1973
2300.0,35.5222,3.55222,None kPa,N/A,21035,['C'],A,Modulated Laser Heating,"not stated,99.53 % (total),,rod",99.53,Not Specified %,1973
2400.0,36.1916,3.61916,None kPa,N/A,21035,['C'],A,Modulated Laser Heating,"not stated,99.53 % (total),,rod",99.53,Not Specified %,1973
1100.0,27.447,2.7447,None kPa,N/A,21036,['C'],A,Modulated Laser Heating,"not stated,99.2 % (total),,rod",99.2,Not Specified %,1973
1200.0,28.1165,2.81165,None kPa,N/A,21036,['C'],A,Modulated Laser Heating,"not stated,99.2 % (total),,rod",99.2,Not Specified %,1973
1300.0,28.7859,2.87859,None kPa,N/A,21036,['C'],A,Modulated Laser Heating,"not stated,99.2 % (total),,rod",99.2,Not Specified %,1973
1400.0,29.4554,2.94554,None kPa,N/A,21036,['C'],A,Modulated Laser Heating,"not stated,99.2 % (total),,rod",99.2,Not Specified %,1973
1500.0,30.1248,3.01248,None kPa,N/A,21036,['C'],A,Modulated Laser Heating,"not stated,99.2 % (total),,rod",99.2,Not Specified %,1973
1600.0,30.7942,3.07942,None kPa,N/A,21036,['C'],A,Modulated Laser Heating,"not stated,99.2 % (total),,rod",99.2,Not Specified %,1973
1700.0,31.4637,3.14637,None kPa,N/A,21036,['C'],A,Modulated Laser Heating,"not stated,99.2 % (total),,rod",99.2,Not Specified %,1973
1800.0,32.1331,3.21331,None kPa,N/A,21036,['C'],A,Modulated Laser Heating,"not stated,99.2 % (total),,rod",99.2,Not Specified %,1973
1900.0,32.8026,3.28026,None kPa,N/A,21036,['C'],A,Modulated Laser Heating,"not stated,99.2 % (total),,rod",99.2,Not Specified %,1973
2000.0,33.472,3.3472,None kPa,N/A,21036,['C'],A,Modulated Laser Heating,"not stated,99.2 % (total),,rod",99.2,Not Specified %,1973
2100.0,34.1833,3.41833,None kPa,N/A,21036,['C'],A,Modulated Laser Heating,"not stated,99.2 % (total),,rod",99.2,Not Specified %,1973
2200.0,34.8527,3.48527,None kPa,N/A,21036,['C'],A,Modulated Laser Heating,"not stated,99.2 % (total),,rod",99.2,Not Specified %,1973
2300.0,35.5222,3.55222,None kPa,N/A,21036,['C'],A,Modulated Laser Heating,"not stated,99.2 % (total),,rod",99.2,Not Specified %,1973
2400.0,36.1916,3.61916,None kPa,N/A,21036,['C'],A,Modulated Laser Heating,"not stated,99.2 % (total),,rod",99.2,Not Specified %,1973
1500.0,31.129,,None kPa,N/A,21037,['C'],A,Modulated Laser Heating,"not stated,99.62 % (total),,wire",99.62,Not Specified %,1973
1600.0,31.631,,None kPa,N/A,21037,['C'],A,Modulated Laser Heating,"not stated,99.62 % (total),,wire",99.62,Not Specified %,1973
1700.0,32.1331,,None kPa,N/A,21037,['C'],A,Modulated Laser Heating,"not stated,99.62 % (total),,wire",99.62,Not Specified %,1973
1800.0,32.6352,,None kPa,N/A,21037,['C'],A,Modulated Laser Heating,"not stated,99.62 % (total),,wire",99.62,Not Specified %,1973
1900.0,33.1791,,None kPa,N/A,21037,['C'],A,Modulated Laser Heating,"not stated,99.62 % (total),,wire",99.62,Not Specified %,1973
2000.0,33.723,,None kPa,N/A,21037,['C'],A,Modulated Laser Heating,"not stated,99.62 % (total),,wire",99.62,Not Specified %,1973
2100.0,34.3088,,None kPa,N/A,21037,['C'],A,Modulated Laser Heating,"not stated,99.62 % (total),,wire",99.62,Not Specified %,1973
2200.0,34.8527,,None kPa,N/A,21037,['C'],A,Modulated Laser Heating,"not stated,99.62 % (total),,wire",99.62,Not Specified %,1973
2300.0,35.313,,None kPa,N/A,21037,['C'],A,Modulated Laser Heating,"not stated,99.62 % (total),,wire",99.62,Not Specified %,1973
2400.0,35.9824,,None kPa,N/A,21037,['C'],A,Modulated Laser Heating,"not stated,99.62 % (total),,wire",99.62,Not Specified %,1973
1300.0,27.6,1.932,None kPa,N/A,21175,['C'],A,modulation method,not stated,,,1973
1400.0,28.1,1.967,None kPa,N/A,21175,['C'],A,modulation method,not stated,,,1973
1500.0,28.65,2.0055,None kPa,N/A,21175,['C'],A,modulation method,not stated,,,1973
1600.0,29.15,2.0405,None kPa,N/A,21175,['C'],A,modulation method,not stated,,,1973
1700.0,29.65,2.0755,None kPa,N/A,21175,['C'],A,modulation method,not stated,,,1973
1800.0,30.2,2.114,None kPa,N/A,21175,['C'],A,modulation method,not stated,,,1973
1900.0,30.8,2.156,None kPa,N/A,21175,['C'],A,modulation method,not stated,,,1973
2000.0,31.55,2.2085,None kPa,N/A,21175,['C'],A,modulation method,not stated,,,1973
2100.0,32.4,2.268,None kPa,N/A,21175,['C'],A,modulation method,not stated,,,1973
2200.0,33.3,2.331,None kPa,N/A,21175,['C'],A,modulation method,not stated,,,1973
2300.0,34.35,2.4045,None kPa,N/A,21175,['C'],A,modulation method,not stated,,,1973
2400.0,35.6,2.492,None kPa,N/A,21175,['C'],A,modulation method,not stated,,,1973
2500.0,36.95,2.5865,None kPa,N/A,21175,['C'],A,modulation method,not stated,,,1973
2600.0,38.5,2.695,None kPa,N/A,21175,['C'],A,modulation method,not stated,,,1973
2700.0,40.6,2.842,None kPa,N/A,21175,['C'],A,modulation method,not stated,,,1973
2.55633,0.0028812,8.6436e-05,None kPa,N/A,23449,['C'],A,Vacuum adiabatic calorimetry,"origin: commercial source,99.94 % (total),,chunk",99.94,Not Specified %,1979
2.68464,0.0047924,0.000143772,None kPa,N/A,23449,['C'],A,Vacuum adiabatic calorimetry,"origin: commercial source,99.94 % (total),,chunk",99.94,Not Specified %,1979
2.81034,0.005929,0.00017787,None kPa,N/A,23449,['C'],A,Vacuum adiabatic calorimetry,"origin: commercial source,99.94 % (total),,chunk",99.94,Not Specified %,1979
2.96105,0.0073114,0.000219342,None kPa,N/A,23449,['C'],A,Vacuum adiabatic calorimetry,"origin: commercial source,99.94 % (total),,chunk",99.94,Not Specified %,1979
3.07011,0.0087299,0.000261897,None kPa,N/A,23449,['C'],A,Vacuum adiabatic calorimetry,"origin: commercial source,99.94 % (total),,chunk",99.94,Not Specified %,1979
3.18416,0.0102119,0.000306357,None kPa,N/A,23449,['C'],A,Vacuum adiabatic calorimetry,"origin: commercial source,99.94 % (total),,chunk",99.94,Not Specified %,1979
