Repository: amr8004/PureElementPRL

# Pure Element Thermodynamic modeling with 3rd generation CALPHAD models for multiple elements

## Description
Jupyter notebook for modeling pure elements with selected models via python tools pycalphad and ESPEI

## Running Tutorial
Creating a codespace should immediately open the desired notebook. Just change the element as desired (non-case sensitive) and set what SGTE structure (FCC_A1, BCC_A2, etc.) you would like to compare against.

## Further Resources

## Citation

File: CpCSV/Cu_CP_data.csv (part 11 of 16)
Temperature: K,Heat capacity at constant pressure Cp: J/K/mol,Uncertainty,Pressure,Ref Temp,Data Set ID,State,Representation,Method,Description,Purity,Purity Units,Year
5.021,0.009527,4.7635e-05,None kPa,N/A,15941,['C'],A,Low temperature calorimetry set up,"origin: commercial source,99.999 % (total),",99.999,Not Specified %,1966
5.225,0.01044,5.22e-05,None kPa,N/A,15941,['C'],A,Low temperature calorimetry set up,"origin: commercial source,99.999 % (total),",99.999,Not Specified %,1966
5.331,0.01095,5.475e-05,None kPa,N/A,15941,['C'],A,Low temperature calorimetry set up,"origin: commercial source,99.999 % (total),",99.999,Not Specified %,1966
5.421,0.01137,5.685e-05,None kPa,N/A,15941,['C'],A,Low temperature calorimetry set up,"origin: commercial source,99.999 % (total),",99.999,Not Specified %,1966
5.553,0.01203,6.015e-05,None kPa,N/A,15941,['C'],A,Low temperature calorimetry set up,"origin: commercial source,99.999 % (total),",99.999,Not Specified %,1966
5.654,0.01255,6.275e-05,None kPa,N/A,15941,['C'],A,Low temperature calorimetry set up,"origin: commercial source,99.999 % (total),",99.999,Not Specified %,1966
5.656,0.01256,6.28e-05,None kPa,N/A,15941,['C'],A,Low temperature calorimetry set up,"origin: commercial source,99.999 % (total),",99.999,Not Specified %,1966
6.015,0.01454,7.27e-05,None kPa,N/A,15941,['C'],A,Low temperature calorimetry set up,"origin: commercial source,99.999 % (total),",99.999,Not Specified %,1966
6.205,0.01569,7.845e-05,None kPa,N/A,15941,['C'],A,Low temperature calorimetry set up,"origin: commercial source,99.999 % (total),",99.999,Not Specified %,1966
6.258,0.01604,8.02e-05,None kPa,N/A,15941,['C'],A,Low temperature calorimetry set up,"origin: commercial source,99.999 % (total),",99.999,Not Specified %,1966
6.536,0.01788,8.94e-05,None kPa,N/A,15941,['C'],A,Low temperature calorimetry set up,"origin: commercial source,99.999 % (total),",99.999,Not Specified %,1966
6.587,0.01823,9.115e-05,None kPa,N/A,15941,['C'],A,Low temperature calorimetry set up,"origin: commercial source,99.999 % (total),",99.999,Not Specified %,1966
6.983,0.02114,0.0001057,None kPa,N/A,15941,['C'],A,Low temperature calorimetry set up,"origin: commercial source,99.999 % (total),",99.999,Not Specified %,1966
7.017,0.02141,0.00010705,None kPa,N/A,15941,['C'],A,Low temperature calorimetry set up,"origin: commercial source,99.999 % (total),",99.999,Not Specified %,1966
7.528,0.02565,0.00012825,None kPa,N/A,15941,['C'],A,Low temperature calorimetry set up,"origin: commercial source,99.999 % (total),",99.999,Not Specified %,1966
7.996,0.03001,0.00015005,None kPa,N/A,15941,['C'],A,Low temperature calorimetry set up,"origin: commercial source,99.999 % (total),",99.999,Not Specified %,1966
8.402,0.03425,0.00017125,None kPa,N/A,15941,['C'],A,Low temperature calorimetry set up,"origin: commercial source,99.999 % (total),",99.999,Not Specified %,1966
8.576,0.03616,0.0001808,None kPa,N/A,15941,['C'],A,Low temperature calorimetry set up,"origin: commercial source,99.999 % (total),",99.999,Not Specified %,1966
8.73,0.03796,0.0001898,None kPa,N/A,15941,['C'],A,Low temperature calorimetry set up,"origin: commercial source,99.999 % (total),",99.999,Not Specified %,1966
8.847,0.03941,0.00019705,None kPa,N/A,15941,['C'],A,Low temperature calorimetry set up,"origin: commercial source,99.999 % (total),",99.999,Not Specified %,1966
8.939,0.04045,0.00020225,None kPa,N/A,15941,['C'],A,Low temperature calorimetry set up,"origin: commercial source,99.999 % (total),",99.999,Not Specified %,1966
9.136,0.04295,0.00021475,None kPa,N/A,15941,['C'],A,Low temperature calorimetry set up,"origin: commercial source,99.999 % (total),",99.999,Not Specified %,1966
9.366,0.04593,0.00022965,None kPa,N/A,15941,['C'],A,Low temperature calorimetry set up,"origin: commercial source,99.999 % (total),",99.999,Not Specified %,1966
9.386,0.04632,0.0002316,None kPa,N/A,15941,['C'],A,Low temperature calorimetry set up,"origin: commercial source,99.999 % (total),",99.999,Not Specified %,1966
9.501,0.04784,0.0002392,None kPa,N/A,15941,['C'],A,Low temperature calorimetry set up,"origin: commercial source,99.999 % (total),",99.999,Not Specified %,1966
9.824,0.05242,0.0002621,None kPa,N/A,15941,['C'],A,Low temperature calorimetry set up,"origin: commercial source,99.999 % (total),",99.999,Not Specified %,1966
9.987,0.05495,0.00027475,None kPa,N/A,15941,['C'],A,Low temperature calorimetry set up,"origin: commercial source,99.999 % (total),",99.999,Not Specified %,1966
10.0,0.05528,0.0002764,None kPa,N/A,15941,['C'],A,Low temperature calorimetry set up,"origin: commercial source,99.999 % (total),",99.999,Not Specified %,1966
10.282,0.05965,0.00029825,None kPa,N/A,15941,['C'],A,Low temperature calorimetry set up,"origin: commercial source,99.999 % (total),",99.999,Not Specified %,1966
11.05,0.07345,0.00036725,None kPa,N/A,15942,['C'],A,Low temperature calorimetry set up,"origin: commercial source,99.999 % (total),",99.999,Not Specified %,1966
11.542,0.08344,0.0004172,None kPa,N/A,15942,['C'],A,Low temperature calorimetry set up,"origin: commercial source,99.999 % (total),",99.999,Not Specified %,1966
11.614,0.08487,0.00042435,None kPa,N/A,15942,['C'],A,Low temperature calorimetry set up,"origin: commercial source,99.999 % (total),",99.999,Not Specified %,1966
11.668,0.08626,0.0004313,None kPa,N/A,15942,['C'],A,Low temperature calorimetry set up,"origin: commercial source,99.999 % (total),",99.999,Not Specified %,1966
12.001,0.09349,0.00046745,None kPa,N/A,15942,['C'],A,Low temperature calorimetry set up,"origin: commercial source,99.999 % (total),",99.999,Not Specified %,1966
12.043,0.09452,0.0004726,None kPa,N/A,15942,['C'],A,Low temperature calorimetry set up,"origin: commercial source,99.999 % (total),",99.999,Not Specified %,1966
12.282,0.1002,0.000501,None kPa,N/A,15942,['C'],A,Low temperature calorimetry set up,"origin: commercial source,99.999 % (total),",99.999,Not Specified %,1966
12.67,0.1099,0.0005495,None kPa,N/A,15942,['C'],A,Low temperature calorimetry set up,"origin: commercial source,99.999 % (total),",99.999,Not Specified %,1966
12.682,0.1105,0.0005525,None kPa,N/A,15942,['C'],A,Low temperature calorimetry set up,"origin: commercial source,99.999 % (total),",99.999,Not Specified %,1966
12.972,0.1181,0.0005905,None kPa,N/A,15942,['C'],A,Low temperature calorimetry set up,"origin: commercial source,99.999 % (total),",99.999,Not Specified %,1966
13.374,0.1294,0.000647,None kPa,N/A,15942,['C'],A,Low temperature calorimetry set up,"origin: commercial source,99.999 % (total),",99.999,Not Specified %,1966
13.508,0.1335,0.0006675,None kPa,N/A,15942,['C'],A,Low temperature calorimetry set up,"origin: commercial source,99.999 % (total),",99.999,Not Specified %,1966
13.842,0.1432,0.000716,None kPa,N/A,15942,['C'],A,Low temperature calorimetry set up,"origin: commercial source,99.999 % (total),",99.999,Not Specified %,1966
14.566,0.1678,0.000839,None kPa,N/A,15942,['C'],A,Low temperature calorimetry set up,"origin: commercial source,99.999 % (total),",99.999,Not Specified %,1966
14.963,0.182,0.00091,None kPa,N/A,15942,['C'],A,Low temperature calorimetry set up,"origin: commercial source,99.999 % (total),",99.999,Not Specified %,1966
15.597,0.2073,0.0010365,None kPa,N/A,15942,['C'],A,Low temperature calorimetry set up,"origin: commercial source,99.999 % (total),",99.999,Not Specified %,1966
15.631,0.2089,0.0010445,None kPa,N/A,15942,['C'],A,Low temperature calorimetry set up,"origin: commercial source,99.999 % (total),",99.999,Not Specified %,1966
16.353,0.2423,0.0012115,None kPa,N/A,15942,['C'],A,Low temperature calorimetry set up,"origin: commercial source,99.999 % (total),",99.999,Not Specified %,1966
16.552,0.2513,0.0012565,None kPa,N/A,15942,['C'],A,Low temperature calorimetry set up,"origin: commercial source,99.999 % (total),",99.999,Not Specified %,1966
17.136,0.281,0.001405,None kPa,N/A,15942,['C'],A,Low temperature calorimetry set up,"origin: commercial source,99.999 % (total),",99.999,Not Specified %,1966
17.573,0.3047,0.0015235,None kPa,N/A,15942,['C'],A,Low temperature calorimetry set up,"origin: commercial source,99.999 % (total),",99.999,Not Specified %,1966
17.891,0.3221,0.0016105,None kPa,N/A,15942,['C'],A,Low temperature calorimetry set up,"origin: commercial source,99.999 % (total),",99.999,Not Specified %,1966
18.597,0.3643,0.0018215,None kPa,N/A,15942,['C'],A,Low temperature calorimetry set up,"origin: commercial source,99.999 % (total),",99.999,Not Specified %,1966
18.793,0.3777,0.0018885,None kPa,N/A,15942,['C'],A,Low temperature calorimetry set up,"origin: commercial source,99.999 % (total),",99.999,Not Specified %,1966
19.344,0.4138,0.002069,None kPa,N/A,15942,['C'],A,Low temperature calorimetry set up,"origin: commercial source,99.999 % (total),",99.999,Not Specified %,1966
20.225,0.479,0.002395,None kPa,N/A,15942,['C'],A,Low temperature calorimetry set up,"origin: commercial source,99.999 % (total),",99.999,Not Specified %,1966
1.293,0.001013,5.065e-06,None kPa,N/A,15943,['C'],A,Low temperature calorimetry set up,"origin: commercial source,99.999 % (total),",99.999,Not Specified %,1966
1.332,0.00104,5.2e-06,None kPa,N/A,15943,['C'],A,Low temperature calorimetry set up,"origin: commercial source,99.999 % (total),",99.999,Not Specified %,1966
1.339,0.001054,5.27e-06,None kPa,N/A,15943,['C'],A,Low temperature calorimetry set up,"origin: commercial source,99.999 % (total),",99.999,Not Specified %,1966
1.384,0.001097,5.485e-06,None kPa,N/A,15943,['C'],A,Low temperature calorimetry set up,"origin: commercial source,99.999 % (total),",99.999,Not Specified %,1966
1.428,0.001137,5.685e-06,None kPa,N/A,15943,['C'],A,Low temperature calorimetry set up,"origin: commercial source,99.999 % (total),",99.999,Not Specified %,1966
1.497,0.001205,6.025e-06,None kPa,N/A,15943,['C'],A,Low temperature calorimetry set up,"origin: commercial source,99.999 % (total),",99.999,Not Specified %,1966
1.595,0.001305,6.525e-06,None kPa,N/A,15943,['C'],A,Low temperature calorimetry set up,"origin: commercial source,99.999 % (total),",99.999,Not Specified %,1966
1.703,0.001422,7.11e-06,None kPa,N/A,15943,['C'],A,Low temperature calorimetry set up,"origin: commercial source,99.999 % (total),",99.999,Not Specified %,1966
1.815,0.001549,7.745e-06,None kPa,N/A,15943,['C'],A,Low temperature calorimetry set up,"origin: commercial source,99.999 % (total),",99.999,Not Specified %,1966
1.935,0.00169,8.45e-06,None kPa,N/A,15943,['C'],A,Low temperature calorimetry set up,"origin: commercial source,99.999 % (total),",99.999,Not Specified %,1966
2.3,0.002178,1.089e-05,None kPa,N/A,15943,['C'],A,Low temperature calorimetry set up,"origin: commercial source,99.999 % (total),",99.999,Not Specified %,1966
2.481,0.002456,1.228e-05,None kPa,N/A,15943,['C'],A,Low temperature calorimetry set up,"origin: commercial source,99.999 % (total),",99.999,Not Specified %,1966
2.639,0.00272,1.36e-05,None kPa,N/A,15943,['C'],A,Low temperature calorimetry set up,"origin: commercial source,99.999 % (total),",99.999,Not Specified %,1966
2.778,0.002959,1.4795e-05,None kPa,N/A,15943,['C'],A,Low temperature calorimetry set up,"origin: commercial source,99.999 % (total),",99.999,Not Specified %,1966
2.927,0.003238,1.619e-05,None kPa,N/A,15943,['C'],A,Low temperature calorimetry set up,"origin: commercial source,99.999 % (total),",99.999,Not Specified %,1966
3.045,0.00347,1.735e-05,None kPa,N/A,15943,['C'],A,Low temperature calorimetry set up,"origin: commercial source,99.999 % (total),",99.999,Not Specified %,1966
3.294,0.003999,1.9995e-05,None kPa,N/A,15943,['C'],A,Low temperature calorimetry set up,"origin: commercial source,99.999 % (total),",99.999,Not Specified %,1966
3.472,0.004418,2.209e-05,None kPa,N/A,15943,['C'],A,Low temperature calorimetry set up,"origin: commercial source,99.999 % (total),",99.999,Not Specified %,1966
3.601,0.004737,2.3685e-05,None kPa,N/A,15943,['C'],A,Low temperature calorimetry set up,"origin: commercial source,99.999 % (total),",99.999,Not Specified %,1966
3.734,0.005085,2.5425e-05,None kPa,N/A,15943,['C'],A,Low temperature calorimetry set up,"origin: commercial source,99.999 % (total),",99.999,Not Specified %,1966
3.889,0.005509,2.7545e-05,None kPa,N/A,15943,['C'],A,Low temperature calorimetry set up,"origin: commercial source,99.999 % (total),",99.999,Not Specified %,1966
4.055,0.006001,3.0005e-05,None kPa,N/A,15943,['C'],A,Low temperature calorimetry set up,"origin: commercial source,99.999 % (total),",99.999,Not Specified %,1966
4.255,0.006624,3.312e-05,None kPa,N/A,15943,['C'],A,Low temperature calorimetry set up,"origin: commercial source,99.999 % (total),",99.999,Not Specified %,1966
4.495,0.00747,3.735e-05,None kPa,N/A,15943,['C'],A,Low temperature calorimetry set up,"origin: commercial source,99.999 % (total),",99.999,Not Specified %,1966
4.498,0.007468,3.734e-05,None kPa,N/A,15943,['C'],A,Low temperature calorimetry set up,"origin: commercial source,99.999 % (total),",99.999,Not Specified %,1966
4.71,0.008263,4.1315e-05,None kPa,N/A,15943,['C'],A,Low temperature calorimetry set up,"origin: commercial source,99.999 % (total),",99.999,Not Specified %,1966
4.858,0.008842,4.421e-05,None kPa,N/A,15943,['C'],A,Low temperature calorimetry set up,"origin: commercial source,99.999 % (total),",99.999,Not Specified %,1966
4.933,0.009161,4.5805e-05,None kPa,N/A,15943,['C'],A,Low temperature calorimetry set up,"origin: commercial source,99.999 % (total),",99.999,Not Specified %,1966
5.065,0.009747,4.8735e-05,None kPa,N/A,15944,['C'],A,Low temperature calorimetry set up,"origin: synthesized by others,99.999 % (total),estimated by the compiler",99.999,Not Specified %,1966
5.247,0.01056,5.28e-05,None kPa,N/A,15944,['C'],A,Low temperature calorimetry set up,"origin: synthesized by others,99.999 % (total),estimated by the compiler",99.999,Not Specified %,1966
5.699,0.0128,6.4e-05,None kPa,N/A,15944,['C'],A,Low temperature calorimetry set up,"origin: synthesized by others,99.999 % (total),estimated by the compiler",99.999,Not Specified %,1966
5.956,0.01422,7.11e-05,None kPa,N/A,15944,['C'],A,Low temperature calorimetry set up,"origin: synthesized by others,99.999 % (total),estimated by the compiler",99.999,Not Specified %,1966
6.184,0.01557,7.785e-05,None kPa,N/A,15944,['C'],A,Low temperature calorimetry set up,"origin: synthesized by others,99.999 % (total),estimated by the compiler",99.999,Not Specified %,1966
6.631,0.01859,9.295e-05,None kPa,N/A,15944,['C'],A,Low temperature calorimetry set up,"origin: synthesized by others,99.999 % (total),estimated by the compiler",99.999,Not Specified %,1966
7.055,0.02175,0.00010875,None kPa,N/A,15944,['C'],A,Low temperature calorimetry set up,"origin: synthesized by others,99.999 % (total),estimated by the compiler",99.999,Not Specified %,1966
7.725,0.02744,0.0001372,None kPa,N/A,15944,['C'],A,Low temperature calorimetry set up,"origin: synthesized by others,99.999 % (total),estimated by the compiler",99.999,Not Specified %,1966
8.055,0.03063,0.00015315,None kPa,N/A,15944,['C'],A,Low temperature calorimetry set up,"origin: synthesized by others,99.999 % (total),estimated by the compiler",99.999,Not Specified %,1966
8.451,0.03483,0.00017415,None kPa,N/A,15944,['C'],A,Low temperature calorimetry set up,"origin: synthesized by others,99.999 % (total),estimated by the compiler",99.999,Not Specified %,1966
8.883,0.03989,0.00019945,None kPa,N/A,15944,['C'],A,Low temperature calorimetry set up,"origin: synthesized by others,99.999 % (total),estimated by the compiler",99.999,Not Specified %,1966
9.429,0.04695,0.00023475,None kPa,N/A,15944,['C'],A,Low temperature calorimetry set up,"origin: synthesized by others,99.999 % (total),estimated by the compiler",99.999,Not Specified %,1966
1.287,0.001007,5.035e-06,None kPa,N/A,15945,['C'],A,Low temperature calorimetry set up,"origin: synthesized by others,99.999 % (total),estimated by the compiler",99.999,Not Specified %,1966
1.287,0.001009,5.045e-06,None kPa,N/A,15945,['C'],A,Low temperature calorimetry set up,"origin: synthesized by others,99.999 % (total),estimated by the compiler",99.999,Not Specified %,1966
1.355,0.001072,5.36e-06,None kPa,N/A,15945,['C'],A,Low temperature calorimetry set up,"origin: synthesized by others,99.999 % (total),estimated by the compiler",99.999,Not Specified %,1966
1.398,0.001113,5.565e-06,None kPa,N/A,15945,['C'],A,Low temperature calorimetry set up,"origin: synthesized by others,99.999 % (total),estimated by the compiler",99.999,Not Specified %,1966
1.437,0.001147,5.735e-06,None kPa,N/A,15945,['C'],A,Low temperature calorimetry set up,"origin: synthesized by others,99.999 % (total),estimated by the compiler",99.999,Not Specified %,1966
1.477,0.001192,5.96e-06,None kPa,N/A,15945,['C'],A,Low temperature calorimetry set up,"origin: synthesized by others,99.999 % (total),estimated by the compiler",99.999,Not Specified %,1966
1.529,0.001239,6.195e-06,None kPa,N/A,15945,['C'],A,Low temperature calorimetry set up,"origin: synthesized by others,99.999 % (total),estimated by the compiler",99.999,Not Specified %,1966
1.539,0.001247,6.235e-06,None kPa,N/A,15945,['C'],A,Low temperature calorimetry set up,"origin: synthesized by others,99.999 % (total),estimated by the compiler",99.999,Not Specified %,1966
1.586,0.001299,6.495e-06,None kPa,N/A,15945,['C'],A,Low temperature calorimetry set up,"origin: synthesized by others,99.999 % (total),estimated by the compiler",99.999,Not Specified %,1966
1.629,0.001342,6.71e-06,None kPa,N/A,15945,['C'],A,Low temperature calorimetry set up,"origin: synthesized by others,99.999 % (total),estimated by the compiler",99.999,Not Specified %,1966
1.701,0.001418,7.09e-06,None kPa,N/A,15945,['C'],A,Low temperature calorimetry set up,"origin: synthesized by others,99.999 % (total),estimated by the compiler",99.999,Not Specified %,1966
1.914,0.001667,8.335e-06,None kPa,N/A,15945,['C'],A,Low temperature calorimetry set up,"origin: synthesized by others,99.999 % (total),estimated by the compiler",99.999,Not Specified %,1966
1.999,0.001772,8.86e-06,None kPa,N/A,15945,['C'],A,Low temperature calorimetry set up,"origin: synthesized by others,99.999 % (total),estimated by the compiler",99.999,Not Specified %,1966
2.077,0.001866,9.33e-06,None kPa,N/A,15945,['C'],A,Low temperature calorimetry set up,"origin: synthesized by others,99.999 % (total),estimated by the compiler",99.999,Not Specified %,1966
2.138,0.00195,9.75e-06,None kPa,N/A,15945,['C'],A,Low temperature calorimetry set up,"origin: synthesized by others,99.999 % (total),estimated by the compiler",99.999,Not Specified %,1966
2.141,0.001953,9.765e-06,None kPa,N/A,15945,['C'],A,Low temperature calorimetry set up,"origin: synthesized by others,99.999 % (total),estimated by the compiler",99.999,Not Specified %,1966
2.258,0.00212,1.06e-05,None kPa,N/A,15945,['C'],A,Low temperature calorimetry set up,"origin: synthesized by others,99.999 % (total),estimated by the compiler",99.999,Not Specified %,1966
2.258,0.002119,1.0595e-05,None kPa,N/A,15945,['C'],A,Low temperature calorimetry set up,"origin: synthesized by others,99.999 % (total),estimated by the compiler",99.999,Not Specified %,1966
2.402,0.002339,1.1695e-05,None kPa,N/A,15945,['C'],A,Low temperature calorimetry set up,"origin: synthesized by others,99.999 % (total),estimated by the compiler",99.999,Not Specified %,1966
2.53,0.002539,1.2695e-05,None kPa,N/A,15945,['C'],A,Low temperature calorimetry set up,"origin: synthesized by others,99.999 % (total),estimated by the compiler",99.999,Not Specified %,1966
2.749,0.002912,1.456e-05,None kPa,N/A,15945,['C'],A,Low temperature calorimetry set up,"origin: synthesized by others,99.999 % (total),estimated by the compiler",99.999,Not Specified %,1966
3.135,0.00366,1.83e-05,None kPa,N/A,15945,['C'],A,Low temperature calorimetry set up,"origin: synthesized by others,99.999 % (total),estimated by the compiler",99.999,Not Specified %,1966
3.267,0.003944,1.972e-05,None kPa,N/A,15945,['C'],A,Low temperature calorimetry set up,"origin: synthesized by others,99.999 % (total),estimated by the compiler",99.999,Not Specified %,1966
3.421,0.0043,2.15e-05,None kPa,N/A,15945,['C'],A,Low temperature calorimetry set up,"origin: synthesized by others,99.999 % (total),estimated by the compiler",99.999,Not Specified %,1966
3.586,0.004704,2.352e-05,None kPa,N/A,15945,['C'],A,Low temperature calorimetry set up,"origin: synthesized by others,99.999 % (total),estimated by the compiler",99.999,Not Specified %,1966
3.732,0.005085,2.5425e-05,None kPa,N/A,15945,['C'],A,Low temperature calorimetry set up,"origin: synthesized by others,99.999 % (total),estimated by the compiler",99.999,Not Specified %,1966
3.909,0.005581,2.7905e-05,None kPa,N/A,15945,['C'],A,Low temperature calorimetry set up,"origin: synthesized by others,99.999 % (total),estimated by the compiler",99.999,Not Specified %,1966
4.069,0.00605,3.025e-05,None kPa,N/A,15945,['C'],A,Low temperature calorimetry set up,"origin: synthesized by others,99.999 % (total),estimated by the compiler",99.999,Not Specified %,1966
4.277,0.006713,3.3565e-05,None kPa,N/A,15945,['C'],A,Low temperature calorimetry set up,"origin: synthesized by others,99.999 % (total),estimated by the compiler",99.999,Not Specified %,1966
4.355,0.006981,3.4905e-05,None kPa,N/A,15945,['C'],A,Low temperature calorimetry set up,"origin: synthesized by others,99.999 % (total),estimated by the compiler",99.999,Not Specified %,1966
4.578,0.007772,3.886e-05,None kPa,N/A,15945,['C'],A,Low temperature calorimetry set up,"origin: synthesized by others,99.999 % (total),estimated by the compiler",99.999,Not Specified %,1966
4.614,0.007915,3.9575e-05,None kPa,N/A,15945,['C'],A,Low temperature calorimetry set up,"origin: synthesized by others,99.999 % (total),estimated by the compiler",99.999,Not Specified %,1966
4.866,0.008896,4.448e-05,None kPa,N/A,15945,['C'],A,Low temperature calorimetry set up,"origin: synthesized by others,99.999 % (total),estimated by the compiler",99.999,Not Specified %,1966
10.048,0.05611,0.00028055,None kPa,N/A,15946,['C'],A,Low temperature calorimetry set up,"origin: commercial source,99.999 % (total),",99.999,Not Specified %,1966
10.627,0.06582,0.0003291,None kPa,N/A,15946,['C'],A,Low temperature calorimetry set up,"origin: commercial source,99.999 % (total),",99.999,Not Specified %,1966
5.023,0.009609,4.8045e-05,None kPa,N/A,15946,['C'],A,Low temperature calorimetry set up,"origin: commercial source,99.999 % (total),",99.999,Not Specified %,1966
5.187,0.01033,5.165e-05,None kPa,N/A,15946,['C'],A,Low temperature calorimetry set up,"origin: commercial source,99.999 % (total),",99.999,Not Specified %,1966
5.464,0.01165,5.825e-05,None kPa,N/A,15946,['C'],A,Low temperature calorimetry set up,"origin: commercial source,99.999 % (total),",99.999,Not Specified %,1966
5.74,0.01308,6.54e-05,None kPa,N/A,15946,['C'],A,Low temperature calorimetry set up,"origin: commercial source,99.999 % (total),",99.999,Not Specified %,1966
6.037,0.01475,7.375e-05,None kPa,N/A,15946,['C'],A,Low temperature calorimetry set up,"origin: commercial source,99.999 % (total),",99.999,Not Specified %,1966
6.759,0.01957,9.785e-05,None kPa,N/A,15946,['C'],A,Low temperature calorimetry set up,"origin: commercial source,99.999 % (total),",99.999,Not Specified %,1966
7.229,0.02322,0.0001161,None kPa,N/A,15946,['C'],A,Low temperature calorimetry set up,"origin: commercial source,99.999 % (total),",99.999,Not Specified %,1966
7.82,0.02847,0.00014235,None kPa,N/A,15946,['C'],A,Low temperature calorimetry set up,"origin: commercial source,99.999 % (total),",99.999,Not Specified %,1966
8.399,0.03428,0.0001714,None kPa,N/A,15946,['C'],A,Low temperature calorimetry set up,"origin: commercial source,99.999 % (total),",99.999,Not Specified %,1966
8.881,0.03988,0.0001994,None kPa,N/A,15946,['C'],A,Low temperature calorimetry set up,"origin: commercial source,99.999 % (total),",99.999,Not Specified %,1966
9.456,0.04734,0.0002367,None kPa,N/A,15946,['C'],A,Low temperature calorimetry set up,"origin: commercial source,99.999 % (total),",99.999,Not Specified %,1966
11.316,0.07901,0.00039505,None kPa,N/A,15947,['C'],A,Low temperature calorimetry set up,"origin: commercial source,99.999 % (total),",99.999,Not Specified %,1966
12.319,0.1017,0.0005085,None kPa,N/A,15947,['C'],A,Low temperature calorimetry set up,"origin: commercial source,99.999 % (total),",99.999,Not Specified %,1966
13.312,0.128,0.00064,None kPa,N/A,15947,['C'],A,Low temperature calorimetry set up,"origin: commercial source,99.999 % (total),",99.999,Not Specified %,1966
14.273,0.158,0.00079,None kPa,N/A,15947,['C'],A,Low temperature calorimetry set up,"origin: commercial source,99.999 % (total),",99.999,Not Specified %,1966
15.485,0.2032,0.001016,None kPa,N/A,15947,['C'],A,Low temperature calorimetry set up,"origin: commercial source,99.999 % (total),",99.999,Not Specified %,1966
16.432,0.2458,0.001229,None kPa,N/A,15947,['C'],A,Low temperature calorimetry set up,"origin: commercial source,99.999 % (total),",99.999,Not Specified %,1966
17.47,0.2994,0.001497,None kPa,N/A,15947,['C'],A,Low temperature calorimetry set up,"origin: commercial source,99.999 % (total),",99.999,Not Specified %,1966
18.756,0.3759,0.0018795,None kPa,N/A,15947,['C'],A,Low temperature calorimetry set up,"origin: commercial source,99.999 % (total),",99.999,Not Specified %,1966
20.261,0.4831,0.0024155,None kPa,N/A,15947,['C'],A,Low temperature calorimetry set up,"origin: commercial source,99.999 % (total),",99.999,Not Specified %,1966
20.558,0.5066,0.002533,None kPa,N/A,15947,['C'],A,Low temperature calorimetry set up,"origin: commercial source,99.999 % (total),",99.999,Not Specified %,1966
1.396,0.001113,5.565e-06,None kPa,N/A,15948,['C'],A,Not Described,"origin: commercial source,99.999 % (total),",99.999,Not Specified %,1966
1.482,0.001194,5.97e-06,None kPa,N/A,15948,['C'],A,Not Described,"origin: commercial source,99.999 % (total),",99.999,Not Specified %,1966
1.528,0.001244,6.22e-06,None kPa,N/A,15948,['C'],A,Not Described,"origin: commercial source,99.999 % (total),",99.999,Not Specified %,1966
1.531,0.001247,6.235e-06,None kPa,N/A,15948,['C'],A,Not Described,"origin: commercial source,99.999 % (total),",99.999,Not Specified %,1966
1.585,0.001303,6.515e-06,None kPa,N/A,15948,['C'],A,Not Described,"origin: commercial source,99.999 % (total),",99.999,Not Specified %,1966
1.608,0.001329,6.645e-06,None kPa,N/A,15948,['C'],A,Not Described,"origin: commercial source,99.999 % (total),",99.999,Not Specified %,1966
1.628,0.001348,6.74e-06,None kPa,N/A,15948,['C'],A,Not Described,"origin: commercial source,99.999 % (total),",99.999,Not Specified %,1966
1.644,0.001366,6.83e-06,None kPa,N/A,15948,['C'],A,Not Described,"origin: commercial source,99.999 % (total),",99.999,Not Specified %,1966
1.753,0.001486,7.43e-06,None kPa,N/A,15948,['C'],A,Not Described,"origin: commercial source,99.999 % (total),",99.999,Not Specified %,1966
1.756,0.00149,7.45e-06,None kPa,N/A,15948,['C'],A,Not Described,"origin: commercial source,99.999 % (total),",99.999,Not Specified %,1966
1.809,0.001552,7.76e-06,None kPa,N/A,15948,['C'],A,Not Described,"origin: commercial source,99.999 % (total),",99.999,Not Specified %,1966
1.884,0.00164,8.2e-06,None kPa,N/A,15948,['C'],A,Not Described,"origin: commercial source,99.999 % (total),",99.999,Not Specified %,1966
1.921,0.001684,8.42e-06,None kPa,N/A,15948,['C'],A,Not Described,"origin: commercial source,99.999 % (total),",99.999,Not Specified %,1966
1.949,0.001716,8.58e-06,None kPa,N/A,15948,['C'],A,Not Described,"origin: commercial source,99.999 % (total),",99.999,Not Specified %,1966
1.985,0.001765,8.825e-06,None kPa,N/A,15948,['C'],A,Not Described,"origin: commercial source,99.999 % (total),",99.999,Not Specified %,1966
2.048,0.001845,9.225e-06,None kPa,N/A,15948,['C'],A,Not Described,"origin: commercial source,99.999 % (total),",99.999,Not Specified %,1966
2.107,0.001918,9.59e-06,None kPa,N/A,15948,['C'],A,Not Described,"origin: commercial source,99.999 % (total),",99.999,Not Specified %,1966
2.164,0.001998,9.99e-06,None kPa,N/A,15948,['C'],A,Not Described,"origin: commercial source,99.999 % (total),",99.999,Not Specified %,1966
2.22,0.002075,1.0375e-05,None kPa,N/A,15948,['C'],A,Not Described,"origin: commercial source,99.999 % (total),",99.999,Not Specified %,1966
2.336,0.002247,1.1235e-05,None kPa,N/A,15948,['C'],A,Not Described,"origin: commercial source,99.999 % (total),",99.999,Not Specified %,1966
2.518,0.002534,1.267e-05,None kPa,N/A,15948,['C'],A,Not Described,"origin: commercial source,99.999 % (total),",99.999,Not Specified %,1966
2.666,0.00278,1.39e-05,None kPa,N/A,15948,['C'],A,Not Described,"origin: commercial source,99.999 % (total),",99.999,Not Specified %,1966
2.796,0.003013,1.5065e-05,None kPa,N/A,15948,['C'],A,Not Described,"origin: commercial source,99.999 % (total),",99.999,Not Specified %,1966
2.941,0.003286,1.643e-05,None kPa,N/A,15948,['C'],A,Not Described,"origin: commercial source,99.999 % (total),",99.999,Not Specified %,1966
3.111,0.003629,1.8145e-05,None kPa,N/A,15948,['C'],A,Not Described,"origin: commercial source,99.999 % (total),",99.999,Not Specified %,1966
3.327,0.004104,2.052e-05,None kPa,N/A,15948,['C'],A,Not Described,"origin: commercial source,99.999 % (total),",99.999,Not Specified %,1966
3.513,0.004547,2.2735e-05,None kPa,N/A,15948,['C'],A,Not Described,"origin: commercial source,99.999 % (total),",99.999,Not Specified %,1966
3.687,0.004992,2.496e-05,None kPa,N/A,15948,['C'],A,Not Described,"origin: commercial source,99.999 % (total),",99.999,Not Specified %,1966
3.858,0.005464,2.732e-05,None kPa,N/A,15948,['C'],A,Not Described,"origin: commercial source,99.999 % (total),",99.999,Not Specified %,1966
4.071,0.006087,3.0435e-05,None kPa,N/A,15948,['C'],A,Not Described,"origin: commercial source,99.999 % (total),",99.999,Not Specified %,1966
4.335,0.006945,3.4725e-05,None kPa,N/A,15948,['C'],A,Not Described,"origin: commercial source,99.999 % (total),",99.999,Not Specified %,1966
4.64,0.008049,4.0245e-05,None kPa,N/A,15948,['C'],A,Not Described,"origin: commercial source,99.999 % (total),",99.999,Not Specified %,1966
4.922,0.009168,4.584e-05,None kPa,N/A,15948,['C'],A,Not Described,"origin: commercial source,99.999 % (total),",99.999,Not Specified %,1966
1.0,0.000771,3.855e-05,None kPa,N/A,16026,['C'],A,Vacuum adiabatic calorimetry,"origin: commercial source,99.9 weight % (total),estimated by the compiler",99.9,Weight %,1966
2.0,0.00184,9.2e-05,None kPa,N/A,16026,['C'],A,Vacuum adiabatic calorimetry,"origin: commercial source,99.9 weight % (total),estimated by the compiler",99.9,Weight %,1966
3.0,0.00351,0.0001755,None kPa,N/A,16026,['C'],A,Vacuum adiabatic calorimetry,"origin: commercial source,99.9 weight % (total),estimated by the compiler",99.9,Weight %,1966
4.0,0.00607,0.0003035,None kPa,N/A,16026,['C'],A,Vacuum adiabatic calorimetry,"origin: commercial source,99.9 weight % (total),estimated by the compiler",99.9,Weight %,1966
5.0,0.00986,0.000493,None kPa,N/A,16026,['C'],A,Vacuum adiabatic calorimetry,"origin: commercial source,99.9 weight % (total),estimated by the compiler",99.9,Weight %,1966
6.0,0.0152,0.00076,None kPa,N/A,16026,['C'],A,Vacuum adiabatic calorimetry,"origin: commercial source,99.9 weight % (total),estimated by the compiler",99.9,Weight %,1966
7.0,0.0224,0.00112,None kPa,N/A,16026,['C'],A,Vacuum adiabatic calorimetry,"origin: commercial source,99.9 weight % (total),estimated by the compiler",99.9,Weight %,1966
8.0,0.0318,0.00159,None kPa,N/A,16026,['C'],A,Vacuum adiabatic calorimetry,"origin: commercial source,99.9 weight % (total),estimated by the compiler",99.9,Weight %,1966
9.0,0.0437,0.002185,None kPa,N/A,16026,['C'],A,Vacuum adiabatic calorimetry,"origin: commercial source,99.9 weight % (total),estimated by the compiler",99.9,Weight %,1966
10.0,0.0583,0.002915,None kPa,N/A,16026,['C'],A,Vacuum adiabatic calorimetry,"origin: commercial source,99.9 weight % (total),estimated by the compiler",99.9,Weight %,1966
11.0,0.0762,0.00381,None kPa,N/A,16026,['C'],A,Vacuum adiabatic calorimetry,"origin: commercial source,99.9 weight % (total),estimated by the compiler",99.9,Weight %,1966
12.0,0.098,0.0049,None kPa,N/A,16026,['C'],A,Vacuum adiabatic calorimetry,"origin: commercial source,99.9 weight % (total),estimated by the compiler",99.9,Weight %,1966
13.0,0.124,0.0062,None kPa,N/A,16026,['C'],A,Vacuum adiabatic calorimetry,"origin: commercial source,99.9 weight % (total),estimated by the compiler",99.9,Weight %,1966
14.0,0.155,0.00775,None kPa,N/A,16026,['C'],A,Vacuum adiabatic calorimetry,"origin: commercial source,99.9 weight % (total),estimated by the compiler",99.9,Weight %,1966
15.0,0.191,0.00955,None kPa,N/A,16026,['C'],A,Vacuum adiabatic calorimetry,"origin: commercial source,99.9 weight % (total),estimated by the compiler",99.9,Weight %,1966
16.0,0.233,0.01165,None kPa,N/A,16026,['C'],A,Vacuum adiabatic calorimetry,"origin: commercial source,99.9 weight % (total),estimated by the compiler",99.9,Weight %,1966
17.0,0.282,0.0141,None kPa,N/A,16026,['C'],A,Vacuum adiabatic calorimetry,"origin: commercial source,99.9 weight % (total),estimated by the compiler",99.9,Weight %,1966
18.0,0.338,0.0169,None kPa,N/A,16026,['C'],A,Vacuum adiabatic calorimetry,"origin: commercial source,99.9 weight % (total),estimated by the compiler",99.9,Weight %,1966
19.0,0.402,0.0201,None kPa,N/A,16026,['C'],A,Vacuum adiabatic calorimetry,"origin: commercial source,99.9 weight % (total),estimated by the compiler",99.9,Weight %,1966
20.0,0.475,0.02375,None kPa,N/A,16026,['C'],A,Vacuum adiabatic calorimetry,"origin: commercial source,99.9 weight % (total),estimated by the compiler",99.9,Weight %,1966
21.0,0.557,0.02785,None kPa,N/A,16026,['C'],A,Vacuum adiabatic calorimetry,"origin: commercial source,99.9 weight % (total),estimated by the compiler",99.9,Weight %,1966
22.0,0.65,0.0325,None kPa,N/A,16026,['C'],A,Vacuum adiabatic calorimetry,"origin: commercial source,99.9 weight % (total),estimated by the compiler",99.9,Weight %,1966
23.0,0.752,0.0376,None kPa,N/A,16026,['C'],A,Vacuum adiabatic calorimetry,"origin: commercial source,99.9 weight % (total),estimated by the compiler",99.9,Weight %,1966
24.0,0.865,0.04325,None kPa,N/A,16026,['C'],A,Vacuum adiabatic calorimetry,"origin: commercial source,99.9 weight % (total),estimated by the compiler",99.9,Weight %,1966
25.0,0.988,0.0494,None kPa,N/A,16026,['C'],A,Vacuum adiabatic calorimetry,"origin: commercial source,99.9 weight % (total),estimated by the compiler",99.9,Weight %,1966
26.0,1.12,0.056,None kPa,N/A,16026,['C'],A,Vacuum adiabatic calorimetry,"origin: commercial source,99.9 weight % (total),estimated by the compiler",99.9,Weight %,1966
27.0,1.27,0.0635,None kPa,N/A,16026,['C'],A,Vacuum adiabatic calorimetry,"origin: commercial source,99.9 weight % (total),estimated by the compiler",99.9,Weight %,1966
28.0,1.42,0.071,None kPa,N/A,16026,['C'],A,Vacuum adiabatic calorimetry,"origin: commercial source,99.9 weight % (total),estimated by the compiler",99.9,Weight %,1966
29.0,1.59,0.0795,None kPa,N/A,16026,['C'],A,Vacuum adiabatic calorimetry,"origin: commercial source,99.9 weight % (total),estimated by the compiler",99.9,Weight %,1966
30.0,1.77,0.0885,None kPa,N/A,16026,['C'],A,Vacuum adiabatic calorimetry,"origin: commercial source,99.9 weight % (total),estimated by the compiler",99.9,Weight %,1966
1.6,0.001315,2.63e-05,None kPa,N/A,16549,['C'],A,Vacuum adiabatic calorimetry,"origin: commercial source,99.999 % (total),",99.999,Not Specified %,1966
1.7,0.001425,2.85e-05,None kPa,N/A,16549,['C'],A,Vacuum adiabatic calorimetry,"origin: commercial source,99.999 % (total),",99.999,Not Specified %,1966
1.8,0.001539,3.078e-05,None kPa,N/A,16549,['C'],A,Vacuum adiabatic calorimetry,"origin: commercial source,99.999 % (total),",99.999,Not Specified %,1966
1.9,0.001659,3.318e-05,None kPa,N/A,16549,['C'],A,Vacuum adiabatic calorimetry,"origin: commercial source,99.999 % (total),",99.999,Not Specified %,1966
2.0,0.001784,3.568e-05,None kPa,N/A,16549,['C'],A,Vacuum adiabatic calorimetry,"origin: commercial source,99.999 % (total),",99.999,Not Specified %,1966
2.1,0.001915,3.83e-05,None kPa,N/A,16549,['C'],A,Vacuum adiabatic calorimetry,"origin: commercial source,99.999 % (total),",99.999,Not Specified %,1966
2.2,0.002052,4.104e-05,None kPa,N/A,16549,['C'],A,Vacuum adiabatic calorimetry,"origin: commercial source,99.999 % (total),",99.999,Not Specified %,1966
2.3,0.002195,4.39e-05,None kPa,N/A,16549,['C'],A,Vacuum adiabatic calorimetry,"origin: commercial source,99.999 % (total),",99.999,Not Specified %,1966
2.4,0.002346,4.692e-05,None kPa,N/A,16549,['C'],A,Vacuum adiabatic calorimetry,"origin: commercial source,99.999 % (total),",99.999,Not Specified %,1966
2.5,0.002503,5.006e-05,None kPa,N/A,16549,['C'],A,Vacuum adiabatic calorimetry,"origin: commercial source,99.999 % (total),",99.999,Not Specified %,1966
2.6,0.002667,5.334e-05,None kPa,N/A,16549,['C'],A,Vacuum adiabatic calorimetry,"origin: commercial source,99.999 % (total),",99.999,Not Specified %,1966
2.7,0.002839,5.678e-05,None kPa,N/A,16549,['C'],A,Vacuum adiabatic calorimetry,"origin: commercial source,99.999 % (total),",99.999,Not Specified %,1966
2.8,0.003019,6.038e-05,None kPa,N/A,16549,['C'],A,Vacuum adiabatic calorimetry,"origin: commercial source,99.999 % (total),",99.999,Not Specified %,1966
2.9,0.003207,6.414e-05,None kPa,N/A,16549,['C'],A,Vacuum adiabatic calorimetry,"origin: commercial source,99.999 % (total),",99.999,Not Specified %,1966
3.0,0.003404,6.808e-05,None kPa,N/A,16549,['C'],A,Vacuum adiabatic calorimetry,"origin: commercial source,99.999 % (total),",99.999,Not Specified %,1966
3.1,0.003609,7.218e-05,None kPa,N/A,16549,['C'],A,Vacuum adiabatic calorimetry,"origin: commercial source,99.999 % (total),",99.999,Not Specified %,1966
3.2,0.003823,7.646e-05,None kPa,N/A,16549,['C'],A,Vacuum adiabatic calorimetry,"origin: commercial source,99.999 % (total),",99.999,Not Specified %,1966
3.3,0.004046,8.092e-05,None kPa,N/A,16549,['C'],A,Vacuum adiabatic calorimetry,"origin: commercial source,99.999 % (total),",99.999,Not Specified %,1966
3.4,0.004279,8.558e-05,None kPa,N/A,16549,['C'],A,Vacuum adiabatic calorimetry,"origin: commercial source,99.999 % (total),",99.999,Not Specified %,1966
3.5,0.004522,9.044e-05,None kPa,N/A,16549,['C'],A,Vacuum adiabatic calorimetry,"origin: commercial source,99.999 % (total),",99.999,Not Specified %,1966
3.6,0.004776,9.552e-05,None kPa,N/A,16549,['C'],A,Vacuum adiabatic calorimetry,"origin: commercial source,99.999 % (total),",99.999,Not Specified %,1966
3.7,0.005039,0.00010078,None kPa,N/A,16549,['C'],A,Vacuum adiabatic calorimetry,"origin: commercial source,99.999 % (total),",99.999,Not Specified %,1966
3.8,0.005314,0.00010628,None kPa,N/A,16549,['C'],A,Vacuum adiabatic calorimetry,"origin: commercial source,99.999 % (total),",99.999,Not Specified %,1966
3.9,0.005599,0.00011198,None kPa,N/A,16549,['C'],A,Vacuum adiabatic calorimetry,"origin: commercial source,99.999 % (total),",99.999,Not Specified %,1966
4.0,0.005896,0.00011792,None kPa,N/A,16549,['C'],A,Vacuum adiabatic calorimetry,"origin: commercial source,99.999 % (total),",99.999,Not Specified %,1966
4.1,0.006204,0.00012408,None kPa,N/A,16549,['C'],A,Vacuum adiabatic calorimetry,"origin: commercial source,99.999 % (total),",99.999,Not Specified %,1966
4.2,0.006525,0.0001305,None kPa,N/A,16549,['C'],A,Vacuum adiabatic calorimetry,"origin: commercial source,99.999 % (total),",99.999,Not Specified %,1966
1.467,0.001165,2.33e-06,None kPa,N/A,17134,['C'],A,Calorimetry,"origin: commercial source,99.9958253 weight % (total),estimated by the compiler,rod",99.9958253,Weight %,1967
1.618,0.001319,2.638e-06,None kPa,N/A,17134,['C'],A,Calorimetry,"origin: commercial source,99.9958253 weight % (total),estimated by the compiler,rod",99.9958253,Weight %,1967
1.802,0.001523,3.046e-06,None kPa,N/A,17134,['C'],A,Calorimetry,"origin: commercial source,99.9958253 weight % (total),estimated by the compiler,rod",99.9958253,Weight %,1967
