Repository: amr8004/PureElementPRL

# Pure Element Thermodynamic modeling with 3rd generation CALPHAD models for multiple elements

## Description
Jupyter notebook for modeling pure elements with selected models via python tools pycalphad and ESPEI

## Running Tutorial
Creating a codespace should immediately open the desired notebook. Just change the element as desired (non-case sensitive) and set what SGTE structure (FCC_A1, BCC_A2, etc.) you would like to compare against.

## Further Resources

## Citation

File: CpCSV/Mo_CP_data.csv (part 11 of 12)
Temperature: K,Heat capacity at constant pressure Cp: J/K/mol,Uncertainty,Pressure,Ref Temp,Data Set ID,State,Representation,Method,Description,Purity,Purity Units,Year
618.116,26.362,0.26362,None kPa,N/A,24059,['C'],A,Small (less than 1 g) adiabatic calorimetry,"origin: commercial source,99.94 weight % (total),stated by supplier,chunk",99.94,Weight %,1982
639.613,26.229,0.26229,None kPa,N/A,24059,['C'],A,Small (less than 1 g) adiabatic calorimetry,"origin: commercial source,99.94 weight % (total),stated by supplier,chunk",99.94,Weight %,1982
649.561,26.985,0.26985,None kPa,N/A,24059,['C'],A,Small (less than 1 g) adiabatic calorimetry,"origin: commercial source,99.94 weight % (total),stated by supplier,chunk",99.94,Weight %,1982
659.488,26.85,0.2685,None kPa,N/A,24059,['C'],A,Small (less than 1 g) adiabatic calorimetry,"origin: commercial source,99.94 weight % (total),stated by supplier,chunk",99.94,Weight %,1982
669.417,26.515,0.26515,None kPa,N/A,24059,['C'],A,Small (less than 1 g) adiabatic calorimetry,"origin: commercial source,99.94 weight % (total),stated by supplier,chunk",99.94,Weight %,1982
679.442,26.782,0.26782,None kPa,N/A,24059,['C'],A,Small (less than 1 g) adiabatic calorimetry,"origin: commercial source,99.94 weight % (total),stated by supplier,chunk",99.94,Weight %,1982
689.413,26.738,0.26738,None kPa,N/A,24059,['C'],A,Small (less than 1 g) adiabatic calorimetry,"origin: commercial source,99.94 weight % (total),stated by supplier,chunk",99.94,Weight %,1982
699.371,26.308,0.26308,None kPa,N/A,24059,['C'],A,Small (less than 1 g) adiabatic calorimetry,"origin: commercial source,99.94 weight % (total),stated by supplier,chunk",99.94,Weight %,1982
306.613,23.961,0.23961,101.325 kPa,N/A,24060,['C'],A,Small (less than 1 g) adiabatic calorimetry,"origin: commercial source,99.94 weight % (total),stated by supplier,chunk",99.94,Weight %,1982
318.068,24.243,0.24243,None kPa,N/A,24060,['C'],A,Small (less than 1 g) adiabatic calorimetry,"origin: commercial source,99.94 weight % (total),stated by supplier,chunk",99.94,Weight %,1982
328.99,24.395,0.24395,None kPa,N/A,24060,['C'],A,Small (less than 1 g) adiabatic calorimetry,"origin: commercial source,99.94 weight % (total),stated by supplier,chunk",99.94,Weight %,1982
339.792,24.714,0.24714,None kPa,N/A,24060,['C'],A,Small (less than 1 g) adiabatic calorimetry,"origin: commercial source,99.94 weight % (total),stated by supplier,chunk",99.94,Weight %,1982
350.488,24.621,0.24621,None kPa,N/A,24060,['C'],A,Small (less than 1 g) adiabatic calorimetry,"origin: commercial source,99.94 weight % (total),stated by supplier,chunk",99.94,Weight %,1982
361.083,24.71,0.2471,None kPa,N/A,24060,['C'],A,Small (less than 1 g) adiabatic calorimetry,"origin: commercial source,99.94 weight % (total),stated by supplier,chunk",99.94,Weight %,1982
371.599,24.82,0.2482,None kPa,N/A,24060,['C'],A,Small (less than 1 g) adiabatic calorimetry,"origin: commercial source,99.94 weight % (total),stated by supplier,chunk",99.94,Weight %,1982
381.987,24.918,0.24918,None kPa,N/A,24060,['C'],A,Small (less than 1 g) adiabatic calorimetry,"origin: commercial source,99.94 weight % (total),stated by supplier,chunk",99.94,Weight %,1982
392.442,25.0,0.25,None kPa,N/A,24060,['C'],A,Small (less than 1 g) adiabatic calorimetry,"origin: commercial source,99.94 weight % (total),stated by supplier,chunk",99.94,Weight %,1982
402.826,25.18,0.2518,None kPa,N/A,24060,['C'],A,Small (less than 1 g) adiabatic calorimetry,"origin: commercial source,99.94 weight % (total),stated by supplier,chunk",99.94,Weight %,1982
413.141,25.282,0.25282,None kPa,N/A,24060,['C'],A,Small (less than 1 g) adiabatic calorimetry,"origin: commercial source,99.94 weight % (total),stated by supplier,chunk",99.94,Weight %,1982
423.41,25.303,0.25303,None kPa,N/A,24060,['C'],A,Small (less than 1 g) adiabatic calorimetry,"origin: commercial source,99.94 weight % (total),stated by supplier,chunk",99.94,Weight %,1982
433.64,25.561,0.25561,None kPa,N/A,24060,['C'],A,Small (less than 1 g) adiabatic calorimetry,"origin: commercial source,99.94 weight % (total),stated by supplier,chunk",99.94,Weight %,1982
443.831,25.569,0.25569,None kPa,N/A,24060,['C'],A,Small (less than 1 g) adiabatic calorimetry,"origin: commercial source,99.94 weight % (total),stated by supplier,chunk",99.94,Weight %,1982
453.985,25.769,0.25769,None kPa,N/A,24060,['C'],A,Small (less than 1 g) adiabatic calorimetry,"origin: commercial source,99.94 weight % (total),stated by supplier,chunk",99.94,Weight %,1982
474.219,25.85,0.2585,None kPa,N/A,24060,['C'],A,Small (less than 1 g) adiabatic calorimetry,"origin: commercial source,99.94 weight % (total),stated by supplier,chunk",99.94,Weight %,1982
484.29,25.862,0.25862,None kPa,N/A,24060,['C'],A,Small (less than 1 g) adiabatic calorimetry,"origin: commercial source,99.94 weight % (total),stated by supplier,chunk",99.94,Weight %,1982
494.335,25.983,0.25983,None kPa,N/A,24060,['C'],A,Small (less than 1 g) adiabatic calorimetry,"origin: commercial source,99.94 weight % (total),stated by supplier,chunk",99.94,Weight %,1982
504.384,25.94,0.2594,None kPa,N/A,24060,['C'],A,Small (less than 1 g) adiabatic calorimetry,"origin: commercial source,99.94 weight % (total),stated by supplier,chunk",99.94,Weight %,1982
514.37,25.999,0.25999,None kPa,N/A,24060,['C'],A,Small (less than 1 g) adiabatic calorimetry,"origin: commercial source,99.94 weight % (total),stated by supplier,chunk",99.94,Weight %,1982
524.381,26.087,0.26087,None kPa,N/A,24060,['C'],A,Small (less than 1 g) adiabatic calorimetry,"origin: commercial source,99.94 weight % (total),stated by supplier,chunk",99.94,Weight %,1982
534.41,26.229,0.26229,None kPa,N/A,24060,['C'],A,Small (less than 1 g) adiabatic calorimetry,"origin: commercial source,99.94 weight % (total),stated by supplier,chunk",99.94,Weight %,1982
554.259,26.479,0.26479,None kPa,N/A,24060,['C'],A,Small (less than 1 g) adiabatic calorimetry,"origin: commercial source,99.94 weight % (total),stated by supplier,chunk",99.94,Weight %,1982
584.917,26.736,0.26736,None kPa,N/A,24060,['C'],A,Small (less than 1 g) adiabatic calorimetry,"origin: commercial source,99.94 weight % (total),stated by supplier,chunk",99.94,Weight %,1982
595.037,26.805,0.26805,None kPa,N/A,24060,['C'],A,Small (less than 1 g) adiabatic calorimetry,"origin: commercial source,99.94 weight % (total),stated by supplier,chunk",99.94,Weight %,1982
605.115,26.943,0.26943,None kPa,N/A,24060,['C'],A,Small (less than 1 g) adiabatic calorimetry,"origin: commercial source,99.94 weight % (total),stated by supplier,chunk",99.94,Weight %,1982
615.182,26.85,0.2685,None kPa,N/A,24060,['C'],A,Small (less than 1 g) adiabatic calorimetry,"origin: commercial source,99.94 weight % (total),stated by supplier,chunk",99.94,Weight %,1982
645.085,27.079,0.27079,None kPa,N/A,24060,['C'],A,Small (less than 1 g) adiabatic calorimetry,"origin: commercial source,99.94 weight % (total),stated by supplier,chunk",99.94,Weight %,1982
655.036,27.062,0.27062,None kPa,N/A,24060,['C'],A,Small (less than 1 g) adiabatic calorimetry,"origin: commercial source,99.94 weight % (total),stated by supplier,chunk",99.94,Weight %,1982
664.981,26.845,0.26845,None kPa,N/A,24060,['C'],A,Small (less than 1 g) adiabatic calorimetry,"origin: commercial source,99.94 weight % (total),stated by supplier,chunk",99.94,Weight %,1982
1500.0,31.764,0.95292,1.33322e-05 kPa,N/A,24148,['C'],A,Resistive pulse heating - millisecond,"origin: commercial source,99.95 weight % (total),mass spectrometry,rod",99.95,Weight %,1983
1550.0,32.091,0.96273,None kPa,N/A,24148,['C'],A,Resistive pulse heating - millisecond,"origin: commercial source,99.95 weight % (total),mass spectrometry,rod",99.95,Weight %,1983
1600.0,32.517,0.97551,None kPa,N/A,24148,['C'],A,Resistive pulse heating - millisecond,"origin: commercial source,99.95 weight % (total),mass spectrometry,rod",99.95,Weight %,1983
1650.0,33.021,0.99063,None kPa,N/A,24148,['C'],A,Resistive pulse heating - millisecond,"origin: commercial source,99.95 weight % (total),mass spectrometry,rod",99.95,Weight %,1983
1650.0,32.889,0.98667,None kPa,N/A,24148,['C'],A,Resistive pulse heating - millisecond,"origin: commercial source,99.95 weight % (total),mass spectrometry,rod",99.95,Weight %,1983
1700.0,33.467,1.00401,None kPa,N/A,24148,['C'],A,Resistive pulse heating - millisecond,"origin: commercial source,99.95 weight % (total),mass spectrometry,rod",99.95,Weight %,1983
1750.0,34.013,1.02039,None kPa,N/A,24148,['C'],A,Resistive pulse heating - millisecond,"origin: commercial source,99.95 weight % (total),mass spectrometry,rod",99.95,Weight %,1983
1800.0,34.532,1.03596,None kPa,N/A,24148,['C'],A,Resistive pulse heating - millisecond,"origin: commercial source,99.95 weight % (total),mass spectrometry,rod",99.95,Weight %,1983
1800.0,34.223,1.02669,None kPa,N/A,24148,['C'],A,Resistive pulse heating - millisecond,"origin: commercial source,99.95 weight % (total),mass spectrometry,rod",99.95,Weight %,1983
1850.0,34.784,1.04352,None kPa,N/A,24148,['C'],A,Resistive pulse heating - millisecond,"origin: commercial source,99.95 weight % (total),mass spectrometry,rod",99.95,Weight %,1983
1900.0,35.381,1.06143,None kPa,N/A,24148,['C'],A,Resistive pulse heating - millisecond,"origin: commercial source,99.95 weight % (total),mass spectrometry,rod",99.95,Weight %,1983
1950.0,36.008,1.08024,None kPa,N/A,24148,['C'],A,Resistive pulse heating - millisecond,"origin: commercial source,99.95 weight % (total),mass spectrometry,rod",99.95,Weight %,1983
2000.0,36.664,1.09992,None kPa,N/A,24148,['C'],A,Resistive pulse heating - millisecond,"origin: commercial source,99.95 weight % (total),mass spectrometry,rod",99.95,Weight %,1983
2000.0,36.25,1.0875,None kPa,N/A,24148,['C'],A,Resistive pulse heating - millisecond,"origin: commercial source,99.95 weight % (total),mass spectrometry,rod",99.95,Weight %,1983
2050.0,36.8,1.104,None kPa,N/A,24148,['C'],A,Resistive pulse heating - millisecond,"origin: commercial source,99.95 weight % (total),mass spectrometry,rod",99.95,Weight %,1983
2100.0,37.45,1.1235,None kPa,N/A,24148,['C'],A,Resistive pulse heating - millisecond,"origin: commercial source,99.95 weight % (total),mass spectrometry,rod",99.95,Weight %,1983
2150.0,38.099,1.14297,None kPa,N/A,24148,['C'],A,Resistive pulse heating - millisecond,"origin: commercial source,99.95 weight % (total),mass spectrometry,rod",99.95,Weight %,1983
2200.0,38.947,1.16841,None kPa,N/A,24148,['C'],A,Resistive pulse heating - millisecond,"origin: commercial source,99.95 weight % (total),mass spectrometry,rod",99.95,Weight %,1983
2250.0,39.746,1.19238,None kPa,N/A,24148,['C'],A,Resistive pulse heating - millisecond,"origin: commercial source,99.95 weight % (total),mass spectrometry,rod",99.95,Weight %,1983
2250.0,39.515,1.18545,None kPa,N/A,24148,['C'],A,Resistive pulse heating - millisecond,"origin: commercial source,99.95 weight % (total),mass spectrometry,rod",99.95,Weight %,1983
2300.0,40.254,1.20762,None kPa,N/A,24148,['C'],A,Resistive pulse heating - millisecond,"origin: commercial source,99.95 weight % (total),mass spectrometry,rod",99.95,Weight %,1983
2350.0,41.043,1.23129,None kPa,N/A,24148,['C'],A,Resistive pulse heating - millisecond,"origin: commercial source,99.95 weight % (total),mass spectrometry,rod",99.95,Weight %,1983
2400.0,41.889,1.25667,None kPa,N/A,24148,['C'],A,Resistive pulse heating - millisecond,"origin: commercial source,99.95 weight % (total),mass spectrometry,rod",99.95,Weight %,1983
2450.0,42.795,1.28385,None kPa,N/A,24148,['C'],A,Resistive pulse heating - millisecond,"origin: commercial source,99.95 weight % (total),mass spectrometry,rod",99.95,Weight %,1983
2500.0,43.769,1.31307,None kPa,N/A,24148,['C'],A,Resistive pulse heating - millisecond,"origin: commercial source,99.95 weight % (total),mass spectrometry,rod",99.95,Weight %,1983
2550.0,44.819,1.34457,None kPa,N/A,24148,['C'],A,Resistive pulse heating - millisecond,"origin: commercial source,99.95 weight % (total),mass spectrometry,rod",99.95,Weight %,1983
2600.0,45.958,1.37874,None kPa,N/A,24148,['C'],A,Resistive pulse heating - millisecond,"origin: commercial source,99.95 weight % (total),mass spectrometry,rod",99.95,Weight %,1983
2650.0,47.198,1.41594,None kPa,N/A,24148,['C'],A,Resistive pulse heating - millisecond,"origin: commercial source,99.95 weight % (total),mass spectrometry,rod",99.95,Weight %,1983
1500.0,31.452,0.94356,1.33322e-05 kPa,N/A,24149,['C'],A,Resistive pulse heating - millisecond,"origin: commercial source,99.95 weight % (total),mass spectrometry,rod",99.95,Weight %,1983
1550.0,32.095,0.96285,None kPa,N/A,24149,['C'],A,Resistive pulse heating - millisecond,"origin: commercial source,99.95 weight % (total),mass spectrometry,rod",99.95,Weight %,1983
1600.0,32.752,0.98256,None kPa,N/A,24149,['C'],A,Resistive pulse heating - millisecond,"origin: commercial source,99.95 weight % (total),mass spectrometry,rod",99.95,Weight %,1983
1650.0,33.381,1.00143,None kPa,N/A,24149,['C'],A,Resistive pulse heating - millisecond,"origin: commercial source,99.95 weight % (total),mass spectrometry,rod",99.95,Weight %,1983
1650.0,32.997,0.98991,None kPa,N/A,24149,['C'],A,Resistive pulse heating - millisecond,"origin: commercial source,99.95 weight % (total),mass spectrometry,rod",99.95,Weight %,1983
1700.0,33.457,1.00371,None kPa,N/A,24149,['C'],A,Resistive pulse heating - millisecond,"origin: commercial source,99.95 weight % (total),mass spectrometry,rod",99.95,Weight %,1983
1750.0,33.962,1.01886,None kPa,N/A,24149,['C'],A,Resistive pulse heating - millisecond,"origin: commercial source,99.95 weight % (total),mass spectrometry,rod",99.95,Weight %,1983
1800.0,34.514,1.03542,None kPa,N/A,24149,['C'],A,Resistive pulse heating - millisecond,"origin: commercial source,99.95 weight % (total),mass spectrometry,rod",99.95,Weight %,1983
1800.0,34.35,1.0305,None kPa,N/A,24149,['C'],A,Resistive pulse heating - millisecond,"origin: commercial source,99.95 weight % (total),mass spectrometry,rod",99.95,Weight %,1983
1850.0,34.877,1.04631,None kPa,N/A,24149,['C'],A,Resistive pulse heating - millisecond,"origin: commercial source,99.95 weight % (total),mass spectrometry,rod",99.95,Weight %,1983
1900.0,35.438,1.06314,None kPa,N/A,24149,['C'],A,Resistive pulse heating - millisecond,"origin: commercial source,99.95 weight % (total),mass spectrometry,rod",99.95,Weight %,1983
1950.0,36.038,1.08114,None kPa,N/A,24149,['C'],A,Resistive pulse heating - millisecond,"origin: commercial source,99.95 weight % (total),mass spectrometry,rod",99.95,Weight %,1983
2000.0,36.682,1.10046,None kPa,N/A,24149,['C'],A,Resistive pulse heating - millisecond,"origin: commercial source,99.95 weight % (total),mass spectrometry,rod",99.95,Weight %,1983
2000.0,36.331,1.08993,None kPa,N/A,24149,['C'],A,Resistive pulse heating - millisecond,"origin: commercial source,99.95 weight % (total),mass spectrometry,rod",99.95,Weight %,1983
2050.0,37.004,1.11012,None kPa,N/A,24149,['C'],A,Resistive pulse heating - millisecond,"origin: commercial source,99.95 weight % (total),mass spectrometry,rod",99.95,Weight %,1983
2100.0,37.673,1.13019,None kPa,N/A,24149,['C'],A,Resistive pulse heating - millisecond,"origin: commercial source,99.95 weight % (total),mass spectrometry,rod",99.95,Weight %,1983
2150.0,38.353,1.15059,None kPa,N/A,24149,['C'],A,Resistive pulse heating - millisecond,"origin: commercial source,99.95 weight % (total),mass spectrometry,rod",99.95,Weight %,1983
2200.0,39.059,1.17177,None kPa,N/A,24149,['C'],A,Resistive pulse heating - millisecond,"origin: commercial source,99.95 weight % (total),mass spectrometry,rod",99.95,Weight %,1983
2250.0,39.808,1.19424,None kPa,N/A,24149,['C'],A,Resistive pulse heating - millisecond,"origin: commercial source,99.95 weight % (total),mass spectrometry,rod",99.95,Weight %,1983
2250.0,39.467,1.18401,None kPa,N/A,24149,['C'],A,Resistive pulse heating - millisecond,"origin: commercial source,99.95 weight % (total),mass spectrometry,rod",99.95,Weight %,1983
2300.0,40.237,1.20711,None kPa,N/A,24149,['C'],A,Resistive pulse heating - millisecond,"origin: commercial source,99.95 weight % (total),mass spectrometry,rod",99.95,Weight %,1983
2350.0,41.054,1.23162,None kPa,N/A,24149,['C'],A,Resistive pulse heating - millisecond,"origin: commercial source,99.95 weight % (total),mass spectrometry,rod",99.95,Weight %,1983
2400.0,41.922,1.25766,None kPa,N/A,24149,['C'],A,Resistive pulse heating - millisecond,"origin: commercial source,99.95 weight % (total),mass spectrometry,rod",99.95,Weight %,1983
2450.0,42.847,1.28541,None kPa,N/A,24149,['C'],A,Resistive pulse heating - millisecond,"origin: commercial source,99.95 weight % (total),mass spectrometry,rod",99.95,Weight %,1983
2500.0,43.839,1.31517,None kPa,N/A,24149,['C'],A,Resistive pulse heating - millisecond,"origin: commercial source,99.95 weight % (total),mass spectrometry,rod",99.95,Weight %,1983
2550.0,44.905,1.34715,None kPa,N/A,24149,['C'],A,Resistive pulse heating - millisecond,"origin: commercial source,99.95 weight % (total),mass spectrometry,rod",99.95,Weight %,1983
2600.0,46.059,1.38177,None kPa,N/A,24149,['C'],A,Resistive pulse heating - millisecond,"origin: commercial source,99.95 weight % (total),mass spectrometry,rod",99.95,Weight %,1983
2650.0,47.315,1.41945,None kPa,N/A,24149,['C'],A,Resistive pulse heating - millisecond,"origin: commercial source,99.95 weight % (total),mass spectrometry,rod",99.95,Weight %,1983
2250.0,39.83,1.1949,1.33322e-05 kPa,N/A,24150,['C'],A,Resistive pulse heating - millisecond,"origin: commercial source,99.95 weight % (total),mass spectrometry,rod",99.95,Weight %,1983
2300.0,40.579,1.21737,None kPa,N/A,24150,['C'],A,Resistive pulse heating - millisecond,"origin: commercial source,99.95 weight % (total),mass spectrometry,rod",99.95,Weight %,1983
2350.0,41.363,1.24089,None kPa,N/A,24150,['C'],A,Resistive pulse heating - millisecond,"origin: commercial source,99.95 weight % (total),mass spectrometry,rod",99.95,Weight %,1983
2400.0,42.191,1.26573,None kPa,N/A,24150,['C'],A,Resistive pulse heating - millisecond,"origin: commercial source,99.95 weight % (total),mass spectrometry,rod",99.95,Weight %,1983
2450.0,43.074,1.29222,None kPa,N/A,24150,['C'],A,Resistive pulse heating - millisecond,"origin: commercial source,99.95 weight % (total),mass spectrometry,rod",99.95,Weight %,1983
2500.0,44.024,1.32072,None kPa,N/A,24150,['C'],A,Resistive pulse heating - millisecond,"origin: commercial source,99.95 weight % (total),mass spectrometry,rod",99.95,Weight %,1983
2550.0,45.059,1.35177,None kPa,N/A,24150,['C'],A,Resistive pulse heating - millisecond,"origin: commercial source,99.95 weight % (total),mass spectrometry,rod",99.95,Weight %,1983
2600.0,46.198,1.38594,None kPa,N/A,24150,['C'],A,Resistive pulse heating - millisecond,"origin: commercial source,99.95 weight % (total),mass spectrometry,rod",99.95,Weight %,1983
2650.0,47.467,1.42401,None kPa,N/A,24150,['C'],A,Resistive pulse heating - millisecond,"origin: commercial source,99.95 weight % (total),mass spectrometry,rod",99.95,Weight %,1983
2250.0,39.786,1.19358,None kPa,N/A,24150,['C'],A,Resistive pulse heating - millisecond,"origin: commercial source,99.95 weight % (total),mass spectrometry,rod",99.95,Weight %,1983
2300.0,40.573,1.21719,None kPa,N/A,24150,['C'],A,Resistive pulse heating - millisecond,"origin: commercial source,99.95 weight % (total),mass spectrometry,rod",99.95,Weight %,1983
2350.0,41.391,1.24173,None kPa,N/A,24150,['C'],A,Resistive pulse heating - millisecond,"origin: commercial source,99.95 weight % (total),mass spectrometry,rod",99.95,Weight %,1983
2400.0,42.246,1.26738,None kPa,N/A,24150,['C'],A,Resistive pulse heating - millisecond,"origin: commercial source,99.95 weight % (total),mass spectrometry,rod",99.95,Weight %,1983
2450.0,43.149,1.29447,None kPa,N/A,24150,['C'],A,Resistive pulse heating - millisecond,"origin: commercial source,99.95 weight % (total),mass spectrometry,rod",99.95,Weight %,1983
2500.0,44.109,1.32327,None kPa,N/A,24150,['C'],A,Resistive pulse heating - millisecond,"origin: commercial source,99.95 weight % (total),mass spectrometry,rod",99.95,Weight %,1983
2550.0,45.139,1.35417,None kPa,N/A,24150,['C'],A,Resistive pulse heating - millisecond,"origin: commercial source,99.95 weight % (total),mass spectrometry,rod",99.95,Weight %,1983
2600.0,46.255,1.38765,None kPa,N/A,24150,['C'],A,Resistive pulse heating - millisecond,"origin: commercial source,99.95 weight % (total),mass spectrometry,rod",99.95,Weight %,1983
2650.0,47.476,1.42428,None kPa,N/A,24150,['C'],A,Resistive pulse heating - millisecond,"origin: commercial source,99.95 weight % (total),mass spectrometry,rod",99.95,Weight %,1983
2300.0,40.957,1.22871,None kPa,N/A,24150,['C'],A,Resistive pulse heating - millisecond,"origin: commercial source,99.95 weight % (total),mass spectrometry,rod",99.95,Weight %,1983
2350.0,41.563,1.24689,None kPa,N/A,24150,['C'],A,Resistive pulse heating - millisecond,"origin: commercial source,99.95 weight % (total),mass spectrometry,rod",99.95,Weight %,1983
2400.0,42.235,1.26705,None kPa,N/A,24150,['C'],A,Resistive pulse heating - millisecond,"origin: commercial source,99.95 weight % (total),mass spectrometry,rod",99.95,Weight %,1983
2450.0,42.983,1.28949,None kPa,N/A,24150,['C'],A,Resistive pulse heating - millisecond,"origin: commercial source,99.95 weight % (total),mass spectrometry,rod",99.95,Weight %,1983
2500.0,43.823,1.31469,None kPa,N/A,24150,['C'],A,Resistive pulse heating - millisecond,"origin: commercial source,99.95 weight % (total),mass spectrometry,rod",99.95,Weight %,1983
2550.0,44.771,1.34313,None kPa,N/A,24150,['C'],A,Resistive pulse heating - millisecond,"origin: commercial source,99.95 weight % (total),mass spectrometry,rod",99.95,Weight %,1983
2600.0,45.85,1.3755,None kPa,N/A,24150,['C'],A,Resistive pulse heating - millisecond,"origin: commercial source,99.95 weight % (total),mass spectrometry,rod",99.95,Weight %,1983
2650.0,47.092,1.41276,None kPa,N/A,24150,['C'],A,Resistive pulse heating - millisecond,"origin: commercial source,99.95 weight % (total),mass spectrometry,rod",99.95,Weight %,1983
2700.0,48.536,1.45608,None kPa,N/A,24150,['C'],A,Resistive pulse heating - millisecond,"origin: commercial source,99.95 weight % (total),mass spectrometry,rod",99.95,Weight %,1983
2300.0,40.962,1.22886,None kPa,N/A,24150,['C'],A,Resistive pulse heating - millisecond,"origin: commercial source,99.95 weight % (total),mass spectrometry,rod",99.95,Weight %,1983
2350.0,41.569,1.24707,None kPa,N/A,24150,['C'],A,Resistive pulse heating - millisecond,"origin: commercial source,99.95 weight % (total),mass spectrometry,rod",99.95,Weight %,1983
2400.0,42.235,1.26705,None kPa,N/A,24150,['C'],A,Resistive pulse heating - millisecond,"origin: commercial source,99.95 weight % (total),mass spectrometry,rod",99.95,Weight %,1983
2450.0,42.97,1.2891,None kPa,N/A,24150,['C'],A,Resistive pulse heating - millisecond,"origin: commercial source,99.95 weight % (total),mass spectrometry,rod",99.95,Weight %,1983
2500.0,43.787,1.31361,None kPa,N/A,24150,['C'],A,Resistive pulse heating - millisecond,"origin: commercial source,99.95 weight % (total),mass spectrometry,rod",99.95,Weight %,1983
2550.0,44.701,1.34103,None kPa,N/A,24150,['C'],A,Resistive pulse heating - millisecond,"origin: commercial source,99.95 weight % (total),mass spectrometry,rod",99.95,Weight %,1983
2600.0,45.73,1.3719,None kPa,N/A,24150,['C'],A,Resistive pulse heating - millisecond,"origin: commercial source,99.95 weight % (total),mass spectrometry,rod",99.95,Weight %,1983
2650.0,46.9,1.407,None kPa,N/A,24150,['C'],A,Resistive pulse heating - millisecond,"origin: commercial source,99.95 weight % (total),mass spectrometry,rod",99.95,Weight %,1983
2700.0,48.243,1.44729,None kPa,N/A,24150,['C'],A,Resistive pulse heating - millisecond,"origin: commercial source,99.95 weight % (total),mass spectrometry,rod",99.95,Weight %,1983
2750.0,49.805,1.49415,None kPa,N/A,24150,['C'],A,Resistive pulse heating - millisecond,"origin: commercial source,99.95 weight % (total),mass spectrometry,rod",99.95,Weight %,1983
2800.0,51.53,1.5459,None kPa,N/A,24150,['C'],A,Resistive pulse heating - millisecond,"origin: commercial source,99.95 weight % (total),mass spectrometry,rod",99.95,Weight %,1983
1500.0,31.409,0.94227,1.33322e-05 kPa,N/A,24151,['C'],A,Resistive pulse heating - millisecond,"origin: commercial source,99.95 weight % (total),mass spectrometry,rod",99.95,Weight %,1983
1550.0,31.972,0.95916,None kPa,N/A,24151,['C'],A,Resistive pulse heating - millisecond,"origin: commercial source,99.95 weight % (total),mass spectrometry,rod",99.95,Weight %,1983
1600.0,32.538,0.97614,None kPa,N/A,24151,['C'],A,Resistive pulse heating - millisecond,"origin: commercial source,99.95 weight % (total),mass spectrometry,rod",99.95,Weight %,1983
1650.0,33.097,0.99291,None kPa,N/A,24151,['C'],A,Resistive pulse heating - millisecond,"origin: commercial source,99.95 weight % (total),mass spectrometry,rod",99.95,Weight %,1983
1650.0,32.644,0.97932,None kPa,N/A,24151,['C'],A,Resistive pulse heating - millisecond,"origin: commercial source,99.95 weight % (total),mass spectrometry,rod",99.95,Weight %,1983
1700.0,33.313,0.99939,None kPa,N/A,24151,['C'],A,Resistive pulse heating - millisecond,"origin: commercial source,99.95 weight % (total),mass spectrometry,rod",99.95,Weight %,1983
1750.0,33.908,1.01724,None kPa,N/A,24151,['C'],A,Resistive pulse heating - millisecond,"origin: commercial source,99.95 weight % (total),mass spectrometry,rod",99.95,Weight %,1983
1800.0,34.421,1.03263,None kPa,N/A,24151,['C'],A,Resistive pulse heating - millisecond,"origin: commercial source,99.95 weight % (total),mass spectrometry,rod",99.95,Weight %,1983
1800.0,34.166,1.02498,None kPa,N/A,24151,['C'],A,Resistive pulse heating - millisecond,"origin: commercial source,99.95 weight % (total),mass spectrometry,rod",99.95,Weight %,1983
1850.0,34.793,1.04379,None kPa,N/A,24151,['C'],A,Resistive pulse heating - millisecond,"origin: commercial source,99.95 weight % (total),mass spectrometry,rod",99.95,Weight %,1983
1900.0,35.4,1.062,None kPa,N/A,24151,['C'],A,Resistive pulse heating - millisecond,"origin: commercial source,99.95 weight % (total),mass spectrometry,rod",99.95,Weight %,1983
1950.0,35.987,1.07961,None kPa,N/A,24151,['C'],A,Resistive pulse heating - millisecond,"origin: commercial source,99.95 weight % (total),mass spectrometry,rod",99.95,Weight %,1983
2000.0,36.554,1.09662,None kPa,N/A,24151,['C'],A,Resistive pulse heating - millisecond,"origin: commercial source,99.95 weight % (total),mass spectrometry,rod",99.95,Weight %,1983
2000.0,36.175,1.08525,None kPa,N/A,24151,['C'],A,Resistive pulse heating - millisecond,"origin: commercial source,99.95 weight % (total),mass spectrometry,rod",99.95,Weight %,1983
2050.0,36.892,1.10676,None kPa,N/A,24151,['C'],A,Resistive pulse heating - millisecond,"origin: commercial source,99.95 weight % (total),mass spectrometry,rod",99.95,Weight %,1983
2100.0,37.625,1.12875,None kPa,N/A,24151,['C'],A,Resistive pulse heating - millisecond,"origin: commercial source,99.95 weight % (total),mass spectrometry,rod",99.95,Weight %,1983
2150.0,38.376,1.15128,None kPa,N/A,24151,['C'],A,Resistive pulse heating - millisecond,"origin: commercial source,99.95 weight % (total),mass spectrometry,rod",99.95,Weight %,1983
2200.0,39.145,1.17435,None kPa,N/A,24151,['C'],A,Resistive pulse heating - millisecond,"origin: commercial source,99.95 weight % (total),mass spectrometry,rod",99.95,Weight %,1983
2250.0,39.934,1.19802,None kPa,N/A,24151,['C'],A,Resistive pulse heating - millisecond,"origin: commercial source,99.95 weight % (total),mass spectrometry,rod",99.95,Weight %,1983
2250.0,39.631,1.18893,None kPa,N/A,24151,['C'],A,Resistive pulse heating - millisecond,"origin: commercial source,99.95 weight % (total),mass spectrometry,rod",99.95,Weight %,1983
2300.0,40.281,1.20843,None kPa,N/A,24151,['C'],A,Resistive pulse heating - millisecond,"origin: commercial source,99.95 weight % (total),mass spectrometry,rod",99.95,Weight %,1983
2350.0,40.994,1.22982,None kPa,N/A,24151,['C'],A,Resistive pulse heating - millisecond,"origin: commercial source,99.95 weight % (total),mass spectrometry,rod",99.95,Weight %,1983
2400.0,41.781,1.25343,None kPa,N/A,24151,['C'],A,Resistive pulse heating - millisecond,"origin: commercial source,99.95 weight % (total),mass spectrometry,rod",99.95,Weight %,1983
2450.0,42.653,1.27959,None kPa,N/A,24151,['C'],A,Resistive pulse heating - millisecond,"origin: commercial source,99.95 weight % (total),mass spectrometry,rod",99.95,Weight %,1983
2500.0,43.626,1.30878,None kPa,N/A,24151,['C'],A,Resistive pulse heating - millisecond,"origin: commercial source,99.95 weight % (total),mass spectrometry,rod",99.95,Weight %,1983
2550.0,44.722,1.34166,None kPa,N/A,24151,['C'],A,Resistive pulse heating - millisecond,"origin: commercial source,99.95 weight % (total),mass spectrometry,rod",99.95,Weight %,1983
2600.0,45.965,1.37895,None kPa,N/A,24151,['C'],A,Resistive pulse heating - millisecond,"origin: commercial source,99.95 weight % (total),mass spectrometry,rod",99.95,Weight %,1983
2650.0,47.392,1.42176,None kPa,N/A,24151,['C'],A,Resistive pulse heating - millisecond,"origin: commercial source,99.95 weight % (total),mass spectrometry,rod",99.95,Weight %,1983
1500.0,31.992,0.95976,1.33322e-05 kPa,N/A,24152,['C'],A,Resistive pulse heating - millisecond,"origin: commercial source,99.95 weight % (total),mass spectrometry,rod",99.95,Weight %,1983
1550.0,32.275,0.96825,None kPa,N/A,24152,['C'],A,Resistive pulse heating - millisecond,"origin: commercial source,99.95 weight % (total),mass spectrometry,rod",99.95,Weight %,1983
1600.0,32.658,0.97974,None kPa,N/A,24152,['C'],A,Resistive pulse heating - millisecond,"origin: commercial source,99.95 weight % (total),mass spectrometry,rod",99.95,Weight %,1983
1650.0,33.14,0.9942,None kPa,N/A,24152,['C'],A,Resistive pulse heating - millisecond,"origin: commercial source,99.95 weight % (total),mass spectrometry,rod",99.95,Weight %,1983
1650.0,32.902,0.98706,None kPa,N/A,24152,['C'],A,Resistive pulse heating - millisecond,"origin: commercial source,99.95 weight % (total),mass spectrometry,rod",99.95,Weight %,1983
1700.0,33.406,1.00218,None kPa,N/A,24152,['C'],A,Resistive pulse heating - millisecond,"origin: commercial source,99.95 weight % (total),mass spectrometry,rod",99.95,Weight %,1983
1750.0,33.957,1.01871,None kPa,N/A,24152,['C'],A,Resistive pulse heating - millisecond,"origin: commercial source,99.95 weight % (total),mass spectrometry,rod",99.95,Weight %,1983
1800.0,34.553,1.03659,None kPa,N/A,24152,['C'],A,Resistive pulse heating - millisecond,"origin: commercial source,99.95 weight % (total),mass spectrometry,rod",99.95,Weight %,1983
1800.0,34.381,1.03143,None kPa,N/A,24152,['C'],A,Resistive pulse heating - millisecond,"origin: commercial source,99.95 weight % (total),mass spectrometry,rod",99.95,Weight %,1983
1850.0,34.863,1.04589,None kPa,N/A,24152,['C'],A,Resistive pulse heating - millisecond,"origin: commercial source,99.95 weight % (total),mass spectrometry,rod",99.95,Weight %,1983
1900.0,35.425,1.06275,None kPa,N/A,24152,['C'],A,Resistive pulse heating - millisecond,"origin: commercial source,99.95 weight % (total),mass spectrometry,rod",99.95,Weight %,1983
1950.0,36.076,1.08228,None kPa,N/A,24152,['C'],A,Resistive pulse heating - millisecond,"origin: commercial source,99.95 weight % (total),mass spectrometry,rod",99.95,Weight %,1983
2000.0,36.829,1.10487,None kPa,N/A,24152,['C'],A,Resistive pulse heating - millisecond,"origin: commercial source,99.95 weight % (total),mass spectrometry,rod",99.95,Weight %,1983
2000.0,36.501,1.09503,None kPa,N/A,24152,['C'],A,Resistive pulse heating - millisecond,"origin: commercial source,99.95 weight % (total),mass spectrometry,rod",99.95,Weight %,1983
2050.0,37.152,1.11456,None kPa,N/A,24152,['C'],A,Resistive pulse heating - millisecond,"origin: commercial source,99.95 weight % (total),mass spectrometry,rod",99.95,Weight %,1983
2100.0,37.842,1.13526,None kPa,N/A,24152,['C'],A,Resistive pulse heating - millisecond,"origin: commercial source,99.95 weight % (total),mass spectrometry,rod",99.95,Weight %,1983
2150.0,38.576,1.15728,None kPa,N/A,24152,['C'],A,Resistive pulse heating - millisecond,"origin: commercial source,99.95 weight % (total),mass spectrometry,rod",99.95,Weight %,1983
2200.0,39.361,1.18083,None kPa,N/A,24152,['C'],A,Resistive pulse heating - millisecond,"origin: commercial source,99.95 weight % (total),mass spectrometry,rod",99.95,Weight %,1983
2250.0,40.205,1.20615,None kPa,N/A,24152,['C'],A,Resistive pulse heating - millisecond,"origin: commercial source,99.95 weight % (total),mass spectrometry,rod",99.95,Weight %,1983
2250.0,39.844,1.19532,None kPa,N/A,24152,['C'],A,Resistive pulse heating - millisecond,"origin: commercial source,99.95 weight % (total),mass spectrometry,rod",99.95,Weight %,1983
2300.0,40.531,1.21593,None kPa,N/A,24152,['C'],A,Resistive pulse heating - millisecond,"origin: commercial source,99.95 weight % (total),mass spectrometry,rod",99.95,Weight %,1983
2350.0,41.269,1.23807,None kPa,N/A,24152,['C'],A,Resistive pulse heating - millisecond,"origin: commercial source,99.95 weight % (total),mass spectrometry,rod",99.95,Weight %,1983
2400.0,42.066,1.26198,None kPa,N/A,24152,['C'],A,Resistive pulse heating - millisecond,"origin: commercial source,99.95 weight % (total),mass spectrometry,rod",99.95,Weight %,1983
2450.0,42.932,1.28796,None kPa,N/A,24152,['C'],A,Resistive pulse heating - millisecond,"origin: commercial source,99.95 weight % (total),mass spectrometry,rod",99.95,Weight %,1983
2500.0,43.882,1.31646,None kPa,N/A,24152,['C'],A,Resistive pulse heating - millisecond,"origin: commercial source,99.95 weight % (total),mass spectrometry,rod",99.95,Weight %,1983
2550.0,44.931,1.34793,None kPa,N/A,24152,['C'],A,Resistive pulse heating - millisecond,"origin: commercial source,99.95 weight % (total),mass spectrometry,rod",99.95,Weight %,1983
2600.0,46.1,1.383,None kPa,N/A,24152,['C'],A,Resistive pulse heating - millisecond,"origin: commercial source,99.95 weight % (total),mass spectrometry,rod",99.95,Weight %,1983
2650.0,47.416,1.42248,None kPa,N/A,24152,['C'],A,Resistive pulse heating - millisecond,"origin: commercial source,99.95 weight % (total),mass spectrometry,rod",99.95,Weight %,1983
298.47,23.85,0.0239,None kPa,N/A,24226,['C'],A,Vacuum adiabatic calorimetry,"origin: commercial source,99.99 weight % (total),estimated by the compiler",99.99,Weight %,1983
299.43,23.87,0.0239,None kPa,N/A,24226,['C'],A,Vacuum adiabatic calorimetry,"origin: commercial source,99.99 weight % (total),estimated by the compiler",99.99,Weight %,1983
300.51,23.9,0.0239,None kPa,N/A,24226,['C'],A,Vacuum adiabatic calorimetry,"origin: commercial source,99.99 weight % (total),estimated by the compiler",99.99,Weight %,1983
301.57,23.95,0.024,None kPa,N/A,24226,['C'],A,Vacuum adiabatic calorimetry,"origin: commercial source,99.99 weight % (total),estimated by the compiler",99.99,Weight %,1983
302.61,23.93,0.0239,None kPa,N/A,24226,['C'],A,Vacuum adiabatic calorimetry,"origin: commercial source,99.99 weight % (total),estimated by the compiler",99.99,Weight %,1983
84.49,10.89,0.0109,None kPa,N/A,24226,['C'],A,Vacuum adiabatic calorimetry,"origin: commercial source,99.99 weight % (total),estimated by the compiler",99.99,Weight %,1983
84.95,10.99,0.011,None kPa,N/A,24226,['C'],A,Vacuum adiabatic calorimetry,"origin: commercial source,99.99 weight % (total),estimated by the compiler",99.99,Weight %,1983
85.4,11.06,0.0111,None kPa,N/A,24226,['C'],A,Vacuum adiabatic calorimetry,"origin: commercial source,99.99 weight % (total),estimated by the compiler",99.99,Weight %,1983
95.88,12.88,0.0129,None kPa,N/A,24226,['C'],A,Vacuum adiabatic calorimetry,"origin: commercial source,99.99 weight % (total),estimated by the compiler",99.99,Weight %,1983
100.6,13.63,0.0136,None kPa,N/A,24226,['C'],A,Vacuum adiabatic calorimetry,"origin: commercial source,99.99 weight % (total),estimated by the compiler",99.99,Weight %,1983
105.01,14.26,0.0143,None kPa,N/A,24226,['C'],A,Vacuum adiabatic calorimetry,"origin: commercial source,99.99 weight % (total),estimated by the compiler",99.99,Weight %,1983
122.45,16.41,0.0164,None kPa,N/A,24226,['C'],A,Vacuum adiabatic calorimetry,"origin: commercial source,99.99 weight % (total),estimated by the compiler",99.99,Weight %,1983
125.36,16.73,0.0167,None kPa,N/A,24226,['C'],A,Vacuum adiabatic calorimetry,"origin: commercial source,99.99 weight % (total),estimated by the compiler",99.99,Weight %,1983
146.61,18.67,0.0187,None kPa,N/A,24226,['C'],A,Vacuum adiabatic calorimetry,"origin: commercial source,99.99 weight % (total),estimated by the compiler",99.99,Weight %,1983
149.08,18.84,0.0188,None kPa,N/A,24226,['C'],A,Vacuum adiabatic calorimetry,"origin: commercial source,99.99 weight % (total),estimated by the compiler",99.99,Weight %,1983
171.91,20.29,0.0203,None kPa,N/A,24226,['C'],A,Vacuum adiabatic calorimetry,"origin: commercial source,99.99 weight % (total),estimated by the compiler",99.99,Weight %,1983
194.19,21.29,0.0213,None kPa,N/A,24226,['C'],A,Vacuum adiabatic calorimetry,"origin: commercial source,99.99 weight % (total),estimated by the compiler",99.99,Weight %,1983
216.12,22.07,0.0221,None kPa,N/A,24226,['C'],A,Vacuum adiabatic calorimetry,"origin: commercial source,99.99 weight % (total),estimated by the compiler",99.99,Weight %,1983
237.57,22.73,0.0227,None kPa,N/A,24226,['C'],A,Vacuum adiabatic calorimetry,"origin: commercial source,99.99 weight % (total),estimated by the compiler",99.99,Weight %,1983
260.2,23.24,0.0232,None kPa,N/A,24226,['C'],A,Vacuum adiabatic calorimetry,"origin: commercial source,99.99 weight % (total),estimated by the compiler",99.99,Weight %,1983
265.24,23.32,0.0233,None kPa,N/A,24226,['C'],A,Vacuum adiabatic calorimetry,"origin: commercial source,99.99 weight % (total),estimated by the compiler",99.99,Weight %,1983
270.46,23.42,0.0234,None kPa,N/A,24226,['C'],A,Vacuum adiabatic calorimetry,"origin: commercial source,99.99 weight % (total),estimated by the compiler",99.99,Weight %,1983
275.46,23.51,0.0235,None kPa,N/A,24226,['C'],A,Vacuum adiabatic calorimetry,"origin: commercial source,99.99 weight % (total),estimated by the compiler",99.99,Weight %,1983
279.84,23.57,0.0236,None kPa,N/A,24226,['C'],A,Vacuum adiabatic calorimetry,"origin: commercial source,99.99 weight % (total),estimated by the compiler",99.99,Weight %,1983
283.29,23.62,0.0236,None kPa,N/A,24226,['C'],A,Vacuum adiabatic calorimetry,"origin: commercial source,99.99 weight % (total),estimated by the compiler",99.99,Weight %,1983
285.34,23.66,0.0237,None kPa,N/A,24226,['C'],A,Vacuum adiabatic calorimetry,"origin: commercial source,99.99 weight % (total),estimated by the compiler",99.99,Weight %,1983
286.36,23.67,0.0237,None kPa,N/A,24226,['C'],A,Vacuum adiabatic calorimetry,"origin: commercial source,99.99 weight % (total),estimated by the compiler",99.99,Weight %,1983
54.69,4.692,0.0047,None kPa,N/A,24226,['C'],A,Vacuum adiabatic calorimetry,"origin: commercial source,99.99 weight % (total),estimated by the compiler",99.99,Weight %,1983
60.01,5.834,0.0058,None kPa,N/A,24226,['C'],A,Vacuum adiabatic calorimetry,"origin: commercial source,99.99 weight % (total),estimated by the compiler",99.99,Weight %,1983
66.12,7.17,0.0072,None kPa,N/A,24226,['C'],A,Vacuum adiabatic calorimetry,"origin: commercial source,99.99 weight % (total),estimated by the compiler",99.99,Weight %,1983
71.41,8.308,0.0083,None kPa,N/A,24226,['C'],A,Vacuum adiabatic calorimetry,"origin: commercial source,99.99 weight % (total),estimated by the compiler",99.99,Weight %,1983
76.16,9.292,0.0093,None kPa,N/A,24226,['C'],A,Vacuum adiabatic calorimetry,"origin: commercial source,99.99 weight % (total),estimated by the compiler",99.99,Weight %,1983
90.47,12.0,0.012,None kPa,N/A,24226,['C'],A,Vacuum adiabatic calorimetry,"origin: commercial source,99.99 weight % (total),estimated by the compiler",99.99,Weight %,1983
