Repository: amr8004/PureElementPRL

# Pure Element Thermodynamic modeling with 3rd generation CALPHAD models for multiple elements

## Description
Jupyter notebook for modeling pure elements with selected models via python tools pycalphad and ESPEI

## Running Tutorial
Creating a codespace should immediately open the desired notebook. Just change the element as desired (non-case sensitive) and set what SGTE structure (FCC_A1, BCC_A2, etc.) you would like to compare against.

## Further Resources

## Citation

File: CpCSV/Nb_CP_data.csv (part 11 of 13)
Temperature: K,Heat capacity at constant pressure Cp: J/K/mol,Uncertainty,Pressure,Ref Temp,Data Set ID,State,Representation,Method,Description,Purity,Purity Units,Year
3.28248,0.0115754,0.000347262,None kPa,N/A,23449,['C'],A,Vacuum adiabatic calorimetry,"origin: commercial source,99.94 % (total),,chunk",99.94,Not Specified %,1979
3.47029,0.0142192,0.000426576,None kPa,N/A,23449,['C'],A,Vacuum adiabatic calorimetry,"origin: commercial source,99.94 % (total),,chunk",99.94,Not Specified %,1979
3.54016,0.0152782,0.000458346,None kPa,N/A,23449,['C'],A,Vacuum adiabatic calorimetry,"origin: commercial source,99.94 % (total),,chunk",99.94,Not Specified %,1979
3.79215,0.0194863,0.000584589,None kPa,N/A,23449,['C'],A,Vacuum adiabatic calorimetry,"origin: commercial source,99.94 % (total),,chunk",99.94,Not Specified %,1979
3.85209,0.0206333,0.000618999,None kPa,N/A,23449,['C'],A,Vacuum adiabatic calorimetry,"origin: commercial source,99.94 % (total),,chunk",99.94,Not Specified %,1979
4.07792,0.0254311,0.000762933,None kPa,N/A,23449,['C'],A,Vacuum adiabatic calorimetry,"origin: commercial source,99.94 % (total),,chunk",99.94,Not Specified %,1979
4.21312,0.0285064,0.000855192,None kPa,N/A,23449,['C'],A,Vacuum adiabatic calorimetry,"origin: commercial source,99.94 % (total),,chunk",99.94,Not Specified %,1979
4.37671,0.0322288,0.000966864,None kPa,N/A,23449,['C'],A,Vacuum adiabatic calorimetry,"origin: commercial source,99.94 % (total),,chunk",99.94,Not Specified %,1979
4.51404,0.0358081,0.00107424,None kPa,N/A,23449,['C'],A,Vacuum adiabatic calorimetry,"origin: commercial source,99.94 % (total),,chunk",99.94,Not Specified %,1979
4.63752,0.0397496,0.00119249,None kPa,N/A,23449,['C'],A,Vacuum adiabatic calorimetry,"origin: commercial source,99.94 % (total),,chunk",99.94,Not Specified %,1979
4.7346,0.0430725,0.00129218,None kPa,N/A,23449,['C'],A,Vacuum adiabatic calorimetry,"origin: commercial source,99.94 % (total),,chunk",99.94,Not Specified %,1979
4.89873,0.0478748,0.00143624,None kPa,N/A,23449,['C'],A,Vacuum adiabatic calorimetry,"origin: commercial source,99.94 % (total),,chunk",99.94,Not Specified %,1979
5.00591,0.0515298,0.00154589,None kPa,N/A,23449,['C'],A,Vacuum adiabatic calorimetry,"origin: commercial source,99.94 % (total),,chunk",99.94,Not Specified %,1979
5.20868,0.0580288,0.00174086,None kPa,N/A,23449,['C'],A,Vacuum adiabatic calorimetry,"origin: commercial source,99.94 % (total),,chunk",99.94,Not Specified %,1979
5.29562,0.0615764,0.00184729,None kPa,N/A,23449,['C'],A,Vacuum adiabatic calorimetry,"origin: commercial source,99.94 % (total),,chunk",99.94,Not Specified %,1979
5.5259,0.0697192,0.00209158,None kPa,N/A,23449,['C'],A,Vacuum adiabatic calorimetry,"origin: commercial source,99.94 % (total),,chunk",99.94,Not Specified %,1979
5.61996,0.0731506,0.00219452,None kPa,N/A,23449,['C'],A,Vacuum adiabatic calorimetry,"origin: commercial source,99.94 % (total),,chunk",99.94,Not Specified %,1979
5.83978,0.0816757,0.00245027,None kPa,N/A,23449,['C'],A,Vacuum adiabatic calorimetry,"origin: commercial source,99.94 % (total),,chunk",99.94,Not Specified %,1979
5.91069,0.0859634,0.0025789,None kPa,N/A,23449,['C'],A,Vacuum adiabatic calorimetry,"origin: commercial source,99.94 % (total),,chunk",99.94,Not Specified %,1979
6.13031,0.0954097,0.00286229,None kPa,N/A,23449,['C'],A,Vacuum adiabatic calorimetry,"origin: commercial source,99.94 % (total),,chunk",99.94,Not Specified %,1979
6.23226,0.10013,0.0030039,None kPa,N/A,23449,['C'],A,Vacuum adiabatic calorimetry,"origin: commercial source,99.94 % (total),,chunk",99.94,Not Specified %,1979
6.45301,0.110861,0.00332582,None kPa,N/A,23449,['C'],A,Vacuum adiabatic calorimetry,"origin: commercial source,99.94 % (total),,chunk",99.94,Not Specified %,1979
6.58053,0.117728,0.00353185,None kPa,N/A,23449,['C'],A,Vacuum adiabatic calorimetry,"origin: commercial source,99.94 % (total),,chunk",99.94,Not Specified %,1979
6.83787,0.131354,0.00394063,None kPa,N/A,23449,['C'],A,Vacuum adiabatic calorimetry,"origin: commercial source,99.94 % (total),,chunk",99.94,Not Specified %,1979
7.04261,0.143489,0.00430467,None kPa,N/A,23449,['C'],A,Vacuum adiabatic calorimetry,"origin: commercial source,99.94 % (total),,chunk",99.94,Not Specified %,1979
7.21001,0.154016,0.00462047,None kPa,N/A,23449,['C'],A,Vacuum adiabatic calorimetry,"origin: commercial source,99.94 % (total),,chunk",99.94,Not Specified %,1979
7.46738,0.169426,0.00508277,None kPa,N/A,23449,['C'],A,Vacuum adiabatic calorimetry,"origin: commercial source,99.94 % (total),,chunk",99.94,Not Specified %,1979
7.59863,0.178996,0.00536987,None kPa,N/A,23449,['C'],A,Vacuum adiabatic calorimetry,"origin: commercial source,99.94 % (total),,chunk",99.94,Not Specified %,1979
7.78631,0.190952,0.00572857,None kPa,N/A,23449,['C'],A,Vacuum adiabatic calorimetry,"origin: commercial source,99.94 % (total),,chunk",99.94,Not Specified %,1979
8.02609,0.208787,0.0062636,None kPa,N/A,23449,['C'],A,Vacuum adiabatic calorimetry,"origin: commercial source,99.94 % (total),,chunk",99.94,Not Specified %,1979
8.13178,0.218332,0.00654996,None kPa,N/A,23449,['C'],A,Vacuum adiabatic calorimetry,"origin: commercial source,99.94 % (total),,chunk",99.94,Not Specified %,1979
8.26105,0.228384,0.00685153,None kPa,N/A,23449,['C'],A,Vacuum adiabatic calorimetry,"origin: commercial source,99.94 % (total),,chunk",99.94,Not Specified %,1979
8.40302,0.239167,0.007175,None kPa,N/A,23449,['C'],A,Vacuum adiabatic calorimetry,"origin: commercial source,99.94 % (total),,chunk",99.94,Not Specified %,1979
8.51822,0.24796,0.00743881,None kPa,N/A,23449,['C'],A,Vacuum adiabatic calorimetry,"origin: commercial source,99.94 % (total),,chunk",99.94,Not Specified %,1979
8.64899,0.259176,0.00777527,None kPa,N/A,23449,['C'],A,Vacuum adiabatic calorimetry,"origin: commercial source,99.94 % (total),,chunk",99.94,Not Specified %,1979
8.77811,0.269535,0.00808606,None kPa,N/A,23449,['C'],A,Vacuum adiabatic calorimetry,"origin: commercial source,99.94 % (total),,chunk",99.94,Not Specified %,1979
8.8986,0.279299,0.00837898,None kPa,N/A,23449,['C'],A,Vacuum adiabatic calorimetry,"origin: commercial source,99.94 % (total),,chunk",99.94,Not Specified %,1979
8.97523,0.284831,0.00854492,None kPa,N/A,23449,['C'],A,Vacuum adiabatic calorimetry,"origin: commercial source,99.94 % (total),,chunk",99.94,Not Specified %,1979
9.02146,0.275614,0.00826841,None kPa,N/A,23449,['C'],A,Vacuum adiabatic calorimetry,"origin: commercial source,99.94 % (total),,chunk",99.94,Not Specified %,1979
9.12806,0.241984,0.00725951,None kPa,N/A,23449,['C'],A,Vacuum adiabatic calorimetry,"origin: commercial source,99.94 % (total),,chunk",99.94,Not Specified %,1979
9.26524,0.208589,0.00625768,None kPa,N/A,23449,['C'],A,Vacuum adiabatic calorimetry,"origin: commercial source,99.94 % (total),,chunk",99.94,Not Specified %,1979
9.38037,0.179296,0.00537889,None kPa,N/A,23449,['C'],A,Vacuum adiabatic calorimetry,"origin: commercial source,99.94 % (total),,chunk",99.94,Not Specified %,1979
9.54649,0.185475,0.00556425,None kPa,N/A,23449,['C'],A,Vacuum adiabatic calorimetry,"origin: commercial source,99.94 % (total),,chunk",99.94,Not Specified %,1979
9.68043,0.191321,0.00573964,None kPa,N/A,23449,['C'],A,Vacuum adiabatic calorimetry,"origin: commercial source,99.94 % (total),,chunk",99.94,Not Specified %,1979
9.85186,0.198431,0.00595294,None kPa,N/A,23449,['C'],A,Vacuum adiabatic calorimetry,"origin: commercial source,99.94 % (total),,chunk",99.94,Not Specified %,1979
10.0085,0.205954,0.00617862,None kPa,N/A,23449,['C'],A,Vacuum adiabatic calorimetry,"origin: commercial source,99.94 % (total),,chunk",99.94,Not Specified %,1979
10.1531,0.212004,0.00636012,None kPa,N/A,23449,['C'],A,Vacuum adiabatic calorimetry,"origin: commercial source,99.94 % (total),,chunk",99.94,Not Specified %,1979
10.35,0.220435,0.00661304,None kPa,N/A,23449,['C'],A,Vacuum adiabatic calorimetry,"origin: commercial source,99.94 % (total),,chunk",99.94,Not Specified %,1979
10.5508,0.229781,0.00689344,None kPa,N/A,23449,['C'],A,Vacuum adiabatic calorimetry,"origin: commercial source,99.94 % (total),,chunk",99.94,Not Specified %,1979
10.6819,0.235615,0.00706843,None kPa,N/A,23449,['C'],A,Vacuum adiabatic calorimetry,"origin: commercial source,99.94 % (total),,chunk",99.94,Not Specified %,1979
10.9266,0.248721,0.00746162,None kPa,N/A,23449,['C'],A,Vacuum adiabatic calorimetry,"origin: commercial source,99.94 % (total),,chunk",99.94,Not Specified %,1979
11.1367,0.259688,0.00779065,None kPa,N/A,23449,['C'],A,Vacuum adiabatic calorimetry,"origin: commercial source,99.94 % (total),,chunk",99.94,Not Specified %,1979
11.2809,0.266307,0.00798921,None kPa,N/A,23449,['C'],A,Vacuum adiabatic calorimetry,"origin: commercial source,99.94 % (total),,chunk",99.94,Not Specified %,1979
11.4802,0.276106,0.00828319,None kPa,N/A,23449,['C'],A,Vacuum adiabatic calorimetry,"origin: commercial source,99.94 % (total),,chunk",99.94,Not Specified %,1979
11.7399,0.291074,0.00873221,None kPa,N/A,23449,['C'],A,Vacuum adiabatic calorimetry,"origin: commercial source,99.94 % (total),,chunk",99.94,Not Specified %,1979
11.8918,0.299509,0.00898528,None kPa,N/A,23449,['C'],A,Vacuum adiabatic calorimetry,"origin: commercial source,99.94 % (total),,chunk",99.94,Not Specified %,1979
12.071,0.309106,0.00927319,None kPa,N/A,23449,['C'],A,Vacuum adiabatic calorimetry,"origin: commercial source,99.94 % (total),,chunk",99.94,Not Specified %,1979
12.6315,0.342387,0.0102716,None kPa,N/A,23449,['C'],A,Vacuum adiabatic calorimetry,"origin: commercial source,99.94 % (total),,chunk",99.94,Not Specified %,1979
12.8034,0.352708,0.0105812,None kPa,N/A,23449,['C'],A,Vacuum adiabatic calorimetry,"origin: commercial source,99.94 % (total),,chunk",99.94,Not Specified %,1979
12.9569,0.362084,0.0108625,None kPa,N/A,23449,['C'],A,Vacuum adiabatic calorimetry,"origin: commercial source,99.94 % (total),,chunk",99.94,Not Specified %,1979
13.1568,0.373031,0.0111909,None kPa,N/A,23449,['C'],A,Vacuum adiabatic calorimetry,"origin: commercial source,99.94 % (total),,chunk",99.94,Not Specified %,1979
13.425,0.391663,0.0117499,None kPa,N/A,23449,['C'],A,Vacuum adiabatic calorimetry,"origin: commercial source,99.94 % (total),,chunk",99.94,Not Specified %,1979
13.5995,0.400155,0.0120047,None kPa,N/A,23449,['C'],A,Vacuum adiabatic calorimetry,"origin: commercial source,99.94 % (total),,chunk",99.94,Not Specified %,1979
13.7338,0.414714,0.0124414,None kPa,N/A,23449,['C'],A,Vacuum adiabatic calorimetry,"origin: commercial source,99.94 % (total),,chunk",99.94,Not Specified %,1979
13.8606,0.420568,0.012617,None kPa,N/A,23449,['C'],A,Vacuum adiabatic calorimetry,"origin: commercial source,99.94 % (total),,chunk",99.94,Not Specified %,1979
14.0443,0.430879,0.0129264,None kPa,N/A,23449,['C'],A,Vacuum adiabatic calorimetry,"origin: commercial source,99.94 % (total),,chunk",99.94,Not Specified %,1979
14.1804,0.443673,0.0133102,None kPa,N/A,23449,['C'],A,Vacuum adiabatic calorimetry,"origin: commercial source,99.94 % (total),,chunk",99.94,Not Specified %,1979
14.3537,0.45856,0.0137568,None kPa,N/A,23449,['C'],A,Vacuum adiabatic calorimetry,"origin: commercial source,99.94 % (total),,chunk",99.94,Not Specified %,1979
14.4897,0.466932,0.014008,None kPa,N/A,23449,['C'],A,Vacuum adiabatic calorimetry,"origin: commercial source,99.94 % (total),,chunk",99.94,Not Specified %,1979
14.6005,0.471698,0.0141509,None kPa,N/A,23449,['C'],A,Vacuum adiabatic calorimetry,"origin: commercial source,99.94 % (total),,chunk",99.94,Not Specified %,1979
14.8296,0.495671,0.0148701,None kPa,N/A,23449,['C'],A,Vacuum adiabatic calorimetry,"origin: commercial source,99.94 % (total),,chunk",99.94,Not Specified %,1979
14.9301,0.498479,0.0149544,None kPa,N/A,23449,['C'],A,Vacuum adiabatic calorimetry,"origin: commercial source,99.94 % (total),,chunk",99.94,Not Specified %,1979
15.0124,0.50685,0.0152055,None kPa,N/A,23449,['C'],A,Vacuum adiabatic calorimetry,"origin: commercial source,99.94 % (total),,chunk",99.94,Not Specified %,1979
15.2621,0.522306,0.0156692,None kPa,N/A,23449,['C'],A,Vacuum adiabatic calorimetry,"origin: commercial source,99.94 % (total),,chunk",99.94,Not Specified %,1979
15.3783,0.535487,0.0160646,None kPa,N/A,23449,['C'],A,Vacuum adiabatic calorimetry,"origin: commercial source,99.94 % (total),,chunk",99.94,Not Specified %,1979
15.4711,0.541193,0.0162358,None kPa,N/A,23449,['C'],A,Vacuum adiabatic calorimetry,"origin: commercial source,99.94 % (total),,chunk",99.94,Not Specified %,1979
15.668,0.563997,0.0169199,None kPa,N/A,23449,['C'],A,Vacuum adiabatic calorimetry,"origin: commercial source,99.94 % (total),,chunk",99.94,Not Specified %,1979
15.9348,0.580497,0.0174149,None kPa,N/A,23449,['C'],A,Vacuum adiabatic calorimetry,"origin: commercial source,99.94 % (total),,chunk",99.94,Not Specified %,1979
369.6,25.67,0.21,7.33273e-06 kPa,N/A,23894,['C'],A,Vacuum adiabatic calorimetry,"not stated,99.98 weight % (total),,ingot",99.98,Weight %,1981
372.8,25.74,0.21,None kPa,N/A,23894,['C'],A,Vacuum adiabatic calorimetry,"not stated,99.98 weight % (total),,ingot",99.98,Weight %,1981
376.2,25.71,0.21,None kPa,N/A,23894,['C'],A,Vacuum adiabatic calorimetry,"not stated,99.98 weight % (total),,ingot",99.98,Weight %,1981
380.4,25.71,0.21,None kPa,N/A,23894,['C'],A,Vacuum adiabatic calorimetry,"not stated,99.98 weight % (total),,ingot",99.98,Weight %,1981
382.8,25.74,0.21,None kPa,N/A,23894,['C'],A,Vacuum adiabatic calorimetry,"not stated,99.98 weight % (total),,ingot",99.98,Weight %,1981
385.2,25.78,0.21,None kPa,N/A,23894,['C'],A,Vacuum adiabatic calorimetry,"not stated,99.98 weight % (total),,ingot",99.98,Weight %,1981
387.7,25.82,0.21,None kPa,N/A,23894,['C'],A,Vacuum adiabatic calorimetry,"not stated,99.98 weight % (total),,ingot",99.98,Weight %,1981
390.5,25.78,0.21,None kPa,N/A,23894,['C'],A,Vacuum adiabatic calorimetry,"not stated,99.98 weight % (total),,ingot",99.98,Weight %,1981
425.7,25.86,0.21,None kPa,N/A,23894,['C'],A,Vacuum adiabatic calorimetry,"not stated,99.98 weight % (total),,ingot",99.98,Weight %,1981
369.6,25.67,0.21,None kPa,N/A,23894,['C'],A,Vacuum adiabatic calorimetry,"not stated,99.98 weight % (total),,ingot",99.98,Weight %,1981
372.8,25.74,0.21,None kPa,N/A,23894,['C'],A,Vacuum adiabatic calorimetry,"not stated,99.98 weight % (total),,ingot",99.98,Weight %,1981
376.2,25.71,0.21,None kPa,N/A,23894,['C'],A,Vacuum adiabatic calorimetry,"not stated,99.98 weight % (total),,ingot",99.98,Weight %,1981
380.4,25.71,0.21,None kPa,N/A,23894,['C'],A,Vacuum adiabatic calorimetry,"not stated,99.98 weight % (total),,ingot",99.98,Weight %,1981
382.8,25.74,0.21,None kPa,N/A,23894,['C'],A,Vacuum adiabatic calorimetry,"not stated,99.98 weight % (total),,ingot",99.98,Weight %,1981
385.2,25.78,0.21,None kPa,N/A,23894,['C'],A,Vacuum adiabatic calorimetry,"not stated,99.98 weight % (total),,ingot",99.98,Weight %,1981
387.7,25.82,0.21,None kPa,N/A,23894,['C'],A,Vacuum adiabatic calorimetry,"not stated,99.98 weight % (total),,ingot",99.98,Weight %,1981
390.5,25.78,0.21,None kPa,N/A,23894,['C'],A,Vacuum adiabatic calorimetry,"not stated,99.98 weight % (total),,ingot",99.98,Weight %,1981
425.7,25.86,0.21,None kPa,N/A,23894,['C'],A,Vacuum adiabatic calorimetry,"not stated,99.98 weight % (total),,ingot",99.98,Weight %,1981
430.0,25.98,0.21,None kPa,N/A,23894,['C'],A,Vacuum adiabatic calorimetry,"not stated,99.98 weight % (total),,ingot",99.98,Weight %,1981
434.0,26.02,0.21,None kPa,N/A,23894,['C'],A,Vacuum adiabatic calorimetry,"not stated,99.98 weight % (total),,ingot",99.98,Weight %,1981
438.1,25.9,0.21,None kPa,N/A,23894,['C'],A,Vacuum adiabatic calorimetry,"not stated,99.98 weight % (total),,ingot",99.98,Weight %,1981
506.6,26.25,0.21,None kPa,N/A,23894,['C'],A,Vacuum adiabatic calorimetry,"not stated,99.98 weight % (total),,ingot",99.98,Weight %,1981
514.7,26.29,0.21,None kPa,N/A,23894,['C'],A,Vacuum adiabatic calorimetry,"not stated,99.98 weight % (total),,ingot",99.98,Weight %,1981
518.6,26.17,0.21,None kPa,N/A,23894,['C'],A,Vacuum adiabatic calorimetry,"not stated,99.98 weight % (total),,ingot",99.98,Weight %,1981
580.3,26.37,0.23,None kPa,N/A,23894,['C'],A,Vacuum adiabatic calorimetry,"not stated,99.98 weight % (total),,ingot",99.98,Weight %,1981
583.0,26.52,0.23,None kPa,N/A,23894,['C'],A,Vacuum adiabatic calorimetry,"not stated,99.98 weight % (total),,ingot",99.98,Weight %,1981
587.0,26.44,0.23,None kPa,N/A,23894,['C'],A,Vacuum adiabatic calorimetry,"not stated,99.98 weight % (total),,ingot",99.98,Weight %,1981
610.1,26.52,0.24,None kPa,N/A,23894,['C'],A,Vacuum adiabatic calorimetry,"not stated,99.98 weight % (total),,ingot",99.98,Weight %,1981
613.3,26.52,0.24,None kPa,N/A,23894,['C'],A,Vacuum adiabatic calorimetry,"not stated,99.98 weight % (total),,ingot",99.98,Weight %,1981
616.5,26.56,0.24,None kPa,N/A,23894,['C'],A,Vacuum adiabatic calorimetry,"not stated,99.98 weight % (total),,ingot",99.98,Weight %,1981
618.6,26.6,0.24,None kPa,N/A,23894,['C'],A,Vacuum adiabatic calorimetry,"not stated,99.98 weight % (total),,ingot",99.98,Weight %,1981
622.2,26.68,0.24,None kPa,N/A,23894,['C'],A,Vacuum adiabatic calorimetry,"not stated,99.98 weight % (total),,ingot",99.98,Weight %,1981
625.3,26.68,0.24,None kPa,N/A,23894,['C'],A,Vacuum adiabatic calorimetry,"not stated,99.98 weight % (total),,ingot",99.98,Weight %,1981
733.3,27.11,0.27,None kPa,N/A,23894,['C'],A,Vacuum adiabatic calorimetry,"not stated,99.98 weight % (total),,ingot",99.98,Weight %,1981
742.8,27.07,0.27,None kPa,N/A,23894,['C'],A,Vacuum adiabatic calorimetry,"not stated,99.98 weight % (total),,ingot",99.98,Weight %,1981
746.4,26.99,0.27,None kPa,N/A,23894,['C'],A,Vacuum adiabatic calorimetry,"not stated,99.98 weight % (total),,ingot",99.98,Weight %,1981
750.2,27.03,0.28,None kPa,N/A,23894,['C'],A,Vacuum adiabatic calorimetry,"not stated,99.98 weight % (total),,ingot",99.98,Weight %,1981
839.5,27.61,0.3,None kPa,N/A,23894,['C'],A,Vacuum adiabatic calorimetry,"not stated,99.98 weight % (total),,ingot",99.98,Weight %,1981
842.8,27.57,0.3,None kPa,N/A,23894,['C'],A,Vacuum adiabatic calorimetry,"not stated,99.98 weight % (total),,ingot",99.98,Weight %,1981
846.1,27.5,0.3,None kPa,N/A,23894,['C'],A,Vacuum adiabatic calorimetry,"not stated,99.98 weight % (total),,ingot",99.98,Weight %,1981
979.0,28.08,0.34,None kPa,N/A,23894,['C'],A,Vacuum adiabatic calorimetry,"not stated,99.98 weight % (total),,ingot",99.98,Weight %,1981
981.9,28.31,0.35,None kPa,N/A,23894,['C'],A,Vacuum adiabatic calorimetry,"not stated,99.98 weight % (total),,ingot",99.98,Weight %,1981
984.8,28.23,0.35,None kPa,N/A,23894,['C'],A,Vacuum adiabatic calorimetry,"not stated,99.98 weight % (total),,ingot",99.98,Weight %,1981
994.0,28.27,0.35,None kPa,N/A,23894,['C'],A,Vacuum adiabatic calorimetry,"not stated,99.98 weight % (total),,ingot",99.98,Weight %,1981
999.8,28.2,0.35,None kPa,N/A,23894,['C'],A,Vacuum adiabatic calorimetry,"not stated,99.98 weight % (total),,ingot",99.98,Weight %,1981
1001.0,28.27,0.35,None kPa,N/A,23894,['C'],A,Vacuum adiabatic calorimetry,"not stated,99.98 weight % (total),,ingot",99.98,Weight %,1981
1002.0,28.2,0.35,None kPa,N/A,23894,['C'],A,Vacuum adiabatic calorimetry,"not stated,99.98 weight % (total),,ingot",99.98,Weight %,1981
1077.5,28.62,0.37,None kPa,N/A,23894,['C'],A,Vacuum adiabatic calorimetry,"not stated,99.98 weight % (total),,ingot",99.98,Weight %,1981
1172.8,29.32,0.41,None kPa,N/A,23894,['C'],A,Vacuum adiabatic calorimetry,"not stated,99.98 weight % (total),,ingot",99.98,Weight %,1981
1173.0,29.25,0.41,None kPa,N/A,23894,['C'],A,Vacuum adiabatic calorimetry,"not stated,99.98 weight % (total),,ingot",99.98,Weight %,1981
1173.5,29.32,0.41,None kPa,N/A,23894,['C'],A,Vacuum adiabatic calorimetry,"not stated,99.98 weight % (total),,ingot",99.98,Weight %,1981
1175.2,29.09,0.4,None kPa,N/A,23894,['C'],A,Vacuum adiabatic calorimetry,"not stated,99.98 weight % (total),,ingot",99.98,Weight %,1981
1175.9,29.17,0.41,None kPa,N/A,23894,['C'],A,Vacuum adiabatic calorimetry,"not stated,99.98 weight % (total),,ingot",99.98,Weight %,1981
1288.5,29.71,0.44,None kPa,N/A,23894,['C'],A,Vacuum adiabatic calorimetry,"not stated,99.98 weight % (total),,ingot",99.98,Weight %,1981
1288.9,29.67,0.44,None kPa,N/A,23894,['C'],A,Vacuum adiabatic calorimetry,"not stated,99.98 weight % (total),,ingot",99.98,Weight %,1981
1289.0,29.71,0.44,None kPa,N/A,23894,['C'],A,Vacuum adiabatic calorimetry,"not stated,99.98 weight % (total),,ingot",99.98,Weight %,1981
1289.0,29.71,0.44,None kPa,N/A,23894,['C'],A,Vacuum adiabatic calorimetry,"not stated,99.98 weight % (total),,ingot",99.98,Weight %,1981
1289.4,29.87,0.45,None kPa,N/A,23894,['C'],A,Vacuum adiabatic calorimetry,"not stated,99.98 weight % (total),,ingot",99.98,Weight %,1981
1290.8,29.79,0.44,None kPa,N/A,23894,['C'],A,Vacuum adiabatic calorimetry,"not stated,99.98 weight % (total),,ingot",99.98,Weight %,1981
0.193,8.56e-07,1.712e-08,None kPa,N/A,34748,['C'],A,N/A,not stated,,,1973
0.248,1.85e-06,3.7e-08,None kPa,N/A,34748,['C'],A,N/A,not stated,,,1973
0.299,3.2e-06,6.4e-08,None kPa,N/A,34748,['C'],A,N/A,not stated,,,1973
0.335,4.5e-06,9e-08,None kPa,N/A,34748,['C'],A,N/A,not stated,,,1973
0.372,6.13e-06,1.226e-07,None kPa,N/A,34748,['C'],A,N/A,not stated,,,1973
0.495,1.44e-05,2.88e-07,None kPa,N/A,34748,['C'],A,N/A,not stated,,,1973
0.607,2.49e-05,4.98e-07,None kPa,N/A,34748,['C'],A,N/A,not stated,,,1973
0.779,4.99e-05,9.98e-07,None kPa,N/A,34748,['C'],A,N/A,not stated,,,1973
0.939,8.51e-05,1.702e-06,None kPa,N/A,34748,['C'],A,N/A,not stated,,,1973
1.057,0.00012,2.4e-06,None kPa,N/A,34748,['C'],A,N/A,not stated,,,1973
10.0,0.215,0.002,None kPa,N/A,35095,['C'],A,Vacuum adiabatic calorimetry,"origin: commercial source,99.85 %",99.85,Not Specified %,1982
12.0,0.313,0.003,None kPa,N/A,35095,['C'],A,Vacuum adiabatic calorimetry,"origin: commercial source,99.85 %",99.85,Not Specified %,1982
14.0,0.441,0.004,None kPa,N/A,35095,['C'],A,Vacuum adiabatic calorimetry,"origin: commercial source,99.85 %",99.85,Not Specified %,1982
16.0,0.595,0.006,None kPa,N/A,35095,['C'],A,Vacuum adiabatic calorimetry,"origin: commercial source,99.85 %",99.85,Not Specified %,1982
18.0,0.775,0.007,None kPa,N/A,35095,['C'],A,Vacuum adiabatic calorimetry,"origin: commercial source,99.85 %",99.85,Not Specified %,1982
20.0,0.99,0.01,None kPa,N/A,35095,['C'],A,Vacuum adiabatic calorimetry,"origin: commercial source,99.85 %",99.85,Not Specified %,1982
25.0,1.69,0.017,None kPa,N/A,35095,['C'],A,Vacuum adiabatic calorimetry,"origin: commercial source,99.85 %",99.85,Not Specified %,1982
30.0,2.62,0.013,None kPa,N/A,35095,['C'],A,Vacuum adiabatic calorimetry,"origin: commercial source,99.85 %",99.85,Not Specified %,1982
35.0,3.76,0.019,None kPa,N/A,35095,['C'],A,Vacuum adiabatic calorimetry,"origin: commercial source,99.85 %",99.85,Not Specified %,1982
40.0,5.08,0.025,None kPa,N/A,35095,['C'],A,Vacuum adiabatic calorimetry,"origin: commercial source,99.85 %",99.85,Not Specified %,1982
45.0,6.42,0.032,None kPa,N/A,35095,['C'],A,Vacuum adiabatic calorimetry,"origin: commercial source,99.85 %",99.85,Not Specified %,1982
50.0,7.81,0.039,None kPa,N/A,35095,['C'],A,Vacuum adiabatic calorimetry,"origin: commercial source,99.85 %",99.85,Not Specified %,1982
60.0,10.4,0.052,None kPa,N/A,35095,['C'],A,Vacuum adiabatic calorimetry,"origin: commercial source,99.85 %",99.85,Not Specified %,1982
70.0,12.6,0.063,None kPa,N/A,35095,['C'],A,Vacuum adiabatic calorimetry,"origin: commercial source,99.85 %",99.85,Not Specified %,1982
80.0,14.49,0.072,None kPa,N/A,35095,['C'],A,Vacuum adiabatic calorimetry,"origin: commercial source,99.85 %",99.85,Not Specified %,1982
90.0,16.21,0.081,None kPa,N/A,35095,['C'],A,Vacuum adiabatic calorimetry,"origin: commercial source,99.85 %",99.85,Not Specified %,1982
100.0,17.45,0.087,None kPa,N/A,35095,['C'],A,Vacuum adiabatic calorimetry,"origin: commercial source,99.85 %",99.85,Not Specified %,1982
120.0,19.4,0.058,None kPa,N/A,35095,['C'],A,Vacuum adiabatic calorimetry,"origin: commercial source,99.85 %",99.85,Not Specified %,1982
140.0,20.81,0.062,None kPa,N/A,35095,['C'],A,Vacuum adiabatic calorimetry,"origin: commercial source,99.85 %",99.85,Not Specified %,1982
160.0,21.8,0.065,None kPa,N/A,35095,['C'],A,Vacuum adiabatic calorimetry,"origin: commercial source,99.85 %",99.85,Not Specified %,1982
180.0,22.55,0.068,None kPa,N/A,35095,['C'],A,Vacuum adiabatic calorimetry,"origin: commercial source,99.85 %",99.85,Not Specified %,1982
200.0,23.1,0.069,None kPa,N/A,35095,['C'],A,Vacuum adiabatic calorimetry,"origin: commercial source,99.85 %",99.85,Not Specified %,1982
220.0,23.6,0.071,None kPa,N/A,35095,['C'],A,Vacuum adiabatic calorimetry,"origin: commercial source,99.85 %",99.85,Not Specified %,1982
240.0,24.02,0.072,None kPa,N/A,35095,['C'],A,Vacuum adiabatic calorimetry,"origin: commercial source,99.85 %",99.85,Not Specified %,1982
260.0,24.26,0.073,None kPa,N/A,35095,['C'],A,Vacuum adiabatic calorimetry,"origin: commercial source,99.85 %",99.85,Not Specified %,1982
280.0,24.55,0.074,None kPa,N/A,35095,['C'],A,Vacuum adiabatic calorimetry,"origin: commercial source,99.85 %",99.85,Not Specified %,1982
0.233,5.3095e-06,1.0619e-08,None kPa,N/A,35539,['C'],A,N/A,"origin: commercial source,99.98 weight %",99.98,Weight %,1974
0.283,1.2073e-05,2.4146e-08,None kPa,N/A,35539,['C'],A,N/A,"origin: commercial source,99.98 weight %",99.98,Weight %,1974
0.359,2.8206e-05,5.6412e-08,None kPa,N/A,35539,['C'],A,N/A,"origin: commercial source,99.98 weight %",99.98,Weight %,1974
0.417,4.5543e-05,9.1086e-08,None kPa,N/A,35539,['C'],A,N/A,"origin: commercial source,99.98 weight %",99.98,Weight %,1974
0.476,6.6208e-05,1.32416e-07,None kPa,N/A,35539,['C'],A,N/A,"origin: commercial source,99.98 weight %",99.98,Weight %,1974
0.48,6.7831e-05,1.35662e-07,None kPa,N/A,35539,['C'],A,N/A,"origin: commercial source,99.98 weight %",99.98,Weight %,1974
0.542,8.9548e-05,1.79096e-07,None kPa,N/A,35539,['C'],A,N/A,"origin: commercial source,99.98 weight %",99.98,Weight %,1974
0.602,0.00011257,2.2514e-07,None kPa,N/A,35539,['C'],A,N/A,"origin: commercial source,99.98 weight %",99.98,Weight %,1974
0.675,0.00013921,2.7842e-07,None kPa,N/A,35539,['C'],A,N/A,"origin: commercial source,99.98 weight %",99.98,Weight %,1974
0.773,0.00017326,3.4652e-07,None kPa,N/A,35539,['C'],A,N/A,"origin: commercial source,99.98 weight %",99.98,Weight %,1974
0.874,0.00020574,4.1148e-07,None kPa,N/A,35539,['C'],A,N/A,"origin: commercial source,99.98 weight %",99.98,Weight %,1974
0.961,0.00023783,4.7566e-07,None kPa,N/A,35539,['C'],A,N/A,"origin: commercial source,99.98 weight %",99.98,Weight %,1974
1.054,0.00027458,5.4916e-07,None kPa,N/A,35539,['C'],A,N/A,"origin: commercial source,99.98 weight %",99.98,Weight %,1974
0.176,8.7487e-07,1.74974e-09,None kPa,N/A,35540,['C'],A,N/A,"origin: commercial source,99.98 weight %",99.98,Weight %,1974
0.236,1.8565e-06,3.713e-09,None kPa,N/A,35540,['C'],A,N/A,"origin: commercial source,99.98 weight %",99.98,Weight %,1974
0.288,3.3989e-06,6.7978e-09,None kPa,N/A,35540,['C'],A,N/A,"origin: commercial source,99.98 weight %",99.98,Weight %,1974
0.328,4.7272e-06,9.4544e-09,None kPa,N/A,35540,['C'],A,N/A,"origin: commercial source,99.98 weight %",99.98,Weight %,1974
0.365,6.271e-06,1.2542e-08,None kPa,N/A,35540,['C'],A,N/A,"origin: commercial source,99.98 weight %",99.98,Weight %,1974
0.49,1.4159e-05,2.8318e-08,None kPa,N/A,35540,['C'],A,N/A,"origin: commercial source,99.98 weight %",99.98,Weight %,1974
0.552,1.9649e-05,3.9298e-08,None kPa,N/A,35540,['C'],A,N/A,"origin: commercial source,99.98 weight %",99.98,Weight %,1974
0.604,2.4961e-05,4.9922e-08,None kPa,N/A,35540,['C'],A,N/A,"origin: commercial source,99.98 weight %",99.98,Weight %,1974
0.698,3.7329e-05,7.4658e-08,None kPa,N/A,35540,['C'],A,N/A,"origin: commercial source,99.98 weight %",99.98,Weight %,1974
0.778,4.9145e-05,9.829e-08,None kPa,N/A,35540,['C'],A,N/A,"origin: commercial source,99.98 weight %",99.98,Weight %,1974
0.91,7.6871e-05,1.53742e-07,None kPa,N/A,35540,['C'],A,N/A,"origin: commercial source,99.98 weight %",99.98,Weight %,1974
0.939,8.4729e-05,1.69458e-07,None kPa,N/A,35540,['C'],A,N/A,"origin: commercial source,99.98 weight %",99.98,Weight %,1974
1.057,0.00011981,2.3962e-07,None kPa,N/A,35540,['C'],A,N/A,"origin: commercial source,99.98 weight %",99.98,Weight %,1974
8.99,0.28949,0.0086847,None kPa,N/A,22923,['C'],A,Low temperature calorimetry set up,origin: commercial source,,,1977
9.1,0.30039,0.0090117,None kPa,N/A,22923,['C'],A,Low temperature calorimetry set up,origin: commercial source,,,1977
9.18,0.30793,0.0092379,None kPa,N/A,22923,['C'],A,Low temperature calorimetry set up,origin: commercial source,,,1977
2.55633,0.0028812,8.6436e-05,None kPa,N/A,23449,['C'],A,Vacuum adiabatic calorimetry,"origin: commercial source,99.94 % (total),,chunk",99.94,Not Specified %,1979
2.68464,0.0047924,0.000143772,None kPa,N/A,23449,['C'],A,Vacuum adiabatic calorimetry,"origin: commercial source,99.94 % (total),,chunk",99.94,Not Specified %,1979
2.81034,0.005929,0.00017787,None kPa,N/A,23449,['C'],A,Vacuum adiabatic calorimetry,"origin: commercial source,99.94 % (total),,chunk",99.94,Not Specified %,1979
2.96105,0.0073114,0.000219342,None kPa,N/A,23449,['C'],A,Vacuum adiabatic calorimetry,"origin: commercial source,99.94 % (total),,chunk",99.94,Not Specified %,1979
3.07011,0.0087299,0.000261897,None kPa,N/A,23449,['C'],A,Vacuum adiabatic calorimetry,"origin: commercial source,99.94 % (total),,chunk",99.94,Not Specified %,1979
3.18416,0.0102119,0.000306357,None kPa,N/A,23449,['C'],A,Vacuum adiabatic calorimetry,"origin: commercial source,99.94 % (total),,chunk",99.94,Not Specified %,1979
3.28248,0.0115754,0.000347262,None kPa,N/A,23449,['C'],A,Vacuum adiabatic calorimetry,"origin: commercial source,99.94 % (total),,chunk",99.94,Not Specified %,1979
3.47029,0.0142192,0.000426576,None kPa,N/A,23449,['C'],A,Vacuum adiabatic calorimetry,"origin: commercial source,99.94 % (total),,chunk",99.94,Not Specified %,1979
3.54016,0.0152782,0.000458346,None kPa,N/A,23449,['C'],A,Vacuum adiabatic calorimetry,"origin: commercial source,99.94 % (total),,chunk",99.94,Not Specified %,1979
3.79215,0.0194863,0.000584589,None kPa,N/A,23449,['C'],A,Vacuum adiabatic calorimetry,"origin: commercial source,99.94 % (total),,chunk",99.94,Not Specified %,1979
3.85209,0.0206333,0.000618999,None kPa,N/A,23449,['C'],A,Vacuum adiabatic calorimetry,"origin: commercial source,99.94 % (total),,chunk",99.94,Not Specified %,1979
4.07792,0.0254311,0.000762933,None kPa,N/A,23449,['C'],A,Vacuum adiabatic calorimetry,"origin: commercial source,99.94 % (total),,chunk",99.94,Not Specified %,1979
4.21312,0.0285064,0.000855192,None kPa,N/A,23449,['C'],A,Vacuum adiabatic calorimetry,"origin: commercial source,99.94 % (total),,chunk",99.94,Not Specified %,1979
4.37671,0.0322288,0.000966864,None kPa,N/A,23449,['C'],A,Vacuum adiabatic calorimetry,"origin: commercial source,99.94 % (total),,chunk",99.94,Not Specified %,1979
4.51404,0.0358081,0.00107424,None kPa,N/A,23449,['C'],A,Vacuum adiabatic calorimetry,"origin: commercial source,99.94 % (total),,chunk",99.94,Not Specified %,1979
4.63752,0.0397496,0.00119249,None kPa,N/A,23449,['C'],A,Vacuum adiabatic calorimetry,"origin: commercial source,99.94 % (total),,chunk",99.94,Not Specified %,1979
4.7346,0.0430725,0.00129218,None kPa,N/A,23449,['C'],A,Vacuum adiabatic calorimetry,"origin: commercial source,99.94 % (total),,chunk",99.94,Not Specified %,1979
4.89873,0.0478748,0.00143624,None kPa,N/A,23449,['C'],A,Vacuum adiabatic calorimetry,"origin: commercial source,99.94 % (total),,chunk",99.94,Not Specified %,1979
5.00591,0.0515298,0.00154589,None kPa,N/A,23449,['C'],A,Vacuum adiabatic calorimetry,"origin: commercial source,99.94 % (total),,chunk",99.94,Not Specified %,1979
5.20868,0.0580288,0.00174086,None kPa,N/A,23449,['C'],A,Vacuum adiabatic calorimetry,"origin: commercial source,99.94 % (total),,chunk",99.94,Not Specified %,1979
5.29562,0.0615764,0.00184729,None kPa,N/A,23449,['C'],A,Vacuum adiabatic calorimetry,"origin: commercial source,99.94 % (total),,chunk",99.94,Not Specified %,1979
5.5259,0.0697192,0.00209158,None kPa,N/A,23449,['C'],A,Vacuum adiabatic calorimetry,"origin: commercial source,99.94 % (total),,chunk",99.94,Not Specified %,1979
5.61996,0.0731506,0.00219452,None kPa,N/A,23449,['C'],A,Vacuum adiabatic calorimetry,"origin: commercial source,99.94 % (total),,chunk",99.94,Not Specified %,1979
5.83978,0.0816757,0.00245027,None kPa,N/A,23449,['C'],A,Vacuum adiabatic calorimetry,"origin: commercial source,99.94 % (total),,chunk",99.94,Not Specified %,1979
5.91069,0.0859634,0.0025789,None kPa,N/A,23449,['C'],A,Vacuum adiabatic calorimetry,"origin: commercial source,99.94 % (total),,chunk",99.94,Not Specified %,1979
6.13031,0.0954097,0.00286229,None kPa,N/A,23449,['C'],A,Vacuum adiabatic calorimetry,"origin: commercial source,99.94 % (total),,chunk",99.94,Not Specified %,1979
6.23226,0.10013,0.0030039,None kPa,N/A,23449,['C'],A,Vacuum adiabatic calorimetry,"origin: commercial source,99.94 % (total),,chunk",99.94,Not Specified %,1979
6.45301,0.110861,0.00332582,None kPa,N/A,23449,['C'],A,Vacuum adiabatic calorimetry,"origin: commercial source,99.94 % (total),,chunk",99.94,Not Specified %,1979
6.58053,0.117728,0.00353185,None kPa,N/A,23449,['C'],A,Vacuum adiabatic calorimetry,"origin: commercial source,99.94 % (total),,chunk",99.94,Not Specified %,1979
6.83787,0.131354,0.00394063,None kPa,N/A,23449,['C'],A,Vacuum adiabatic calorimetry,"origin: commercial source,99.94 % (total),,chunk",99.94,Not Specified %,1979
7.04261,0.143489,0.00430467,None kPa,N/A,23449,['C'],A,Vacuum adiabatic calorimetry,"origin: commercial source,99.94 % (total),,chunk",99.94,Not Specified %,1979
7.21001,0.154016,0.00462047,None kPa,N/A,23449,['C'],A,Vacuum adiabatic calorimetry,"origin: commercial source,99.94 % (total),,chunk",99.94,Not Specified %,1979
7.46738,0.169426,0.00508277,None kPa,N/A,23449,['C'],A,Vacuum adiabatic calorimetry,"origin: commercial source,99.94 % (total),,chunk",99.94,Not Specified %,1979
7.59863,0.178996,0.00536987,None kPa,N/A,23449,['C'],A,Vacuum adiabatic calorimetry,"origin: commercial source,99.94 % (total),,chunk",99.94,Not Specified %,1979
7.78631,0.190952,0.00572857,None kPa,N/A,23449,['C'],A,Vacuum adiabatic calorimetry,"origin: commercial source,99.94 % (total),,chunk",99.94,Not Specified %,1979
8.02609,0.208787,0.0062636,None kPa,N/A,23449,['C'],A,Vacuum adiabatic calorimetry,"origin: commercial source,99.94 % (total),,chunk",99.94,Not Specified %,1979
8.13178,0.218332,0.00654996,None kPa,N/A,23449,['C'],A,Vacuum adiabatic calorimetry,"origin: commercial source,99.94 % (total),,chunk",99.94,Not Specified %,1979
8.26105,0.228384,0.00685153,None kPa,N/A,23449,['C'],A,Vacuum adiabatic calorimetry,"origin: commercial source,99.94 % (total),,chunk",99.94,Not Specified %,1979
8.40302,0.239167,0.007175,None kPa,N/A,23449,['C'],A,Vacuum adiabatic calorimetry,"origin: commercial source,99.94 % (total),,chunk",99.94,Not Specified %,1979
8.51822,0.24796,0.00743881,None kPa,N/A,23449,['C'],A,Vacuum adiabatic calorimetry,"origin: commercial source,99.94 % (total),,chunk",99.94,Not Specified %,1979
8.64899,0.259176,0.00777527,None kPa,N/A,23449,['C'],A,Vacuum adiabatic calorimetry,"origin: commercial source,99.94 % (total),,chunk",99.94,Not Specified %,1979
8.77811,0.269535,0.00808606,None kPa,N/A,23449,['C'],A,Vacuum adiabatic calorimetry,"origin: commercial source,99.94 % (total),,chunk",99.94,Not Specified %,1979
8.8986,0.279299,0.00837898,None kPa,N/A,23449,['C'],A,Vacuum adiabatic calorimetry,"origin: commercial source,99.94 % (total),,chunk",99.94,Not Specified %,1979
8.97523,0.284831,0.00854492,None kPa,N/A,23449,['C'],A,Vacuum adiabatic calorimetry,"origin: commercial source,99.94 % (total),,chunk",99.94,Not Specified %,1979
9.02146,0.275614,0.00826841,None kPa,N/A,23449,['C'],A,Vacuum adiabatic calorimetry,"origin: commercial source,99.94 % (total),,chunk",99.94,Not Specified %,1979
9.12806,0.241984,0.00725951,None kPa,N/A,23449,['C'],A,Vacuum adiabatic calorimetry,"origin: commercial source,99.94 % (total),,chunk",99.94,Not Specified %,1979
9.26524,0.208589,0.00625768,None kPa,N/A,23449,['C'],A,Vacuum adiabatic calorimetry,"origin: commercial source,99.94 % (total),,chunk",99.94,Not Specified %,1979
9.38037,0.179296,0.00537889,None kPa,N/A,23449,['C'],A,Vacuum adiabatic calorimetry,"origin: commercial source,99.94 % (total),,chunk",99.94,Not Specified %,1979
9.54649,0.185475,0.00556425,None kPa,N/A,23449,['C'],A,Vacuum adiabatic calorimetry,"origin: commercial source,99.94 % (total),,chunk",99.94,Not Specified %,1979
9.68043,0.191321,0.00573964,None kPa,N/A,23449,['C'],A,Vacuum adiabatic calorimetry,"origin: commercial source,99.94 % (total),,chunk",99.94,Not Specified %,1979
9.85186,0.198431,0.00595294,None kPa,N/A,23449,['C'],A,Vacuum adiabatic calorimetry,"origin: commercial source,99.94 % (total),,chunk",99.94,Not Specified %,1979
10.0085,0.205954,0.00617862,None kPa,N/A,23449,['C'],A,Vacuum adiabatic calorimetry,"origin: commercial source,99.94 % (total),,chunk",99.94,Not Specified %,1979
10.1531,0.212004,0.00636012,None kPa,N/A,23449,['C'],A,Vacuum adiabatic calorimetry,"origin: commercial source,99.94 % (total),,chunk",99.94,Not Specified %,1979
10.35,0.220435,0.00661304,None kPa,N/A,23449,['C'],A,Vacuum adiabatic calorimetry,"origin: commercial source,99.94 % (total),,chunk",99.94,Not Specified %,1979
10.5508,0.229781,0.00689344,None kPa,N/A,23449,['C'],A,Vacuum adiabatic calorimetry,"origin: commercial source,99.94 % (total),,chunk",99.94,Not Specified %,1979
10.6819,0.235615,0.00706843,None kPa,N/A,23449,['C'],A,Vacuum adiabatic calorimetry,"origin: commercial source,99.94 % (total),,chunk",99.94,Not Specified %,1979
10.9266,0.248721,0.00746162,None kPa,N/A,23449,['C'],A,Vacuum adiabatic calorimetry,"origin: commercial source,99.94 % (total),,chunk",99.94,Not Specified %,1979
11.1367,0.259688,0.00779065,None kPa,N/A,23449,['C'],A,Vacuum adiabatic calorimetry,"origin: commercial source,99.94 % (total),,chunk",99.94,Not Specified %,1979
11.2809,0.266307,0.00798921,None kPa,N/A,23449,['C'],A,Vacuum adiabatic calorimetry,"origin: commercial source,99.94 % (total),,chunk",99.94,Not Specified %,1979
11.4802,0.276106,0.00828319,None kPa,N/A,23449,['C'],A,Vacuum adiabatic calorimetry,"origin: commercial source,99.94 % (total),,chunk",99.94,Not Specified %,1979
11.7399,0.291074,0.00873221,None kPa,N/A,23449,['C'],A,Vacuum adiabatic calorimetry,"origin: commercial source,99.94 % (total),,chunk",99.94,Not Specified %,1979
11.8918,0.299509,0.00898528,None kPa,N/A,23449,['C'],A,Vacuum adiabatic calorimetry,"origin: commercial source,99.94 % (total),,chunk",99.94,Not Specified %,1979
12.071,0.309106,0.00927319,None kPa,N/A,23449,['C'],A,Vacuum adiabatic calorimetry,"origin: commercial source,99.94 % (total),,chunk",99.94,Not Specified %,1979
12.6315,0.342387,0.0102716,None kPa,N/A,23449,['C'],A,Vacuum adiabatic calorimetry,"origin: commercial source,99.94 % (total),,chunk",99.94,Not Specified %,1979
12.8034,0.352708,0.0105812,None kPa,N/A,23449,['C'],A,Vacuum adiabatic calorimetry,"origin: commercial source,99.94 % (total),,chunk",99.94,Not Specified %,1979
12.9569,0.362084,0.0108625,None kPa,N/A,23449,['C'],A,Vacuum adiabatic calorimetry,"origin: commercial source,99.94 % (total),,chunk",99.94,Not Specified %,1979
13.1568,0.373031,0.0111909,None kPa,N/A,23449,['C'],A,Vacuum adiabatic calorimetry,"origin: commercial source,99.94 % (total),,chunk",99.94,Not Specified %,1979
13.425,0.391663,0.0117499,None kPa,N/A,23449,['C'],A,Vacuum adiabatic calorimetry,"origin: commercial source,99.94 % (total),,chunk",99.94,Not Specified %,1979
13.5995,0.400155,0.0120047,None kPa,N/A,23449,['C'],A,Vacuum adiabatic calorimetry,"origin: commercial source,99.94 % (total),,chunk",99.94,Not Specified %,1979
13.7338,0.414714,0.0124414,None kPa,N/A,23449,['C'],A,Vacuum adiabatic calorimetry,"origin: commercial source,99.94 % (total),,chunk",99.94,Not Specified %,1979
13.8606,0.420568,0.012617,None kPa,N/A,23449,['C'],A,Vacuum adiabatic calorimetry,"origin: commercial source,99.94 % (total),,chunk",99.94,Not Specified %,1979
