Repository: amr8004/PureElementPRL

# Pure Element Thermodynamic modeling with 3rd generation CALPHAD models for multiple elements

## Description
Jupyter notebook for modeling pure elements with selected models via python tools pycalphad and ESPEI

## Running Tutorial
Creating a codespace should immediately open the desired notebook. Just change the element as desired (non-case sensitive) and set what SGTE structure (FCC_A1, BCC_A2, etc.) you would like to compare against.

## Further Resources

## Citation

File: CpCSV/V_CP_data.csv (part 11 of 11)
Temperature: K,Heat capacity at constant pressure Cp: J/K/mol,Uncertainty,Pressure,Ref Temp,Data Set ID,State,Representation,Method,Description,Purity,Purity Units,Year
13.28,0.268936,0.00537872,None kPa,N/A,22973,['C'],A,Low temperature calorimetry set up,not stated,,,1977
13.63,0.283626,0.00567253,None kPa,N/A,22973,['C'],A,Low temperature calorimetry set up,not stated,,,1977
14.01,0.302352,0.00604704,None kPa,N/A,22973,['C'],A,Low temperature calorimetry set up,not stated,,,1977
14.3,0.314678,0.00629355,None kPa,N/A,22973,['C'],A,Low temperature calorimetry set up,not stated,,,1977
14.58,0.326848,0.00653695,None kPa,N/A,22973,['C'],A,Low temperature calorimetry set up,not stated,,,1977
14.97,0.344265,0.00688531,None kPa,N/A,22973,['C'],A,Low temperature calorimetry set up,not stated,,,1977
15.38,0.365207,0.00730415,None kPa,N/A,22973,['C'],A,Low temperature calorimetry set up,not stated,,,1977
15.76,0.388178,0.00776355,None kPa,N/A,22973,['C'],A,Low temperature calorimetry set up,not stated,,,1977
16.08,0.40353,0.00807061,None kPa,N/A,22973,['C'],A,Low temperature calorimetry set up,not stated,,,1977
16.39,0.421885,0.00843769,None kPa,N/A,22973,['C'],A,Low temperature calorimetry set up,not stated,,,1977
16.79,0.443613,0.00887226,None kPa,N/A,22973,['C'],A,Low temperature calorimetry set up,not stated,,,1977
17.24,0.469003,0.00938005,None kPa,N/A,22973,['C'],A,Low temperature calorimetry set up,not stated,,,1977
17.72,0.495004,0.00990008,None kPa,N/A,22973,['C'],A,Low temperature calorimetry set up,not stated,,,1977
18.08,0.51419,0.0102838,None kPa,N/A,22973,['C'],A,Low temperature calorimetry set up,not stated,,,1977
18.42,0.532357,0.0106471,None kPa,N/A,22973,['C'],A,Low temperature calorimetry set up,not stated,,,1977
18.65,0.5441,0.010882,None kPa,N/A,22973,['C'],A,Low temperature calorimetry set up,not stated,,,1977
1.55461,0.0031911,9.5733e-05,None kPa,N/A,23447,['C'],A,Vacuum adiabatic calorimetry,"origin: commercial source,99.96 % (total),,chunk",99.96,Not Specified %,1979
1.56227,0.0037446,0.000112338,None kPa,N/A,23447,['C'],A,Vacuum adiabatic calorimetry,"origin: commercial source,99.96 % (total),,chunk",99.96,Not Specified %,1979
1.61703,0.0042395,0.000127185,None kPa,N/A,23447,['C'],A,Vacuum adiabatic calorimetry,"origin: commercial source,99.96 % (total),,chunk",99.96,Not Specified %,1979
1.67604,0.0047591,0.000142773,None kPa,N/A,23447,['C'],A,Vacuum adiabatic calorimetry,"origin: commercial source,99.96 % (total),,chunk",99.96,Not Specified %,1979
1.69077,0.0051849,0.000155547,None kPa,N/A,23447,['C'],A,Vacuum adiabatic calorimetry,"origin: commercial source,99.96 % (total),,chunk",99.96,Not Specified %,1979
1.71645,0.0055831,0.000167493,None kPa,N/A,23447,['C'],A,Vacuum adiabatic calorimetry,"origin: commercial source,99.96 % (total),,chunk",99.96,Not Specified %,1979
1.75431,0.0060752,0.000182256,None kPa,N/A,23447,['C'],A,Vacuum adiabatic calorimetry,"origin: commercial source,99.96 % (total),,chunk",99.96,Not Specified %,1979
1.81868,0.0067742,0.000203226,None kPa,N/A,23447,['C'],A,Vacuum adiabatic calorimetry,"origin: commercial source,99.96 % (total),,chunk",99.96,Not Specified %,1979
1.85108,0.0074745,0.000224235,None kPa,N/A,23447,['C'],A,Vacuum adiabatic calorimetry,"origin: commercial source,99.96 % (total),,chunk",99.96,Not Specified %,1979
1.89079,0.0083051,0.000249153,None kPa,N/A,23447,['C'],A,Vacuum adiabatic calorimetry,"origin: commercial source,99.96 % (total),,chunk",99.96,Not Specified %,1979
1.90426,0.0088923,0.000266769,None kPa,N/A,23447,['C'],A,Vacuum adiabatic calorimetry,"origin: commercial source,99.96 % (total),,chunk",99.96,Not Specified %,1979
1.97342,0.0099463,0.000298389,None kPa,N/A,23447,['C'],A,Vacuum adiabatic calorimetry,"origin: commercial source,99.96 % (total),,chunk",99.96,Not Specified %,1979
2.07495,0.0111294,0.000333882,None kPa,N/A,23447,['C'],A,Vacuum adiabatic calorimetry,"origin: commercial source,99.96 % (total),,chunk",99.96,Not Specified %,1979
2.14977,0.0120752,0.000362256,None kPa,N/A,23447,['C'],A,Vacuum adiabatic calorimetry,"origin: commercial source,99.96 % (total),,chunk",99.96,Not Specified %,1979
2.17513,0.0131154,0.000393462,None kPa,N/A,23447,['C'],A,Vacuum adiabatic calorimetry,"origin: commercial source,99.96 % (total),,chunk",99.96,Not Specified %,1979
2.24404,0.0148221,0.000444663,None kPa,N/A,23447,['C'],A,Vacuum adiabatic calorimetry,"origin: commercial source,99.96 % (total),,chunk",99.96,Not Specified %,1979
2.37236,0.0175512,0.000526536,None kPa,N/A,23447,['C'],A,Vacuum adiabatic calorimetry,"origin: commercial source,99.96 % (total),,chunk",99.96,Not Specified %,1979
2.43419,0.0191452,0.000574356,None kPa,N/A,23447,['C'],A,Vacuum adiabatic calorimetry,"origin: commercial source,99.96 % (total),,chunk",99.96,Not Specified %,1979
2.49365,0.0207731,0.000623193,None kPa,N/A,23447,['C'],A,Vacuum adiabatic calorimetry,"origin: commercial source,99.96 % (total),,chunk",99.96,Not Specified %,1979
2.51937,0.0217391,0.000652173,None kPa,N/A,23447,['C'],A,Vacuum adiabatic calorimetry,"origin: commercial source,99.96 % (total),,chunk",99.96,Not Specified %,1979
2.59958,0.0237458,0.000712374,None kPa,N/A,23447,['C'],A,Vacuum adiabatic calorimetry,"origin: commercial source,99.96 % (total),,chunk",99.96,Not Specified %,1979
2.66141,0.0253981,0.000761943,None kPa,N/A,23447,['C'],A,Vacuum adiabatic calorimetry,"origin: commercial source,99.96 % (total),,chunk",99.96,Not Specified %,1979
2.69944,0.026417,0.00079251,None kPa,N/A,23447,['C'],A,Vacuum adiabatic calorimetry,"origin: commercial source,99.96 % (total),,chunk",99.96,Not Specified %,1979
2.73874,0.0275441,0.000826323,None kPa,N/A,23447,['C'],A,Vacuum adiabatic calorimetry,"origin: commercial source,99.96 % (total),,chunk",99.96,Not Specified %,1979
2.79578,0.0292347,0.000877041,None kPa,N/A,23447,['C'],A,Vacuum adiabatic calorimetry,"origin: commercial source,99.96 % (total),,chunk",99.96,Not Specified %,1979
2.91865,0.0326979,0.000980937,None kPa,N/A,23447,['C'],A,Vacuum adiabatic calorimetry,"origin: commercial source,99.96 % (total),,chunk",99.96,Not Specified %,1979
3.07954,0.0377845,0.00113353,None kPa,N/A,23447,['C'],A,Vacuum adiabatic calorimetry,"origin: commercial source,99.96 % (total),,chunk",99.96,Not Specified %,1979
3.26238,0.044017,0.00132051,None kPa,N/A,23447,['C'],A,Vacuum adiabatic calorimetry,"origin: commercial source,99.96 % (total),,chunk",99.96,Not Specified %,1979
3.44504,0.0507637,0.00152291,None kPa,N/A,23447,['C'],A,Vacuum adiabatic calorimetry,"origin: commercial source,99.96 % (total),,chunk",99.96,Not Specified %,1979
3.63072,0.0576779,0.00173034,None kPa,N/A,23447,['C'],A,Vacuum adiabatic calorimetry,"origin: commercial source,99.96 % (total),,chunk",99.96,Not Specified %,1979
3.84472,0.0666221,0.00199866,None kPa,N/A,23447,['C'],A,Vacuum adiabatic calorimetry,"origin: commercial source,99.96 % (total),,chunk",99.96,Not Specified %,1979
4.07523,0.0759541,0.00227862,None kPa,N/A,23447,['C'],A,Vacuum adiabatic calorimetry,"origin: commercial source,99.96 % (total),,chunk",99.96,Not Specified %,1979
4.14366,0.0793109,0.00237933,None kPa,N/A,23447,['C'],A,Vacuum adiabatic calorimetry,"origin: commercial source,99.96 % (total),,chunk",99.96,Not Specified %,1979
4.29909,0.0860868,0.0025826,None kPa,N/A,23447,['C'],A,Vacuum adiabatic calorimetry,"origin: commercial source,99.96 % (total),,chunk",99.96,Not Specified %,1979
4.41256,0.0913996,0.00274199,None kPa,N/A,23447,['C'],A,Vacuum adiabatic calorimetry,"origin: commercial source,99.96 % (total),,chunk",99.96,Not Specified %,1979
4.45186,0.0935947,0.00280784,None kPa,N/A,23447,['C'],A,Vacuum adiabatic calorimetry,"origin: commercial source,99.96 % (total),,chunk",99.96,Not Specified %,1979
4.54782,0.0981134,0.0029434,None kPa,N/A,23447,['C'],A,Vacuum adiabatic calorimetry,"origin: commercial source,99.96 % (total),,chunk",99.96,Not Specified %,1979
4.67959,0.104552,0.00313657,None kPa,N/A,23447,['C'],A,Vacuum adiabatic calorimetry,"origin: commercial source,99.96 % (total),,chunk",99.96,Not Specified %,1979
4.73381,0.107487,0.00322462,None kPa,N/A,23447,['C'],A,Vacuum adiabatic calorimetry,"origin: commercial source,99.96 % (total),,chunk",99.96,Not Specified %,1979
4.83126,0.111349,0.00334047,None kPa,N/A,23447,['C'],A,Vacuum adiabatic calorimetry,"origin: commercial source,99.96 % (total),,chunk",99.96,Not Specified %,1979
4.95871,0.118531,0.00355593,None kPa,N/A,23447,['C'],A,Vacuum adiabatic calorimetry,"origin: commercial source,99.96 % (total),,chunk",99.96,Not Specified %,1979
5.05003,0.123239,0.00369718,None kPa,N/A,23447,['C'],A,Vacuum adiabatic calorimetry,"origin: commercial source,99.96 % (total),,chunk",99.96,Not Specified %,1979
5.13361,0.103214,0.00309643,None kPa,N/A,23447,['C'],A,Vacuum adiabatic calorimetry,"origin: commercial source,99.96 % (total),,chunk",99.96,Not Specified %,1979
5.2436,0.0803948,0.00241184,None kPa,N/A,23447,['C'],A,Vacuum adiabatic calorimetry,"origin: commercial source,99.96 % (total),,chunk",99.96,Not Specified %,1979
5.31082,0.0660746,0.00198224,None kPa,N/A,23447,['C'],A,Vacuum adiabatic calorimetry,"origin: commercial source,99.96 % (total),,chunk",99.96,Not Specified %,1979
5.3501,0.0572584,0.00171775,None kPa,N/A,23447,['C'],A,Vacuum adiabatic calorimetry,"origin: commercial source,99.96 % (total),,chunk",99.96,Not Specified %,1979
5.47882,0.0590097,0.00177029,None kPa,N/A,23447,['C'],A,Vacuum adiabatic calorimetry,"origin: commercial source,99.96 % (total),,chunk",99.96,Not Specified %,1979
5.52919,0.0597467,0.0017924,None kPa,N/A,23447,['C'],A,Vacuum adiabatic calorimetry,"origin: commercial source,99.96 % (total),,chunk",99.96,Not Specified %,1979
5.64612,0.0614213,0.00184264,None kPa,N/A,23447,['C'],A,Vacuum adiabatic calorimetry,"origin: commercial source,99.96 % (total),,chunk",99.96,Not Specified %,1979
5.8161,0.0638986,0.00191696,None kPa,N/A,23447,['C'],A,Vacuum adiabatic calorimetry,"origin: commercial source,99.96 % (total),,chunk",99.96,Not Specified %,1979
5.97464,0.0657115,0.00197135,None kPa,N/A,23447,['C'],A,Vacuum adiabatic calorimetry,"origin: commercial source,99.96 % (total),,chunk",99.96,Not Specified %,1979
6.13249,0.0679695,0.00203908,None kPa,N/A,23447,['C'],A,Vacuum adiabatic calorimetry,"origin: commercial source,99.96 % (total),,chunk",99.96,Not Specified %,1979
6.3042,0.0702837,0.00210851,None kPa,N/A,23447,['C'],A,Vacuum adiabatic calorimetry,"origin: commercial source,99.96 % (total),,chunk",99.96,Not Specified %,1979
6.42373,0.0719496,0.00215849,None kPa,N/A,23447,['C'],A,Vacuum adiabatic calorimetry,"origin: commercial source,99.96 % (total),,chunk",99.96,Not Specified %,1979
6.50763,0.0734087,0.00220226,None kPa,N/A,23447,['C'],A,Vacuum adiabatic calorimetry,"origin: commercial source,99.96 % (total),,chunk",99.96,Not Specified %,1979
6.661,0.0758428,0.00227528,None kPa,N/A,23447,['C'],A,Vacuum adiabatic calorimetry,"origin: commercial source,99.96 % (total),,chunk",99.96,Not Specified %,1979
6.81382,0.0780312,0.00234094,None kPa,N/A,23447,['C'],A,Vacuum adiabatic calorimetry,"origin: commercial source,99.96 % (total),,chunk",99.96,Not Specified %,1979
7.00524,0.0812594,0.00243778,None kPa,N/A,23447,['C'],A,Vacuum adiabatic calorimetry,"origin: commercial source,99.96 % (total),,chunk",99.96,Not Specified %,1979
7.18882,0.0841998,0.00252599,None kPa,N/A,23447,['C'],A,Vacuum adiabatic calorimetry,"origin: commercial source,99.96 % (total),,chunk",99.96,Not Specified %,1979
7.37575,0.0872728,0.00261818,None kPa,N/A,23447,['C'],A,Vacuum adiabatic calorimetry,"origin: commercial source,99.96 % (total),,chunk",99.96,Not Specified %,1979
7.58223,0.0905803,0.00271741,None kPa,N/A,23447,['C'],A,Vacuum adiabatic calorimetry,"origin: commercial source,99.96 % (total),,chunk",99.96,Not Specified %,1979
7.75803,0.0933702,0.00280111,None kPa,N/A,23447,['C'],A,Vacuum adiabatic calorimetry,"origin: commercial source,99.96 % (total),,chunk",99.96,Not Specified %,1979
7.99291,0.0975806,0.00292742,None kPa,N/A,23447,['C'],A,Vacuum adiabatic calorimetry,"origin: commercial source,99.96 % (total),,chunk",99.96,Not Specified %,1979
8.11833,0.0999229,0.00299769,None kPa,N/A,23447,['C'],A,Vacuum adiabatic calorimetry,"origin: commercial source,99.96 % (total),,chunk",99.96,Not Specified %,1979
8.39717,0.105082,0.00315247,None kPa,N/A,23447,['C'],A,Vacuum adiabatic calorimetry,"origin: commercial source,99.96 % (total),,chunk",99.96,Not Specified %,1979
8.50858,0.107258,0.00321772,None kPa,N/A,23447,['C'],A,Vacuum adiabatic calorimetry,"origin: commercial source,99.96 % (total),,chunk",99.96,Not Specified %,1979
8.87117,0.114185,0.00342556,None kPa,N/A,23447,['C'],A,Vacuum adiabatic calorimetry,"origin: commercial source,99.96 % (total),,chunk",99.96,Not Specified %,1979
9.01261,0.117266,0.00351797,None kPa,N/A,23447,['C'],A,Vacuum adiabatic calorimetry,"origin: commercial source,99.96 % (total),,chunk",99.96,Not Specified %,1979
9.32181,0.123419,0.00370257,None kPa,N/A,23447,['C'],A,Vacuum adiabatic calorimetry,"origin: commercial source,99.96 % (total),,chunk",99.96,Not Specified %,1979
9.53646,0.127731,0.00383194,None kPa,N/A,23447,['C'],A,Vacuum adiabatic calorimetry,"origin: commercial source,99.96 % (total),,chunk",99.96,Not Specified %,1979
9.75221,0.131984,0.00395951,None kPa,N/A,23447,['C'],A,Vacuum adiabatic calorimetry,"origin: commercial source,99.96 % (total),,chunk",99.96,Not Specified %,1979
9.99607,0.136932,0.00410797,None kPa,N/A,23447,['C'],A,Vacuum adiabatic calorimetry,"origin: commercial source,99.96 % (total),,chunk",99.96,Not Specified %,1979
10.2031,0.141909,0.00425727,None kPa,N/A,23447,['C'],A,Vacuum adiabatic calorimetry,"origin: commercial source,99.96 % (total),,chunk",99.96,Not Specified %,1979
10.521,0.149484,0.00448452,None kPa,N/A,23447,['C'],A,Vacuum adiabatic calorimetry,"origin: commercial source,99.96 % (total),,chunk",99.96,Not Specified %,1979
10.6604,0.153238,0.00459715,None kPa,N/A,23447,['C'],A,Vacuum adiabatic calorimetry,"origin: commercial source,99.96 % (total),,chunk",99.96,Not Specified %,1979
10.7757,0.156132,0.00468397,None kPa,N/A,23447,['C'],A,Vacuum adiabatic calorimetry,"origin: commercial source,99.96 % (total),,chunk",99.96,Not Specified %,1979
333.4,24.38,0.7314,101.325 kPa,N/A,23995,['C'],A,Vacuum adiabatic calorimetry,28663,99.96,Not Specified %,1982
346.5,24.77,0.7431,None kPa,N/A,23995,['C'],A,Vacuum adiabatic calorimetry,28663,99.96,Not Specified %,1982
361.0,25.69,0.7707,None kPa,N/A,23995,['C'],A,Vacuum adiabatic calorimetry,28663,99.96,Not Specified %,1982
374.1,25.45,0.7635,None kPa,N/A,23995,['C'],A,Vacuum adiabatic calorimetry,28663,99.96,Not Specified %,1982
385.8,26.22,0.7866,None kPa,N/A,23995,['C'],A,Vacuum adiabatic calorimetry,28663,99.96,Not Specified %,1982
401.2,26.17,0.7851,None kPa,N/A,23995,['C'],A,Vacuum adiabatic calorimetry,28663,99.96,Not Specified %,1982
417.1,26.4,0.792,None kPa,N/A,23995,['C'],A,Vacuum adiabatic calorimetry,28663,99.96,Not Specified %,1982
428.4,26.87,0.8061,None kPa,N/A,23995,['C'],A,Vacuum adiabatic calorimetry,28663,99.96,Not Specified %,1982
436.5,26.54,0.7962,None kPa,N/A,23995,['C'],A,Vacuum adiabatic calorimetry,28663,99.96,Not Specified %,1982
448.7,26.92,0.8076,None kPa,N/A,23995,['C'],A,Vacuum adiabatic calorimetry,28663,99.96,Not Specified %,1982
462.7,26.59,0.7977,None kPa,N/A,23995,['C'],A,Vacuum adiabatic calorimetry,28663,99.96,Not Specified %,1982
475.9,27.06,0.8118,None kPa,N/A,23995,['C'],A,Vacuum adiabatic calorimetry,28663,99.96,Not Specified %,1982
485.8,26.6,0.798,None kPa,N/A,23995,['C'],A,Vacuum adiabatic calorimetry,28663,99.96,Not Specified %,1982
508.4,26.67,0.8001,None kPa,N/A,23995,['C'],A,Vacuum adiabatic calorimetry,28663,99.96,Not Specified %,1982
517.5,26.96,0.8088,None kPa,N/A,23995,['C'],A,Vacuum adiabatic calorimetry,28663,99.96,Not Specified %,1982
532.9,26.54,0.7962,None kPa,N/A,23995,['C'],A,Vacuum adiabatic calorimetry,28663,99.96,Not Specified %,1982
541.5,26.81,0.8043,None kPa,N/A,23995,['C'],A,Vacuum adiabatic calorimetry,28663,99.96,Not Specified %,1982
555.1,26.61,0.7983,None kPa,N/A,23995,['C'],A,Vacuum adiabatic calorimetry,28663,99.96,Not Specified %,1982
565.0,26.86,0.8058,None kPa,N/A,23995,['C'],A,Vacuum adiabatic calorimetry,28663,99.96,Not Specified %,1982
576.8,27.06,0.8118,None kPa,N/A,23995,['C'],A,Vacuum adiabatic calorimetry,28663,99.96,Not Specified %,1982
598.0,27.18,0.8154,None kPa,N/A,23995,['C'],A,Vacuum adiabatic calorimetry,28663,99.96,Not Specified %,1982
607.5,26.85,0.8055,None kPa,N/A,23995,['C'],A,Vacuum adiabatic calorimetry,28663,99.96,Not Specified %,1982
609.3,27.37,0.8211,None kPa,N/A,23995,['C'],A,Vacuum adiabatic calorimetry,28663,99.96,Not Specified %,1982
628.8,27.53,0.8259,None kPa,N/A,23995,['C'],A,Vacuum adiabatic calorimetry,28663,99.96,Not Specified %,1982
651.0,27.82,0.8346,None kPa,N/A,23995,['C'],A,Vacuum adiabatic calorimetry,28663,99.96,Not Specified %,1982
669.5,28.12,0.8436,None kPa,N/A,23995,['C'],A,Vacuum adiabatic calorimetry,28663,99.96,Not Specified %,1982
692.1,28.01,0.8403,None kPa,N/A,23995,['C'],A,Vacuum adiabatic calorimetry,28663,99.96,Not Specified %,1982
714.7,28.47,0.8541,None kPa,N/A,23995,['C'],A,Vacuum adiabatic calorimetry,28663,99.96,Not Specified %,1982
734.7,28.36,0.8508,None kPa,N/A,23995,['C'],A,Vacuum adiabatic calorimetry,28663,99.96,Not Specified %,1982
755.9,27.96,0.8388,None kPa,N/A,23995,['C'],A,Vacuum adiabatic calorimetry,28663,99.96,Not Specified %,1982
775.8,28.26,0.8478,None kPa,N/A,23995,['C'],A,Vacuum adiabatic calorimetry,28663,99.96,Not Specified %,1982
795.7,28.37,0.8511,None kPa,N/A,23995,['C'],A,Vacuum adiabatic calorimetry,28663,99.96,Not Specified %,1982
815.2,29.01,0.8703,None kPa,N/A,23995,['C'],A,Vacuum adiabatic calorimetry,28663,99.96,Not Specified %,1982
835.1,28.42,0.8526,None kPa,N/A,23995,['C'],A,Vacuum adiabatic calorimetry,28663,99.96,Not Specified %,1982
855.0,28.88,0.8664,None kPa,N/A,23995,['C'],A,Vacuum adiabatic calorimetry,28663,99.96,Not Specified %,1982
873.6,28.66,0.8598,None kPa,N/A,23995,['C'],A,Vacuum adiabatic calorimetry,28663,99.96,Not Specified %,1982
893.0,28.95,0.8685,None kPa,N/A,23995,['C'],A,Vacuum adiabatic calorimetry,28663,99.96,Not Specified %,1982
912.9,29.07,0.8721,None kPa,N/A,23995,['C'],A,Vacuum adiabatic calorimetry,28663,99.96,Not Specified %,1982
932.4,28.94,0.8682,None kPa,N/A,23995,['C'],A,Vacuum adiabatic calorimetry,28663,99.96,Not Specified %,1982
951.8,28.58,0.8574,None kPa,N/A,23995,['C'],A,Vacuum adiabatic calorimetry,28663,99.96,Not Specified %,1982
971.3,29.67,0.8901,None kPa,N/A,23995,['C'],A,Vacuum adiabatic calorimetry,28663,99.96,Not Specified %,1982
993.9,29.14,0.8742,None kPa,N/A,23995,['C'],A,Vacuum adiabatic calorimetry,28663,99.96,Not Specified %,1982
1010.0,29.52,0.8856,None kPa,N/A,23995,['C'],A,Vacuum adiabatic calorimetry,28663,99.96,Not Specified %,1982
1047.0,29.57,0.8871,None kPa,N/A,23995,['C'],A,Vacuum adiabatic calorimetry,28663,99.96,Not Specified %,1982
1066.0,29.04,0.8712,None kPa,N/A,23995,['C'],A,Vacuum adiabatic calorimetry,28663,99.96,Not Specified %,1982
1081.0,29.4,0.882,None kPa,N/A,23995,['C'],A,Vacuum adiabatic calorimetry,28663,99.96,Not Specified %,1982
1091.0,28.93,0.8679,None kPa,N/A,23995,['C'],A,Vacuum adiabatic calorimetry,28663,99.96,Not Specified %,1982
1101.0,29.36,0.8808,None kPa,N/A,23995,['C'],A,Vacuum adiabatic calorimetry,28663,99.96,Not Specified %,1982
1111.0,28.91,0.8673,None kPa,N/A,23995,['C'],A,Vacuum adiabatic calorimetry,28663,99.96,Not Specified %,1982
1119.0,29.93,0.8979,None kPa,N/A,23995,['C'],A,Vacuum adiabatic calorimetry,28663,99.96,Not Specified %,1982
1129.0,29.34,0.8802,None kPa,N/A,23995,['C'],A,Vacuum adiabatic calorimetry,28663,99.96,Not Specified %,1982
1147.0,29.48,0.8844,None kPa,N/A,23995,['C'],A,Vacuum adiabatic calorimetry,28663,99.96,Not Specified %,1982
1181.0,29.53,0.8859,None kPa,N/A,23995,['C'],A,Vacuum adiabatic calorimetry,28663,99.96,Not Specified %,1982
1202.0,29.56,0.8868,None kPa,N/A,23995,['C'],A,Vacuum adiabatic calorimetry,28663,99.96,Not Specified %,1982
1217.0,29.63,0.8889,None kPa,N/A,23995,['C'],A,Vacuum adiabatic calorimetry,28663,99.96,Not Specified %,1982
1236.0,30.09,0.9027,None kPa,N/A,23995,['C'],A,Vacuum adiabatic calorimetry,28663,99.96,Not Specified %,1982
1254.0,30.18,0.9054,None kPa,N/A,23995,['C'],A,Vacuum adiabatic calorimetry,28663,99.96,Not Specified %,1982
1270.0,30.12,0.9036,None kPa,N/A,23995,['C'],A,Vacuum adiabatic calorimetry,28663,99.96,Not Specified %,1982
1289.0,30.05,0.9015,None kPa,N/A,23995,['C'],A,Vacuum adiabatic calorimetry,28663,99.96,Not Specified %,1982
1307.0,30.64,0.9192,None kPa,N/A,23995,['C'],A,Vacuum adiabatic calorimetry,28663,99.96,Not Specified %,1982
1323.0,30.31,0.9093,None kPa,N/A,23995,['C'],A,Vacuum adiabatic calorimetry,28663,99.96,Not Specified %,1982
1339.0,30.42,0.9126,None kPa,N/A,23995,['C'],A,Vacuum adiabatic calorimetry,28663,99.96,Not Specified %,1982
1358.0,30.92,0.9276,None kPa,N/A,23995,['C'],A,Vacuum adiabatic calorimetry,28663,99.96,Not Specified %,1982
1373.0,30.77,0.9231,None kPa,N/A,23995,['C'],A,Vacuum adiabatic calorimetry,28663,99.96,Not Specified %,1982
1386.0,30.82,0.9246,None kPa,N/A,23995,['C'],A,Vacuum adiabatic calorimetry,28663,99.96,Not Specified %,1982
1408.0,31.68,0.9504,None kPa,N/A,23995,['C'],A,Vacuum adiabatic calorimetry,28663,99.96,Not Specified %,1982
1422.0,30.53,0.9159,None kPa,N/A,23995,['C'],A,Vacuum adiabatic calorimetry,28663,99.96,Not Specified %,1982
1438.0,31.16,0.9348,None kPa,N/A,23995,['C'],A,Vacuum adiabatic calorimetry,28663,99.96,Not Specified %,1982
1459.0,31.69,0.9507,None kPa,N/A,23995,['C'],A,Vacuum adiabatic calorimetry,28663,99.96,Not Specified %,1982
1473.0,31.31,0.9393,None kPa,N/A,23995,['C'],A,Vacuum adiabatic calorimetry,28663,99.96,Not Specified %,1982
1488.0,31.6,0.948,None kPa,N/A,23995,['C'],A,Vacuum adiabatic calorimetry,28663,99.96,Not Specified %,1982
1509.0,31.56,0.9468,None kPa,N/A,23995,['C'],A,Vacuum adiabatic calorimetry,28663,99.96,Not Specified %,1982
1524.0,31.61,0.9483,None kPa,N/A,23995,['C'],A,Vacuum adiabatic calorimetry,28663,99.96,Not Specified %,1982
1539.0,32.4,0.972,None kPa,N/A,23995,['C'],A,Vacuum adiabatic calorimetry,28663,99.96,Not Specified %,1982
1557.0,31.73,0.9519,None kPa,N/A,23995,['C'],A,Vacuum adiabatic calorimetry,28663,99.96,Not Specified %,1982
1573.0,32.57,0.9771,None kPa,N/A,23995,['C'],A,Vacuum adiabatic calorimetry,28663,99.96,Not Specified %,1982
1589.0,31.81,0.9543,None kPa,N/A,23995,['C'],A,Vacuum adiabatic calorimetry,28663,99.96,Not Specified %,1982
1607.0,31.9,0.957,None kPa,N/A,23995,['C'],A,Vacuum adiabatic calorimetry,28663,99.96,Not Specified %,1982
1623.0,32.31,0.9693,None kPa,N/A,23995,['C'],A,Vacuum adiabatic calorimetry,28663,99.96,Not Specified %,1982
1638.0,32.47,0.9741,None kPa,N/A,23995,['C'],A,Vacuum adiabatic calorimetry,28663,99.96,Not Specified %,1982
1655.0,32.69,0.9807,None kPa,N/A,23995,['C'],A,Vacuum adiabatic calorimetry,28663,99.96,Not Specified %,1982
1673.0,32.77,0.9831,None kPa,N/A,23995,['C'],A,Vacuum adiabatic calorimetry,28663,99.96,Not Specified %,1982
1688.0,33.29,0.9987,None kPa,N/A,23995,['C'],A,Vacuum adiabatic calorimetry,28663,99.96,Not Specified %,1982
1.51,0.002992,5.984e-05,None kPa,N/A,33483,['C'],A,Not Stated,"not stated,99.95 % (total),",99.95,Not Specified %,1984
1.58,0.003782,7.564e-05,None kPa,N/A,33483,['C'],A,Not Stated,"not stated,99.95 % (total),",99.95,Not Specified %,1984
1.66,0.004471,8.942e-05,None kPa,N/A,33483,['C'],A,Not Stated,"not stated,99.95 % (total),",99.95,Not Specified %,1984
1.71,0.00508,0.0001016,None kPa,N/A,33483,['C'],A,Not Stated,"not stated,99.95 % (total),",99.95,Not Specified %,1984
1.76,0.005765,0.0001153,None kPa,N/A,33483,['C'],A,Not Stated,"not stated,99.95 % (total),",99.95,Not Specified %,1984
1.83,0.006781,0.00013562,None kPa,N/A,33483,['C'],A,Not Stated,"not stated,99.95 % (total),",99.95,Not Specified %,1984
1.97,0.008788,0.00017576,None kPa,N/A,33483,['C'],A,Not Stated,"not stated,99.95 % (total),",99.95,Not Specified %,1984
2.04,0.010169,0.00020338,None kPa,N/A,33483,['C'],A,Not Stated,"not stated,99.95 % (total),",99.95,Not Specified %,1984
2.15,0.011575,0.0002315,None kPa,N/A,33483,['C'],A,Not Stated,"not stated,99.95 % (total),",99.95,Not Specified %,1984
2.22,0.012806,0.00025612,None kPa,N/A,33483,['C'],A,Not Stated,"not stated,99.95 % (total),",99.95,Not Specified %,1984
2.26,0.014057,0.00028114,None kPa,N/A,33483,['C'],A,Not Stated,"not stated,99.95 % (total),",99.95,Not Specified %,1984
2.33,0.015532,0.00031064,None kPa,N/A,33483,['C'],A,Not Stated,"not stated,99.95 % (total),",99.95,Not Specified %,1984
2.39,0.016654,0.00033308,None kPa,N/A,33483,['C'],A,Not Stated,"not stated,99.95 % (total),",99.95,Not Specified %,1984
2.44,0.01811,0.0003622,None kPa,N/A,33483,['C'],A,Not Stated,"not stated,99.95 % (total),",99.95,Not Specified %,1984
2.53,0.01996,0.0003992,None kPa,N/A,33483,['C'],A,Not Stated,"not stated,99.95 % (total),",99.95,Not Specified %,1984
2.59,0.021339,0.00042678,None kPa,N/A,33483,['C'],A,Not Stated,"not stated,99.95 % (total),",99.95,Not Specified %,1984
2.61,0.02255,0.000451,None kPa,N/A,33483,['C'],A,Not Stated,"not stated,99.95 % (total),",99.95,Not Specified %,1984
2.73,0.025585,0.0005117,None kPa,N/A,33483,['C'],A,Not Stated,"not stated,99.95 % (total),",99.95,Not Specified %,1984
2.77,0.027332,0.00054664,None kPa,N/A,33483,['C'],A,Not Stated,"not stated,99.95 % (total),",99.95,Not Specified %,1984
2.97,0.03306,0.0006612,None kPa,N/A,33483,['C'],A,Not Stated,"not stated,99.95 % (total),",99.95,Not Specified %,1984
3.18,0.039626,0.00079252,None kPa,N/A,33483,['C'],A,Not Stated,"not stated,99.95 % (total),",99.95,Not Specified %,1984
3.35,0.04554,0.0009108,None kPa,N/A,33483,['C'],A,Not Stated,"not stated,99.95 % (total),",99.95,Not Specified %,1984
3.54,0.05269,0.0010538,None kPa,N/A,33483,['C'],A,Not Stated,"not stated,99.95 % (total),",99.95,Not Specified %,1984
3.72,0.059253,0.00118506,None kPa,N/A,33483,['C'],A,Not Stated,"not stated,99.95 % (total),",99.95,Not Specified %,1984
3.81,0.063439,0.00126878,None kPa,N/A,33483,['C'],A,Not Stated,"not stated,99.95 % (total),",99.95,Not Specified %,1984
3.95,0.06883,0.0013766,None kPa,N/A,33483,['C'],A,Not Stated,"not stated,99.95 % (total),",99.95,Not Specified %,1984
4.07,0.073388,0.00146776,None kPa,N/A,33483,['C'],A,Not Stated,"not stated,99.95 % (total),",99.95,Not Specified %,1984
4.25,0.080843,0.00161686,None kPa,N/A,33483,['C'],A,Not Stated,"not stated,99.95 % (total),",99.95,Not Specified %,1984
4.55,0.094191,0.00188382,None kPa,N/A,33483,['C'],A,Not Stated,"not stated,99.95 % (total),",99.95,Not Specified %,1984
4.65,0.098941,0.00197882,None kPa,N/A,33483,['C'],A,Not Stated,"not stated,99.95 % (total),",99.95,Not Specified %,1984
4.81,0.106812,0.00213624,None kPa,N/A,33483,['C'],A,Not Stated,"not stated,99.95 % (total),",99.95,Not Specified %,1984
4.96,0.113868,0.00227736,None kPa,N/A,33483,['C'],A,Not Stated,"not stated,99.95 % (total),",99.95,Not Specified %,1984
5.21,0.116924,0.00233848,None kPa,N/A,33483,['C'],A,Not Stated,"not stated,99.95 % (total),",99.95,Not Specified %,1984
5.29,0.10605,0.002121,None kPa,N/A,33483,['C'],A,Not Stated,"not stated,99.95 % (total),",99.95,Not Specified %,1984
5.46,0.073734,0.00147468,None kPa,N/A,33483,['C'],A,Not Stated,"not stated,99.95 % (total),",99.95,Not Specified %,1984
5.64,0.060661,0.00121322,None kPa,N/A,33483,['C'],A,Not Stated,"not stated,99.95 % (total),",99.95,Not Specified %,1984
5.8,0.062683,0.00125366,None kPa,N/A,33483,['C'],A,Not Stated,"not stated,99.95 % (total),",99.95,Not Specified %,1984
6.09,0.066666,0.00133332,None kPa,N/A,33483,['C'],A,Not Stated,"not stated,99.95 % (total),",99.95,Not Specified %,1984
6.34,0.070078,0.00140156,None kPa,N/A,33483,['C'],A,Not Stated,"not stated,99.95 % (total),",99.95,Not Specified %,1984
6.72,0.075617,0.00151234,None kPa,N/A,33483,['C'],A,Not Stated,"not stated,99.95 % (total),",99.95,Not Specified %,1984
7.0,0.080142,0.00160284,None kPa,N/A,33483,['C'],A,Not Stated,"not stated,99.95 % (total),",99.95,Not Specified %,1984
