Repository: amr8004/PureElementPRL

# Pure Element Thermodynamic modeling with 3rd generation CALPHAD models for multiple elements

## Description
Jupyter notebook for modeling pure elements with selected models via python tools pycalphad and ESPEI

## Running Tutorial
Creating a codespace should immediately open the desired notebook. Just change the element as desired (non-case sensitive) and set what SGTE structure (FCC_A1, BCC_A2, etc.) you would like to compare against.

## Further Resources

## Citation

File: CpCSV/Cu_CP_data.csv (part 12 of 16)
Temperature: K,Heat capacity at constant pressure Cp: J/K/mol,Uncertainty,Pressure,Ref Temp,Data Set ID,State,Representation,Method,Description,Purity,Purity Units,Year
2.019,0.001789,3.578e-06,None kPa,N/A,17134,['C'],A,Calorimetry,"origin: commercial source,99.9958253 weight % (total),estimated by the compiler,rod",99.9958253,Weight %,1967
2.231,0.002074,4.148e-06,None kPa,N/A,17134,['C'],A,Calorimetry,"origin: commercial source,99.9958253 weight % (total),estimated by the compiler,rod",99.9958253,Weight %,1967
1.029,0.000767,1.534e-06,None kPa,N/A,17134,['C'],A,Calorimetry,"origin: commercial source,99.9958253 weight % (total),estimated by the compiler,rod",99.9958253,Weight %,1967
1.146,0.000867,1.734e-06,None kPa,N/A,17134,['C'],A,Calorimetry,"origin: commercial source,99.9958253 weight % (total),estimated by the compiler,rod",99.9958253,Weight %,1967
1.269,0.000978,1.956e-06,None kPa,N/A,17134,['C'],A,Calorimetry,"origin: commercial source,99.9958253 weight % (total),estimated by the compiler,rod",99.9958253,Weight %,1967
1.401,0.001103,2.206e-06,None kPa,N/A,17134,['C'],A,Calorimetry,"origin: commercial source,99.9958253 weight % (total),estimated by the compiler,rod",99.9958253,Weight %,1967
1.544,0.001244,2.488e-06,None kPa,N/A,17134,['C'],A,Calorimetry,"origin: commercial source,99.9958253 weight % (total),estimated by the compiler,rod",99.9958253,Weight %,1967
1.704,0.001417,2.834e-06,None kPa,N/A,17134,['C'],A,Calorimetry,"origin: commercial source,99.9958253 weight % (total),estimated by the compiler,rod",99.9958253,Weight %,1967
2.448,0.002395,4.79e-06,None kPa,N/A,17135,['C'],A,Calorimetry,"origin: commercial source,99.9958253 weight % (total),estimated by the compiler,rod",99.9958253,Weight %,1967
2.684,0.002781,5.562e-06,None kPa,N/A,17135,['C'],A,Calorimetry,"origin: commercial source,99.9958253 weight % (total),estimated by the compiler,rod",99.9958253,Weight %,1967
2.966,0.003297,6.594e-06,None kPa,N/A,17135,['C'],A,Calorimetry,"origin: commercial source,99.9958253 weight % (total),estimated by the compiler,rod",99.9958253,Weight %,1967
3.272,0.003932,7.864e-06,None kPa,N/A,17135,['C'],A,Calorimetry,"origin: commercial source,99.9958253 weight % (total),estimated by the compiler,rod",99.9958253,Weight %,1967
3.266,0.003919,7.838e-06,None kPa,N/A,17135,['C'],A,Calorimetry,"origin: commercial source,99.9958253 weight % (total),estimated by the compiler,rod",99.9958253,Weight %,1967
3.607,0.004729,9.458e-06,None kPa,N/A,17135,['C'],A,Calorimetry,"origin: commercial source,99.9958253 weight % (total),estimated by the compiler,rod",99.9958253,Weight %,1967
3.98,0.005756,1.1512e-05,None kPa,N/A,17135,['C'],A,Calorimetry,"origin: commercial source,99.9958253 weight % (total),estimated by the compiler,rod",99.9958253,Weight %,1967
4.37,0.006997,1.3994e-05,None kPa,N/A,17135,['C'],A,Calorimetry,"origin: commercial source,99.9958253 weight % (total),estimated by the compiler,rod",99.9958253,Weight %,1967
4.783,0.008536,1.7072e-05,None kPa,N/A,17135,['C'],A,Calorimetry,"origin: commercial source,99.9958253 weight % (total),estimated by the compiler,rod",99.9958253,Weight %,1967
5.233,0.01048,2.096e-05,None kPa,N/A,17135,['C'],A,Calorimetry,"origin: commercial source,99.9958253 weight % (total),estimated by the compiler,rod",99.9958253,Weight %,1967
5.753,0.01311,2.622e-05,None kPa,N/A,17135,['C'],A,Calorimetry,"origin: commercial source,99.9958253 weight % (total),estimated by the compiler,rod",99.9958253,Weight %,1967
6.322,0.0165,3.3e-05,None kPa,N/A,17135,['C'],A,Calorimetry,"origin: commercial source,99.9958253 weight % (total),estimated by the compiler,rod",99.9958253,Weight %,1967
6.948,0.02093,4.186e-05,None kPa,N/A,17135,['C'],A,Calorimetry,"origin: commercial source,99.9958253 weight % (total),estimated by the compiler,rod",99.9958253,Weight %,1967
7.635,0.0267,5.34e-05,None kPa,N/A,17135,['C'],A,Calorimetry,"origin: commercial source,99.9958253 weight % (total),estimated by the compiler,rod",99.9958253,Weight %,1967
8.464,0.03511,7.022e-05,None kPa,N/A,17135,['C'],A,Calorimetry,"origin: commercial source,99.9958253 weight % (total),estimated by the compiler,rod",99.9958253,Weight %,1967
8.377,0.03417,6.834e-05,None kPa,N/A,17135,['C'],A,Calorimetry,"origin: commercial source,99.9958253 weight % (total),estimated by the compiler,rod",99.9958253,Weight %,1967
9.216,0.04429,8.858e-05,None kPa,N/A,17135,['C'],A,Calorimetry,"origin: commercial source,99.9958253 weight % (total),estimated by the compiler,rod",99.9958253,Weight %,1967
10.14,0.05787,0.00011574,None kPa,N/A,17135,['C'],A,Calorimetry,"origin: commercial source,99.9958253 weight % (total),estimated by the compiler,rod",99.9958253,Weight %,1967
11.18,0.0762,0.0001524,None kPa,N/A,17135,['C'],A,Calorimetry,"origin: commercial source,99.9958253 weight % (total),estimated by the compiler,rod",99.9958253,Weight %,1967
12.29,0.1005,0.000201,None kPa,N/A,17135,['C'],A,Calorimetry,"origin: commercial source,99.9958253 weight % (total),estimated by the compiler,rod",99.9958253,Weight %,1967
13.56,0.1347,0.0002694,None kPa,N/A,17135,['C'],A,Calorimetry,"origin: commercial source,99.9958253 weight % (total),estimated by the compiler,rod",99.9958253,Weight %,1967
14.96,0.1822,0.0003644,None kPa,N/A,17135,['C'],A,Calorimetry,"origin: commercial source,99.9958253 weight % (total),estimated by the compiler,rod",99.9958253,Weight %,1967
16.48,0.2467,0.0004934,None kPa,N/A,17135,['C'],A,Calorimetry,"origin: commercial source,99.9958253 weight % (total),estimated by the compiler,rod",99.9958253,Weight %,1967
18.39,0.3505,0.000701,None kPa,N/A,17135,['C'],A,Calorimetry,"origin: commercial source,99.9958253 weight % (total),estimated by the compiler,rod",99.9958253,Weight %,1967
20.5,0.4998,0.0009996,None kPa,N/A,17135,['C'],A,Calorimetry,"origin: commercial source,99.9958253 weight % (total),estimated by the compiler,rod",99.9958253,Weight %,1967
22.57,0.688,0.001376,None kPa,N/A,17135,['C'],A,Calorimetry,"origin: commercial source,99.9958253 weight % (total),estimated by the compiler,rod",99.9958253,Weight %,1967
1.304,0.00101063,3.03e-06,1.33322e-05 kPa,N/A,17710,['C'],A,Heat Capacity Cryostat,"origin: commercial source,99.999 %,stated by supplier",99.999,Not Specified %,1968
1.315,0.00102541,3.08e-06,None kPa,N/A,17710,['C'],A,Heat Capacity Cryostat,"origin: commercial source,99.999 %,stated by supplier",99.999,Not Specified %,1968
1.337,0.0010412,3.12e-06,None kPa,N/A,17710,['C'],A,Heat Capacity Cryostat,"origin: commercial source,99.999 %,stated by supplier",99.999,Not Specified %,1968
1.354,0.0010632,3.19e-06,None kPa,N/A,17710,['C'],A,Heat Capacity Cryostat,"origin: commercial source,99.999 %,stated by supplier",99.999,Not Specified %,1968
1.377,0.00107769,3.23e-06,None kPa,N/A,17710,['C'],A,Heat Capacity Cryostat,"origin: commercial source,99.999 %,stated by supplier",99.999,Not Specified %,1968
1.401,0.00110562,3.32e-06,None kPa,N/A,17710,['C'],A,Heat Capacity Cryostat,"origin: commercial source,99.999 %,stated by supplier",99.999,Not Specified %,1968
1.429,0.0011249,3.37e-06,None kPa,N/A,17710,['C'],A,Heat Capacity Cryostat,"origin: commercial source,99.999 %,stated by supplier",99.999,Not Specified %,1968
1.458,0.00116144,3.48e-06,None kPa,N/A,17710,['C'],A,Heat Capacity Cryostat,"origin: commercial source,99.999 %,stated by supplier",99.999,Not Specified %,1968
1.482,0.00117771,3.53e-06,None kPa,N/A,17710,['C'],A,Heat Capacity Cryostat,"origin: commercial source,99.999 %,stated by supplier",99.999,Not Specified %,1968
1.532,0.00123009,3.69e-06,None kPa,N/A,17710,['C'],A,Heat Capacity Cryostat,"origin: commercial source,99.999 %,stated by supplier",99.999,Not Specified %,1968
1.604,0.00130547,3.92e-06,None kPa,N/A,17710,['C'],A,Heat Capacity Cryostat,"origin: commercial source,99.999 %,stated by supplier",99.999,Not Specified %,1968
1.642,0.00134974,4.05e-06,None kPa,N/A,17710,['C'],A,Heat Capacity Cryostat,"origin: commercial source,99.999 %,stated by supplier",99.999,Not Specified %,1968
1.682,0.00139127,4.17e-06,None kPa,N/A,17710,['C'],A,Heat Capacity Cryostat,"origin: commercial source,99.999 %,stated by supplier",99.999,Not Specified %,1968
1.797,0.00152421,4.57e-06,None kPa,N/A,17710,['C'],A,Heat Capacity Cryostat,"origin: commercial source,99.999 %,stated by supplier",99.999,Not Specified %,1968
1.851,0.00159282,4.78e-06,None kPa,N/A,17710,['C'],A,Heat Capacity Cryostat,"origin: commercial source,99.999 %,stated by supplier",99.999,Not Specified %,1968
1.897,0.00163437,4.9e-06,None kPa,N/A,17710,['C'],A,Heat Capacity Cryostat,"origin: commercial source,99.999 %,stated by supplier",99.999,Not Specified %,1968
1.956,0.00171882,5.16e-06,None kPa,N/A,17710,['C'],A,Heat Capacity Cryostat,"origin: commercial source,99.999 %,stated by supplier",99.999,Not Specified %,1968
1.971,0.00172663,5.18e-06,None kPa,N/A,17710,['C'],A,Heat Capacity Cryostat,"origin: commercial source,99.999 %,stated by supplier",99.999,Not Specified %,1968
2.036,0.00181471,5.44e-06,None kPa,N/A,17710,['C'],A,Heat Capacity Cryostat,"origin: commercial source,99.999 %,stated by supplier",99.999,Not Specified %,1968
2.057,0.00184167,5.53e-06,None kPa,N/A,17710,['C'],A,Heat Capacity Cryostat,"origin: commercial source,99.999 %,stated by supplier",99.999,Not Specified %,1968
2.095,0.00189875,5.7e-06,None kPa,N/A,17710,['C'],A,Heat Capacity Cryostat,"origin: commercial source,99.999 %,stated by supplier",99.999,Not Specified %,1968
2.169,0.00198888,5.97e-06,None kPa,N/A,17710,['C'],A,Heat Capacity Cryostat,"origin: commercial source,99.999 %,stated by supplier",99.999,Not Specified %,1968
2.228,0.00206769,6.2e-06,None kPa,N/A,17710,['C'],A,Heat Capacity Cryostat,"origin: commercial source,99.999 %,stated by supplier",99.999,Not Specified %,1968
2.306,0.00218357,6.55e-06,None kPa,N/A,17710,['C'],A,Heat Capacity Cryostat,"origin: commercial source,99.999 %,stated by supplier",99.999,Not Specified %,1968
2.333,0.00222655,6.68e-06,None kPa,N/A,17710,['C'],A,Heat Capacity Cryostat,"origin: commercial source,99.999 %,stated by supplier",99.999,Not Specified %,1968
2.407,0.00233883,7.02e-06,None kPa,N/A,17710,['C'],A,Heat Capacity Cryostat,"origin: commercial source,99.999 %,stated by supplier",99.999,Not Specified %,1968
2.498,0.00247397,7.42e-06,None kPa,N/A,17710,['C'],A,Heat Capacity Cryostat,"origin: commercial source,99.999 %,stated by supplier",99.999,Not Specified %,1968
2.517,0.00250907,7.53e-06,None kPa,N/A,17710,['C'],A,Heat Capacity Cryostat,"origin: commercial source,99.999 %,stated by supplier",99.999,Not Specified %,1968
2.593,0.00262943,7.89e-06,None kPa,N/A,17710,['C'],A,Heat Capacity Cryostat,"origin: commercial source,99.999 %,stated by supplier",99.999,Not Specified %,1968
2.614,0.00266892,8.01e-06,None kPa,N/A,17710,['C'],A,Heat Capacity Cryostat,"origin: commercial source,99.999 %,stated by supplier",99.999,Not Specified %,1968
2.716,0.00284752,8.54e-06,None kPa,N/A,17710,['C'],A,Heat Capacity Cryostat,"origin: commercial source,99.999 %,stated by supplier",99.999,Not Specified %,1968
2.748,0.00289993,8.7e-06,None kPa,N/A,17710,['C'],A,Heat Capacity Cryostat,"origin: commercial source,99.999 %,stated by supplier",99.999,Not Specified %,1968
2.815,0.00302622,9.08e-06,None kPa,N/A,17710,['C'],A,Heat Capacity Cryostat,"origin: commercial source,99.999 %,stated by supplier",99.999,Not Specified %,1968
2.854,0.00309647,9.29e-06,None kPa,N/A,17710,['C'],A,Heat Capacity Cryostat,"origin: commercial source,99.999 %,stated by supplier",99.999,Not Specified %,1968
2.894,0.00316679,9.5e-06,None kPa,N/A,17710,['C'],A,Heat Capacity Cryostat,"origin: commercial source,99.999 %,stated by supplier",99.999,Not Specified %,1968
2.967,0.00331199,9.94e-06,None kPa,N/A,17710,['C'],A,Heat Capacity Cryostat,"origin: commercial source,99.999 %,stated by supplier",99.999,Not Specified %,1968
3.03,0.00343975,1.03e-05,None kPa,N/A,17710,['C'],A,Heat Capacity Cryostat,"origin: commercial source,99.999 %,stated by supplier",99.999,Not Specified %,1968
3.054,0.00348353,1.05e-05,None kPa,N/A,17710,['C'],A,Heat Capacity Cryostat,"origin: commercial source,99.999 %,stated by supplier",99.999,Not Specified %,1968
3.083,0.00355367,1.07e-05,None kPa,N/A,17710,['C'],A,Heat Capacity Cryostat,"origin: commercial source,99.999 %,stated by supplier",99.999,Not Specified %,1968
3.15,0.003678,1.1e-05,None kPa,N/A,17710,['C'],A,Heat Capacity Cryostat,"origin: commercial source,99.999 %,stated by supplier",99.999,Not Specified %,1968
3.194,0.00378271,1.13e-05,None kPa,N/A,17710,['C'],A,Heat Capacity Cryostat,"origin: commercial source,99.999 %,stated by supplier",99.999,Not Specified %,1968
3.281,0.0039692,1.19e-05,None kPa,N/A,17710,['C'],A,Heat Capacity Cryostat,"origin: commercial source,99.999 %,stated by supplier",99.999,Not Specified %,1968
3.365,0.00416514,1.25e-05,None kPa,N/A,17710,['C'],A,Heat Capacity Cryostat,"origin: commercial source,99.999 %,stated by supplier",99.999,Not Specified %,1968
3.427,0.00431776,1.3e-05,None kPa,N/A,17710,['C'],A,Heat Capacity Cryostat,"origin: commercial source,99.999 %,stated by supplier",99.999,Not Specified %,1968
3.476,0.00443329,1.33e-05,None kPa,N/A,17710,['C'],A,Heat Capacity Cryostat,"origin: commercial source,99.999 %,stated by supplier",99.999,Not Specified %,1968
3.498,0.00447988,1.34e-05,None kPa,N/A,17710,['C'],A,Heat Capacity Cryostat,"origin: commercial source,99.999 %,stated by supplier",99.999,Not Specified %,1968
3.597,0.00473828,1.42e-05,None kPa,N/A,17710,['C'],A,Heat Capacity Cryostat,"origin: commercial source,99.999 %,stated by supplier",99.999,Not Specified %,1968
3.66,0.0049034,1.47e-05,None kPa,N/A,17710,['C'],A,Heat Capacity Cryostat,"origin: commercial source,99.999 %,stated by supplier",99.999,Not Specified %,1968
3.771,0.0051987,1.56e-05,None kPa,N/A,17710,['C'],A,Heat Capacity Cryostat,"origin: commercial source,99.999 %,stated by supplier",99.999,Not Specified %,1968
3.839,0.00537855,1.61e-05,None kPa,N/A,17710,['C'],A,Heat Capacity Cryostat,"origin: commercial source,99.999 %,stated by supplier",99.999,Not Specified %,1968
3.877,0.00550091,1.65e-05,None kPa,N/A,17710,['C'],A,Heat Capacity Cryostat,"origin: commercial source,99.999 %,stated by supplier",99.999,Not Specified %,1968
3.951,0.00570827,1.71e-05,None kPa,N/A,17710,['C'],A,Heat Capacity Cryostat,"origin: commercial source,99.999 %,stated by supplier",99.999,Not Specified %,1968
4.056,0.00601538,1.8e-05,None kPa,N/A,17710,['C'],A,Heat Capacity Cryostat,"origin: commercial source,99.999 %,stated by supplier",99.999,Not Specified %,1968
4.134,0.00627856,1.88e-05,None kPa,N/A,17710,['C'],A,Heat Capacity Cryostat,"origin: commercial source,99.999 %,stated by supplier",99.999,Not Specified %,1968
4.149,0.00631743,1.9e-05,None kPa,N/A,17710,['C'],A,Heat Capacity Cryostat,"origin: commercial source,99.999 %,stated by supplier",99.999,Not Specified %,1968
4.385,0.00712177,2.14e-05,None kPa,N/A,17710,['C'],A,Heat Capacity Cryostat,"origin: commercial source,99.999 %,stated by supplier",99.999,Not Specified %,1968
4.435,0.00727056,2.18e-05,None kPa,N/A,17710,['C'],A,Heat Capacity Cryostat,"origin: commercial source,99.999 %,stated by supplier",99.999,Not Specified %,1968
4.559,0.00772668,2.32e-05,None kPa,N/A,17710,['C'],A,Heat Capacity Cryostat,"origin: commercial source,99.999 %,stated by supplier",99.999,Not Specified %,1968
4.633,0.00799272,2.4e-05,None kPa,N/A,17710,['C'],A,Heat Capacity Cryostat,"origin: commercial source,99.999 %,stated by supplier",99.999,Not Specified %,1968
4.701,0.00825911,2.48e-05,None kPa,N/A,17710,['C'],A,Heat Capacity Cryostat,"origin: commercial source,99.999 %,stated by supplier",99.999,Not Specified %,1968
4.85,0.00887796,2.66e-05,None kPa,N/A,17710,['C'],A,Heat Capacity Cryostat,"origin: commercial source,99.999 %,stated by supplier",99.999,Not Specified %,1968
5.022,0.00958265,2.87e-05,None kPa,N/A,17710,['C'],A,Heat Capacity Cryostat,"origin: commercial source,99.999 %,stated by supplier",99.999,Not Specified %,1968
5.244,0.0105602,3.17e-05,None kPa,N/A,17710,['C'],A,Heat Capacity Cryostat,"origin: commercial source,99.999 %,stated by supplier",99.999,Not Specified %,1968
5.246,0.0106127,3.18e-05,None kPa,N/A,17710,['C'],A,Heat Capacity Cryostat,"origin: commercial source,99.999 %,stated by supplier",99.999,Not Specified %,1968
5.34,0.0110454,3.31e-05,None kPa,N/A,17710,['C'],A,Heat Capacity Cryostat,"origin: commercial source,99.999 %,stated by supplier",99.999,Not Specified %,1968
5.726,0.0130045,3.9e-05,None kPa,N/A,17710,['C'],A,Heat Capacity Cryostat,"origin: commercial source,99.999 %,stated by supplier",99.999,Not Specified %,1968
5.897,0.0139554,4.19e-05,None kPa,N/A,17710,['C'],A,Heat Capacity Cryostat,"origin: commercial source,99.999 %,stated by supplier",99.999,Not Specified %,1968
6.006,0.0146403,4.39e-05,None kPa,N/A,17710,['C'],A,Heat Capacity Cryostat,"origin: commercial source,99.999 %,stated by supplier",99.999,Not Specified %,1968
6.19,0.015696,4.71e-05,None kPa,N/A,17710,['C'],A,Heat Capacity Cryostat,"origin: commercial source,99.999 %,stated by supplier",99.999,Not Specified %,1968
6.285,0.0163224,4.9e-05,None kPa,N/A,17710,['C'],A,Heat Capacity Cryostat,"origin: commercial source,99.999 %,stated by supplier",99.999,Not Specified %,1968
6.445,0.0173217,5.2e-05,None kPa,N/A,17710,['C'],A,Heat Capacity Cryostat,"origin: commercial source,99.999 %,stated by supplier",99.999,Not Specified %,1968
6.654,0.0187433,5.62e-05,None kPa,N/A,17710,['C'],A,Heat Capacity Cryostat,"origin: commercial source,99.999 %,stated by supplier",99.999,Not Specified %,1968
6.87,0.02035,6.11e-05,None kPa,N/A,17710,['C'],A,Heat Capacity Cryostat,"origin: commercial source,99.999 %,stated by supplier",99.999,Not Specified %,1968
6.982,0.0212604,6.38e-05,None kPa,N/A,17710,['C'],A,Heat Capacity Cryostat,"origin: commercial source,99.999 %,stated by supplier",99.999,Not Specified %,1968
7.236,0.0233144,6.99e-05,None kPa,N/A,17710,['C'],A,Heat Capacity Cryostat,"origin: commercial source,99.999 %,stated by supplier",99.999,Not Specified %,1968
7.264,0.0235633,7.07e-05,None kPa,N/A,17710,['C'],A,Heat Capacity Cryostat,"origin: commercial source,99.999 %,stated by supplier",99.999,Not Specified %,1968
7.519,0.0257388,7.72e-05,None kPa,N/A,17710,['C'],A,Heat Capacity Cryostat,"origin: commercial source,99.999 %,stated by supplier",99.999,Not Specified %,1968
7.674,0.0272368,8.17e-05,None kPa,N/A,17710,['C'],A,Heat Capacity Cryostat,"origin: commercial source,99.999 %,stated by supplier",99.999,Not Specified %,1968
7.869,0.0291019,8.73e-05,None kPa,N/A,17710,['C'],A,Heat Capacity Cryostat,"origin: commercial source,99.999 %,stated by supplier",99.999,Not Specified %,1968
8.118,0.0314776,9.44e-05,None kPa,N/A,17710,['C'],A,Heat Capacity Cryostat,"origin: commercial source,99.999 %,stated by supplier",99.999,Not Specified %,1968
8.398,0.0345161,0.000104,None kPa,N/A,17710,['C'],A,Heat Capacity Cryostat,"origin: commercial source,99.999 %,stated by supplier",99.999,Not Specified %,1968
8.657,0.0375349,0.000113,None kPa,N/A,17710,['C'],A,Heat Capacity Cryostat,"origin: commercial source,99.999 %,stated by supplier",99.999,Not Specified %,1968
9.16,0.0438231,0.000131,None kPa,N/A,17710,['C'],A,Heat Capacity Cryostat,"origin: commercial source,99.999 %,stated by supplier",99.999,Not Specified %,1968
9.47,0.0479966,0.000144,None kPa,N/A,17710,['C'],A,Heat Capacity Cryostat,"origin: commercial source,99.999 %,stated by supplier",99.999,Not Specified %,1968
9.787,0.052495,0.000157,None kPa,N/A,17710,['C'],A,Heat Capacity Cryostat,"origin: commercial source,99.999 %,stated by supplier",99.999,Not Specified %,1968
9.987,0.0557313,0.000167,None kPa,N/A,17710,['C'],A,Heat Capacity Cryostat,"origin: commercial source,99.999 %,stated by supplier",99.999,Not Specified %,1968
10.37,0.0619697,0.000186,None kPa,N/A,17710,['C'],A,Heat Capacity Cryostat,"origin: commercial source,99.999 %,stated by supplier",99.999,Not Specified %,1968
10.909,0.0715167,0.000215,None kPa,N/A,17710,['C'],A,Heat Capacity Cryostat,"origin: commercial source,99.999 %,stated by supplier",99.999,Not Specified %,1968
11.256,0.0782121,0.000235,None kPa,N/A,17710,['C'],A,Heat Capacity Cryostat,"origin: commercial source,99.999 %,stated by supplier",99.999,Not Specified %,1968
11.584,0.0849148,0.000255,None kPa,N/A,17710,['C'],A,Heat Capacity Cryostat,"origin: commercial source,99.999 %,stated by supplier",99.999,Not Specified %,1968
12.017,0.0944498,0.000283,None kPa,N/A,17710,['C'],A,Heat Capacity Cryostat,"origin: commercial source,99.999 %,stated by supplier",99.999,Not Specified %,1968
12.373,0.102944,0.000309,None kPa,N/A,17710,['C'],A,Heat Capacity Cryostat,"origin: commercial source,99.999 %,stated by supplier",99.999,Not Specified %,1968
12.681,0.110611,0.000332,None kPa,N/A,17710,['C'],A,Heat Capacity Cryostat,"origin: commercial source,99.999 %,stated by supplier",99.999,Not Specified %,1968
13.211,0.124926,0.000375,None kPa,N/A,17710,['C'],A,Heat Capacity Cryostat,"origin: commercial source,99.999 %,stated by supplier",99.999,Not Specified %,1968
13.372,0.129837,0.00039,None kPa,N/A,17710,['C'],A,Heat Capacity Cryostat,"origin: commercial source,99.999 %,stated by supplier",99.999,Not Specified %,1968
13.816,0.143085,0.000429,None kPa,N/A,17710,['C'],A,Heat Capacity Cryostat,"origin: commercial source,99.999 %,stated by supplier",99.999,Not Specified %,1968
14.134,0.153216,0.00046,None kPa,N/A,17710,['C'],A,Heat Capacity Cryostat,"origin: commercial source,99.999 %,stated by supplier",99.999,Not Specified %,1968
14.635,0.170345,0.000511,None kPa,N/A,17710,['C'],A,Heat Capacity Cryostat,"origin: commercial source,99.999 %,stated by supplier",99.999,Not Specified %,1968
15.185,0.191357,0.000574,None kPa,N/A,17710,['C'],A,Heat Capacity Cryostat,"origin: commercial source,99.999 %,stated by supplier",99.999,Not Specified %,1968
15.712,0.212307,0.000637,None kPa,N/A,17710,['C'],A,Heat Capacity Cryostat,"origin: commercial source,99.999 %,stated by supplier",99.999,Not Specified %,1968
16.402,0.243283,0.00073,None kPa,N/A,17710,['C'],A,Heat Capacity Cryostat,"origin: commercial source,99.999 %,stated by supplier",99.999,Not Specified %,1968
17.023,0.274145,0.000822,None kPa,N/A,17710,['C'],A,Heat Capacity Cryostat,"origin: commercial source,99.999 %,stated by supplier",99.999,Not Specified %,1968
17.702,0.309519,0.000929,None kPa,N/A,17710,['C'],A,Heat Capacity Cryostat,"origin: commercial source,99.999 %,stated by supplier",99.999,Not Specified %,1968
18.253,0.342417,0.00103,None kPa,N/A,17710,['C'],A,Heat Capacity Cryostat,"origin: commercial source,99.999 %,stated by supplier",99.999,Not Specified %,1968
18.97,0.388916,0.00117,None kPa,N/A,17710,['C'],A,Heat Capacity Cryostat,"origin: commercial source,99.999 %,stated by supplier",99.999,Not Specified %,1968
19.785,0.44674,0.00134,None kPa,N/A,17710,['C'],A,Heat Capacity Cryostat,"origin: commercial source,99.999 %,stated by supplier",99.999,Not Specified %,1968
20.792,0.524312,0.00262,None kPa,N/A,17710,['C'],A,Heat Capacity Cryostat,"origin: commercial source,99.999 %,stated by supplier",99.999,Not Specified %,1968
21.559,0.591591,0.00296,None kPa,N/A,17710,['C'],A,Heat Capacity Cryostat,"origin: commercial source,99.999 %,stated by supplier",99.999,Not Specified %,1968
21.972,0.630195,0.00315,None kPa,N/A,17710,['C'],A,Heat Capacity Cryostat,"origin: commercial source,99.999 %,stated by supplier",99.999,Not Specified %,1968
22.745,0.705008,0.00353,None kPa,N/A,17710,['C'],A,Heat Capacity Cryostat,"origin: commercial source,99.999 %,stated by supplier",99.999,Not Specified %,1968
22.845,0.71477,0.00357,None kPa,N/A,17710,['C'],A,Heat Capacity Cryostat,"origin: commercial source,99.999 %,stated by supplier",99.999,Not Specified %,1968
23.475,0.782031,0.00391,None kPa,N/A,17710,['C'],A,Heat Capacity Cryostat,"origin: commercial source,99.999 %,stated by supplier",99.999,Not Specified %,1968
23.492,0.784877,0.00392,None kPa,N/A,17710,['C'],A,Heat Capacity Cryostat,"origin: commercial source,99.999 %,stated by supplier",99.999,Not Specified %,1968
24.737,0.927601,0.00464,None kPa,N/A,17710,['C'],A,Heat Capacity Cryostat,"origin: commercial source,99.999 %,stated by supplier",99.999,Not Specified %,1968
24.832,0.940706,0.0047,None kPa,N/A,17710,['C'],A,Heat Capacity Cryostat,"origin: commercial source,99.999 %,stated by supplier",99.999,Not Specified %,1968
25.627,1.03814,0.00519,None kPa,N/A,17710,['C'],A,Heat Capacity Cryostat,"origin: commercial source,99.999 %,stated by supplier",99.999,Not Specified %,1968
25.977,1.08695,0.00543,None kPa,N/A,17710,['C'],A,Heat Capacity Cryostat,"origin: commercial source,99.999 %,stated by supplier",99.999,Not Specified %,1968
26.574,1.1647,0.00582,None kPa,N/A,17710,['C'],A,Heat Capacity Cryostat,"origin: commercial source,99.999 %,stated by supplier",99.999,Not Specified %,1968
26.873,1.20473,0.00602,None kPa,N/A,17710,['C'],A,Heat Capacity Cryostat,"origin: commercial source,99.999 %,stated by supplier",99.999,Not Specified %,1968
27.75,1.33952,0.0067,None kPa,N/A,17710,['C'],A,Heat Capacity Cryostat,"origin: commercial source,99.999 %,stated by supplier",99.999,Not Specified %,1968
27.874,1.35446,0.00677,None kPa,N/A,17710,['C'],A,Heat Capacity Cryostat,"origin: commercial source,99.999 %,stated by supplier",99.999,Not Specified %,1968
28.614,1.47629,0.00738,None kPa,N/A,17710,['C'],A,Heat Capacity Cryostat,"origin: commercial source,99.999 %,stated by supplier",99.999,Not Specified %,1968
29.005,1.54192,0.00771,None kPa,N/A,17710,['C'],A,Heat Capacity Cryostat,"origin: commercial source,99.999 %,stated by supplier",99.999,Not Specified %,1968
29.393,1.61172,0.00806,None kPa,N/A,17710,['C'],A,Heat Capacity Cryostat,"origin: commercial source,99.999 %,stated by supplier",99.999,Not Specified %,1968
29.754,1.66913,0.00835,None kPa,N/A,17710,['C'],A,Heat Capacity Cryostat,"origin: commercial source,99.999 %,stated by supplier",99.999,Not Specified %,1968
30.144,1.74217,0.00871,None kPa,N/A,17710,['C'],A,Heat Capacity Cryostat,"origin: commercial source,99.999 %,stated by supplier",99.999,Not Specified %,1968
30.453,1.80475,0.00902,None kPa,N/A,17710,['C'],A,Heat Capacity Cryostat,"origin: commercial source,99.999 %,stated by supplier",99.999,Not Specified %,1968
1.304,0.00103934,3.12e-06,1.33322e-05 kPa,N/A,17711,['C'],A,Heat Capacity Cryostat,origin: commercial source,,,1968
1.315,0.00108114,3.24e-06,None kPa,N/A,17711,['C'],A,Heat Capacity Cryostat,origin: commercial source,,,1968
1.337,0.00113179,3.4e-06,None kPa,N/A,17711,['C'],A,Heat Capacity Cryostat,origin: commercial source,,,1968
1.354,0.0011864,3.56e-06,None kPa,N/A,17711,['C'],A,Heat Capacity Cryostat,origin: commercial source,,,1968
1.377,0.00180451,5.41e-06,None kPa,N/A,17711,['C'],A,Heat Capacity Cryostat,origin: commercial source,,,1968
1.401,0.00191246,5.74e-06,None kPa,N/A,17711,['C'],A,Heat Capacity Cryostat,origin: commercial source,,,1968
1.429,0.00207712,6.23e-06,None kPa,N/A,17711,['C'],A,Heat Capacity Cryostat,origin: commercial source,,,1968
1.458,0.00225053,6.75e-06,None kPa,N/A,17711,['C'],A,Heat Capacity Cryostat,origin: commercial source,,,1968
1.482,0.00239838,7.2e-06,None kPa,N/A,17711,['C'],A,Heat Capacity Cryostat,origin: commercial source,,,1968
1.532,0.0025682,7.7e-06,None kPa,N/A,17711,['C'],A,Heat Capacity Cryostat,origin: commercial source,,,1968
1.604,0.00276434,8.29e-06,None kPa,N/A,17711,['C'],A,Heat Capacity Cryostat,origin: commercial source,,,1968
1.642,0.00292481,8.77e-06,None kPa,N/A,17711,['C'],A,Heat Capacity Cryostat,origin: commercial source,,,1968
1.682,0.00313951,9.42e-06,None kPa,N/A,17711,['C'],A,Heat Capacity Cryostat,origin: commercial source,,,1968
1.797,0.00347369,1.042e-05,None kPa,N/A,17711,['C'],A,Heat Capacity Cryostat,origin: commercial source,,,1968
1.851,0.00379034,1.137e-05,None kPa,N/A,17711,['C'],A,Heat Capacity Cryostat,origin: commercial source,,,1968
1.897,0.00422499,1.267e-05,None kPa,N/A,17711,['C'],A,Heat Capacity Cryostat,origin: commercial source,,,1968
1.956,0.00468292,1.405e-05,None kPa,N/A,17711,['C'],A,Heat Capacity Cryostat,origin: commercial source,,,1968
1.971,0.00512296,1.537e-05,None kPa,N/A,17711,['C'],A,Heat Capacity Cryostat,origin: commercial source,,,1968
2.036,0.00552449,1.657e-05,None kPa,N/A,17711,['C'],A,Heat Capacity Cryostat,origin: commercial source,,,1968
2.057,0.00586937,1.761e-05,None kPa,N/A,17711,['C'],A,Heat Capacity Cryostat,origin: commercial source,,,1968
2.095,0.00607874,1.824e-05,None kPa,N/A,17711,['C'],A,Heat Capacity Cryostat,origin: commercial source,,,1968
2.169,0.00638067,1.914e-05,None kPa,N/A,17711,['C'],A,Heat Capacity Cryostat,origin: commercial source,,,1968
2.228,0.00647363,1.942e-05,None kPa,N/A,17711,['C'],A,Heat Capacity Cryostat,origin: commercial source,,,1968
2.306,0.0064891,1.947e-05,None kPa,N/A,17711,['C'],A,Heat Capacity Cryostat,origin: commercial source,,,1968
2.333,0.00691011,2.073e-05,None kPa,N/A,17711,['C'],A,Heat Capacity Cryostat,origin: commercial source,,,1968
2.407,0.00699923,2.1e-05,None kPa,N/A,17711,['C'],A,Heat Capacity Cryostat,origin: commercial source,,,1968
2.498,0.00740896,2.223e-05,None kPa,N/A,17711,['C'],A,Heat Capacity Cryostat,origin: commercial source,,,1968
2.517,0.00787587,2.363e-05,None kPa,N/A,17711,['C'],A,Heat Capacity Cryostat,origin: commercial source,,,1968
2.593,0.00791258,2.374e-05,None kPa,N/A,17711,['C'],A,Heat Capacity Cryostat,origin: commercial source,,,1968
2.614,0.00810932,2.433e-05,None kPa,N/A,17711,['C'],A,Heat Capacity Cryostat,origin: commercial source,,,1968
2.716,0.00844669,2.534e-05,None kPa,N/A,17711,['C'],A,Heat Capacity Cryostat,origin: commercial source,,,1968
2.748,0.00873419,2.62e-05,None kPa,N/A,17711,['C'],A,Heat Capacity Cryostat,origin: commercial source,,,1968
2.815,0.00900385,2.701e-05,None kPa,N/A,17711,['C'],A,Heat Capacity Cryostat,origin: commercial source,,,1968
2.854,0.0093553,2.807e-05,None kPa,N/A,17711,['C'],A,Heat Capacity Cryostat,origin: commercial source,,,1968
2.894,0.00969353,2.908e-05,None kPa,N/A,17711,['C'],A,Heat Capacity Cryostat,origin: commercial source,,,1968
2.967,0.0105087,3.153e-05,None kPa,N/A,17711,['C'],A,Heat Capacity Cryostat,origin: commercial source,,,1968
3.03,0.0116046,3.481e-05,None kPa,N/A,17711,['C'],A,Heat Capacity Cryostat,origin: commercial source,,,1968
3.054,0.0126736,3.802e-05,None kPa,N/A,17711,['C'],A,Heat Capacity Cryostat,origin: commercial source,,,1968
3.083,0.0137288,4.119e-05,None kPa,N/A,17711,['C'],A,Heat Capacity Cryostat,origin: commercial source,,,1968
3.15,0.0146689,4.401e-05,None kPa,N/A,17711,['C'],A,Heat Capacity Cryostat,origin: commercial source,,,1968
3.194,0.016216,4.865e-05,None kPa,N/A,17711,['C'],A,Heat Capacity Cryostat,origin: commercial source,,,1968
3.281,0.0168473,5.054e-05,None kPa,N/A,17711,['C'],A,Heat Capacity Cryostat,origin: commercial source,,,1968
3.365,0.0179351,5.381e-05,None kPa,N/A,17711,['C'],A,Heat Capacity Cryostat,origin: commercial source,,,1968
3.427,0.019086,5.726e-05,None kPa,N/A,17711,['C'],A,Heat Capacity Cryostat,origin: commercial source,,,1968
3.476,0.0208093,6.243e-05,None kPa,N/A,17711,['C'],A,Heat Capacity Cryostat,origin: commercial source,,,1968
3.498,0.0222887,6.687e-05,None kPa,N/A,17711,['C'],A,Heat Capacity Cryostat,origin: commercial source,,,1968
3.597,0.026754,8.026e-05,None kPa,N/A,17711,['C'],A,Heat Capacity Cryostat,origin: commercial source,,,1968
3.66,0.02857,8.571e-05,None kPa,N/A,17711,['C'],A,Heat Capacity Cryostat,origin: commercial source,,,1968
3.771,0.0300963,9.029e-05,None kPa,N/A,17711,['C'],A,Heat Capacity Cryostat,origin: commercial source,,,1968
3.839,0.0307042,9.211e-05,None kPa,N/A,17711,['C'],A,Heat Capacity Cryostat,origin: commercial source,,,1968
3.877,0.0331683,9.951e-05,None kPa,N/A,17711,['C'],A,Heat Capacity Cryostat,origin: commercial source,,,1968
3.951,0.033474,0.00010042,None kPa,N/A,17711,['C'],A,Heat Capacity Cryostat,origin: commercial source,,,1968
4.056,0.0362726,0.00010882,None kPa,N/A,17711,['C'],A,Heat Capacity Cryostat,origin: commercial source,,,1968
4.134,0.037139,0.00011142,None kPa,N/A,17711,['C'],A,Heat Capacity Cryostat,origin: commercial source,,,1968
4.149,0.0403053,0.00012092,None kPa,N/A,17711,['C'],A,Heat Capacity Cryostat,origin: commercial source,,,1968
4.385,0.0428993,0.0001287,None kPa,N/A,17711,['C'],A,Heat Capacity Cryostat,origin: commercial source,,,1968
4.435,0.0432106,0.00012963,None kPa,N/A,17711,['C'],A,Heat Capacity Cryostat,origin: commercial source,,,1968
4.559,0.0469105,0.00014073,None kPa,N/A,17711,['C'],A,Heat Capacity Cryostat,origin: commercial source,,,1968
4.633,0.0507069,0.00015212,None kPa,N/A,17711,['C'],A,Heat Capacity Cryostat,origin: commercial source,,,1968
4.701,0.0534115,0.00016023,None kPa,N/A,17711,['C'],A,Heat Capacity Cryostat,origin: commercial source,,,1968
4.85,0.0551077,0.00016532,None kPa,N/A,17711,['C'],A,Heat Capacity Cryostat,origin: commercial source,,,1968
5.022,0.0593907,0.00017817,None kPa,N/A,17711,['C'],A,Heat Capacity Cryostat,origin: commercial source,,,1968
5.244,0.0629177,0.00018875,None kPa,N/A,17711,['C'],A,Heat Capacity Cryostat,origin: commercial source,,,1968
5.246,0.0668402,0.00020052,None kPa,N/A,17711,['C'],A,Heat Capacity Cryostat,origin: commercial source,,,1968
5.34,0.0696053,0.00020882,None kPa,N/A,17711,['C'],A,Heat Capacity Cryostat,origin: commercial source,,,1968
5.726,0.0943615,0.00028308,None kPa,N/A,17711,['C'],A,Heat Capacity Cryostat,origin: commercial source,,,1968
5.897,0.110662,0.00033199,None kPa,N/A,17711,['C'],A,Heat Capacity Cryostat,origin: commercial source,,,1968
6.006,0.127393,0.00038218,None kPa,N/A,17711,['C'],A,Heat Capacity Cryostat,origin: commercial source,,,1968
6.19,0.149983,0.00044995,None kPa,N/A,17711,['C'],A,Heat Capacity Cryostat,origin: commercial source,,,1968
6.285,0.175937,0.00052781,None kPa,N/A,17711,['C'],A,Heat Capacity Cryostat,origin: commercial source,,,1968
6.445,0.187064,0.00056119,None kPa,N/A,17711,['C'],A,Heat Capacity Cryostat,origin: commercial source,,,1968
6.654,0.190443,0.00057133,None kPa,N/A,17711,['C'],A,Heat Capacity Cryostat,origin: commercial source,,,1968
6.87,0.216599,0.0006498,None kPa,N/A,17711,['C'],A,Heat Capacity Cryostat,origin: commercial source,,,1968
6.982,0.218851,0.00065655,None kPa,N/A,17711,['C'],A,Heat Capacity Cryostat,origin: commercial source,,,1968
7.236,0.247142,0.00074142,None kPa,N/A,17711,['C'],A,Heat Capacity Cryostat,origin: commercial source,,,1968
7.264,0.253627,0.00076088,None kPa,N/A,17711,['C'],A,Heat Capacity Cryostat,origin: commercial source,,,1968
7.519,0.275014,0.00082504,None kPa,N/A,17711,['C'],A,Heat Capacity Cryostat,origin: commercial source,,,1968
7.674,0.278659,0.00083598,None kPa,N/A,17711,['C'],A,Heat Capacity Cryostat,origin: commercial source,,,1968
7.869,0.311414,0.00093424,None kPa,N/A,17711,['C'],A,Heat Capacity Cryostat,origin: commercial source,,,1968
8.118,0.318149,0.00095445,None kPa,N/A,17711,['C'],A,Heat Capacity Cryostat,origin: commercial source,,,1968
8.398,0.357347,0.00107204,None kPa,N/A,17711,['C'],A,Heat Capacity Cryostat,origin: commercial source,,,1968
8.657,0.359252,0.00107776,None kPa,N/A,17711,['C'],A,Heat Capacity Cryostat,origin: commercial source,,,1968
9.16,0.390711,0.00117213,None kPa,N/A,17711,['C'],A,Heat Capacity Cryostat,origin: commercial source,,,1968
9.47,0.411094,0.00123328,None kPa,N/A,17711,['C'],A,Heat Capacity Cryostat,origin: commercial source,,,1968
9.787,0.446643,0.00133993,None kPa,N/A,17711,['C'],A,Heat Capacity Cryostat,origin: commercial source,,,1968
9.987,0.458854,0.00137656,None kPa,N/A,17711,['C'],A,Heat Capacity Cryostat,origin: commercial source,,,1968
10.37,0.529786,0.00264893,None kPa,N/A,17711,['C'],A,Heat Capacity Cryostat,origin: commercial source,,,1968
10.909,0.533308,0.00266654,None kPa,N/A,17711,['C'],A,Heat Capacity Cryostat,origin: commercial source,,,1968
11.256,0.621935,0.00310968,None kPa,N/A,17711,['C'],A,Heat Capacity Cryostat,origin: commercial source,,,1968
11.584,0.661545,0.00330772,None kPa,N/A,17711,['C'],A,Heat Capacity Cryostat,origin: commercial source,,,1968
12.017,0.758778,0.00379389,None kPa,N/A,17711,['C'],A,Heat Capacity Cryostat,origin: commercial source,,,1968
12.373,0.822978,0.00411489,None kPa,N/A,17711,['C'],A,Heat Capacity Cryostat,origin: commercial source,,,1968
12.681,0.977154,0.00488577,None kPa,N/A,17711,['C'],A,Heat Capacity Cryostat,origin: commercial source,,,1968
13.211,1.01334,0.00506669,None kPa,N/A,17711,['C'],A,Heat Capacity Cryostat,origin: commercial source,,,1968
13.372,1.08148,0.00540742,None kPa,N/A,17711,['C'],A,Heat Capacity Cryostat,origin: commercial source,,,1968
13.816,1.1192,0.00559602,None kPa,N/A,17711,['C'],A,Heat Capacity Cryostat,origin: commercial source,,,1968
14.134,1.23758,0.00618789,None kPa,N/A,17711,['C'],A,Heat Capacity Cryostat,origin: commercial source,,,1968
14.635,1.30377,0.00651883,None kPa,N/A,17711,['C'],A,Heat Capacity Cryostat,origin: commercial source,,,1968
15.185,1.42804,0.00714021,None kPa,N/A,17711,['C'],A,Heat Capacity Cryostat,origin: commercial source,,,1968
15.712,1.46307,0.00731536,None kPa,N/A,17711,['C'],A,Heat Capacity Cryostat,origin: commercial source,,,1968
16.402,1.63933,0.00819664,None kPa,N/A,17711,['C'],A,Heat Capacity Cryostat,origin: commercial source,,,1968
17.023,1.84359,0.00921796,None kPa,N/A,17711,['C'],A,Heat Capacity Cryostat,origin: commercial source,,,1968
300.0,24.3,0.486,107.991 kPa,N/A,17747,['C'],A,Adiabatic High Temp Calorimetry,not stated,,,1968
320.4,24.5,0.49,None kPa,N/A,17747,['C'],A,Adiabatic High Temp Calorimetry,not stated,,,1968
341.7,24.72,0.4944,None kPa,N/A,17747,['C'],A,Adiabatic High Temp Calorimetry,not stated,,,1968
361.3,24.92,0.4984,None kPa,N/A,17747,['C'],A,Adiabatic High Temp Calorimetry,not stated,,,1968
384.4,25.12,0.5024,None kPa,N/A,17747,['C'],A,Adiabatic High Temp Calorimetry,not stated,,,1968
409.1,25.32,0.5064,None kPa,N/A,17747,['C'],A,Adiabatic High Temp Calorimetry,not stated,,,1968
433.0,25.53,0.5106,None kPa,N/A,17747,['C'],A,Adiabatic High Temp Calorimetry,not stated,,,1968
460.4,25.73,0.5146,None kPa,N/A,17747,['C'],A,Adiabatic High Temp Calorimetry,not stated,,,1968
491.2,25.92,0.5184,None kPa,N/A,17747,['C'],A,Adiabatic High Temp Calorimetry,not stated,,,1968
525.3,26.14,0.5228,None kPa,N/A,17747,['C'],A,Adiabatic High Temp Calorimetry,not stated,,,1968
563.8,26.38,0.5276,None kPa,N/A,17747,['C'],A,Adiabatic High Temp Calorimetry,not stated,,,1968
602.3,26.58,0.5316,None kPa,N/A,17747,['C'],A,Adiabatic High Temp Calorimetry,not stated,,,1968
645.9,26.81,0.5362,None kPa,N/A,17747,['C'],A,Adiabatic High Temp Calorimetry,not stated,,,1968
689.4,27.07,0.5414,None kPa,N/A,17747,['C'],A,Adiabatic High Temp Calorimetry,not stated,,,1968
730.5,27.33,0.5466,None kPa,N/A,17747,['C'],A,Adiabatic High Temp Calorimetry,not stated,,,1968
766.4,27.57,0.5514,None kPa,N/A,17747,['C'],A,Adiabatic High Temp Calorimetry,not stated,,,1968
803.9,27.85,0.557,None kPa,N/A,17747,['C'],A,Adiabatic High Temp Calorimetry,not stated,,,1968
847.5,28.18,0.5636,None kPa,N/A,17747,['C'],A,Adiabatic High Temp Calorimetry,not stated,,,1968
896.2,28.55,0.571,None kPa,N/A,17747,['C'],A,Adiabatic High Temp Calorimetry,not stated,,,1968
954.3,28.98,0.5796,None kPa,N/A,17747,['C'],A,Adiabatic High Temp Calorimetry,not stated,,,1968
1005.0,29.34,0.5868,None kPa,N/A,17747,['C'],A,Adiabatic High Temp Calorimetry,not stated,,,1968
1065.0,29.75,0.595,None kPa,N/A,17747,['C'],A,Adiabatic High Temp Calorimetry,not stated,,,1968
1122.0,30.12,0.6024,None kPa,N/A,17747,['C'],A,Adiabatic High Temp Calorimetry,not stated,,,1968
1170.0,30.47,0.6094,None kPa,N/A,17747,['C'],A,Adiabatic High Temp Calorimetry,not stated,,,1968
1214.0,30.76,0.6152,None kPa,N/A,17747,['C'],A,Adiabatic High Temp Calorimetry,not stated,,,1968
1264.0,31.11,0.6222,None kPa,N/A,17747,['C'],A,Adiabatic High Temp Calorimetry,not stated,,,1968
1309.0,31.41,0.6282,None kPa,N/A,17747,['C'],A,Adiabatic High Temp Calorimetry,not stated,,,1968
1356.0,31.71,0.6342,None kPa,N/A,17747,['C'],A,Adiabatic High Temp Calorimetry,not stated,,,1968
