Repository: amr8004/PureElementPRL

# Pure Element Thermodynamic modeling with 3rd generation CALPHAD models for multiple elements

## Description
Jupyter notebook for modeling pure elements with selected models via python tools pycalphad and ESPEI

## Running Tutorial
Creating a codespace should immediately open the desired notebook. Just change the element as desired (non-case sensitive) and set what SGTE structure (FCC_A1, BCC_A2, etc.) you would like to compare against.

## Further Resources

## Citation

File: CpCSV/Mo_CP_data.csv (part 12 of 12)
Temperature: K,Heat capacity at constant pressure Cp: J/K/mol,Uncertainty,Pressure,Ref Temp,Data Set ID,State,Representation,Method,Description,Purity,Purity Units,Year
92.43,12.34,0.0123,None kPa,N/A,24226,['C'],A,Vacuum adiabatic calorimetry,"origin: commercial source,99.99 weight % (total),estimated by the compiler",99.99,Weight %,1983
112.76,15.31,0.0153,None kPa,N/A,24226,['C'],A,Vacuum adiabatic calorimetry,"origin: commercial source,99.99 weight % (total),estimated by the compiler",99.99,Weight %,1983
130.88,17.28,0.0173,None kPa,N/A,24226,['C'],A,Vacuum adiabatic calorimetry,"origin: commercial source,99.99 weight % (total),estimated by the compiler",99.99,Weight %,1983
160.2,19.57,0.0196,None kPa,N/A,24226,['C'],A,Vacuum adiabatic calorimetry,"origin: commercial source,99.99 weight % (total),estimated by the compiler",99.99,Weight %,1983
203.5,21.65,0.0217,None kPa,N/A,24226,['C'],A,Vacuum adiabatic calorimetry,"origin: commercial source,99.99 weight % (total),estimated by the compiler",99.99,Weight %,1983
226.04,22.39,0.0224,None kPa,N/A,24226,['C'],A,Vacuum adiabatic calorimetry,"origin: commercial source,99.99 weight % (total),estimated by the compiler",99.99,Weight %,1983
246.55,22.93,0.0229,None kPa,N/A,24226,['C'],A,Vacuum adiabatic calorimetry,"origin: commercial source,99.99 weight % (total),estimated by the compiler",99.99,Weight %,1983
181.2,20.71,0.0207,None kPa,N/A,24226,['C'],A,Vacuum adiabatic calorimetry,"origin: commercial source,99.99 weight % (total),estimated by the compiler",99.99,Weight %,1983
296.73,23.83,0.0238,None kPa,N/A,24226,['C'],A,Vacuum adiabatic calorimetry,"origin: commercial source,99.99 weight % (total),estimated by the compiler",99.99,Weight %,1983
298.23,23.86,0.0239,None kPa,N/A,24226,['C'],A,Vacuum adiabatic calorimetry,"origin: commercial source,99.99 weight % (total),estimated by the compiler",99.99,Weight %,1983
299.73,23.88,0.0239,None kPa,N/A,24226,['C'],A,Vacuum adiabatic calorimetry,"origin: commercial source,99.99 weight % (total),estimated by the compiler",99.99,Weight %,1983
301.23,23.91,0.0239,None kPa,N/A,24226,['C'],A,Vacuum adiabatic calorimetry,"origin: commercial source,99.99 weight % (total),estimated by the compiler",99.99,Weight %,1983
85.58,11.12,0.0111,None kPa,N/A,24226,['C'],A,Vacuum adiabatic calorimetry,"origin: commercial source,99.99 weight % (total),estimated by the compiler",99.99,Weight %,1983
88.43,11.64,0.0116,None kPa,N/A,24226,['C'],A,Vacuum adiabatic calorimetry,"origin: commercial source,99.99 weight % (total),estimated by the compiler",99.99,Weight %,1983
91.17,12.12,0.0121,None kPa,N/A,24226,['C'],A,Vacuum adiabatic calorimetry,"origin: commercial source,99.99 weight % (total),estimated by the compiler",99.99,Weight %,1983
93.82,12.57,0.0126,None kPa,N/A,24226,['C'],A,Vacuum adiabatic calorimetry,"origin: commercial source,99.99 weight % (total),estimated by the compiler",99.99,Weight %,1983
5.3,0.0119,0.265,None kPa,N/A,24226,['C'],A,Vacuum adiabatic calorimetry,"origin: commercial source,99.99 weight % (total),estimated by the compiler",99.99,Weight %,1983
10.5,0.0356,0.525,None kPa,N/A,24226,['C'],A,Vacuum adiabatic calorimetry,"origin: commercial source,99.99 weight % (total),estimated by the compiler",99.99,Weight %,1983
11.3,0.0445,0.565,None kPa,N/A,24226,['C'],A,Vacuum adiabatic calorimetry,"origin: commercial source,99.99 weight % (total),estimated by the compiler",99.99,Weight %,1983
12.11,0.0544,0.6055,None kPa,N/A,24226,['C'],A,Vacuum adiabatic calorimetry,"origin: commercial source,99.99 weight % (total),estimated by the compiler",99.99,Weight %,1983
13.13,0.0673,0.1313,None kPa,N/A,24226,['C'],A,Vacuum adiabatic calorimetry,"origin: commercial source,99.99 weight % (total),estimated by the compiler",99.99,Weight %,1983
14.28,0.083,0.1428,None kPa,N/A,24226,['C'],A,Vacuum adiabatic calorimetry,"origin: commercial source,99.99 weight % (total),estimated by the compiler",99.99,Weight %,1983
15.21,0.0977,0.1521,None kPa,N/A,24226,['C'],A,Vacuum adiabatic calorimetry,"origin: commercial source,99.99 weight % (total),estimated by the compiler",99.99,Weight %,1983
16.25,0.1145,0.1625,None kPa,N/A,24226,['C'],A,Vacuum adiabatic calorimetry,"origin: commercial source,99.99 weight % (total),estimated by the compiler",99.99,Weight %,1983
17.36,0.1381,0.1736,None kPa,N/A,24226,['C'],A,Vacuum adiabatic calorimetry,"origin: commercial source,99.99 weight % (total),estimated by the compiler",99.99,Weight %,1983
18.46,0.1635,0.1846,None kPa,N/A,24226,['C'],A,Vacuum adiabatic calorimetry,"origin: commercial source,99.99 weight % (total),estimated by the compiler",99.99,Weight %,1983
19.79,0.1984,0.1979,None kPa,N/A,24226,['C'],A,Vacuum adiabatic calorimetry,"origin: commercial source,99.99 weight % (total),estimated by the compiler",99.99,Weight %,1983
21.65,0.26,0.2165,None kPa,N/A,24226,['C'],A,Vacuum adiabatic calorimetry,"origin: commercial source,99.99 weight % (total),estimated by the compiler",99.99,Weight %,1983
23.63,0.3312,0.2363,None kPa,N/A,24226,['C'],A,Vacuum adiabatic calorimetry,"origin: commercial source,99.99 weight % (total),estimated by the compiler",99.99,Weight %,1983
25.19,0.4066,0.2519,None kPa,N/A,24226,['C'],A,Vacuum adiabatic calorimetry,"origin: commercial source,99.99 weight % (total),estimated by the compiler",99.99,Weight %,1983
28.34,0.6097,0.2834,None kPa,N/A,24226,['C'],A,Vacuum adiabatic calorimetry,"origin: commercial source,99.99 weight % (total),estimated by the compiler",99.99,Weight %,1983
29.91,0.7274,0.2991,None kPa,N/A,24226,['C'],A,Vacuum adiabatic calorimetry,"origin: commercial source,99.99 weight % (total),estimated by the compiler",99.99,Weight %,1983
9.2,0.0279,0.46,None kPa,N/A,24226,['C'],A,Vacuum adiabatic calorimetry,"origin: commercial source,99.99 weight % (total),estimated by the compiler",99.99,Weight %,1983
22.71,0.2967,0.2271,None kPa,N/A,24226,['C'],A,Vacuum adiabatic calorimetry,"origin: commercial source,99.99 weight % (total),estimated by the compiler",99.99,Weight %,1983
23.77,0.3359,0.2377,None kPa,N/A,24226,['C'],A,Vacuum adiabatic calorimetry,"origin: commercial source,99.99 weight % (total),estimated by the compiler",99.99,Weight %,1983
24.7,0.3784,0.247,None kPa,N/A,24226,['C'],A,Vacuum adiabatic calorimetry,"origin: commercial source,99.99 weight % (total),estimated by the compiler",99.99,Weight %,1983
25.9,0.4463,0.259,None kPa,N/A,24226,['C'],A,Vacuum adiabatic calorimetry,"origin: commercial source,99.99 weight % (total),estimated by the compiler",99.99,Weight %,1983
27.57,0.5539,0.2757,None kPa,N/A,24226,['C'],A,Vacuum adiabatic calorimetry,"origin: commercial source,99.99 weight % (total),estimated by the compiler",99.99,Weight %,1983
29.56,0.699,0.2956,None kPa,N/A,24226,['C'],A,Vacuum adiabatic calorimetry,"origin: commercial source,99.99 weight % (total),estimated by the compiler",99.99,Weight %,1983
31.53,0.8771,0.3153,None kPa,N/A,24226,['C'],A,Vacuum adiabatic calorimetry,"origin: commercial source,99.99 weight % (total),estimated by the compiler",99.99,Weight %,1983
33.49,1.059,0.3349,None kPa,N/A,24226,['C'],A,Vacuum adiabatic calorimetry,"origin: commercial source,99.99 weight % (total),estimated by the compiler",99.99,Weight %,1983
35.46,1.292,0.3546,None kPa,N/A,24226,['C'],A,Vacuum adiabatic calorimetry,"origin: commercial source,99.99 weight % (total),estimated by the compiler",99.99,Weight %,1983
37.51,1.564,0.3751,None kPa,N/A,24226,['C'],A,Vacuum adiabatic calorimetry,"origin: commercial source,99.99 weight % (total),estimated by the compiler",99.99,Weight %,1983
39.63,1.861,0.3963,None kPa,N/A,24226,['C'],A,Vacuum adiabatic calorimetry,"origin: commercial source,99.99 weight % (total),estimated by the compiler",99.99,Weight %,1983
41.81,2.21,0.4181,None kPa,N/A,24226,['C'],A,Vacuum adiabatic calorimetry,"origin: commercial source,99.99 weight % (total),estimated by the compiler",99.99,Weight %,1983
44.07,2.586,0.4407,None kPa,N/A,24226,['C'],A,Vacuum adiabatic calorimetry,"origin: commercial source,99.99 weight % (total),estimated by the compiler",99.99,Weight %,1983
46.07,2.954,0.4607,None kPa,N/A,24226,['C'],A,Vacuum adiabatic calorimetry,"origin: commercial source,99.99 weight % (total),estimated by the compiler",99.99,Weight %,1983
47.88,3.302,0.4788,None kPa,N/A,24226,['C'],A,Vacuum adiabatic calorimetry,"origin: commercial source,99.99 weight % (total),estimated by the compiler",99.99,Weight %,1983
49.93,3.702,0.4993,None kPa,N/A,24226,['C'],A,Vacuum adiabatic calorimetry,"origin: commercial source,99.99 weight % (total),estimated by the compiler",99.99,Weight %,1983
56.04,4.976,0.056,None kPa,N/A,24226,['C'],A,Vacuum adiabatic calorimetry,"origin: commercial source,99.99 weight % (total),estimated by the compiler",99.99,Weight %,1983
58.53,5.513,0.0585,None kPa,N/A,24226,['C'],A,Vacuum adiabatic calorimetry,"origin: commercial source,99.99 weight % (total),estimated by the compiler",99.99,Weight %,1983
60.83,6.015,0.0608,None kPa,N/A,24226,['C'],A,Vacuum adiabatic calorimetry,"origin: commercial source,99.99 weight % (total),estimated by the compiler",99.99,Weight %,1983
5.6,0.0124,0.28,None kPa,N/A,24226,['C'],A,Vacuum adiabatic calorimetry,"origin: commercial source,99.99 weight % (total),estimated by the compiler",99.99,Weight %,1983
6.5,0.0153,0.325,None kPa,N/A,24226,['C'],A,Vacuum adiabatic calorimetry,"origin: commercial source,99.99 weight % (total),estimated by the compiler",99.99,Weight %,1983
7.3,0.0179,0.365,None kPa,N/A,24226,['C'],A,Vacuum adiabatic calorimetry,"origin: commercial source,99.99 weight % (total),estimated by the compiler",99.99,Weight %,1983
7.9,0.0204,0.395,None kPa,N/A,24226,['C'],A,Vacuum adiabatic calorimetry,"origin: commercial source,99.99 weight % (total),estimated by the compiler",99.99,Weight %,1983
8.5,0.0237,0.425,None kPa,N/A,24226,['C'],A,Vacuum adiabatic calorimetry,"origin: commercial source,99.99 weight % (total),estimated by the compiler",99.99,Weight %,1983
8.9,0.0269,0.445,None kPa,N/A,24226,['C'],A,Vacuum adiabatic calorimetry,"origin: commercial source,99.99 weight % (total),estimated by the compiler",99.99,Weight %,1983
9.3,0.0275,0.465,None kPa,N/A,24226,['C'],A,Vacuum adiabatic calorimetry,"origin: commercial source,99.99 weight % (total),estimated by the compiler",99.99,Weight %,1983
