Repository: amr8004/PureElementPRL

# Pure Element Thermodynamic modeling with 3rd generation CALPHAD models for multiple elements

## Description
Jupyter notebook for modeling pure elements with selected models via python tools pycalphad and ESPEI

## Running Tutorial
Creating a codespace should immediately open the desired notebook. Just change the element as desired (non-case sensitive) and set what SGTE structure (FCC_A1, BCC_A2, etc.) you would like to compare against.

## Further Resources

## Citation

File: CpCSV/Nb_CP_data.csv (part 12 of 13)
Temperature: K,Heat capacity at constant pressure Cp: J/K/mol,Uncertainty,Pressure,Ref Temp,Data Set ID,State,Representation,Method,Description,Purity,Purity Units,Year
14.0443,0.430879,0.0129264,None kPa,N/A,23449,['C'],A,Vacuum adiabatic calorimetry,"origin: commercial source,99.94 % (total),,chunk",99.94,Not Specified %,1979
14.1804,0.443673,0.0133102,None kPa,N/A,23449,['C'],A,Vacuum adiabatic calorimetry,"origin: commercial source,99.94 % (total),,chunk",99.94,Not Specified %,1979
14.3537,0.45856,0.0137568,None kPa,N/A,23449,['C'],A,Vacuum adiabatic calorimetry,"origin: commercial source,99.94 % (total),,chunk",99.94,Not Specified %,1979
14.4897,0.466932,0.014008,None kPa,N/A,23449,['C'],A,Vacuum adiabatic calorimetry,"origin: commercial source,99.94 % (total),,chunk",99.94,Not Specified %,1979
14.6005,0.471698,0.0141509,None kPa,N/A,23449,['C'],A,Vacuum adiabatic calorimetry,"origin: commercial source,99.94 % (total),,chunk",99.94,Not Specified %,1979
14.8296,0.495671,0.0148701,None kPa,N/A,23449,['C'],A,Vacuum adiabatic calorimetry,"origin: commercial source,99.94 % (total),,chunk",99.94,Not Specified %,1979
14.9301,0.498479,0.0149544,None kPa,N/A,23449,['C'],A,Vacuum adiabatic calorimetry,"origin: commercial source,99.94 % (total),,chunk",99.94,Not Specified %,1979
15.0124,0.50685,0.0152055,None kPa,N/A,23449,['C'],A,Vacuum adiabatic calorimetry,"origin: commercial source,99.94 % (total),,chunk",99.94,Not Specified %,1979
15.2621,0.522306,0.0156692,None kPa,N/A,23449,['C'],A,Vacuum adiabatic calorimetry,"origin: commercial source,99.94 % (total),,chunk",99.94,Not Specified %,1979
15.3783,0.535487,0.0160646,None kPa,N/A,23449,['C'],A,Vacuum adiabatic calorimetry,"origin: commercial source,99.94 % (total),,chunk",99.94,Not Specified %,1979
15.4711,0.541193,0.0162358,None kPa,N/A,23449,['C'],A,Vacuum adiabatic calorimetry,"origin: commercial source,99.94 % (total),,chunk",99.94,Not Specified %,1979
15.668,0.563997,0.0169199,None kPa,N/A,23449,['C'],A,Vacuum adiabatic calorimetry,"origin: commercial source,99.94 % (total),,chunk",99.94,Not Specified %,1979
15.9348,0.580497,0.0174149,None kPa,N/A,23449,['C'],A,Vacuum adiabatic calorimetry,"origin: commercial source,99.94 % (total),,chunk",99.94,Not Specified %,1979
80.0,14.79,0.3,None kPa,N/A,23729,['C'],A,Laser flash calorimetry,not stated,,,1980
85.0,15.65,0.31,None kPa,N/A,23729,['C'],A,Laser flash calorimetry,not stated,,,1980
88.0,16.15,0.32,None kPa,N/A,23729,['C'],A,Laser flash calorimetry,not stated,,,1980
92.0,16.66,0.33,None kPa,N/A,23729,['C'],A,Laser flash calorimetry,not stated,,,1980
92.0,17.23,0.34,None kPa,N/A,23729,['C'],A,Laser flash calorimetry,not stated,,,1980
92.0,16.95,0.34,None kPa,N/A,23729,['C'],A,Laser flash calorimetry,not stated,,,1980
100.0,17.67,0.35,None kPa,N/A,23729,['C'],A,Laser flash calorimetry,not stated,,,1980
101.0,17.98,0.36,None kPa,N/A,23729,['C'],A,Laser flash calorimetry,not stated,,,1980
102.0,18.25,0.37,None kPa,N/A,23729,['C'],A,Laser flash calorimetry,not stated,,,1980
106.0,18.43,0.37,None kPa,N/A,23729,['C'],A,Laser flash calorimetry,not stated,,,1980
108.0,18.59,0.37,None kPa,N/A,23729,['C'],A,Laser flash calorimetry,not stated,,,1980
113.0,18.88,0.38,None kPa,N/A,23729,['C'],A,Laser flash calorimetry,not stated,,,1980
118.0,19.52,0.39,None kPa,N/A,23729,['C'],A,Laser flash calorimetry,not stated,,,1980
119.0,19.35,0.39,None kPa,N/A,23729,['C'],A,Laser flash calorimetry,not stated,,,1980
120.0,19.62,0.39,None kPa,N/A,23729,['C'],A,Laser flash calorimetry,not stated,,,1980
122.0,19.77,0.4,None kPa,N/A,23729,['C'],A,Laser flash calorimetry,not stated,,,1980
123.0,19.94,0.4,None kPa,N/A,23729,['C'],A,Laser flash calorimetry,not stated,,,1980
126.0,20.01,0.4,None kPa,N/A,23729,['C'],A,Laser flash calorimetry,not stated,,,1980
128.0,20.22,0.4,None kPa,N/A,23729,['C'],A,Laser flash calorimetry,not stated,,,1980
130.0,20.48,0.41,None kPa,N/A,23729,['C'],A,Laser flash calorimetry,not stated,,,1980
131.0,20.4,0.41,None kPa,N/A,23729,['C'],A,Laser flash calorimetry,not stated,,,1980
135.0,20.66,0.41,None kPa,N/A,23729,['C'],A,Laser flash calorimetry,not stated,,,1980
137.0,20.78,0.42,None kPa,N/A,23729,['C'],A,Laser flash calorimetry,not stated,,,1980
139.0,20.95,0.42,None kPa,N/A,23729,['C'],A,Laser flash calorimetry,not stated,,,1980
141.0,20.56,0.41,None kPa,N/A,23729,['C'],A,Laser flash calorimetry,not stated,,,1980
142.0,21.2,0.42,None kPa,N/A,23729,['C'],A,Laser flash calorimetry,not stated,,,1980
145.0,21.26,0.43,None kPa,N/A,23729,['C'],A,Laser flash calorimetry,not stated,,,1980
150.0,21.38,0.43,None kPa,N/A,23729,['C'],A,Laser flash calorimetry,not stated,,,1980
151.0,21.58,0.43,None kPa,N/A,23729,['C'],A,Laser flash calorimetry,not stated,,,1980
152.0,21.69,0.43,None kPa,N/A,23729,['C'],A,Laser flash calorimetry,not stated,,,1980
156.0,21.81,0.44,None kPa,N/A,23729,['C'],A,Laser flash calorimetry,not stated,,,1980
157.0,21.63,0.43,None kPa,N/A,23729,['C'],A,Laser flash calorimetry,not stated,,,1980
161.0,21.75,0.44,None kPa,N/A,23729,['C'],A,Laser flash calorimetry,not stated,,,1980
162.0,22.0,0.44,None kPa,N/A,23729,['C'],A,Laser flash calorimetry,not stated,,,1980
163.0,21.9,0.44,None kPa,N/A,23729,['C'],A,Laser flash calorimetry,not stated,,,1980
163.0,21.84,0.44,None kPa,N/A,23729,['C'],A,Laser flash calorimetry,not stated,,,1980
168.0,22.09,0.44,None kPa,N/A,23729,['C'],A,Laser flash calorimetry,not stated,,,1980
171.0,22.27,0.45,None kPa,N/A,23729,['C'],A,Laser flash calorimetry,not stated,,,1980
173.0,22.32,0.45,None kPa,N/A,23729,['C'],A,Laser flash calorimetry,not stated,,,1980
178.0,22.44,0.45,None kPa,N/A,23729,['C'],A,Laser flash calorimetry,not stated,,,1980
179.0,22.52,0.45,None kPa,N/A,23729,['C'],A,Laser flash calorimetry,not stated,,,1980
183.0,22.59,0.45,None kPa,N/A,23729,['C'],A,Laser flash calorimetry,not stated,,,1980
184.0,22.71,0.45,None kPa,N/A,23729,['C'],A,Laser flash calorimetry,not stated,,,1980
187.0,22.79,0.46,None kPa,N/A,23729,['C'],A,Laser flash calorimetry,not stated,,,1980
190.0,22.91,0.46,None kPa,N/A,23729,['C'],A,Laser flash calorimetry,not stated,,,1980
196.0,22.98,0.46,None kPa,N/A,23729,['C'],A,Laser flash calorimetry,not stated,,,1980
200.0,23.13,0.46,None kPa,N/A,23729,['C'],A,Laser flash calorimetry,not stated,,,1980
205.0,23.25,0.46,None kPa,N/A,23729,['C'],A,Laser flash calorimetry,not stated,,,1980
207.0,23.35,0.47,None kPa,N/A,23729,['C'],A,Laser flash calorimetry,not stated,,,1980
212.0,23.43,0.47,None kPa,N/A,23729,['C'],A,Laser flash calorimetry,not stated,,,1980
218.0,23.51,0.47,None kPa,N/A,23729,['C'],A,Laser flash calorimetry,not stated,,,1980
224.0,23.71,0.47,None kPa,N/A,23729,['C'],A,Laser flash calorimetry,not stated,,,1980
225.0,23.57,0.47,None kPa,N/A,23729,['C'],A,Laser flash calorimetry,not stated,,,1980
229.0,23.83,0.48,None kPa,N/A,23729,['C'],A,Laser flash calorimetry,not stated,,,1980
233.0,23.8,0.48,None kPa,N/A,23729,['C'],A,Laser flash calorimetry,not stated,,,1980
233.0,23.85,0.48,None kPa,N/A,23729,['C'],A,Laser flash calorimetry,not stated,,,1980
238.0,23.9,0.48,None kPa,N/A,23729,['C'],A,Laser flash calorimetry,not stated,,,1980
241.0,24.1,0.48,None kPa,N/A,23729,['C'],A,Laser flash calorimetry,not stated,,,1980
243.0,23.91,0.48,None kPa,N/A,23729,['C'],A,Laser flash calorimetry,not stated,,,1980
243.0,24.01,0.48,None kPa,N/A,23729,['C'],A,Laser flash calorimetry,not stated,,,1980
251.0,24.2,0.48,None kPa,N/A,23729,['C'],A,Laser flash calorimetry,not stated,,,1980
251.0,24.04,0.48,None kPa,N/A,23729,['C'],A,Laser flash calorimetry,not stated,,,1980
253.0,24.29,0.49,None kPa,N/A,23729,['C'],A,Laser flash calorimetry,not stated,,,1980
259.0,24.12,0.48,None kPa,N/A,23729,['C'],A,Laser flash calorimetry,not stated,,,1980
262.0,24.38,0.49,None kPa,N/A,23729,['C'],A,Laser flash calorimetry,not stated,,,1980
265.0,24.26,0.49,None kPa,N/A,23729,['C'],A,Laser flash calorimetry,not stated,,,1980
268.0,24.45,0.49,None kPa,N/A,23729,['C'],A,Laser flash calorimetry,not stated,,,1980
275.0,24.45,0.49,None kPa,N/A,23729,['C'],A,Laser flash calorimetry,not stated,,,1980
280.0,24.57,0.49,None kPa,N/A,23729,['C'],A,Laser flash calorimetry,not stated,,,1980
282.0,24.66,0.49,None kPa,N/A,23729,['C'],A,Laser flash calorimetry,not stated,,,1980
290.0,24.71,0.49,None kPa,N/A,23729,['C'],A,Laser flash calorimetry,not stated,,,1980
294.0,24.59,0.49,None kPa,N/A,23729,['C'],A,Laser flash calorimetry,not stated,,,1980
296.0,24.76,0.5,None kPa,N/A,23729,['C'],A,Laser flash calorimetry,not stated,,,1980
300.0,24.69,0.49,None kPa,N/A,23729,['C'],A,Laser flash calorimetry,not stated,,,1980
300.0,24.83,0.5,None kPa,N/A,23729,['C'],A,Laser flash calorimetry,not stated,,,1980
307.0,24.87,0.5,None kPa,N/A,23729,['C'],A,Laser flash calorimetry,not stated,,,1980
308.0,24.78,0.5,None kPa,N/A,23729,['C'],A,Laser flash calorimetry,not stated,,,1980
313.0,24.94,0.5,None kPa,N/A,23729,['C'],A,Laser flash calorimetry,not stated,,,1980
319.0,25.06,0.5,None kPa,N/A,23729,['C'],A,Laser flash calorimetry,not stated,,,1980
320.0,25.02,0.5,None kPa,N/A,23729,['C'],A,Laser flash calorimetry,not stated,,,1980
327.0,25.04,0.5,None kPa,N/A,23729,['C'],A,Laser flash calorimetry,not stated,,,1980
332.0,25.1,0.5,None kPa,N/A,23729,['C'],A,Laser flash calorimetry,not stated,,,1980
336.0,25.16,0.5,None kPa,N/A,23729,['C'],A,Laser flash calorimetry,not stated,,,1980
342.0,25.27,0.51,None kPa,N/A,23729,['C'],A,Laser flash calorimetry,not stated,,,1980
442.0,25.85,0.52,None kPa,N/A,23729,['C'],A,Laser flash calorimetry,not stated,,,1980
551.0,26.28,0.53,None kPa,N/A,23729,['C'],A,Laser flash calorimetry,not stated,,,1980
712.0,26.99,0.77,None kPa,N/A,23729,['C'],A,Laser flash calorimetry,not stated,,,1980
756.0,27.2,0.86,None kPa,N/A,23729,['C'],A,Laser flash calorimetry,not stated,,,1980
780.0,27.35,0.92,None kPa,N/A,23729,['C'],A,Laser flash calorimetry,not stated,,,1980
815.0,27.62,1.0,None kPa,N/A,23729,['C'],A,Laser flash calorimetry,not stated,,,1980
867.0,27.79,1.11,None kPa,N/A,23729,['C'],A,Laser flash calorimetry,not stated,,,1980
892.0,27.94,1.17,None kPa,N/A,23729,['C'],A,Laser flash calorimetry,not stated,,,1980
917.0,28.09,1.23,None kPa,N/A,23729,['C'],A,Laser flash calorimetry,not stated,,,1980
940.0,28.03,1.28,None kPa,N/A,23729,['C'],A,Laser flash calorimetry,not stated,,,1980
992.0,28.36,1.4,None kPa,N/A,23729,['C'],A,Laser flash calorimetry,not stated,,,1980
298.15,24.68,0.4936,None kPa,N/A,23730,['C'],A,Laser flash calorimetry,not stated,,,1980
996.41,27.488,0.82464,1e-06 kPa,N/A,24793,['C'],A,Resistive pulse heating - millisecond,"origin: commercial source,99.9 % (total),stated by supplier,tube",99.9,Not Specified %,1985
997.93,27.329,0.81987,None kPa,N/A,24793,['C'],A,Resistive pulse heating - millisecond,"origin: commercial source,99.9 % (total),stated by supplier,tube",99.9,Not Specified %,1985
998.33,27.707,0.83121,None kPa,N/A,24793,['C'],A,Resistive pulse heating - millisecond,"origin: commercial source,99.9 % (total),stated by supplier,tube",99.9,Not Specified %,1985
1047.3,27.698,0.83094,None kPa,N/A,24793,['C'],A,Resistive pulse heating - millisecond,"origin: commercial source,99.9 % (total),stated by supplier,tube",99.9,Not Specified %,1985
1049.0,27.927,0.83781,None kPa,N/A,24793,['C'],A,Resistive pulse heating - millisecond,"origin: commercial source,99.9 % (total),stated by supplier,tube",99.9,Not Specified %,1985
1049.2,27.885,0.83655,None kPa,N/A,24793,['C'],A,Resistive pulse heating - millisecond,"origin: commercial source,99.9 % (total),stated by supplier,tube",99.9,Not Specified %,1985
1050.0,27.921,0.83763,None kPa,N/A,24793,['C'],A,Resistive pulse heating - millisecond,"origin: commercial source,99.9 % (total),stated by supplier,tube",99.9,Not Specified %,1985
1058.2,27.911,0.83733,None kPa,N/A,24793,['C'],A,Resistive pulse heating - millisecond,"origin: commercial source,99.9 % (total),stated by supplier,tube",99.9,Not Specified %,1985
1095.5,28.101,0.84303,None kPa,N/A,24793,['C'],A,Resistive pulse heating - millisecond,"origin: commercial source,99.9 % (total),stated by supplier,tube",99.9,Not Specified %,1985
1095.8,28.092,0.84276,None kPa,N/A,24793,['C'],A,Resistive pulse heating - millisecond,"origin: commercial source,99.9 % (total),stated by supplier,tube",99.9,Not Specified %,1985
1097.9,28.122,0.84366,None kPa,N/A,24793,['C'],A,Resistive pulse heating - millisecond,"origin: commercial source,99.9 % (total),stated by supplier,tube",99.9,Not Specified %,1985
1098.2,27.992,0.83976,None kPa,N/A,24793,['C'],A,Resistive pulse heating - millisecond,"origin: commercial source,99.9 % (total),stated by supplier,tube",99.9,Not Specified %,1985
1099.8,28.051,0.84153,None kPa,N/A,24793,['C'],A,Resistive pulse heating - millisecond,"origin: commercial source,99.9 % (total),stated by supplier,tube",99.9,Not Specified %,1985
1147.0,28.329,0.84987,None kPa,N/A,24793,['C'],A,Resistive pulse heating - millisecond,"origin: commercial source,99.9 % (total),stated by supplier,tube",99.9,Not Specified %,1985
1148.5,28.321,0.84963,None kPa,N/A,24793,['C'],A,Resistive pulse heating - millisecond,"origin: commercial source,99.9 % (total),stated by supplier,tube",99.9,Not Specified %,1985
1148.9,28.248,0.84744,None kPa,N/A,24793,['C'],A,Resistive pulse heating - millisecond,"origin: commercial source,99.9 % (total),stated by supplier,tube",99.9,Not Specified %,1985
1149.9,28.239,0.84717,None kPa,N/A,24793,['C'],A,Resistive pulse heating - millisecond,"origin: commercial source,99.9 % (total),stated by supplier,tube",99.9,Not Specified %,1985
1150.1,28.356,0.85068,None kPa,N/A,24793,['C'],A,Resistive pulse heating - millisecond,"origin: commercial source,99.9 % (total),stated by supplier,tube",99.9,Not Specified %,1985
1198.3,28.574,0.85722,None kPa,N/A,24793,['C'],A,Resistive pulse heating - millisecond,"origin: commercial source,99.9 % (total),stated by supplier,tube",99.9,Not Specified %,1985
1198.4,28.476,0.85428,None kPa,N/A,24793,['C'],A,Resistive pulse heating - millisecond,"origin: commercial source,99.9 % (total),stated by supplier,tube",99.9,Not Specified %,1985
1198.7,28.546,0.85638,None kPa,N/A,24793,['C'],A,Resistive pulse heating - millisecond,"origin: commercial source,99.9 % (total),stated by supplier,tube",99.9,Not Specified %,1985
1199.0,28.559,0.85677,None kPa,N/A,24793,['C'],A,Resistive pulse heating - millisecond,"origin: commercial source,99.9 % (total),stated by supplier,tube",99.9,Not Specified %,1985
1199.9,28.461,0.85383,None kPa,N/A,24793,['C'],A,Resistive pulse heating - millisecond,"origin: commercial source,99.9 % (total),stated by supplier,tube",99.9,Not Specified %,1985
1247.0,28.816,0.86448,None kPa,N/A,24793,['C'],A,Resistive pulse heating - millisecond,"origin: commercial source,99.9 % (total),stated by supplier,tube",99.9,Not Specified %,1985
1247.6,28.71,0.8613,None kPa,N/A,24793,['C'],A,Resistive pulse heating - millisecond,"origin: commercial source,99.9 % (total),stated by supplier,tube",99.9,Not Specified %,1985
1247.9,28.781,0.86343,None kPa,N/A,24793,['C'],A,Resistive pulse heating - millisecond,"origin: commercial source,99.9 % (total),stated by supplier,tube",99.9,Not Specified %,1985
1248.7,28.764,0.86292,None kPa,N/A,24793,['C'],A,Resistive pulse heating - millisecond,"origin: commercial source,99.9 % (total),stated by supplier,tube",99.9,Not Specified %,1985
1250.6,28.676,0.86028,None kPa,N/A,24793,['C'],A,Resistive pulse heating - millisecond,"origin: commercial source,99.9 % (total),stated by supplier,tube",99.9,Not Specified %,1985
1297.0,28.919,0.86757,None kPa,N/A,24793,['C'],A,Resistive pulse heating - millisecond,"origin: commercial source,99.9 % (total),stated by supplier,tube",99.9,Not Specified %,1985
1297.6,29.002,0.87006,None kPa,N/A,24793,['C'],A,Resistive pulse heating - millisecond,"origin: commercial source,99.9 % (total),stated by supplier,tube",99.9,Not Specified %,1985
1298.2,29.073,0.87219,None kPa,N/A,24793,['C'],A,Resistive pulse heating - millisecond,"origin: commercial source,99.9 % (total),stated by supplier,tube",99.9,Not Specified %,1985
1298.5,28.895,0.86685,None kPa,N/A,24793,['C'],A,Resistive pulse heating - millisecond,"origin: commercial source,99.9 % (total),stated by supplier,tube",99.9,Not Specified %,1985
1298.9,28.986,0.86958,None kPa,N/A,24793,['C'],A,Resistive pulse heating - millisecond,"origin: commercial source,99.9 % (total),stated by supplier,tube",99.9,Not Specified %,1985
1344.9,29.167,0.87501,None kPa,N/A,24793,['C'],A,Resistive pulse heating - millisecond,"origin: commercial source,99.9 % (total),stated by supplier,tube",99.9,Not Specified %,1985
1345.4,29.316,0.87948,None kPa,N/A,24793,['C'],A,Resistive pulse heating - millisecond,"origin: commercial source,99.9 % (total),stated by supplier,tube",99.9,Not Specified %,1985
1347.1,29.267,0.87801,None kPa,N/A,24793,['C'],A,Resistive pulse heating - millisecond,"origin: commercial source,99.9 % (total),stated by supplier,tube",99.9,Not Specified %,1985
1348.2,29.143,0.87429,None kPa,N/A,24793,['C'],A,Resistive pulse heating - millisecond,"origin: commercial source,99.9 % (total),stated by supplier,tube",99.9,Not Specified %,1985
1348.9,29.246,0.87738,None kPa,N/A,24793,['C'],A,Resistive pulse heating - millisecond,"origin: commercial source,99.9 % (total),stated by supplier,tube",99.9,Not Specified %,1985
1395.4,29.469,0.88407,None kPa,N/A,24793,['C'],A,Resistive pulse heating - millisecond,"origin: commercial source,99.9 % (total),stated by supplier,tube",99.9,Not Specified %,1985
1396.6,29.556,0.88668,None kPa,N/A,24793,['C'],A,Resistive pulse heating - millisecond,"origin: commercial source,99.9 % (total),stated by supplier,tube",99.9,Not Specified %,1985
1399.8,29.461,0.88383,None kPa,N/A,24793,['C'],A,Resistive pulse heating - millisecond,"origin: commercial source,99.9 % (total),stated by supplier,tube",99.9,Not Specified %,1985
1399.9,29.543,0.88629,None kPa,N/A,24793,['C'],A,Resistive pulse heating - millisecond,"origin: commercial source,99.9 % (total),stated by supplier,tube",99.9,Not Specified %,1985
1400.7,29.416,0.88248,None kPa,N/A,24793,['C'],A,Resistive pulse heating - millisecond,"origin: commercial source,99.9 % (total),stated by supplier,tube",99.9,Not Specified %,1985
1447.5,29.75,0.8925,None kPa,N/A,24793,['C'],A,Resistive pulse heating - millisecond,"origin: commercial source,99.9 % (total),stated by supplier,tube",99.9,Not Specified %,1985
1449.0,29.856,0.89568,None kPa,N/A,24793,['C'],A,Resistive pulse heating - millisecond,"origin: commercial source,99.9 % (total),stated by supplier,tube",99.9,Not Specified %,1985
1450.8,29.738,0.89214,None kPa,N/A,24793,['C'],A,Resistive pulse heating - millisecond,"origin: commercial source,99.9 % (total),stated by supplier,tube",99.9,Not Specified %,1985
1451.2,29.669,0.89007,None kPa,N/A,24793,['C'],A,Resistive pulse heating - millisecond,"origin: commercial source,99.9 % (total),stated by supplier,tube",99.9,Not Specified %,1985
1455.4,29.842,0.89526,None kPa,N/A,24793,['C'],A,Resistive pulse heating - millisecond,"origin: commercial source,99.9 % (total),stated by supplier,tube",99.9,Not Specified %,1985
1496.5,30.032,0.90096,None kPa,N/A,24793,['C'],A,Resistive pulse heating - millisecond,"origin: commercial source,99.9 % (total),stated by supplier,tube",99.9,Not Specified %,1985
1497.7,29.999,0.89997,None kPa,N/A,24793,['C'],A,Resistive pulse heating - millisecond,"origin: commercial source,99.9 % (total),stated by supplier,tube",99.9,Not Specified %,1985
1499.9,30.091,0.90273,None kPa,N/A,24793,['C'],A,Resistive pulse heating - millisecond,"origin: commercial source,99.9 % (total),stated by supplier,tube",99.9,Not Specified %,1985
1500.7,29.935,0.89805,None kPa,N/A,24793,['C'],A,Resistive pulse heating - millisecond,"origin: commercial source,99.9 % (total),stated by supplier,tube",99.9,Not Specified %,1985
1500.7,30.111,0.90333,None kPa,N/A,24793,['C'],A,Resistive pulse heating - millisecond,"origin: commercial source,99.9 % (total),stated by supplier,tube",99.9,Not Specified %,1985
1547.5,30.32,0.9096,None kPa,N/A,24793,['C'],A,Resistive pulse heating - millisecond,"origin: commercial source,99.9 % (total),stated by supplier,tube",99.9,Not Specified %,1985
1547.6,30.388,0.91164,None kPa,N/A,24793,['C'],A,Resistive pulse heating - millisecond,"origin: commercial source,99.9 % (total),stated by supplier,tube",99.9,Not Specified %,1985
1547.8,30.356,0.91068,None kPa,N/A,24793,['C'],A,Resistive pulse heating - millisecond,"origin: commercial source,99.9 % (total),stated by supplier,tube",99.9,Not Specified %,1985
1549.4,30.21,0.9063,None kPa,N/A,24793,['C'],A,Resistive pulse heating - millisecond,"origin: commercial source,99.9 % (total),stated by supplier,tube",99.9,Not Specified %,1985
1549.5,30.308,0.90924,None kPa,N/A,24793,['C'],A,Resistive pulse heating - millisecond,"origin: commercial source,99.9 % (total),stated by supplier,tube",99.9,Not Specified %,1985
1597.5,30.596,0.91788,None kPa,N/A,24793,['C'],A,Resistive pulse heating - millisecond,"origin: commercial source,99.9 % (total),stated by supplier,tube",99.9,Not Specified %,1985
1599.3,30.63,0.9189,None kPa,N/A,24793,['C'],A,Resistive pulse heating - millisecond,"origin: commercial source,99.9 % (total),stated by supplier,tube",99.9,Not Specified %,1985
1599.3,30.499,0.91497,None kPa,N/A,24793,['C'],A,Resistive pulse heating - millisecond,"origin: commercial source,99.9 % (total),stated by supplier,tube",99.9,Not Specified %,1985
1600.2,30.682,0.92046,None kPa,N/A,24793,['C'],A,Resistive pulse heating - millisecond,"origin: commercial source,99.9 % (total),stated by supplier,tube",99.9,Not Specified %,1985
1600.7,30.699,0.92097,None kPa,N/A,24793,['C'],A,Resistive pulse heating - millisecond,"origin: commercial source,99.9 % (total),stated by supplier,tube",99.9,Not Specified %,1985
1648.2,30.921,0.92763,None kPa,N/A,24793,['C'],A,Resistive pulse heating - millisecond,"origin: commercial source,99.9 % (total),stated by supplier,tube",99.9,Not Specified %,1985
1649.0,30.768,0.92304,None kPa,N/A,24793,['C'],A,Resistive pulse heating - millisecond,"origin: commercial source,99.9 % (total),stated by supplier,tube",99.9,Not Specified %,1985
1649.9,30.971,0.92913,None kPa,N/A,24793,['C'],A,Resistive pulse heating - millisecond,"origin: commercial source,99.9 % (total),stated by supplier,tube",99.9,Not Specified %,1985
1649.9,31.022,0.93066,None kPa,N/A,24793,['C'],A,Resistive pulse heating - millisecond,"origin: commercial source,99.9 % (total),stated by supplier,tube",99.9,Not Specified %,1985
1650.5,30.914,0.92742,None kPa,N/A,24793,['C'],A,Resistive pulse heating - millisecond,"origin: commercial source,99.9 % (total),stated by supplier,tube",99.9,Not Specified %,1985
1699.0,31.386,0.94158,None kPa,N/A,24793,['C'],A,Resistive pulse heating - millisecond,"origin: commercial source,99.9 % (total),stated by supplier,tube",99.9,Not Specified %,1985
1699.6,31.327,0.93981,None kPa,N/A,24793,['C'],A,Resistive pulse heating - millisecond,"origin: commercial source,99.9 % (total),stated by supplier,tube",99.9,Not Specified %,1985
1700.6,31.127,0.93381,None kPa,N/A,24793,['C'],A,Resistive pulse heating - millisecond,"origin: commercial source,99.9 % (total),stated by supplier,tube",99.9,Not Specified %,1985
1701.8,31.255,0.93765,None kPa,N/A,24793,['C'],A,Resistive pulse heating - millisecond,"origin: commercial source,99.9 % (total),stated by supplier,tube",99.9,Not Specified %,1985
1702.0,31.218,0.93654,None kPa,N/A,24793,['C'],A,Resistive pulse heating - millisecond,"origin: commercial source,99.9 % (total),stated by supplier,tube",99.9,Not Specified %,1985
1749.3,31.458,0.94374,None kPa,N/A,24793,['C'],A,Resistive pulse heating - millisecond,"origin: commercial source,99.9 % (total),stated by supplier,tube",99.9,Not Specified %,1985
1750.7,31.608,0.94824,None kPa,N/A,24793,['C'],A,Resistive pulse heating - millisecond,"origin: commercial source,99.9 % (total),stated by supplier,tube",99.9,Not Specified %,1985
1751.7,31.703,0.95109,None kPa,N/A,24793,['C'],A,Resistive pulse heating - millisecond,"origin: commercial source,99.9 % (total),stated by supplier,tube",99.9,Not Specified %,1985
1752.3,31.729,0.95187,None kPa,N/A,24793,['C'],A,Resistive pulse heating - millisecond,"origin: commercial source,99.9 % (total),stated by supplier,tube",99.9,Not Specified %,1985
1753.1,31.595,0.94785,None kPa,N/A,24793,['C'],A,Resistive pulse heating - millisecond,"origin: commercial source,99.9 % (total),stated by supplier,tube",99.9,Not Specified %,1985
1795.9,31.922,0.95766,None kPa,N/A,24793,['C'],A,Resistive pulse heating - millisecond,"origin: commercial source,99.9 % (total),stated by supplier,tube",99.9,Not Specified %,1985
1798.6,32.031,0.96093,None kPa,N/A,24793,['C'],A,Resistive pulse heating - millisecond,"origin: commercial source,99.9 % (total),stated by supplier,tube",99.9,Not Specified %,1985
1799.8,31.831,0.95493,None kPa,N/A,24793,['C'],A,Resistive pulse heating - millisecond,"origin: commercial source,99.9 % (total),stated by supplier,tube",99.9,Not Specified %,1985
1800.7,32.066,0.96198,None kPa,N/A,24793,['C'],A,Resistive pulse heating - millisecond,"origin: commercial source,99.9 % (total),stated by supplier,tube",99.9,Not Specified %,1985
1801.3,31.981,0.95943,None kPa,N/A,24793,['C'],A,Resistive pulse heating - millisecond,"origin: commercial source,99.9 % (total),stated by supplier,tube",99.9,Not Specified %,1985
1848.5,32.34,0.9702,None kPa,N/A,24793,['C'],A,Resistive pulse heating - millisecond,"origin: commercial source,99.9 % (total),stated by supplier,tube",99.9,Not Specified %,1985
1849.5,32.209,0.96627,None kPa,N/A,24793,['C'],A,Resistive pulse heating - millisecond,"origin: commercial source,99.9 % (total),stated by supplier,tube",99.9,Not Specified %,1985
1850.7,32.466,0.97398,None kPa,N/A,24793,['C'],A,Resistive pulse heating - millisecond,"origin: commercial source,99.9 % (total),stated by supplier,tube",99.9,Not Specified %,1985
1851.1,32.373,0.97119,None kPa,N/A,24793,['C'],A,Resistive pulse heating - millisecond,"origin: commercial source,99.9 % (total),stated by supplier,tube",99.9,Not Specified %,1985
1851.1,32.391,0.97173,None kPa,N/A,24793,['C'],A,Resistive pulse heating - millisecond,"origin: commercial source,99.9 % (total),stated by supplier,tube",99.9,Not Specified %,1985
1899.5,32.771,0.98313,None kPa,N/A,24793,['C'],A,Resistive pulse heating - millisecond,"origin: commercial source,99.9 % (total),stated by supplier,tube",99.9,Not Specified %,1985
1900.3,32.605,0.97815,None kPa,N/A,24793,['C'],A,Resistive pulse heating - millisecond,"origin: commercial source,99.9 % (total),stated by supplier,tube",99.9,Not Specified %,1985
1900.4,32.855,0.98565,None kPa,N/A,24793,['C'],A,Resistive pulse heating - millisecond,"origin: commercial source,99.9 % (total),stated by supplier,tube",99.9,Not Specified %,1985
1901.3,32.772,0.98316,None kPa,N/A,24793,['C'],A,Resistive pulse heating - millisecond,"origin: commercial source,99.9 % (total),stated by supplier,tube",99.9,Not Specified %,1985
1930.9,33.026,0.99078,None kPa,N/A,24793,['C'],A,Resistive pulse heating - millisecond,"origin: commercial source,99.9 % (total),stated by supplier,tube",99.9,Not Specified %,1985
1950.4,33.275,0.99825,None kPa,N/A,24793,['C'],A,Resistive pulse heating - millisecond,"origin: commercial source,99.9 % (total),stated by supplier,tube",99.9,Not Specified %,1985
1951.0,33.182,0.99546,None kPa,N/A,24793,['C'],A,Resistive pulse heating - millisecond,"origin: commercial source,99.9 % (total),stated by supplier,tube",99.9,Not Specified %,1985
1951.3,33.035,0.99105,None kPa,N/A,24793,['C'],A,Resistive pulse heating - millisecond,"origin: commercial source,99.9 % (total),stated by supplier,tube",99.9,Not Specified %,1985
1951.3,33.202,0.99606,None kPa,N/A,24793,['C'],A,Resistive pulse heating - millisecond,"origin: commercial source,99.9 % (total),stated by supplier,tube",99.9,Not Specified %,1985
1980.1,33.454,1.00362,None kPa,N/A,24793,['C'],A,Resistive pulse heating - millisecond,"origin: commercial source,99.9 % (total),stated by supplier,tube",99.9,Not Specified %,1985
1999.5,33.628,1.00884,None kPa,N/A,24793,['C'],A,Resistive pulse heating - millisecond,"origin: commercial source,99.9 % (total),stated by supplier,tube",99.9,Not Specified %,1985
2000.2,33.465,1.00395,None kPa,N/A,24793,['C'],A,Resistive pulse heating - millisecond,"origin: commercial source,99.9 % (total),stated by supplier,tube",99.9,Not Specified %,1985
2000.6,33.716,1.01148,None kPa,N/A,24793,['C'],A,Resistive pulse heating - millisecond,"origin: commercial source,99.9 % (total),stated by supplier,tube",99.9,Not Specified %,1985
2001.3,33.63,1.0089,None kPa,N/A,24793,['C'],A,Resistive pulse heating - millisecond,"origin: commercial source,99.9 % (total),stated by supplier,tube",99.9,Not Specified %,1985
2049.1,34.18,1.0254,None kPa,N/A,24793,['C'],A,Resistive pulse heating - millisecond,"origin: commercial source,99.9 % (total),stated by supplier,tube",99.9,Not Specified %,1985
2049.7,34.088,1.02264,None kPa,N/A,24793,['C'],A,Resistive pulse heating - millisecond,"origin: commercial source,99.9 % (total),stated by supplier,tube",99.9,Not Specified %,1985
2050.9,33.932,1.01796,None kPa,N/A,24793,['C'],A,Resistive pulse heating - millisecond,"origin: commercial source,99.9 % (total),stated by supplier,tube",99.9,Not Specified %,1985
2051.0,34.123,1.02369,None kPa,N/A,24793,['C'],A,Resistive pulse heating - millisecond,"origin: commercial source,99.9 % (total),stated by supplier,tube",99.9,Not Specified %,1985
2065.8,34.253,1.02759,None kPa,N/A,24793,['C'],A,Resistive pulse heating - millisecond,"origin: commercial source,99.9 % (total),stated by supplier,tube",99.9,Not Specified %,1985
2098.0,34.649,1.03947,None kPa,N/A,24793,['C'],A,Resistive pulse heating - millisecond,"origin: commercial source,99.9 % (total),stated by supplier,tube",99.9,Not Specified %,1985
2101.0,34.639,1.03917,None kPa,N/A,24793,['C'],A,Resistive pulse heating - millisecond,"origin: commercial source,99.9 % (total),stated by supplier,tube",99.9,Not Specified %,1985
2101.1,34.366,1.03098,None kPa,N/A,24793,['C'],A,Resistive pulse heating - millisecond,"origin: commercial source,99.9 % (total),stated by supplier,tube",99.9,Not Specified %,1985
2101.1,34.581,1.03743,None kPa,N/A,24793,['C'],A,Resistive pulse heating - millisecond,"origin: commercial source,99.9 % (total),stated by supplier,tube",99.9,Not Specified %,1985
2101.4,34.596,1.03788,None kPa,N/A,24793,['C'],A,Resistive pulse heating - millisecond,"origin: commercial source,99.9 % (total),stated by supplier,tube",99.9,Not Specified %,1985
2149.5,35.182,1.05546,None kPa,N/A,24793,['C'],A,Resistive pulse heating - millisecond,"origin: commercial source,99.9 % (total),stated by supplier,tube",99.9,Not Specified %,1985
2149.7,35.076,1.05228,None kPa,N/A,24793,['C'],A,Resistive pulse heating - millisecond,"origin: commercial source,99.9 % (total),stated by supplier,tube",99.9,Not Specified %,1985
2151.2,34.867,1.04601,None kPa,N/A,24793,['C'],A,Resistive pulse heating - millisecond,"origin: commercial source,99.9 % (total),stated by supplier,tube",99.9,Not Specified %,1985
2151.6,35.11,1.0533,None kPa,N/A,24793,['C'],A,Resistive pulse heating - millisecond,"origin: commercial source,99.9 % (total),stated by supplier,tube",99.9,Not Specified %,1985
2199.9,35.628,1.06884,None kPa,N/A,24793,['C'],A,Resistive pulse heating - millisecond,"origin: commercial source,99.9 % (total),stated by supplier,tube",99.9,Not Specified %,1985
2200.8,35.393,1.06179,None kPa,N/A,24793,['C'],A,Resistive pulse heating - millisecond,"origin: commercial source,99.9 % (total),stated by supplier,tube",99.9,Not Specified %,1985
2200.9,35.652,1.06956,None kPa,N/A,24793,['C'],A,Resistive pulse heating - millisecond,"origin: commercial source,99.9 % (total),stated by supplier,tube",99.9,Not Specified %,1985
2201.1,35.75,1.0725,None kPa,N/A,24793,['C'],A,Resistive pulse heating - millisecond,"origin: commercial source,99.9 % (total),stated by supplier,tube",99.9,Not Specified %,1985
2215.2,35.794,1.07382,None kPa,N/A,24793,['C'],A,Resistive pulse heating - millisecond,"origin: commercial source,99.9 % (total),stated by supplier,tube",99.9,Not Specified %,1985
2249.5,36.216,1.08648,None kPa,N/A,24793,['C'],A,Resistive pulse heating - millisecond,"origin: commercial source,99.9 % (total),stated by supplier,tube",99.9,Not Specified %,1985
2249.6,35.94,1.0782,None kPa,N/A,24793,['C'],A,Resistive pulse heating - millisecond,"origin: commercial source,99.9 % (total),stated by supplier,tube",99.9,Not Specified %,1985
2251.4,36.198,1.08594,None kPa,N/A,24793,['C'],A,Resistive pulse heating - millisecond,"origin: commercial source,99.9 % (total),stated by supplier,tube",99.9,Not Specified %,1985
2251.6,36.327,1.08981,None kPa,N/A,24793,['C'],A,Resistive pulse heating - millisecond,"origin: commercial source,99.9 % (total),stated by supplier,tube",99.9,Not Specified %,1985
2252.7,36.244,1.08732,None kPa,N/A,24793,['C'],A,Resistive pulse heating - millisecond,"origin: commercial source,99.9 % (total),stated by supplier,tube",99.9,Not Specified %,1985
2298.3,36.73,1.1019,None kPa,N/A,24793,['C'],A,Resistive pulse heating - millisecond,"origin: commercial source,99.9 % (total),stated by supplier,tube",99.9,Not Specified %,1985
2298.9,36.531,1.09593,None kPa,N/A,24793,['C'],A,Resistive pulse heating - millisecond,"origin: commercial source,99.9 % (total),stated by supplier,tube",99.9,Not Specified %,1985
2301.7,36.852,1.10556,None kPa,N/A,24793,['C'],A,Resistive pulse heating - millisecond,"origin: commercial source,99.9 % (total),stated by supplier,tube",99.9,Not Specified %,1985
2302.8,36.944,1.10832,None kPa,N/A,24793,['C'],A,Resistive pulse heating - millisecond,"origin: commercial source,99.9 % (total),stated by supplier,tube",99.9,Not Specified %,1985
2304.6,36.909,1.10727,None kPa,N/A,24793,['C'],A,Resistive pulse heating - millisecond,"origin: commercial source,99.9 % (total),stated by supplier,tube",99.9,Not Specified %,1985
2349.9,37.49,1.1247,None kPa,N/A,24793,['C'],A,Resistive pulse heating - millisecond,"origin: commercial source,99.9 % (total),stated by supplier,tube",99.9,Not Specified %,1985
2350.0,37.51,1.1253,None kPa,N/A,24793,['C'],A,Resistive pulse heating - millisecond,"origin: commercial source,99.9 % (total),stated by supplier,tube",99.9,Not Specified %,1985
2350.0,37.539,1.12617,None kPa,N/A,24793,['C'],A,Resistive pulse heating - millisecond,"origin: commercial source,99.9 % (total),stated by supplier,tube",99.9,Not Specified %,1985
2351.4,37.203,1.11609,None kPa,N/A,24793,['C'],A,Resistive pulse heating - millisecond,"origin: commercial source,99.9 % (total),stated by supplier,tube",99.9,Not Specified %,1985
2352.3,37.395,1.12185,None kPa,N/A,24793,['C'],A,Resistive pulse heating - millisecond,"origin: commercial source,99.9 % (total),stated by supplier,tube",99.9,Not Specified %,1985
2398.3,38.237,1.14711,None kPa,N/A,24793,['C'],A,Resistive pulse heating - millisecond,"origin: commercial source,99.9 % (total),stated by supplier,tube",99.9,Not Specified %,1985
2399.6,38.223,1.14669,None kPa,N/A,24793,['C'],A,Resistive pulse heating - millisecond,"origin: commercial source,99.9 % (total),stated by supplier,tube",99.9,Not Specified %,1985
2400.2,38.005,1.14015,None kPa,N/A,24793,['C'],A,Resistive pulse heating - millisecond,"origin: commercial source,99.9 % (total),stated by supplier,tube",99.9,Not Specified %,1985
2402.2,37.896,1.13688,None kPa,N/A,24793,['C'],A,Resistive pulse heating - millisecond,"origin: commercial source,99.9 % (total),stated by supplier,tube",99.9,Not Specified %,1985
2403.1,38.213,1.14639,None kPa,N/A,24793,['C'],A,Resistive pulse heating - millisecond,"origin: commercial source,99.9 % (total),stated by supplier,tube",99.9,Not Specified %,1985
2448.6,39.006,1.17018,None kPa,N/A,24793,['C'],A,Resistive pulse heating - millisecond,"origin: commercial source,99.9 % (total),stated by supplier,tube",99.9,Not Specified %,1985
2448.9,38.95,1.1685,None kPa,N/A,24793,['C'],A,Resistive pulse heating - millisecond,"origin: commercial source,99.9 % (total),stated by supplier,tube",99.9,Not Specified %,1985
2449.4,38.705,1.16115,None kPa,N/A,24793,['C'],A,Resistive pulse heating - millisecond,"origin: commercial source,99.9 % (total),stated by supplier,tube",99.9,Not Specified %,1985
2450.2,38.606,1.15818,None kPa,N/A,24793,['C'],A,Resistive pulse heating - millisecond,"origin: commercial source,99.9 % (total),stated by supplier,tube",99.9,Not Specified %,1985
2450.7,38.919,1.16757,None kPa,N/A,24793,['C'],A,Resistive pulse heating - millisecond,"origin: commercial source,99.9 % (total),stated by supplier,tube",99.9,Not Specified %,1985
2498.0,39.989,1.19967,None kPa,N/A,24793,['C'],A,Resistive pulse heating - millisecond,"origin: commercial source,99.9 % (total),stated by supplier,tube",99.9,Not Specified %,1985
2498.5,39.732,1.19196,None kPa,N/A,24793,['C'],A,Resistive pulse heating - millisecond,"origin: commercial source,99.9 % (total),stated by supplier,tube",99.9,Not Specified %,1985
2498.9,39.406,1.18218,None kPa,N/A,24793,['C'],A,Resistive pulse heating - millisecond,"origin: commercial source,99.9 % (total),stated by supplier,tube",99.9,Not Specified %,1985
2499.7,39.497,1.18491,None kPa,N/A,24793,['C'],A,Resistive pulse heating - millisecond,"origin: commercial source,99.9 % (total),stated by supplier,tube",99.9,Not Specified %,1985
2500.3,39.695,1.19085,None kPa,N/A,24793,['C'],A,Resistive pulse heating - millisecond,"origin: commercial source,99.9 % (total),stated by supplier,tube",99.9,Not Specified %,1985
2547.9,40.287,1.20861,None kPa,N/A,24793,['C'],A,Resistive pulse heating - millisecond,"origin: commercial source,99.9 % (total),stated by supplier,tube",99.9,Not Specified %,1985
2548.4,40.581,1.21743,None kPa,N/A,24793,['C'],A,Resistive pulse heating - millisecond,"origin: commercial source,99.9 % (total),stated by supplier,tube",99.9,Not Specified %,1985
2549.6,40.894,1.22682,None kPa,N/A,24793,['C'],A,Resistive pulse heating - millisecond,"origin: commercial source,99.9 % (total),stated by supplier,tube",99.9,Not Specified %,1985
2550.6,40.553,1.21659,None kPa,N/A,24793,['C'],A,Resistive pulse heating - millisecond,"origin: commercial source,99.9 % (total),stated by supplier,tube",99.9,Not Specified %,1985
2596.2,41.321,1.23963,None kPa,N/A,24793,['C'],A,Resistive pulse heating - millisecond,"origin: commercial source,99.9 % (total),stated by supplier,tube",99.9,Not Specified %,1985
2598.8,41.161,1.23483,None kPa,N/A,24793,['C'],A,Resistive pulse heating - millisecond,"origin: commercial source,99.9 % (total),stated by supplier,tube",99.9,Not Specified %,1985
2599.0,41.854,1.25562,None kPa,N/A,24793,['C'],A,Resistive pulse heating - millisecond,"origin: commercial source,99.9 % (total),stated by supplier,tube",99.9,Not Specified %,1985
1000.0,27.55,0.8265,1e-06 kPa,N/A,24795,['C'],A,Resistive pulse heating - millisecond,"origin: commercial source,99.9 % (total),stated by supplier,tube",99.9,Not Specified %,1985
1100.0,28.05,0.8415,None kPa,N/A,24795,['C'],A,Resistive pulse heating - millisecond,"origin: commercial source,99.9 % (total),stated by supplier,tube",99.9,Not Specified %,1985
1200.0,28.54,0.8562,None kPa,N/A,24795,['C'],A,Resistive pulse heating - millisecond,"origin: commercial source,99.9 % (total),stated by supplier,tube",99.9,Not Specified %,1985
1300.0,29.03,0.8709,None kPa,N/A,24795,['C'],A,Resistive pulse heating - millisecond,"origin: commercial source,99.9 % (total),stated by supplier,tube",99.9,Not Specified %,1985
1400.0,29.53,0.8859,None kPa,N/A,24795,['C'],A,Resistive pulse heating - millisecond,"origin: commercial source,99.9 % (total),stated by supplier,tube",99.9,Not Specified %,1985
1500.0,30.06,0.9018,None kPa,N/A,24795,['C'],A,Resistive pulse heating - millisecond,"origin: commercial source,99.9 % (total),stated by supplier,tube",99.9,Not Specified %,1985
1600.0,30.63,0.9189,None kPa,N/A,24795,['C'],A,Resistive pulse heating - millisecond,"origin: commercial source,99.9 % (total),stated by supplier,tube",99.9,Not Specified %,1985
