Repository: amr8004/PureElementPRL

# Pure Element Thermodynamic modeling with 3rd generation CALPHAD models for multiple elements

## Description
Jupyter notebook for modeling pure elements with selected models via python tools pycalphad and ESPEI

## Running Tutorial
Creating a codespace should immediately open the desired notebook. Just change the element as desired (non-case sensitive) and set what SGTE structure (FCC_A1, BCC_A2, etc.) you would like to compare against.

## Further Resources

## Citation

File: CpCSV/Cu_CP_data.csv (part 13 of 16)
Temperature: K,Heat capacity at constant pressure Cp: J/K/mol,Uncertainty,Pressure,Ref Temp,Data Set ID,State,Representation,Method,Description,Purity,Purity Units,Year
0.4076,0.00028657,1.49e-06,None kPa,N/A,18127,['C'],A,Low temperature calorimetry set up,"not stated,99.999 weight % (total),spectroscopy",99.999,Weight %,1968
0.4135,0.00028804,1.5e-06,None kPa,N/A,18127,['C'],A,Low temperature calorimetry set up,"not stated,99.999 weight % (total),spectroscopy",99.999,Weight %,1968
0.4178,0.0002933,1.52e-06,None kPa,N/A,18127,['C'],A,Low temperature calorimetry set up,"not stated,99.999 weight % (total),spectroscopy",99.999,Weight %,1968
0.4181,0.00029394,1.53e-06,None kPa,N/A,18127,['C'],A,Low temperature calorimetry set up,"not stated,99.999 weight % (total),spectroscopy",99.999,Weight %,1968
0.4224,0.00029674,1.54e-06,None kPa,N/A,18127,['C'],A,Low temperature calorimetry set up,"not stated,99.999 weight % (total),spectroscopy",99.999,Weight %,1968
0.4337,0.00030531,1.59e-06,None kPa,N/A,18127,['C'],A,Low temperature calorimetry set up,"not stated,99.999 weight % (total),spectroscopy",99.999,Weight %,1968
0.4365,0.00030662,1.59e-06,None kPa,N/A,18127,['C'],A,Low temperature calorimetry set up,"not stated,99.999 weight % (total),spectroscopy",99.999,Weight %,1968
0.4418,0.00030813,1.6e-06,None kPa,N/A,18127,['C'],A,Low temperature calorimetry set up,"not stated,99.999 weight % (total),spectroscopy",99.999,Weight %,1968
0.451,0.00031905,1.65e-06,None kPa,N/A,18127,['C'],A,Low temperature calorimetry set up,"not stated,99.999 weight % (total),spectroscopy",99.999,Weight %,1968
0.4647,0.00032595,1.69e-06,None kPa,N/A,18127,['C'],A,Low temperature calorimetry set up,"not stated,99.999 weight % (total),spectroscopy",99.999,Weight %,1968
0.47,0.00032939,1.71e-06,None kPa,N/A,18127,['C'],A,Low temperature calorimetry set up,"not stated,99.999 weight % (total),spectroscopy",99.999,Weight %,1968
0.473,0.00033312,1.73e-06,None kPa,N/A,18127,['C'],A,Low temperature calorimetry set up,"not stated,99.999 weight % (total),spectroscopy",99.999,Weight %,1968
0.4757,0.0003341,1.74e-06,None kPa,N/A,18127,['C'],A,Low temperature calorimetry set up,"not stated,99.999 weight % (total),spectroscopy",99.999,Weight %,1968
0.4814,0.00033851,1.76e-06,None kPa,N/A,18127,['C'],A,Low temperature calorimetry set up,"not stated,99.999 weight % (total),spectroscopy",99.999,Weight %,1968
0.4939,0.00035126,1.82e-06,None kPa,N/A,18127,['C'],A,Low temperature calorimetry set up,"not stated,99.999 weight % (total),spectroscopy",99.999,Weight %,1968
0.5135,0.00036203,1.88e-06,None kPa,N/A,18127,['C'],A,Low temperature calorimetry set up,"not stated,99.999 weight % (total),spectroscopy",99.999,Weight %,1968
0.5181,0.00036635,1.9e-06,None kPa,N/A,18127,['C'],A,Low temperature calorimetry set up,"not stated,99.999 weight % (total),spectroscopy",99.999,Weight %,1968
0.5184,0.00036528,1.9e-06,None kPa,N/A,18127,['C'],A,Low temperature calorimetry set up,"not stated,99.999 weight % (total),spectroscopy",99.999,Weight %,1968
0.523,0.00036761,1.91e-06,None kPa,N/A,18127,['C'],A,Low temperature calorimetry set up,"not stated,99.999 weight % (total),spectroscopy",99.999,Weight %,1968
0.5261,0.00037157,1.93e-06,None kPa,N/A,18127,['C'],A,Low temperature calorimetry set up,"not stated,99.999 weight % (total),spectroscopy",99.999,Weight %,1968
0.5477,0.00038512,2e-06,None kPa,N/A,18127,['C'],A,Low temperature calorimetry set up,"not stated,99.999 weight % (total),spectroscopy",99.999,Weight %,1968
0.5521,0.00038761,2.02e-06,None kPa,N/A,18127,['C'],A,Low temperature calorimetry set up,"not stated,99.999 weight % (total),spectroscopy",99.999,Weight %,1968
0.5696,0.00040259,2.09e-06,None kPa,N/A,18127,['C'],A,Low temperature calorimetry set up,"not stated,99.999 weight % (total),spectroscopy",99.999,Weight %,1968
0.5739,0.0004049,2.1e-06,None kPa,N/A,18127,['C'],A,Low temperature calorimetry set up,"not stated,99.999 weight % (total),spectroscopy",99.999,Weight %,1968
0.5851,0.00041271,2.15e-06,None kPa,N/A,18127,['C'],A,Low temperature calorimetry set up,"not stated,99.999 weight % (total),spectroscopy",99.999,Weight %,1968
0.6037,0.00042659,2.22e-06,None kPa,N/A,18127,['C'],A,Low temperature calorimetry set up,"not stated,99.999 weight % (total),spectroscopy",99.999,Weight %,1968
0.6087,0.00042908,2.23e-06,None kPa,N/A,18127,['C'],A,Low temperature calorimetry set up,"not stated,99.999 weight % (total),spectroscopy",99.999,Weight %,1968
0.6267,0.00044434,2.31e-06,None kPa,N/A,18127,['C'],A,Low temperature calorimetry set up,"not stated,99.999 weight % (total),spectroscopy",99.999,Weight %,1968
0.629,0.00044638,2.32e-06,None kPa,N/A,18127,['C'],A,Low temperature calorimetry set up,"not stated,99.999 weight % (total),spectroscopy",99.999,Weight %,1968
0.6546,0.00046497,2.42e-06,None kPa,N/A,18127,['C'],A,Low temperature calorimetry set up,"not stated,99.999 weight % (total),spectroscopy",99.999,Weight %,1968
0.6606,0.00046708,2.43e-06,None kPa,N/A,18127,['C'],A,Low temperature calorimetry set up,"not stated,99.999 weight % (total),spectroscopy",99.999,Weight %,1968
0.6765,0.00048161,2.5e-06,None kPa,N/A,18127,['C'],A,Low temperature calorimetry set up,"not stated,99.999 weight % (total),spectroscopy",99.999,Weight %,1968
0.6857,0.00049048,2.55e-06,None kPa,N/A,18127,['C'],A,Low temperature calorimetry set up,"not stated,99.999 weight % (total),spectroscopy",99.999,Weight %,1968
0.7024,0.00050088,2.6e-06,None kPa,N/A,18127,['C'],A,Low temperature calorimetry set up,"not stated,99.999 weight % (total),spectroscopy",99.999,Weight %,1968
0.7114,0.0005079,2.64e-06,None kPa,N/A,18127,['C'],A,Low temperature calorimetry set up,"not stated,99.999 weight % (total),spectroscopy",99.999,Weight %,1968
0.7281,0.00051983,2.7e-06,None kPa,N/A,18127,['C'],A,Low temperature calorimetry set up,"not stated,99.999 weight % (total),spectroscopy",99.999,Weight %,1968
0.7561,0.00054032,2.81e-06,None kPa,N/A,18127,['C'],A,Low temperature calorimetry set up,"not stated,99.999 weight % (total),spectroscopy",99.999,Weight %,1968
0.7696,0.00055316,2.87e-06,None kPa,N/A,18127,['C'],A,Low temperature calorimetry set up,"not stated,99.999 weight % (total),spectroscopy",99.999,Weight %,1968
0.7751,0.00055584,2.89e-06,None kPa,N/A,18127,['C'],A,Low temperature calorimetry set up,"not stated,99.999 weight % (total),spectroscopy",99.999,Weight %,1968
0.7892,0.00057223,2.97e-06,None kPa,N/A,18127,['C'],A,Low temperature calorimetry set up,"not stated,99.999 weight % (total),spectroscopy",99.999,Weight %,1968
0.8253,0.00059906,3.11e-06,None kPa,N/A,18127,['C'],A,Low temperature calorimetry set up,"not stated,99.999 weight % (total),spectroscopy",99.999,Weight %,1968
0.8419,0.00060797,3.16e-06,None kPa,N/A,18127,['C'],A,Low temperature calorimetry set up,"not stated,99.999 weight % (total),spectroscopy",99.999,Weight %,1968
0.8602,0.00062547,3.25e-06,None kPa,N/A,18127,['C'],A,Low temperature calorimetry set up,"not stated,99.999 weight % (total),spectroscopy",99.999,Weight %,1968
0.8816,0.00064146,3.34e-06,None kPa,N/A,18127,['C'],A,Low temperature calorimetry set up,"not stated,99.999 weight % (total),spectroscopy",99.999,Weight %,1968
0.9094,0.00066543,3.46e-06,None kPa,N/A,18127,['C'],A,Low temperature calorimetry set up,"not stated,99.999 weight % (total),spectroscopy",99.999,Weight %,1968
0.9395,0.00068846,3.59e-06,None kPa,N/A,18127,['C'],A,Low temperature calorimetry set up,"not stated,99.999 weight % (total),spectroscopy",99.999,Weight %,1968
0.9442,0.00069194,3.6e-06,None kPa,N/A,18127,['C'],A,Low temperature calorimetry set up,"not stated,99.999 weight % (total),spectroscopy",99.999,Weight %,1968
0.9495,0.00069553,3.62e-06,None kPa,N/A,18127,['C'],A,Low temperature calorimetry set up,"not stated,99.999 weight % (total),spectroscopy",99.999,Weight %,1968
0.9831,0.00072425,3.78e-06,None kPa,N/A,18127,['C'],A,Low temperature calorimetry set up,"not stated,99.999 weight % (total),spectroscopy",99.999,Weight %,1968
0.9853,0.00072558,3.78e-06,None kPa,N/A,18127,['C'],A,Low temperature calorimetry set up,"not stated,99.999 weight % (total),spectroscopy",99.999,Weight %,1968
0.9874,0.00073077,3.81e-06,None kPa,N/A,18127,['C'],A,Low temperature calorimetry set up,"not stated,99.999 weight % (total),spectroscopy",99.999,Weight %,1968
1.043,0.00077668,4.05e-06,None kPa,N/A,18127,['C'],A,Low temperature calorimetry set up,"not stated,99.999 weight % (total),spectroscopy",99.999,Weight %,1968
1.044,0.00076995,4.03e-06,None kPa,N/A,18127,['C'],A,Low temperature calorimetry set up,"not stated,99.999 weight % (total),spectroscopy",99.999,Weight %,1968
1.093,0.0008166,4.28e-06,None kPa,N/A,18127,['C'],A,Low temperature calorimetry set up,"not stated,99.999 weight % (total),spectroscopy",99.999,Weight %,1968
1.114,0.00083562,4.38e-06,None kPa,N/A,18127,['C'],A,Low temperature calorimetry set up,"not stated,99.999 weight % (total),spectroscopy",99.999,Weight %,1968
1.134,0.00085278,4.47e-06,None kPa,N/A,18127,['C'],A,Low temperature calorimetry set up,"not stated,99.999 weight % (total),spectroscopy",99.999,Weight %,1968
1.146,0.00086598,4.54e-06,None kPa,N/A,18127,['C'],A,Low temperature calorimetry set up,"not stated,99.999 weight % (total),spectroscopy",99.999,Weight %,1968
1.216,0.00092987,4.89e-06,None kPa,N/A,18127,['C'],A,Low temperature calorimetry set up,"not stated,99.999 weight % (total),spectroscopy",99.999,Weight %,1968
1.229,0.00094061,4.96e-06,None kPa,N/A,18127,['C'],A,Low temperature calorimetry set up,"not stated,99.999 weight % (total),spectroscopy",99.999,Weight %,1968
1.25,0.00095738,5.05e-06,None kPa,N/A,18127,['C'],A,Low temperature calorimetry set up,"not stated,99.999 weight % (total),spectroscopy",99.999,Weight %,1968
1.254,0.00096143,5.08e-06,None kPa,N/A,18127,['C'],A,Low temperature calorimetry set up,"not stated,99.999 weight % (total),spectroscopy",99.999,Weight %,1968
1.336,0.001034,5.5e-06,None kPa,N/A,18127,['C'],A,Low temperature calorimetry set up,"not stated,99.999 weight % (total),spectroscopy",99.999,Weight %,1968
1.338,0.001041,5.53e-06,None kPa,N/A,18127,['C'],A,Low temperature calorimetry set up,"not stated,99.999 weight % (total),spectroscopy",99.999,Weight %,1968
1.429,0.0011243,6.03e-06,None kPa,N/A,18127,['C'],A,Low temperature calorimetry set up,"not stated,99.999 weight % (total),spectroscopy",99.999,Weight %,1968
1.45,0.0011474,6.16e-06,None kPa,N/A,18127,['C'],A,Low temperature calorimetry set up,"not stated,99.999 weight % (total),spectroscopy",99.999,Weight %,1968
1.451,0.001149,6.17e-06,None kPa,N/A,18127,['C'],A,Low temperature calorimetry set up,"not stated,99.999 weight % (total),spectroscopy",99.999,Weight %,1968
1.486,0.0011813,6.37e-06,None kPa,N/A,18127,['C'],A,Low temperature calorimetry set up,"not stated,99.999 weight % (total),spectroscopy",99.999,Weight %,1968
1.606,0.0013157,7.17e-06,None kPa,N/A,18127,['C'],A,Low temperature calorimetry set up,"not stated,99.999 weight % (total),spectroscopy",99.999,Weight %,1968
1.674,0.0013782,7.59e-06,None kPa,N/A,18127,['C'],A,Low temperature calorimetry set up,"not stated,99.999 weight % (total),spectroscopy",99.999,Weight %,1968
1.701,0.0014037,7.76e-06,None kPa,N/A,18127,['C'],A,Low temperature calorimetry set up,"not stated,99.999 weight % (total),spectroscopy",99.999,Weight %,1968
1.738,0.001451,8.05e-06,None kPa,N/A,18127,['C'],A,Low temperature calorimetry set up,"not stated,99.999 weight % (total),spectroscopy",99.999,Weight %,1968
1.814,0.0015292,8.59e-06,None kPa,N/A,18127,['C'],A,Low temperature calorimetry set up,"not stated,99.999 weight % (total),spectroscopy",99.999,Weight %,1968
1.912,0.0016456,9.37e-06,None kPa,N/A,18127,['C'],A,Low temperature calorimetry set up,"not stated,99.999 weight % (total),spectroscopy",99.999,Weight %,1968
1.966,0.001713,9.83e-06,None kPa,N/A,18127,['C'],A,Low temperature calorimetry set up,"not stated,99.999 weight % (total),spectroscopy",99.999,Weight %,1968
2.011,0.0017633,1.02e-05,None kPa,N/A,18127,['C'],A,Low temperature calorimetry set up,"not stated,99.999 weight % (total),spectroscopy",99.999,Weight %,1968
2.068,0.0018382,1.07e-05,None kPa,N/A,18127,['C'],A,Low temperature calorimetry set up,"not stated,99.999 weight % (total),spectroscopy",99.999,Weight %,1968
2.134,0.0019233,1.13e-05,None kPa,N/A,18127,['C'],A,Low temperature calorimetry set up,"not stated,99.999 weight % (total),spectroscopy",99.999,Weight %,1968
2.188,0.0020021,1.19e-05,None kPa,N/A,18127,['C'],A,Low temperature calorimetry set up,"not stated,99.999 weight % (total),spectroscopy",99.999,Weight %,1968
2.214,0.0020435,1.22e-05,None kPa,N/A,18127,['C'],A,Low temperature calorimetry set up,"not stated,99.999 weight % (total),spectroscopy",99.999,Weight %,1968
2.303,0.0021776,1.31e-05,None kPa,N/A,18127,['C'],A,Low temperature calorimetry set up,"not stated,99.999 weight % (total),spectroscopy",99.999,Weight %,1968
2.451,0.0023954,1.48e-05,None kPa,N/A,18127,['C'],A,Low temperature calorimetry set up,"not stated,99.999 weight % (total),spectroscopy",99.999,Weight %,1968
2.475,0.0024107,1.5e-05,None kPa,N/A,18127,['C'],A,Low temperature calorimetry set up,"not stated,99.999 weight % (total),spectroscopy",99.999,Weight %,1968
2.598,0.0025908,1.65e-05,None kPa,N/A,18127,['C'],A,Low temperature calorimetry set up,"not stated,99.999 weight % (total),spectroscopy",99.999,Weight %,1968
2.608,0.0026469,1.68e-05,None kPa,N/A,18127,['C'],A,Low temperature calorimetry set up,"not stated,99.999 weight % (total),spectroscopy",99.999,Weight %,1968
2.654,0.0026978,1.73e-05,None kPa,N/A,18127,['C'],A,Low temperature calorimetry set up,"not stated,99.999 weight % (total),spectroscopy",99.999,Weight %,1968
2.687,0.0027591,1.78e-05,None kPa,N/A,18127,['C'],A,Low temperature calorimetry set up,"not stated,99.999 weight % (total),spectroscopy",99.999,Weight %,1968
2.952,0.0032882,2.19e-05,None kPa,N/A,18127,['C'],A,Low temperature calorimetry set up,"not stated,99.999 weight % (total),spectroscopy",99.999,Weight %,1968
2.982,0.0033182,2.23e-05,None kPa,N/A,18127,['C'],A,Low temperature calorimetry set up,"not stated,99.999 weight % (total),spectroscopy",99.999,Weight %,1968
3.018,0.003382,2.28e-05,None kPa,N/A,18127,['C'],A,Low temperature calorimetry set up,"not stated,99.999 weight % (total),spectroscopy",99.999,Weight %,1968
3.528,0.0045271,3.27e-05,None kPa,N/A,18127,['C'],A,Low temperature calorimetry set up,"not stated,99.999 weight % (total),spectroscopy",99.999,Weight %,1968
3.579,0.0046389,3.38e-05,None kPa,N/A,18127,['C'],A,Low temperature calorimetry set up,"not stated,99.999 weight % (total),spectroscopy",99.999,Weight %,1968
300.0,24.3,0.486,107.991 kPa,N/A,18286,['C'],A,Adiabatic calorimeter (non-vacuum) ,"not stated,99.999 weight % (total),",99.999,Weight %,1968
350.0,24.8,0.496,None kPa,N/A,18286,['C'],A,Adiabatic calorimeter (non-vacuum) ,"not stated,99.999 weight % (total),",99.999,Weight %,1968
400.0,25.3,0.506,None kPa,N/A,18286,['C'],A,Adiabatic calorimeter (non-vacuum) ,"not stated,99.999 weight % (total),",99.999,Weight %,1968
450.0,25.7,0.514,None kPa,N/A,18286,['C'],A,Adiabatic calorimeter (non-vacuum) ,"not stated,99.999 weight % (total),",99.999,Weight %,1968
500.0,26.1,0.522,None kPa,N/A,18286,['C'],A,Adiabatic calorimeter (non-vacuum) ,"not stated,99.999 weight % (total),",99.999,Weight %,1968
550.0,26.4,0.528,None kPa,N/A,18286,['C'],A,Adiabatic calorimeter (non-vacuum) ,"not stated,99.999 weight % (total),",99.999,Weight %,1968
600.0,26.6,0.532,None kPa,N/A,18286,['C'],A,Adiabatic calorimeter (non-vacuum) ,"not stated,99.999 weight % (total),",99.999,Weight %,1968
650.0,26.9,0.538,None kPa,N/A,18286,['C'],A,Adiabatic calorimeter (non-vacuum) ,"not stated,99.999 weight % (total),",99.999,Weight %,1968
700.0,27.2,0.544,None kPa,N/A,18286,['C'],A,Adiabatic calorimeter (non-vacuum) ,"not stated,99.999 weight % (total),",99.999,Weight %,1968
750.0,27.6,0.552,None kPa,N/A,18286,['C'],A,Adiabatic calorimeter (non-vacuum) ,"not stated,99.999 weight % (total),",99.999,Weight %,1968
800.0,27.9,0.558,None kPa,N/A,18286,['C'],A,Adiabatic calorimeter (non-vacuum) ,"not stated,99.999 weight % (total),",99.999,Weight %,1968
850.0,28.3,0.566,None kPa,N/A,18286,['C'],A,Adiabatic calorimeter (non-vacuum) ,"not stated,99.999 weight % (total),",99.999,Weight %,1968
900.0,28.6,0.572,None kPa,N/A,18286,['C'],A,Adiabatic calorimeter (non-vacuum) ,"not stated,99.999 weight % (total),",99.999,Weight %,1968
950.0,29.0,0.58,None kPa,N/A,18286,['C'],A,Adiabatic calorimeter (non-vacuum) ,"not stated,99.999 weight % (total),",99.999,Weight %,1968
1000.0,29.3,0.586,None kPa,N/A,18286,['C'],A,Adiabatic calorimeter (non-vacuum) ,"not stated,99.999 weight % (total),",99.999,Weight %,1968
1050.0,29.7,0.594,None kPa,N/A,18286,['C'],A,Adiabatic calorimeter (non-vacuum) ,"not stated,99.999 weight % (total),",99.999,Weight %,1968
1100.0,30.0,0.6,None kPa,N/A,18286,['C'],A,Adiabatic calorimeter (non-vacuum) ,"not stated,99.999 weight % (total),",99.999,Weight %,1968
1150.0,30.4,0.608,None kPa,N/A,18286,['C'],A,Adiabatic calorimeter (non-vacuum) ,"not stated,99.999 weight % (total),",99.999,Weight %,1968
1200.0,30.7,0.614,None kPa,N/A,18286,['C'],A,Adiabatic calorimeter (non-vacuum) ,"not stated,99.999 weight % (total),",99.999,Weight %,1968
1250.0,31.1,0.622,None kPa,N/A,18286,['C'],A,Adiabatic calorimeter (non-vacuum) ,"not stated,99.999 weight % (total),",99.999,Weight %,1968
1300.0,31.4,0.628,None kPa,N/A,18286,['C'],A,Adiabatic calorimeter (non-vacuum) ,"not stated,99.999 weight % (total),",99.999,Weight %,1968
1350.0,31.8,0.636,None kPa,N/A,18286,['C'],A,Adiabatic calorimeter (non-vacuum) ,"not stated,99.999 weight % (total),",99.999,Weight %,1968
1357.0,31.85,0.637,None kPa,N/A,18286,['C'],A,Adiabatic calorimeter (non-vacuum) ,"not stated,99.999 weight % (total),",99.999,Weight %,1968
2.4088,0.0022182,1.1091e-05,None kPa,N/A,19037,['C'],A,Vacuum adiabatic calorimetry,"origin: commercial source,99.999 % (total),stated by supplier,rod",99.999,Not Specified %,1970
2.457,0.0023318,1.1659e-05,None kPa,N/A,19037,['C'],A,Vacuum adiabatic calorimetry,"origin: commercial source,99.999 % (total),stated by supplier,rod",99.999,Not Specified %,1970
2.5895,0.0025278,1.2639e-05,None kPa,N/A,19037,['C'],A,Vacuum adiabatic calorimetry,"origin: commercial source,99.999 % (total),stated by supplier,rod",99.999,Not Specified %,1970
2.7216,0.0027191,1.35955e-05,None kPa,N/A,19037,['C'],A,Vacuum adiabatic calorimetry,"origin: commercial source,99.999 % (total),stated by supplier,rod",99.999,Not Specified %,1970
2.798,0.0028602,1.4301e-05,None kPa,N/A,19037,['C'],A,Vacuum adiabatic calorimetry,"origin: commercial source,99.999 % (total),stated by supplier,rod",99.999,Not Specified %,1970
2.8812,0.0030337,1.51685e-05,None kPa,N/A,19037,['C'],A,Vacuum adiabatic calorimetry,"origin: commercial source,99.999 % (total),stated by supplier,rod",99.999,Not Specified %,1970
3.0669,0.0033343,1.66715e-05,None kPa,N/A,19037,['C'],A,Vacuum adiabatic calorimetry,"origin: commercial source,99.999 % (total),stated by supplier,rod",99.999,Not Specified %,1970
3.106,0.0034711,1.73555e-05,None kPa,N/A,19037,['C'],A,Vacuum adiabatic calorimetry,"origin: commercial source,99.999 % (total),stated by supplier,rod",99.999,Not Specified %,1970
3.1911,0.003608,1.804e-05,None kPa,N/A,19037,['C'],A,Vacuum adiabatic calorimetry,"origin: commercial source,99.999 % (total),stated by supplier,rod",99.999,Not Specified %,1970
3.2846,0.0038214,1.9107e-05,None kPa,N/A,19037,['C'],A,Vacuum adiabatic calorimetry,"origin: commercial source,99.999 % (total),stated by supplier,rod",99.999,Not Specified %,1970
3.4182,0.0041283,2.06415e-05,None kPa,N/A,19037,['C'],A,Vacuum adiabatic calorimetry,"origin: commercial source,99.999 % (total),stated by supplier,rod",99.999,Not Specified %,1970
3.5147,0.0043298,2.1649e-05,None kPa,N/A,19037,['C'],A,Vacuum adiabatic calorimetry,"origin: commercial source,99.999 % (total),stated by supplier,rod",99.999,Not Specified %,1970
3.5414,0.0044531,2.22655e-05,None kPa,N/A,19037,['C'],A,Vacuum adiabatic calorimetry,"origin: commercial source,99.999 % (total),stated by supplier,rod",99.999,Not Specified %,1970
3.7108,0.0048079,2.40395e-05,None kPa,N/A,19037,['C'],A,Vacuum adiabatic calorimetry,"origin: commercial source,99.999 % (total),stated by supplier,rod",99.999,Not Specified %,1970
3.8414,0.0052234,2.6117e-05,None kPa,N/A,19037,['C'],A,Vacuum adiabatic calorimetry,"origin: commercial source,99.999 % (total),stated by supplier,rod",99.999,Not Specified %,1970
3.9255,0.005428,2.714e-05,None kPa,N/A,19037,['C'],A,Vacuum adiabatic calorimetry,"origin: commercial source,99.999 % (total),stated by supplier,rod",99.999,Not Specified %,1970
4.0929,0.0059669,2.98345e-05,None kPa,N/A,19037,['C'],A,Vacuum adiabatic calorimetry,"origin: commercial source,99.999 % (total),stated by supplier,rod",99.999,Not Specified %,1970
4.3065,0.0065572,3.2786e-05,None kPa,N/A,19037,['C'],A,Vacuum adiabatic calorimetry,"origin: commercial source,99.999 % (total),stated by supplier,rod",99.999,Not Specified %,1970
4.4716,0.0071709,3.58545e-05,None kPa,N/A,19037,['C'],A,Vacuum adiabatic calorimetry,"origin: commercial source,99.999 % (total),stated by supplier,rod",99.999,Not Specified %,1970
4.5832,0.0075535,3.77675e-05,None kPa,N/A,19037,['C'],A,Vacuum adiabatic calorimetry,"origin: commercial source,99.999 % (total),stated by supplier,rod",99.999,Not Specified %,1970
4.7391,0.0081739,4.08695e-05,None kPa,N/A,19037,['C'],A,Vacuum adiabatic calorimetry,"origin: commercial source,99.999 % (total),stated by supplier,rod",99.999,Not Specified %,1970
4.8929,0.0087579,4.37895e-05,None kPa,N/A,19037,['C'],A,Vacuum adiabatic calorimetry,"origin: commercial source,99.999 % (total),stated by supplier,rod",99.999,Not Specified %,1970
1.5438,0.0012076,6.038e-06,None kPa,N/A,19038,['C'],A,Vacuum adiabatic calorimetry,"origin: commercial source,99.999 % (total),stated by supplier,rod",99.999,Not Specified %,1970
1.7503,0.001417,7.085e-06,None kPa,N/A,19038,['C'],A,Vacuum adiabatic calorimetry,"origin: commercial source,99.999 % (total),stated by supplier,rod",99.999,Not Specified %,1970
1.9091,0.0015842,7.921e-06,None kPa,N/A,19038,['C'],A,Vacuum adiabatic calorimetry,"origin: commercial source,99.999 % (total),stated by supplier,rod",99.999,Not Specified %,1970
2.0722,0.0017641,8.8205e-06,None kPa,N/A,19038,['C'],A,Vacuum adiabatic calorimetry,"origin: commercial source,99.999 % (total),stated by supplier,rod",99.999,Not Specified %,1970
2.1971,0.0019642,9.821e-06,None kPa,N/A,19038,['C'],A,Vacuum adiabatic calorimetry,"origin: commercial source,99.999 % (total),stated by supplier,rod",99.999,Not Specified %,1970
2.2807,0.0020388,1.0194e-05,None kPa,N/A,19038,['C'],A,Vacuum adiabatic calorimetry,"origin: commercial source,99.999 % (total),stated by supplier,rod",99.999,Not Specified %,1970
2.3369,0.0022163,1.10815e-05,None kPa,N/A,19039,['C'],A,Vacuum adiabatic calorimetry,"origin: commercial source,99.999 % (total),stated by supplier,rod",99.999,Not Specified %,1970
2.4122,0.0023186,1.1593e-05,None kPa,N/A,19039,['C'],A,Vacuum adiabatic calorimetry,"origin: commercial source,99.999 % (total),stated by supplier,rod",99.999,Not Specified %,1970
2.4792,0.0024285,1.21425e-05,None kPa,N/A,19039,['C'],A,Vacuum adiabatic calorimetry,"origin: commercial source,99.999 % (total),stated by supplier,rod",99.999,Not Specified %,1970
2.5654,0.0025491,1.27455e-05,None kPa,N/A,19039,['C'],A,Vacuum adiabatic calorimetry,"origin: commercial source,99.999 % (total),stated by supplier,rod",99.999,Not Specified %,1970
2.6085,0.0026493,1.32465e-05,None kPa,N/A,19039,['C'],A,Vacuum adiabatic calorimetry,"origin: commercial source,99.999 % (total),stated by supplier,rod",99.999,Not Specified %,1970
2.6489,0.0026932,1.3466e-05,None kPa,N/A,19039,['C'],A,Vacuum adiabatic calorimetry,"origin: commercial source,99.999 % (total),stated by supplier,rod",99.999,Not Specified %,1970
2.6996,0.0027696,1.3848e-05,None kPa,N/A,19039,['C'],A,Vacuum adiabatic calorimetry,"origin: commercial source,99.999 % (total),stated by supplier,rod",99.999,Not Specified %,1970
2.7505,0.0028813,1.44065e-05,None kPa,N/A,19039,['C'],A,Vacuum adiabatic calorimetry,"origin: commercial source,99.999 % (total),stated by supplier,rod",99.999,Not Specified %,1970
2.8148,0.0029801,1.49005e-05,None kPa,N/A,19039,['C'],A,Vacuum adiabatic calorimetry,"origin: commercial source,99.999 % (total),stated by supplier,rod",99.999,Not Specified %,1970
2.8939,0.0031187,1.55935e-05,None kPa,N/A,19039,['C'],A,Vacuum adiabatic calorimetry,"origin: commercial source,99.999 % (total),stated by supplier,rod",99.999,Not Specified %,1970
2.9497,0.0032241,1.61205e-05,None kPa,N/A,19039,['C'],A,Vacuum adiabatic calorimetry,"origin: commercial source,99.999 % (total),stated by supplier,rod",99.999,Not Specified %,1970
2.9788,0.0032688,1.6344e-05,None kPa,N/A,19039,['C'],A,Vacuum adiabatic calorimetry,"origin: commercial source,99.999 % (total),stated by supplier,rod",99.999,Not Specified %,1970
3.0966,0.0035446,1.7723e-05,None kPa,N/A,19039,['C'],A,Vacuum adiabatic calorimetry,"origin: commercial source,99.999 % (total),stated by supplier,rod",99.999,Not Specified %,1970
3.212,0.0037853,1.89265e-05,None kPa,N/A,19039,['C'],A,Vacuum adiabatic calorimetry,"origin: commercial source,99.999 % (total),stated by supplier,rod",99.999,Not Specified %,1970
3.443,0.0042812,2.1406e-05,None kPa,N/A,19039,['C'],A,Vacuum adiabatic calorimetry,"origin: commercial source,99.999 % (total),stated by supplier,rod",99.999,Not Specified %,1970
3.6253,0.0047372,2.3686e-05,None kPa,N/A,19039,['C'],A,Vacuum adiabatic calorimetry,"origin: commercial source,99.999 % (total),stated by supplier,rod",99.999,Not Specified %,1970
3.8104,0.0052672,2.6336e-05,None kPa,N/A,19039,['C'],A,Vacuum adiabatic calorimetry,"origin: commercial source,99.999 % (total),stated by supplier,rod",99.999,Not Specified %,1970
4.0352,0.0059137,2.95685e-05,None kPa,N/A,19039,['C'],A,Vacuum adiabatic calorimetry,"origin: commercial source,99.999 % (total),stated by supplier,rod",99.999,Not Specified %,1970
4.0991,0.0061176,3.0588e-05,None kPa,N/A,19039,['C'],A,Vacuum adiabatic calorimetry,"origin: commercial source,99.999 % (total),stated by supplier,rod",99.999,Not Specified %,1970
4.1997,0.0064489,3.22445e-05,None kPa,N/A,19039,['C'],A,Vacuum adiabatic calorimetry,"origin: commercial source,99.999 % (total),stated by supplier,rod",99.999,Not Specified %,1970
4.2229,0.0065204,3.2602e-05,None kPa,N/A,19039,['C'],A,Vacuum adiabatic calorimetry,"origin: commercial source,99.999 % (total),stated by supplier,rod",99.999,Not Specified %,1970
4.3311,0.0068557,3.42785e-05,None kPa,N/A,19039,['C'],A,Vacuum adiabatic calorimetry,"origin: commercial source,99.999 % (total),stated by supplier,rod",99.999,Not Specified %,1970
4.4018,0.0070989,3.54945e-05,None kPa,N/A,19039,['C'],A,Vacuum adiabatic calorimetry,"origin: commercial source,99.999 % (total),stated by supplier,rod",99.999,Not Specified %,1970
4.4265,0.0071314,3.5657e-05,None kPa,N/A,19039,['C'],A,Vacuum adiabatic calorimetry,"origin: commercial source,99.999 % (total),stated by supplier,rod",99.999,Not Specified %,1970
4.4456,0.0072694,3.6347e-05,None kPa,N/A,19039,['C'],A,Vacuum adiabatic calorimetry,"origin: commercial source,99.999 % (total),stated by supplier,rod",99.999,Not Specified %,1970
4.555,0.0076409,3.82045e-05,None kPa,N/A,19039,['C'],A,Vacuum adiabatic calorimetry,"origin: commercial source,99.999 % (total),stated by supplier,rod",99.999,Not Specified %,1970
4.5922,0.0078548,3.9274e-05,None kPa,N/A,19039,['C'],A,Vacuum adiabatic calorimetry,"origin: commercial source,99.999 % (total),stated by supplier,rod",99.999,Not Specified %,1970
4.6383,0.0079597,3.97985e-05,None kPa,N/A,19039,['C'],A,Vacuum adiabatic calorimetry,"origin: commercial source,99.999 % (total),stated by supplier,rod",99.999,Not Specified %,1970
4.7139,0.0082682,4.1341e-05,None kPa,N/A,19039,['C'],A,Vacuum adiabatic calorimetry,"origin: commercial source,99.999 % (total),stated by supplier,rod",99.999,Not Specified %,1970
4.8276,0.00873,4.365e-05,None kPa,N/A,19039,['C'],A,Vacuum adiabatic calorimetry,"origin: commercial source,99.999 % (total),stated by supplier,rod",99.999,Not Specified %,1970
4.8487,0.008733,4.3665e-05,None kPa,N/A,19039,['C'],A,Vacuum adiabatic calorimetry,"origin: commercial source,99.999 % (total),stated by supplier,rod",99.999,Not Specified %,1970
4.8752,0.0088658,4.4329e-05,None kPa,N/A,19039,['C'],A,Vacuum adiabatic calorimetry,"origin: commercial source,99.999 % (total),stated by supplier,rod",99.999,Not Specified %,1970
4.9536,0.0092296,4.6148e-05,None kPa,N/A,19039,['C'],A,Vacuum adiabatic calorimetry,"origin: commercial source,99.999 % (total),stated by supplier,rod",99.999,Not Specified %,1970
1.4664,0.0011537,5.7685e-06,None kPa,N/A,19040,['C'],A,Vacuum adiabatic calorimetry,"origin: commercial source,99.999 % (total),stated by supplier,rod",99.999,Not Specified %,1970
1.544,0.0012328,6.164e-06,None kPa,N/A,19040,['C'],A,Vacuum adiabatic calorimetry,"origin: commercial source,99.999 % (total),stated by supplier,rod",99.999,Not Specified %,1970
1.6001,0.0012912,6.456e-06,None kPa,N/A,19040,['C'],A,Vacuum adiabatic calorimetry,"origin: commercial source,99.999 % (total),stated by supplier,rod",99.999,Not Specified %,1970
1.6499,0.0013568,6.784e-06,None kPa,N/A,19040,['C'],A,Vacuum adiabatic calorimetry,"origin: commercial source,99.999 % (total),stated by supplier,rod",99.999,Not Specified %,1970
1.7252,0.001413,7.065e-06,None kPa,N/A,19040,['C'],A,Vacuum adiabatic calorimetry,"origin: commercial source,99.999 % (total),stated by supplier,rod",99.999,Not Specified %,1970
1.7488,0.0014594,7.297e-06,None kPa,N/A,19040,['C'],A,Vacuum adiabatic calorimetry,"origin: commercial source,99.999 % (total),stated by supplier,rod",99.999,Not Specified %,1970
1.8791,0.0015928,7.964e-06,None kPa,N/A,19040,['C'],A,Vacuum adiabatic calorimetry,"origin: commercial source,99.999 % (total),stated by supplier,rod",99.999,Not Specified %,1970
1.9641,0.001706,8.53e-06,None kPa,N/A,19040,['C'],A,Vacuum adiabatic calorimetry,"origin: commercial source,99.999 % (total),stated by supplier,rod",99.999,Not Specified %,1970
2.0673,0.0018324,9.162e-06,None kPa,N/A,19040,['C'],A,Vacuum adiabatic calorimetry,"origin: commercial source,99.999 % (total),stated by supplier,rod",99.999,Not Specified %,1970
2.1716,0.0019773,9.8865e-06,None kPa,N/A,19040,['C'],A,Vacuum adiabatic calorimetry,"origin: commercial source,99.999 % (total),stated by supplier,rod",99.999,Not Specified %,1970
2.2968,0.0021401,1.07005e-05,None kPa,N/A,19040,['C'],A,Vacuum adiabatic calorimetry,"origin: commercial source,99.999 % (total),stated by supplier,rod",99.999,Not Specified %,1970
1.0,0.0007451,2.04e-06,None kPa,N/A,19160,['C'],A,Low temperature calorimetry set up,not stated,,,1970
1.05,0.0007874,2.15e-06,None kPa,N/A,19160,['C'],A,Low temperature calorimetry set up,not stated,,,1970
1.1,0.0008305,2.26e-06,None kPa,N/A,19160,['C'],A,Low temperature calorimetry set up,not stated,,,1970
1.15,0.0008743,2.38e-06,None kPa,N/A,19160,['C'],A,Low temperature calorimetry set up,not stated,,,1970
1.2,0.000919,2.5e-06,None kPa,N/A,19160,['C'],A,Low temperature calorimetry set up,not stated,,,1970
1.25,0.0009645,2.62e-06,None kPa,N/A,19160,['C'],A,Low temperature calorimetry set up,not stated,,,1970
1.3,0.0010109,2.74e-06,None kPa,N/A,19160,['C'],A,Low temperature calorimetry set up,not stated,,,1970
1.35,0.0010582,2.87e-06,None kPa,N/A,19160,['C'],A,Low temperature calorimetry set up,not stated,,,1970
1.4,0.0011064,3.01e-06,None kPa,N/A,19160,['C'],A,Low temperature calorimetry set up,not stated,,,1970
1.45,0.0011557,3.15e-06,None kPa,N/A,19160,['C'],A,Low temperature calorimetry set up,not stated,,,1970
1.5,0.001206,3.29e-06,None kPa,N/A,19160,['C'],A,Low temperature calorimetry set up,not stated,,,1970
1.55,0.0012573,3.44e-06,None kPa,N/A,19160,['C'],A,Low temperature calorimetry set up,not stated,,,1970
1.6,0.0013097,3.6e-06,None kPa,N/A,19160,['C'],A,Low temperature calorimetry set up,not stated,,,1970
1.65,0.0013633,3.76e-06,None kPa,N/A,19160,['C'],A,Low temperature calorimetry set up,not stated,,,1970
1.7,0.001418,3.93e-06,None kPa,N/A,19160,['C'],A,Low temperature calorimetry set up,not stated,,,1970
1.75,0.0014739,4.1e-06,None kPa,N/A,19160,['C'],A,Low temperature calorimetry set up,not stated,,,1970
1.8,0.0015311,4.29e-06,None kPa,N/A,19160,['C'],A,Low temperature calorimetry set up,not stated,,,1970
1.85,0.0015895,4.48e-06,None kPa,N/A,19160,['C'],A,Low temperature calorimetry set up,not stated,,,1970
1.9,0.0016493,4.69e-06,None kPa,N/A,19160,['C'],A,Low temperature calorimetry set up,not stated,,,1970
1.95,0.0017103,4.9e-06,None kPa,N/A,19160,['C'],A,Low temperature calorimetry set up,not stated,,,1970
2.0,0.0017728,5.12e-06,None kPa,N/A,19160,['C'],A,Low temperature calorimetry set up,not stated,,,1970
2.05,0.0018367,5.36e-06,None kPa,N/A,19160,['C'],A,Low temperature calorimetry set up,not stated,,,1970
2.1,0.001902,5.6e-06,None kPa,N/A,19160,['C'],A,Low temperature calorimetry set up,not stated,,,1970
2.15,0.0019688,5.86e-06,None kPa,N/A,19160,['C'],A,Low temperature calorimetry set up,not stated,,,1970
2.2,0.0020371,6.12e-06,None kPa,N/A,19160,['C'],A,Low temperature calorimetry set up,not stated,,,1970
2.25,0.002107,6.4e-06,None kPa,N/A,19160,['C'],A,Low temperature calorimetry set up,not stated,,,1970
2.3,0.0021785,6.7e-06,None kPa,N/A,19160,['C'],A,Low temperature calorimetry set up,not stated,,,1970
1.0,0.0007477,2.09e-06,None kPa,N/A,19160,['C'],A,Low temperature calorimetry set up,not stated,,,1970
1.05,0.0007901,2.21e-06,None kPa,N/A,19160,['C'],A,Low temperature calorimetry set up,not stated,,,1970
1.1,0.0008333,2.34e-06,None kPa,N/A,19160,['C'],A,Low temperature calorimetry set up,not stated,,,1970
1.15,0.0008772,2.47e-06,None kPa,N/A,19160,['C'],A,Low temperature calorimetry set up,not stated,,,1970
1.2,0.0009219,2.61e-06,None kPa,N/A,19160,['C'],A,Low temperature calorimetry set up,not stated,,,1970
1.25,0.0009675,2.76e-06,None kPa,N/A,19160,['C'],A,Low temperature calorimetry set up,not stated,,,1970
1.3,0.0010139,2.92e-06,None kPa,N/A,19160,['C'],A,Low temperature calorimetry set up,not stated,,,1970
1.35,0.0010612,3.08e-06,None kPa,N/A,19160,['C'],A,Low temperature calorimetry set up,not stated,,,1970
1.4,0.0011095,3.25e-06,None kPa,N/A,19160,['C'],A,Low temperature calorimetry set up,not stated,,,1970
1.45,0.0011588,3.43e-06,None kPa,N/A,19160,['C'],A,Low temperature calorimetry set up,not stated,,,1970
1.5,0.0012091,3.62e-06,None kPa,N/A,19160,['C'],A,Low temperature calorimetry set up,not stated,,,1970
1.55,0.0012605,3.82e-06,None kPa,N/A,19160,['C'],A,Low temperature calorimetry set up,not stated,,,1970
1.6,0.0013129,4.03e-06,None kPa,N/A,19160,['C'],A,Low temperature calorimetry set up,not stated,,,1970
1.65,0.0013664,4.26e-06,None kPa,N/A,19160,['C'],A,Low temperature calorimetry set up,not stated,,,1970
1.7,0.0014211,4.5e-06,None kPa,N/A,19160,['C'],A,Low temperature calorimetry set up,not stated,,,1970
1.75,0.001477,4.75e-06,None kPa,N/A,19160,['C'],A,Low temperature calorimetry set up,not stated,,,1970
1.8,0.0015342,5.02e-06,None kPa,N/A,19160,['C'],A,Low temperature calorimetry set up,not stated,,,1970
1.85,0.0015925,5.3e-06,None kPa,N/A,19160,['C'],A,Low temperature calorimetry set up,not stated,,,1970
1.9,0.0016522,5.6e-06,None kPa,N/A,19160,['C'],A,Low temperature calorimetry set up,not stated,,,1970
1.95,0.0017132,5.92e-06,None kPa,N/A,19160,['C'],A,Low temperature calorimetry set up,not stated,,,1970
2.0,0.0017756,6.25e-06,None kPa,N/A,19160,['C'],A,Low temperature calorimetry set up,not stated,,,1970
2.05,0.0018394,6.6e-06,None kPa,N/A,19160,['C'],A,Low temperature calorimetry set up,not stated,,,1970
2.1,0.0019046,6.97e-06,None kPa,N/A,19160,['C'],A,Low temperature calorimetry set up,not stated,,,1970
2.15,0.0019713,7.35e-06,None kPa,N/A,19160,['C'],A,Low temperature calorimetry set up,not stated,,,1970
2.2,0.0020395,7.76e-06,None kPa,N/A,19160,['C'],A,Low temperature calorimetry set up,not stated,,,1970
2.25,0.0021092,8.18e-06,None kPa,N/A,19160,['C'],A,Low temperature calorimetry set up,not stated,,,1970
2.3,0.0021805,8.63e-06,None kPa,N/A,19160,['C'],A,Low temperature calorimetry set up,not stated,,,1970
1.0,0.0007428,4.08e-06,None kPa,N/A,19160,['C'],A,Low temperature calorimetry set up,not stated,,,1970
1.05,0.000785,4.3e-06,None kPa,N/A,19160,['C'],A,Low temperature calorimetry set up,not stated,,,1970
1.1,0.0008279,4.53e-06,None kPa,N/A,19160,['C'],A,Low temperature calorimetry set up,not stated,,,1970
1.15,0.0008716,4.76e-06,None kPa,N/A,19160,['C'],A,Low temperature calorimetry set up,not stated,,,1970
1.2,0.0009161,5e-06,None kPa,N/A,19160,['C'],A,Low temperature calorimetry set up,not stated,,,1970
1.25,0.0009614,5.24e-06,None kPa,N/A,19160,['C'],A,Low temperature calorimetry set up,not stated,,,1970
1.3,0.0010076,5.49e-06,None kPa,N/A,19160,['C'],A,Low temperature calorimetry set up,not stated,,,1970
1.35,0.0010547,5.75e-06,None kPa,N/A,19160,['C'],A,Low temperature calorimetry set up,not stated,,,1970
1.4,0.0011028,6.01e-06,None kPa,N/A,19160,['C'],A,Low temperature calorimetry set up,not stated,,,1970
1.45,0.0011519,6.29e-06,None kPa,N/A,19160,['C'],A,Low temperature calorimetry set up,not stated,,,1970
1.5,0.001202,6.58e-06,None kPa,N/A,19160,['C'],A,Low temperature calorimetry set up,not stated,,,1970
1.55,0.0012531,6.88e-06,None kPa,N/A,19160,['C'],A,Low temperature calorimetry set up,not stated,,,1970
1.6,0.0013053,7.19e-06,None kPa,N/A,19160,['C'],A,Low temperature calorimetry set up,not stated,,,1970
1.65,0.0013586,7.51e-06,None kPa,N/A,19160,['C'],A,Low temperature calorimetry set up,not stated,,,1970
1.7,0.0014131,7.85e-06,None kPa,N/A,19160,['C'],A,Low temperature calorimetry set up,not stated,,,1970
1.75,0.0014688,8.21e-06,None kPa,N/A,19160,['C'],A,Low temperature calorimetry set up,not stated,,,1970
1.8,0.0015257,8.58e-06,None kPa,N/A,19160,['C'],A,Low temperature calorimetry set up,not stated,,,1970
1.85,0.0015839,8.97e-06,None kPa,N/A,19160,['C'],A,Low temperature calorimetry set up,not stated,,,1970
1.9,0.0016434,9.37e-06,None kPa,N/A,19160,['C'],A,Low temperature calorimetry set up,not stated,,,1970
1.95,0.0017042,9.8e-06,None kPa,N/A,19160,['C'],A,Low temperature calorimetry set up,not stated,,,1970
2.0,0.0017664,1.02e-05,None kPa,N/A,19160,['C'],A,Low temperature calorimetry set up,not stated,,,1970
2.05,0.00183,1.07e-05,None kPa,N/A,19160,['C'],A,Low temperature calorimetry set up,not stated,,,1970
2.1,0.001895,1.12e-05,None kPa,N/A,19160,['C'],A,Low temperature calorimetry set up,not stated,,,1970
2.15,0.0019615,1.17e-05,None kPa,N/A,19160,['C'],A,Low temperature calorimetry set up,not stated,,,1970
2.2,0.0020295,1.22e-05,None kPa,N/A,19160,['C'],A,Low temperature calorimetry set up,not stated,,,1970
2.25,0.0020991,1.28e-05,None kPa,N/A,19160,['C'],A,Low temperature calorimetry set up,not stated,,,1970
2.3,0.0021702,1.34e-05,None kPa,N/A,19160,['C'],A,Low temperature calorimetry set up,not stated,,,1970
1.361,0.0010643,1.0643e-05,None kPa,N/A,19375,['C'],A,Vacuum adiabatic calorimetry,origin: commercial source,,,1970
1.37,0.0010713,1.0713e-05,None kPa,N/A,19375,['C'],A,Vacuum adiabatic calorimetry,origin: commercial source,,,1970
1.389,0.00109,1.09e-05,None kPa,N/A,19375,['C'],A,Vacuum adiabatic calorimetry,origin: commercial source,,,1970
1.421,0.0011245,1.1245e-05,None kPa,N/A,19375,['C'],A,Vacuum adiabatic calorimetry,origin: commercial source,,,1970
1.438,0.0011455,1.1455e-05,None kPa,N/A,19375,['C'],A,Vacuum adiabatic calorimetry,origin: commercial source,,,1970
1.475,0.0011742,1.1742e-05,None kPa,N/A,19375,['C'],A,Vacuum adiabatic calorimetry,origin: commercial source,,,1970
1.496,0.0011951,1.1951e-05,None kPa,N/A,19375,['C'],A,Vacuum adiabatic calorimetry,origin: commercial source,,,1970
1.533,0.0012295,1.2295e-05,None kPa,N/A,19375,['C'],A,Vacuum adiabatic calorimetry,origin: commercial source,,,1970
