Repository: amr8004/PureElementPRL

# Pure Element Thermodynamic modeling with 3rd generation CALPHAD models for multiple elements

## Description
Jupyter notebook for modeling pure elements with selected models via python tools pycalphad and ESPEI

## Running Tutorial
Creating a codespace should immediately open the desired notebook. Just change the element as desired (non-case sensitive) and set what SGTE structure (FCC_A1, BCC_A2, etc.) you would like to compare against.

## Further Resources

## Citation

File: CpCSV/Nb_CP_data.csv (part 13 of 13)
Temperature: K,Heat capacity at constant pressure Cp: J/K/mol,Uncertainty,Pressure,Ref Temp,Data Set ID,State,Representation,Method,Description,Purity,Purity Units,Year
1700.0,31.25,0.9375,None kPa,N/A,24795,['C'],A,Resistive pulse heating - millisecond,"origin: commercial source,99.9 % (total),stated by supplier,tube",99.9,Not Specified %,1985
1800.0,31.94,0.9582,None kPa,N/A,24795,['C'],A,Resistive pulse heating - millisecond,"origin: commercial source,99.9 % (total),stated by supplier,tube",99.9,Not Specified %,1985
1900.0,32.71,0.9813,None kPa,N/A,24795,['C'],A,Resistive pulse heating - millisecond,"origin: commercial source,99.9 % (total),stated by supplier,tube",99.9,Not Specified %,1985
2000.0,33.57,1.0071,None kPa,N/A,24795,['C'],A,Resistive pulse heating - millisecond,"origin: commercial source,99.9 % (total),stated by supplier,tube",99.9,Not Specified %,1985
2100.0,34.53,1.0359,None kPa,N/A,24795,['C'],A,Resistive pulse heating - millisecond,"origin: commercial source,99.9 % (total),stated by supplier,tube",99.9,Not Specified %,1985
2200.0,35.61,1.0683,None kPa,N/A,24795,['C'],A,Resistive pulse heating - millisecond,"origin: commercial source,99.9 % (total),stated by supplier,tube",99.9,Not Specified %,1985
2300.0,36.83,1.1049,None kPa,N/A,24795,['C'],A,Resistive pulse heating - millisecond,"origin: commercial source,99.9 % (total),stated by supplier,tube",99.9,Not Specified %,1985
2400.0,38.19,1.1457,None kPa,N/A,24795,['C'],A,Resistive pulse heating - millisecond,"origin: commercial source,99.9 % (total),stated by supplier,tube",99.9,Not Specified %,1985
2500.0,39.7,1.191,None kPa,N/A,24795,['C'],A,Resistive pulse heating - millisecond,"origin: commercial source,99.9 % (total),stated by supplier,tube",99.9,Not Specified %,1985
1100.0,28.396,1.13584,None kPa,N/A,27229,['C'],A,Resistive pulse heating - millisecond,"origin: commercial source,99.9 weight % (total),stated by supplier,foil",99.9,Weight %,1999
1200.0,29.012,1.16048,None kPa,N/A,27229,['C'],A,Resistive pulse heating - millisecond,"origin: commercial source,99.9 weight % (total),stated by supplier,foil",99.9,Weight %,1999
1300.0,29.534,1.18136,None kPa,N/A,27229,['C'],A,Resistive pulse heating - millisecond,"origin: commercial source,99.9 weight % (total),stated by supplier,foil",99.9,Weight %,1999
1400.0,30.003,1.20012,None kPa,N/A,27229,['C'],A,Resistive pulse heating - millisecond,"origin: commercial source,99.9 weight % (total),stated by supplier,foil",99.9,Weight %,1999
1500.0,30.459,1.21836,None kPa,N/A,27229,['C'],A,Resistive pulse heating - millisecond,"origin: commercial source,99.9 weight % (total),stated by supplier,foil",99.9,Weight %,1999
1600.0,30.935,1.2374,None kPa,N/A,27229,['C'],A,Resistive pulse heating - millisecond,"origin: commercial source,99.9 weight % (total),stated by supplier,foil",99.9,Weight %,1999
1700.0,31.463,1.25852,None kPa,N/A,27229,['C'],A,Resistive pulse heating - millisecond,"origin: commercial source,99.9 weight % (total),stated by supplier,foil",99.9,Weight %,1999
1800.0,32.067,1.28268,None kPa,N/A,27229,['C'],A,Resistive pulse heating - millisecond,"origin: commercial source,99.9 weight % (total),stated by supplier,foil",99.9,Weight %,1999
1900.0,32.771,1.31084,None kPa,N/A,27229,['C'],A,Resistive pulse heating - millisecond,"origin: commercial source,99.9 weight % (total),stated by supplier,foil",99.9,Weight %,1999
2000.0,33.594,1.34376,None kPa,N/A,27229,['C'],A,Resistive pulse heating - millisecond,"origin: commercial source,99.9 weight % (total),stated by supplier,foil",99.9,Weight %,1999
2100.0,34.548,1.38192,None kPa,N/A,27229,['C'],A,Resistive pulse heating - millisecond,"origin: commercial source,99.9 weight % (total),stated by supplier,foil",99.9,Weight %,1999
2200.0,35.645,1.4258,None kPa,N/A,27229,['C'],A,Resistive pulse heating - millisecond,"origin: commercial source,99.9 weight % (total),stated by supplier,foil",99.9,Weight %,1999
2300.0,36.892,1.47568,None kPa,N/A,27229,['C'],A,Resistive pulse heating - millisecond,"origin: commercial source,99.9 weight % (total),stated by supplier,foil",99.9,Weight %,1999
2400.0,38.29,1.5316,None kPa,N/A,27229,['C'],A,Resistive pulse heating - millisecond,"origin: commercial source,99.9 weight % (total),stated by supplier,foil",99.9,Weight %,1999
2500.0,39.839,1.59356,None kPa,N/A,27229,['C'],A,Resistive pulse heating - millisecond,"origin: commercial source,99.9 weight % (total),stated by supplier,foil",99.9,Weight %,1999
2600.0,41.532,1.66128,None kPa,N/A,27229,['C'],A,Resistive pulse heating - millisecond,"origin: commercial source,99.9 weight % (total),stated by supplier,foil",99.9,Weight %,1999
2700.0,43.362,1.73448,None kPa,N/A,27229,['C'],A,Resistive pulse heating - millisecond,"origin: commercial source,99.9 weight % (total),stated by supplier,foil",99.9,Weight %,1999
1600.0,30.0,2.4,101.325 kPa,N/A,27703,['C'],A,Resistive pulse heating,"origin: commercial source,99.9 weight % (total),stated by supplier,wire",99.9,Weight %,2002
1650.0,30.25,2.29,None kPa,N/A,27703,['C'],A,Resistive pulse heating,"origin: commercial source,99.9 weight % (total),stated by supplier,wire",99.9,Weight %,2002
1700.0,30.55,2.19,None kPa,N/A,27703,['C'],A,Resistive pulse heating,"origin: commercial source,99.9 weight % (total),stated by supplier,wire",99.9,Weight %,2002
1750.0,30.88,2.08,None kPa,N/A,27703,['C'],A,Resistive pulse heating,"origin: commercial source,99.9 weight % (total),stated by supplier,wire",99.9,Weight %,2002
1800.0,31.25,1.98,None kPa,N/A,27703,['C'],A,Resistive pulse heating,"origin: commercial source,99.9 weight % (total),stated by supplier,wire",99.9,Weight %,2002
1850.0,31.66,1.87,None kPa,N/A,27703,['C'],A,Resistive pulse heating,"origin: commercial source,99.9 weight % (total),stated by supplier,wire",99.9,Weight %,2002
1900.0,32.11,1.77,None kPa,N/A,27703,['C'],A,Resistive pulse heating,"origin: commercial source,99.9 weight % (total),stated by supplier,wire",99.9,Weight %,2002
1950.0,32.6,1.66,None kPa,N/A,27703,['C'],A,Resistive pulse heating,"origin: commercial source,99.9 weight % (total),stated by supplier,wire",99.9,Weight %,2002
2000.0,33.13,1.55,None kPa,N/A,27703,['C'],A,Resistive pulse heating,"origin: commercial source,99.9 weight % (total),stated by supplier,wire",99.9,Weight %,2002
2050.0,33.69,1.43,None kPa,N/A,27703,['C'],A,Resistive pulse heating,"origin: commercial source,99.9 weight % (total),stated by supplier,wire",99.9,Weight %,2002
2100.0,34.3,1.31,None kPa,N/A,27703,['C'],A,Resistive pulse heating,"origin: commercial source,99.9 weight % (total),stated by supplier,wire",99.9,Weight %,2002
2150.0,34.94,1.19,None kPa,N/A,27703,['C'],A,Resistive pulse heating,"origin: commercial source,99.9 weight % (total),stated by supplier,wire",99.9,Weight %,2002
2200.0,35.63,1.07,None kPa,N/A,27703,['C'],A,Resistive pulse heating,"origin: commercial source,99.9 weight % (total),stated by supplier,wire",99.9,Weight %,2002
2250.0,36.35,1.49,None kPa,N/A,27703,['C'],A,Resistive pulse heating,"origin: commercial source,99.9 weight % (total),stated by supplier,wire",99.9,Weight %,2002
2300.0,37.11,1.93,None kPa,N/A,27703,['C'],A,Resistive pulse heating,"origin: commercial source,99.9 weight % (total),stated by supplier,wire",99.9,Weight %,2002
2350.0,37.91,2.39,None kPa,N/A,27703,['C'],A,Resistive pulse heating,"origin: commercial source,99.9 weight % (total),stated by supplier,wire",99.9,Weight %,2002
2400.0,38.75,2.87,None kPa,N/A,27703,['C'],A,Resistive pulse heating,"origin: commercial source,99.9 weight % (total),stated by supplier,wire",99.9,Weight %,2002
2450.0,39.63,3.37,None kPa,N/A,27703,['C'],A,Resistive pulse heating,"origin: commercial source,99.9 weight % (total),stated by supplier,wire",99.9,Weight %,2002
2500.0,40.55,3.89,None kPa,N/A,27703,['C'],A,Resistive pulse heating,"origin: commercial source,99.9 weight % (total),stated by supplier,wire",99.9,Weight %,2002
2550.0,41.5,4.44,None kPa,N/A,27703,['C'],A,Resistive pulse heating,"origin: commercial source,99.9 weight % (total),stated by supplier,wire",99.9,Weight %,2002
2600.0,42.5,5.02,None kPa,N/A,27703,['C'],A,Resistive pulse heating,"origin: commercial source,99.9 weight % (total),stated by supplier,wire",99.9,Weight %,2002
2650.0,43.53,5.62,None kPa,N/A,27703,['C'],A,Resistive pulse heating,"origin: commercial source,99.9 weight % (total),stated by supplier,wire",99.9,Weight %,2002
2700.0,44.61,6.25,None kPa,N/A,27703,['C'],A,Resistive pulse heating,"origin: commercial source,99.9 weight % (total),stated by supplier,wire",99.9,Weight %,2002
146.9,21.433,0.5,None kPa,N/A,33460,['C'],A,Relaxation calorimetry,"origin: synthesized by author,99.98 weight % (total),estimation",99.98,Weight %,2011
149.1,21.56,0.5,None kPa,N/A,33460,['C'],A,Relaxation calorimetry,"origin: synthesized by author,99.98 weight % (total),estimation",99.98,Weight %,2011
151.2,21.646,0.5,None kPa,N/A,33460,['C'],A,Relaxation calorimetry,"origin: synthesized by author,99.98 weight % (total),estimation",99.98,Weight %,2011
153.0,21.811,0.5,None kPa,N/A,33460,['C'],A,Relaxation calorimetry,"origin: synthesized by author,99.98 weight % (total),estimation",99.98,Weight %,2011
154.9,21.852,0.5,None kPa,N/A,33460,['C'],A,Relaxation calorimetry,"origin: synthesized by author,99.98 weight % (total),estimation",99.98,Weight %,2011
157.0,21.946,0.5,None kPa,N/A,33460,['C'],A,Relaxation calorimetry,"origin: synthesized by author,99.98 weight % (total),estimation",99.98,Weight %,2011
159.1,22.069,0.5,None kPa,N/A,33460,['C'],A,Relaxation calorimetry,"origin: synthesized by author,99.98 weight % (total),estimation",99.98,Weight %,2011
161.0,22.167,0.5,None kPa,N/A,33460,['C'],A,Relaxation calorimetry,"origin: synthesized by author,99.98 weight % (total),estimation",99.98,Weight %,2011
163.2,22.208,0.5,None kPa,N/A,33460,['C'],A,Relaxation calorimetry,"origin: synthesized by author,99.98 weight % (total),estimation",99.98,Weight %,2011
165.2,22.357,0.5,None kPa,N/A,33460,['C'],A,Relaxation calorimetry,"origin: synthesized by author,99.98 weight % (total),estimation",99.98,Weight %,2011
167.2,22.406,0.5,None kPa,N/A,33460,['C'],A,Relaxation calorimetry,"origin: synthesized by author,99.98 weight % (total),estimation",99.98,Weight %,2011
168.9,22.526,0.5,None kPa,N/A,33460,['C'],A,Relaxation calorimetry,"origin: synthesized by author,99.98 weight % (total),estimation",99.98,Weight %,2011
170.8,22.627,0.5,None kPa,N/A,33460,['C'],A,Relaxation calorimetry,"origin: synthesized by author,99.98 weight % (total),estimation",99.98,Weight %,2011
173.1,22.709,0.5,None kPa,N/A,33460,['C'],A,Relaxation calorimetry,"origin: synthesized by author,99.98 weight % (total),estimation",99.98,Weight %,2011
175.0,22.866,0.5,None kPa,N/A,33460,['C'],A,Relaxation calorimetry,"origin: synthesized by author,99.98 weight % (total),estimation",99.98,Weight %,2011
176.7,22.945,0.5,None kPa,N/A,33460,['C'],A,Relaxation calorimetry,"origin: synthesized by author,99.98 weight % (total),estimation",99.98,Weight %,2011
178.9,22.986,0.5,None kPa,N/A,33460,['C'],A,Relaxation calorimetry,"origin: synthesized by author,99.98 weight % (total),estimation",99.98,Weight %,2011
181.0,23.113,0.5,None kPa,N/A,33460,['C'],A,Relaxation calorimetry,"origin: synthesized by author,99.98 weight % (total),estimation",99.98,Weight %,2011
183.0,23.169,0.5,None kPa,N/A,33460,['C'],A,Relaxation calorimetry,"origin: synthesized by author,99.98 weight % (total),estimation",99.98,Weight %,2011
185.1,23.241,0.5,None kPa,N/A,33460,['C'],A,Relaxation calorimetry,"origin: synthesized by author,99.98 weight % (total),estimation",99.98,Weight %,2011
187.2,23.405,0.5,None kPa,N/A,33460,['C'],A,Relaxation calorimetry,"origin: synthesized by author,99.98 weight % (total),estimation",99.98,Weight %,2011
189.2,23.559,0.5,None kPa,N/A,33460,['C'],A,Relaxation calorimetry,"origin: synthesized by author,99.98 weight % (total),estimation",99.98,Weight %,2011
190.9,23.529,0.5,None kPa,N/A,33460,['C'],A,Relaxation calorimetry,"origin: synthesized by author,99.98 weight % (total),estimation",99.98,Weight %,2011
193.0,23.626,0.5,None kPa,N/A,33460,['C'],A,Relaxation calorimetry,"origin: synthesized by author,99.98 weight % (total),estimation",99.98,Weight %,2011
195.2,23.735,0.5,None kPa,N/A,33460,['C'],A,Relaxation calorimetry,"origin: synthesized by author,99.98 weight % (total),estimation",99.98,Weight %,2011
197.4,23.783,0.5,None kPa,N/A,33460,['C'],A,Relaxation calorimetry,"origin: synthesized by author,99.98 weight % (total),estimation",99.98,Weight %,2011
199.2,23.91,0.5,None kPa,N/A,33460,['C'],A,Relaxation calorimetry,"origin: synthesized by author,99.98 weight % (total),estimation",99.98,Weight %,2011
201.3,24.068,0.5,None kPa,N/A,33460,['C'],A,Relaxation calorimetry,"origin: synthesized by author,99.98 weight % (total),estimation",99.98,Weight %,2011
203.3,24.397,0.5,None kPa,N/A,33460,['C'],A,Relaxation calorimetry,"origin: synthesized by author,99.98 weight % (total),estimation",99.98,Weight %,2011
205.2,24.648,0.5,None kPa,N/A,33460,['C'],A,Relaxation calorimetry,"origin: synthesized by author,99.98 weight % (total),estimation",99.98,Weight %,2011
207.3,24.76,0.5,None kPa,N/A,33460,['C'],A,Relaxation calorimetry,"origin: synthesized by author,99.98 weight % (total),estimation",99.98,Weight %,2011
209.2,24.326,0.5,None kPa,N/A,33460,['C'],A,Relaxation calorimetry,"origin: synthesized by author,99.98 weight % (total),estimation",99.98,Weight %,2011
211.1,24.12,0.5,None kPa,N/A,33460,['C'],A,Relaxation calorimetry,"origin: synthesized by author,99.98 weight % (total),estimation",99.98,Weight %,2011
213.2,24.135,0.5,None kPa,N/A,33460,['C'],A,Relaxation calorimetry,"origin: synthesized by author,99.98 weight % (total),estimation",99.98,Weight %,2011
214.9,24.113,0.5,None kPa,N/A,33460,['C'],A,Relaxation calorimetry,"origin: synthesized by author,99.98 weight % (total),estimation",99.98,Weight %,2011
217.2,24.199,0.5,None kPa,N/A,33460,['C'],A,Relaxation calorimetry,"origin: synthesized by author,99.98 weight % (total),estimation",99.98,Weight %,2011
219.4,24.154,0.5,None kPa,N/A,33460,['C'],A,Relaxation calorimetry,"origin: synthesized by author,99.98 weight % (total),estimation",99.98,Weight %,2011
221.1,24.146,0.5,None kPa,N/A,33460,['C'],A,Relaxation calorimetry,"origin: synthesized by author,99.98 weight % (total),estimation",99.98,Weight %,2011
223.1,24.244,0.5,None kPa,N/A,33460,['C'],A,Relaxation calorimetry,"origin: synthesized by author,99.98 weight % (total),estimation",99.98,Weight %,2011
225.1,24.199,0.5,None kPa,N/A,33460,['C'],A,Relaxation calorimetry,"origin: synthesized by author,99.98 weight % (total),estimation",99.98,Weight %,2011
227.0,24.285,0.5,None kPa,N/A,33460,['C'],A,Relaxation calorimetry,"origin: synthesized by author,99.98 weight % (total),estimation",99.98,Weight %,2011
229.2,24.236,0.5,None kPa,N/A,33460,['C'],A,Relaxation calorimetry,"origin: synthesized by author,99.98 weight % (total),estimation",99.98,Weight %,2011
231.2,24.367,0.5,None kPa,N/A,33460,['C'],A,Relaxation calorimetry,"origin: synthesized by author,99.98 weight % (total),estimation",99.98,Weight %,2011
233.6,24.356,0.5,None kPa,N/A,33460,['C'],A,Relaxation calorimetry,"origin: synthesized by author,99.98 weight % (total),estimation",99.98,Weight %,2011
235.4,24.412,0.5,None kPa,N/A,33460,['C'],A,Relaxation calorimetry,"origin: synthesized by author,99.98 weight % (total),estimation",99.98,Weight %,2011
237.7,24.408,0.5,None kPa,N/A,33460,['C'],A,Relaxation calorimetry,"origin: synthesized by author,99.98 weight % (total),estimation",99.98,Weight %,2011
239.8,24.453,0.5,None kPa,N/A,33460,['C'],A,Relaxation calorimetry,"origin: synthesized by author,99.98 weight % (total),estimation",99.98,Weight %,2011
241.6,24.565,0.5,None kPa,N/A,33460,['C'],A,Relaxation calorimetry,"origin: synthesized by author,99.98 weight % (total),estimation",99.98,Weight %,2011
243.6,24.528,0.5,None kPa,N/A,33460,['C'],A,Relaxation calorimetry,"origin: synthesized by author,99.98 weight % (total),estimation",99.98,Weight %,2011
245.6,24.592,0.5,None kPa,N/A,33460,['C'],A,Relaxation calorimetry,"origin: synthesized by author,99.98 weight % (total),estimation",99.98,Weight %,2011
247.8,24.704,0.5,None kPa,N/A,33460,['C'],A,Relaxation calorimetry,"origin: synthesized by author,99.98 weight % (total),estimation",99.98,Weight %,2011
249.6,24.592,0.5,None kPa,N/A,33460,['C'],A,Relaxation calorimetry,"origin: synthesized by author,99.98 weight % (total),estimation",99.98,Weight %,2011
251.9,24.655,0.5,None kPa,N/A,33460,['C'],A,Relaxation calorimetry,"origin: synthesized by author,99.98 weight % (total),estimation",99.98,Weight %,2011
253.8,24.659,0.5,None kPa,N/A,33460,['C'],A,Relaxation calorimetry,"origin: synthesized by author,99.98 weight % (total),estimation",99.98,Weight %,2011
255.7,24.689,0.5,None kPa,N/A,33460,['C'],A,Relaxation calorimetry,"origin: synthesized by author,99.98 weight % (total),estimation",99.98,Weight %,2011
257.4,24.73,0.5,None kPa,N/A,33460,['C'],A,Relaxation calorimetry,"origin: synthesized by author,99.98 weight % (total),estimation",99.98,Weight %,2011
259.4,24.745,0.5,None kPa,N/A,33460,['C'],A,Relaxation calorimetry,"origin: synthesized by author,99.98 weight % (total),estimation",99.98,Weight %,2011
261.5,24.79,0.5,None kPa,N/A,33460,['C'],A,Relaxation calorimetry,"origin: synthesized by author,99.98 weight % (total),estimation",99.98,Weight %,2011
263.5,24.805,0.5,None kPa,N/A,33460,['C'],A,Relaxation calorimetry,"origin: synthesized by author,99.98 weight % (total),estimation",99.98,Weight %,2011
265.7,24.842,0.5,None kPa,N/A,33460,['C'],A,Relaxation calorimetry,"origin: synthesized by author,99.98 weight % (total),estimation",99.98,Weight %,2011
267.6,24.827,0.5,None kPa,N/A,33460,['C'],A,Relaxation calorimetry,"origin: synthesized by author,99.98 weight % (total),estimation",99.98,Weight %,2011
269.7,24.868,0.5,None kPa,N/A,33460,['C'],A,Relaxation calorimetry,"origin: synthesized by author,99.98 weight % (total),estimation",99.98,Weight %,2011
271.5,24.782,0.5,None kPa,N/A,33460,['C'],A,Relaxation calorimetry,"origin: synthesized by author,99.98 weight % (total),estimation",99.98,Weight %,2011
273.7,24.831,0.5,None kPa,N/A,33460,['C'],A,Relaxation calorimetry,"origin: synthesized by author,99.98 weight % (total),estimation",99.98,Weight %,2011
275.5,24.805,0.5,None kPa,N/A,33460,['C'],A,Relaxation calorimetry,"origin: synthesized by author,99.98 weight % (total),estimation",99.98,Weight %,2011
278.0,24.865,0.5,None kPa,N/A,33460,['C'],A,Relaxation calorimetry,"origin: synthesized by author,99.98 weight % (total),estimation",99.98,Weight %,2011
279.7,24.913,0.5,None kPa,N/A,33460,['C'],A,Relaxation calorimetry,"origin: synthesized by author,99.98 weight % (total),estimation",99.98,Weight %,2011
281.5,24.887,0.5,None kPa,N/A,33460,['C'],A,Relaxation calorimetry,"origin: synthesized by author,99.98 weight % (total),estimation",99.98,Weight %,2011
283.9,24.925,0.5,None kPa,N/A,33460,['C'],A,Relaxation calorimetry,"origin: synthesized by author,99.98 weight % (total),estimation",99.98,Weight %,2011
285.9,24.913,0.5,None kPa,N/A,33460,['C'],A,Relaxation calorimetry,"origin: synthesized by author,99.98 weight % (total),estimation",99.98,Weight %,2011
287.8,24.898,0.5,None kPa,N/A,33460,['C'],A,Relaxation calorimetry,"origin: synthesized by author,99.98 weight % (total),estimation",99.98,Weight %,2011
289.5,24.861,0.5,None kPa,N/A,33460,['C'],A,Relaxation calorimetry,"origin: synthesized by author,99.98 weight % (total),estimation",99.98,Weight %,2011
291.9,24.955,0.5,None kPa,N/A,33460,['C'],A,Relaxation calorimetry,"origin: synthesized by author,99.98 weight % (total),estimation",99.98,Weight %,2011
293.9,24.951,0.5,None kPa,N/A,33460,['C'],A,Relaxation calorimetry,"origin: synthesized by author,99.98 weight % (total),estimation",99.98,Weight %,2011
295.6,24.925,0.5,None kPa,N/A,33460,['C'],A,Relaxation calorimetry,"origin: synthesized by author,99.98 weight % (total),estimation",99.98,Weight %,2011
297.8,24.898,0.5,None kPa,N/A,33460,['C'],A,Relaxation calorimetry,"origin: synthesized by author,99.98 weight % (total),estimation",99.98,Weight %,2011
299.7,24.91,0.5,None kPa,N/A,33460,['C'],A,Relaxation calorimetry,"origin: synthesized by author,99.98 weight % (total),estimation",99.98,Weight %,2011
301.7,24.97,0.5,None kPa,N/A,33460,['C'],A,Relaxation calorimetry,"origin: synthesized by author,99.98 weight % (total),estimation",99.98,Weight %,2011
303.6,24.928,0.5,None kPa,N/A,33460,['C'],A,Relaxation calorimetry,"origin: synthesized by author,99.98 weight % (total),estimation",99.98,Weight %,2011
305.6,24.981,0.5,None kPa,N/A,33460,['C'],A,Relaxation calorimetry,"origin: synthesized by author,99.98 weight % (total),estimation",99.98,Weight %,2011
307.7,24.955,0.5,None kPa,N/A,33460,['C'],A,Relaxation calorimetry,"origin: synthesized by author,99.98 weight % (total),estimation",99.98,Weight %,2011
309.7,24.97,0.5,None kPa,N/A,33460,['C'],A,Relaxation calorimetry,"origin: synthesized by author,99.98 weight % (total),estimation",99.98,Weight %,2011
311.8,24.902,0.5,None kPa,N/A,33460,['C'],A,Relaxation calorimetry,"origin: synthesized by author,99.98 weight % (total),estimation",99.98,Weight %,2011
1.35,0.000226,4.52e-06,None kPa,N/A,33481,['C'],A,Not Stated,"not stated,99.9 % (total),",99.9,Not Specified %,1984
1.85,0.001157,2.314e-05,None kPa,N/A,33481,['C'],A,Not Stated,"not stated,99.9 % (total),",99.9,Not Specified %,1984
2.26,0.002424,4.848e-05,None kPa,N/A,33481,['C'],A,Not Stated,"not stated,99.9 % (total),",99.9,Not Specified %,1984
2.59,0.004265,8.53e-05,None kPa,N/A,33481,['C'],A,Not Stated,"not stated,99.9 % (total),",99.9,Not Specified %,1984
2.75,0.005893,0.00011786,None kPa,N/A,33481,['C'],A,Not Stated,"not stated,99.9 % (total),",99.9,Not Specified %,1984
2.97,0.007842,0.00015684,None kPa,N/A,33481,['C'],A,Not Stated,"not stated,99.9 % (total),",99.9,Not Specified %,1984
3.19,0.010618,0.00021236,None kPa,N/A,33481,['C'],A,Not Stated,"not stated,99.9 % (total),",99.9,Not Specified %,1984
3.31,0.01196,0.0002392,None kPa,N/A,33481,['C'],A,Not Stated,"not stated,99.9 % (total),",99.9,Not Specified %,1984
3.49,0.0151,0.000302,None kPa,N/A,33481,['C'],A,Not Stated,"not stated,99.9 % (total),",99.9,Not Specified %,1984
3.85,0.022071,0.00044142,None kPa,N/A,33481,['C'],A,Not Stated,"not stated,99.9 % (total),",99.9,Not Specified %,1984
4.45,0.035854,0.00071708,None kPa,N/A,33481,['C'],A,Not Stated,"not stated,99.9 % (total),",99.9,Not Specified %,1984
4.72,0.043559,0.00087118,None kPa,N/A,33481,['C'],A,Not Stated,"not stated,99.9 % (total),",99.9,Not Specified %,1984
5.08,0.054434,0.00108868,None kPa,N/A,33481,['C'],A,Not Stated,"not stated,99.9 % (total),",99.9,Not Specified %,1984
5.42,0.066541,0.00133082,None kPa,N/A,33481,['C'],A,Not Stated,"not stated,99.9 % (total),",99.9,Not Specified %,1984
5.81,0.082778,0.00165556,None kPa,N/A,33481,['C'],A,Not Stated,"not stated,99.9 % (total),",99.9,Not Specified %,1984
6.25,0.105492,0.00210984,None kPa,N/A,33481,['C'],A,Not Stated,"not stated,99.9 % (total),",99.9,Not Specified %,1984
6.99,0.140506,0.00281012,None kPa,N/A,33481,['C'],A,Not Stated,"not stated,99.9 % (total),",99.9,Not Specified %,1984
7.03,0.144666,0.00289332,None kPa,N/A,33481,['C'],A,Not Stated,"not stated,99.9 % (total),",99.9,Not Specified %,1984
7.69,0.186001,0.00372002,None kPa,N/A,33481,['C'],A,Not Stated,"not stated,99.9 % (total),",99.9,Not Specified %,1984
8.04,0.210214,0.00420428,None kPa,N/A,33481,['C'],A,Not Stated,"not stated,99.9 % (total),",99.9,Not Specified %,1984
8.47,0.243833,0.00487666,None kPa,N/A,33481,['C'],A,Not Stated,"not stated,99.9 % (total),",99.9,Not Specified %,1984
9.14,0.274112,0.00548224,None kPa,N/A,33481,['C'],A,Not Stated,"not stated,99.9 % (total),",99.9,Not Specified %,1984
9.31,0.228223,0.00456446,None kPa,N/A,33481,['C'],A,Not Stated,"not stated,99.9 % (total),",99.9,Not Specified %,1984
9.56,0.184955,0.0036991,None kPa,N/A,33481,['C'],A,Not Stated,"not stated,99.9 % (total),",99.9,Not Specified %,1984
9.8,0.193938,0.00387876,None kPa,N/A,33481,['C'],A,Not Stated,"not stated,99.9 % (total),",99.9,Not Specified %,1984
10.24,0.215856,0.00431712,None kPa,N/A,33481,['C'],A,Not Stated,"not stated,99.9 % (total),",99.9,Not Specified %,1984
10.87,0.245149,0.00490298,None kPa,N/A,33481,['C'],A,Not Stated,"not stated,99.9 % (total),",99.9,Not Specified %,1984
11.29,0.267362,0.00534724,None kPa,N/A,33481,['C'],A,Not Stated,"not stated,99.9 % (total),",99.9,Not Specified %,1984
11.72,0.290347,0.00580694,None kPa,N/A,33481,['C'],A,Not Stated,"not stated,99.9 % (total),",99.9,Not Specified %,1984
12.4,0.3296,0.006592,None kPa,N/A,33481,['C'],A,Not Stated,"not stated,99.9 % (total),",99.9,Not Specified %,1984
1705.0,30.7,0.6,None kPa,N/A,34417,['C'],A,Electromangetic levitation modulating calorimetry,not stated,,,1993
1705.0,30.8,0.6,None kPa,N/A,34417,['C'],A,Electromangetic levitation modulating calorimetry,not stated,,,1993
1840.0,31.8,0.6,None kPa,N/A,34417,['C'],A,Electromangetic levitation modulating calorimetry,not stated,,,1993
1840.0,32.0,0.6,None kPa,N/A,34417,['C'],A,Electromangetic levitation modulating calorimetry,not stated,,,1993
0.193,8.56e-07,1.712e-08,None kPa,N/A,34748,['C'],A,N/A,not stated,,,1973
0.248,1.85e-06,3.7e-08,None kPa,N/A,34748,['C'],A,N/A,not stated,,,1973
0.299,3.2e-06,6.4e-08,None kPa,N/A,34748,['C'],A,N/A,not stated,,,1973
0.335,4.5e-06,9e-08,None kPa,N/A,34748,['C'],A,N/A,not stated,,,1973
0.372,6.13e-06,1.226e-07,None kPa,N/A,34748,['C'],A,N/A,not stated,,,1973
0.495,1.44e-05,2.88e-07,None kPa,N/A,34748,['C'],A,N/A,not stated,,,1973
0.607,2.49e-05,4.98e-07,None kPa,N/A,34748,['C'],A,N/A,not stated,,,1973
0.779,4.99e-05,9.98e-07,None kPa,N/A,34748,['C'],A,N/A,not stated,,,1973
0.939,8.51e-05,1.702e-06,None kPa,N/A,34748,['C'],A,N/A,not stated,,,1973
1.057,0.00012,2.4e-06,None kPa,N/A,34748,['C'],A,N/A,not stated,,,1973
0.233,5.3095e-06,1.0619e-08,None kPa,N/A,35539,['C'],A,N/A,"origin: commercial source,99.98 weight %",99.98,Weight %,1974
0.283,1.2073e-05,2.4146e-08,None kPa,N/A,35539,['C'],A,N/A,"origin: commercial source,99.98 weight %",99.98,Weight %,1974
0.359,2.8206e-05,5.6412e-08,None kPa,N/A,35539,['C'],A,N/A,"origin: commercial source,99.98 weight %",99.98,Weight %,1974
0.417,4.5543e-05,9.1086e-08,None kPa,N/A,35539,['C'],A,N/A,"origin: commercial source,99.98 weight %",99.98,Weight %,1974
0.476,6.6208e-05,1.32416e-07,None kPa,N/A,35539,['C'],A,N/A,"origin: commercial source,99.98 weight %",99.98,Weight %,1974
0.48,6.7831e-05,1.35662e-07,None kPa,N/A,35539,['C'],A,N/A,"origin: commercial source,99.98 weight %",99.98,Weight %,1974
0.542,8.9548e-05,1.79096e-07,None kPa,N/A,35539,['C'],A,N/A,"origin: commercial source,99.98 weight %",99.98,Weight %,1974
0.602,0.00011257,2.2514e-07,None kPa,N/A,35539,['C'],A,N/A,"origin: commercial source,99.98 weight %",99.98,Weight %,1974
0.675,0.00013921,2.7842e-07,None kPa,N/A,35539,['C'],A,N/A,"origin: commercial source,99.98 weight %",99.98,Weight %,1974
0.773,0.00017326,3.4652e-07,None kPa,N/A,35539,['C'],A,N/A,"origin: commercial source,99.98 weight %",99.98,Weight %,1974
0.874,0.00020574,4.1148e-07,None kPa,N/A,35539,['C'],A,N/A,"origin: commercial source,99.98 weight %",99.98,Weight %,1974
0.961,0.00023783,4.7566e-07,None kPa,N/A,35539,['C'],A,N/A,"origin: commercial source,99.98 weight %",99.98,Weight %,1974
1.054,0.00027458,5.4916e-07,None kPa,N/A,35539,['C'],A,N/A,"origin: commercial source,99.98 weight %",99.98,Weight %,1974
0.176,8.7487e-07,1.74974e-09,None kPa,N/A,35540,['C'],A,N/A,"origin: commercial source,99.98 weight %",99.98,Weight %,1974
0.236,1.8565e-06,3.713e-09,None kPa,N/A,35540,['C'],A,N/A,"origin: commercial source,99.98 weight %",99.98,Weight %,1974
0.288,3.3989e-06,6.7978e-09,None kPa,N/A,35540,['C'],A,N/A,"origin: commercial source,99.98 weight %",99.98,Weight %,1974
0.328,4.7272e-06,9.4544e-09,None kPa,N/A,35540,['C'],A,N/A,"origin: commercial source,99.98 weight %",99.98,Weight %,1974
0.365,6.271e-06,1.2542e-08,None kPa,N/A,35540,['C'],A,N/A,"origin: commercial source,99.98 weight %",99.98,Weight %,1974
0.49,1.4159e-05,2.8318e-08,None kPa,N/A,35540,['C'],A,N/A,"origin: commercial source,99.98 weight %",99.98,Weight %,1974
0.552,1.9649e-05,3.9298e-08,None kPa,N/A,35540,['C'],A,N/A,"origin: commercial source,99.98 weight %",99.98,Weight %,1974
0.604,2.4961e-05,4.9922e-08,None kPa,N/A,35540,['C'],A,N/A,"origin: commercial source,99.98 weight %",99.98,Weight %,1974
0.698,3.7329e-05,7.4658e-08,None kPa,N/A,35540,['C'],A,N/A,"origin: commercial source,99.98 weight %",99.98,Weight %,1974
0.778,4.9145e-05,9.829e-08,None kPa,N/A,35540,['C'],A,N/A,"origin: commercial source,99.98 weight %",99.98,Weight %,1974
0.91,7.6871e-05,1.53742e-07,None kPa,N/A,35540,['C'],A,N/A,"origin: commercial source,99.98 weight %",99.98,Weight %,1974
0.939,8.4729e-05,1.69458e-07,None kPa,N/A,35540,['C'],A,N/A,"origin: commercial source,99.98 weight %",99.98,Weight %,1974
1.057,0.00011981,2.3962e-07,None kPa,N/A,35540,['C'],A,N/A,"origin: commercial source,99.98 weight %",99.98,Weight %,1974
1500.0,29.48,0.5896,None kPa,N/A,35981,['C'],A,Resistive pulse heating - millisecond,not stated,,,1973
1600.0,30.11,0.6022,None kPa,N/A,35981,['C'],A,Resistive pulse heating - millisecond,not stated,,,1973
1700.0,30.73,0.6146,None kPa,N/A,35981,['C'],A,Resistive pulse heating - millisecond,not stated,,,1973
1800.0,31.35,0.627,None kPa,N/A,35981,['C'],A,Resistive pulse heating - millisecond,not stated,,,1973
1900.0,32.02,0.6404,None kPa,N/A,35981,['C'],A,Resistive pulse heating - millisecond,not stated,,,1973
2000.0,32.75,0.655,None kPa,N/A,35981,['C'],A,Resistive pulse heating - millisecond,not stated,,,1973
2100.0,33.57,0.6714,None kPa,N/A,35981,['C'],A,Resistive pulse heating - millisecond,not stated,,,1973
2200.0,34.53,0.6906,None kPa,N/A,35981,['C'],A,Resistive pulse heating - millisecond,not stated,,,1973
2300.0,35.64,0.7128,None kPa,N/A,35981,['C'],A,Resistive pulse heating - millisecond,not stated,,,1973
2400.0,36.94,0.7388,None kPa,N/A,35981,['C'],A,Resistive pulse heating - millisecond,not stated,,,1973
2500.0,38.46,0.7692,None kPa,N/A,35981,['C'],A,Resistive pulse heating - millisecond,not stated,,,1973
2600.0,40.23,0.8046,None kPa,N/A,35981,['C'],A,Resistive pulse heating - millisecond,not stated,,,1973
2700.0,42.28,0.8456,None kPa,N/A,35981,['C'],A,Resistive pulse heating - millisecond,not stated,,,1973
