Repository: amr8004/PureElementPRL

# Pure Element Thermodynamic modeling with 3rd generation CALPHAD models for multiple elements

## Description
Jupyter notebook for modeling pure elements with selected models via python tools pycalphad and ESPEI

## Running Tutorial
Creating a codespace should immediately open the desired notebook. Just change the element as desired (non-case sensitive) and set what SGTE structure (FCC_A1, BCC_A2, etc.) you would like to compare against.

## Further Resources

## Citation

File: CpCSV/Cu_CP_data.csv (part 14 of 16)
Temperature: K,Heat capacity at constant pressure Cp: J/K/mol,Uncertainty,Pressure,Ref Temp,Data Set ID,State,Representation,Method,Description,Purity,Purity Units,Year
1.569,0.0012598,1.2598e-05,None kPa,N/A,19375,['C'],A,Vacuum adiabatic calorimetry,origin: commercial source,,,1970
1.594,0.0012952,1.2952e-05,None kPa,N/A,19375,['C'],A,Vacuum adiabatic calorimetry,origin: commercial source,,,1970
1.642,0.0013486,1.3486e-05,None kPa,N/A,19375,['C'],A,Vacuum adiabatic calorimetry,origin: commercial source,,,1970
1.655,0.0013617,1.3617e-05,None kPa,N/A,19375,['C'],A,Vacuum adiabatic calorimetry,origin: commercial source,,,1970
1.716,0.0014305,1.4305e-05,None kPa,N/A,19375,['C'],A,Vacuum adiabatic calorimetry,origin: commercial source,,,1970
1.718,0.0014346,1.4346e-05,None kPa,N/A,19375,['C'],A,Vacuum adiabatic calorimetry,origin: commercial source,,,1970
1.784,0.0015038,1.5038e-05,None kPa,N/A,19375,['C'],A,Vacuum adiabatic calorimetry,origin: commercial source,,,1970
1.803,0.001529,1.529e-05,None kPa,N/A,19375,['C'],A,Vacuum adiabatic calorimetry,origin: commercial source,,,1970
1.862,0.0015973,1.5973e-05,None kPa,N/A,19375,['C'],A,Vacuum adiabatic calorimetry,origin: commercial source,,,1970
1.948,0.0016998,1.6998e-05,None kPa,N/A,19375,['C'],A,Vacuum adiabatic calorimetry,origin: commercial source,,,1970
2.049,0.0018263,1.8263e-05,None kPa,N/A,19375,['C'],A,Vacuum adiabatic calorimetry,origin: commercial source,,,1970
2.151,0.0019584,1.9584e-05,None kPa,N/A,19375,['C'],A,Vacuum adiabatic calorimetry,origin: commercial source,,,1970
2.251,0.0021028,2.1028e-05,None kPa,N/A,19375,['C'],A,Vacuum adiabatic calorimetry,origin: commercial source,,,1970
2.345,0.0022345,2.2345e-05,None kPa,N/A,19375,['C'],A,Vacuum adiabatic calorimetry,origin: commercial source,,,1970
2.455,0.0023942,2.3942e-05,None kPa,N/A,19375,['C'],A,Vacuum adiabatic calorimetry,origin: commercial source,,,1970
2.588,0.002603,2.603e-05,None kPa,N/A,19375,['C'],A,Vacuum adiabatic calorimetry,origin: commercial source,,,1970
2.725,0.0028274,2.8274e-05,None kPa,N/A,19375,['C'],A,Vacuum adiabatic calorimetry,origin: commercial source,,,1970
2.857,0.00306,3.06e-05,None kPa,N/A,19375,['C'],A,Vacuum adiabatic calorimetry,origin: commercial source,,,1970
3.014,0.003357,3.357e-05,None kPa,N/A,19375,['C'],A,Vacuum adiabatic calorimetry,origin: commercial source,,,1970
3.178,0.0036922,3.6922e-05,None kPa,N/A,19375,['C'],A,Vacuum adiabatic calorimetry,origin: commercial source,,,1970
3.356,0.0040917,4.0917e-05,None kPa,N/A,19375,['C'],A,Vacuum adiabatic calorimetry,origin: commercial source,,,1970
3.561,0.0045767,4.5767e-05,None kPa,N/A,19375,['C'],A,Vacuum adiabatic calorimetry,origin: commercial source,,,1970
3.633,0.0047675,4.7675e-05,None kPa,N/A,19375,['C'],A,Vacuum adiabatic calorimetry,origin: commercial source,,,1970
3.758,0.0051025,5.1025e-05,None kPa,N/A,19375,['C'],A,Vacuum adiabatic calorimetry,origin: commercial source,,,1970
3.977,0.0056976,5.6976e-05,None kPa,N/A,19375,['C'],A,Vacuum adiabatic calorimetry,origin: commercial source,,,1970
4.228,0.00647,6.47e-05,None kPa,N/A,19375,['C'],A,Vacuum adiabatic calorimetry,origin: commercial source,,,1970
6.635,0.018548,0.00018548,None kPa,N/A,19375,['C'],A,Vacuum adiabatic calorimetry,origin: commercial source,,,1970
7.011,0.021326,0.00021326,None kPa,N/A,19375,['C'],A,Vacuum adiabatic calorimetry,origin: commercial source,,,1970
7.367,0.02424,0.0002424,None kPa,N/A,19375,['C'],A,Vacuum adiabatic calorimetry,origin: commercial source,,,1970
7.72,0.02735,0.0002735,None kPa,N/A,19375,['C'],A,Vacuum adiabatic calorimetry,origin: commercial source,,,1970
8.082,0.030892,0.00030892,None kPa,N/A,19375,['C'],A,Vacuum adiabatic calorimetry,origin: commercial source,,,1970
8.476,0.035186,0.00035186,None kPa,N/A,19375,['C'],A,Vacuum adiabatic calorimetry,origin: commercial source,,,1970
8.945,0.040587,0.00040587,None kPa,N/A,19375,['C'],A,Vacuum adiabatic calorimetry,origin: commercial source,,,1970
9.594,0.049093,0.00049093,None kPa,N/A,19375,['C'],A,Vacuum adiabatic calorimetry,origin: commercial source,,,1970
10.482,0.062778,0.00062778,None kPa,N/A,19375,['C'],A,Vacuum adiabatic calorimetry,origin: commercial source,,,1970
11.382,0.0795,0.000795,None kPa,N/A,19375,['C'],A,Vacuum adiabatic calorimetry,origin: commercial source,,,1970
12.292,0.1009,0.001009,None kPa,N/A,19375,['C'],A,Vacuum adiabatic calorimetry,origin: commercial source,,,1970
13.505,0.13312,0.0013312,None kPa,N/A,19375,['C'],A,Vacuum adiabatic calorimetry,origin: commercial source,,,1970
14.761,0.1755,0.001755,None kPa,N/A,19375,['C'],A,Vacuum adiabatic calorimetry,origin: commercial source,,,1970
16.216,0.23616,0.0023616,None kPa,N/A,19375,['C'],A,Vacuum adiabatic calorimetry,origin: commercial source,,,1970
17.88,0.32233,0.0032233,None kPa,N/A,19375,['C'],A,Vacuum adiabatic calorimetry,origin: commercial source,,,1970
19.636,0.43733,0.0043733,None kPa,N/A,19375,['C'],A,Vacuum adiabatic calorimetry,origin: commercial source,,,1970
20.24,0.478587,0.00239293,None kPa,N/A,21238,['C'],A,Adiabatic calorimeter (non-vacuum) ,"not stated,99.9998724 % (total),mass spectrometry",99.9998724,Not Specified %,1973
20.52,0.500854,0.00250427,None kPa,N/A,21238,['C'],A,Adiabatic calorimeter (non-vacuum) ,"not stated,99.9998724 % (total),mass spectrometry",99.9998724,Not Specified %,1973
20.8,0.523854,0.00261927,None kPa,N/A,21238,['C'],A,Adiabatic calorimeter (non-vacuum) ,"not stated,99.9998724 % (total),mass spectrometry",99.9998724,Not Specified %,1973
21.09,0.547602,0.00273801,None kPa,N/A,21238,['C'],A,Adiabatic calorimeter (non-vacuum) ,"not stated,99.9998724 % (total),mass spectrometry",99.9998724,Not Specified %,1973
21.37,0.572103,0.00286052,None kPa,N/A,21238,['C'],A,Adiabatic calorimeter (non-vacuum) ,"not stated,99.9998724 % (total),mass spectrometry",99.9998724,Not Specified %,1973
21.65,0.597366,0.00298683,None kPa,N/A,21238,['C'],A,Adiabatic calorimeter (non-vacuum) ,"not stated,99.9998724 % (total),mass spectrometry",99.9998724,Not Specified %,1973
21.93,0.623395,0.00311698,None kPa,N/A,21238,['C'],A,Adiabatic calorimeter (non-vacuum) ,"not stated,99.9998724 % (total),mass spectrometry",99.9998724,Not Specified %,1973
22.22,0.650194,0.00325097,None kPa,N/A,21238,['C'],A,Adiabatic calorimeter (non-vacuum) ,"not stated,99.9998724 % (total),mass spectrometry",99.9998724,Not Specified %,1973
22.5,0.67777,0.00338885,None kPa,N/A,21238,['C'],A,Adiabatic calorimeter (non-vacuum) ,"not stated,99.9998724 % (total),mass spectrometry",99.9998724,Not Specified %,1973
22.78,0.706129,0.00353065,None kPa,N/A,21238,['C'],A,Adiabatic calorimeter (non-vacuum) ,"not stated,99.9998724 % (total),mass spectrometry",99.9998724,Not Specified %,1973
23.07,0.735263,0.00367631,None kPa,N/A,21238,['C'],A,Adiabatic calorimeter (non-vacuum) ,"not stated,99.9998724 % (total),mass spectrometry",99.9998724,Not Specified %,1973
23.35,0.765182,0.00382591,None kPa,N/A,21238,['C'],A,Adiabatic calorimeter (non-vacuum) ,"not stated,99.9998724 % (total),mass spectrometry",99.9998724,Not Specified %,1973
23.63,0.795876,0.00397938,None kPa,N/A,21238,['C'],A,Adiabatic calorimeter (non-vacuum) ,"not stated,99.9998724 % (total),mass spectrometry",99.9998724,Not Specified %,1973
23.91,0.827348,0.00413674,None kPa,N/A,21238,['C'],A,Adiabatic calorimeter (non-vacuum) ,"not stated,99.9998724 % (total),mass spectrometry",99.9998724,Not Specified %,1973
24.2,0.859594,0.00429797,None kPa,N/A,21238,['C'],A,Adiabatic calorimeter (non-vacuum) ,"not stated,99.9998724 % (total),mass spectrometry",99.9998724,Not Specified %,1973
24.48,0.892602,0.00446299,None kPa,N/A,21238,['C'],A,Adiabatic calorimeter (non-vacuum) ,"not stated,99.9998724 % (total),mass spectrometry",99.9998724,Not Specified %,1973
24.76,0.926371,0.00463186,None kPa,N/A,21238,['C'],A,Adiabatic calorimeter (non-vacuum) ,"not stated,99.9998724 % (total),mass spectrometry",99.9998724,Not Specified %,1973
25.04,0.960885,0.0048044,None kPa,N/A,21238,['C'],A,Adiabatic calorimeter (non-vacuum) ,"not stated,99.9998724 % (total),mass spectrometry",99.9998724,Not Specified %,1973
25.33,0.996139,0.00498072,None kPa,N/A,21238,['C'],A,Adiabatic calorimeter (non-vacuum) ,"not stated,99.9998724 % (total),mass spectrometry",99.9998724,Not Specified %,1973
25.61,1.03212,0.00516059,None kPa,N/A,21238,['C'],A,Adiabatic calorimeter (non-vacuum) ,"not stated,99.9998724 % (total),mass spectrometry",99.9998724,Not Specified %,1973
25.89,1.0688,0.00534401,None kPa,N/A,21238,['C'],A,Adiabatic calorimeter (non-vacuum) ,"not stated,99.9998724 % (total),mass spectrometry",99.9998724,Not Specified %,1973
26.17,1.10619,0.00553091,None kPa,N/A,21238,['C'],A,Adiabatic calorimeter (non-vacuum) ,"not stated,99.9998724 % (total),mass spectrometry",99.9998724,Not Specified %,1973
26.46,1.14424,0.0057212,None kPa,N/A,21238,['C'],A,Adiabatic calorimeter (non-vacuum) ,"not stated,99.9998724 % (total),mass spectrometry",99.9998724,Not Specified %,1973
26.74,1.18295,0.0059148,None kPa,N/A,21238,['C'],A,Adiabatic calorimeter (non-vacuum) ,"not stated,99.9998724 % (total),mass spectrometry",99.9998724,Not Specified %,1973
27.02,1.22231,0.00611153,None kPa,N/A,21238,['C'],A,Adiabatic calorimeter (non-vacuum) ,"not stated,99.9998724 % (total),mass spectrometry",99.9998724,Not Specified %,1973
27.3,1.26227,0.00631131,None kPa,N/A,21238,['C'],A,Adiabatic calorimeter (non-vacuum) ,"not stated,99.9998724 % (total),mass spectrometry",99.9998724,Not Specified %,1973
27.59,1.30282,0.00651411,None kPa,N/A,21238,['C'],A,Adiabatic calorimeter (non-vacuum) ,"not stated,99.9998724 % (total),mass spectrometry",99.9998724,Not Specified %,1973
27.87,1.34393,0.00671967,None kPa,N/A,21238,['C'],A,Adiabatic calorimeter (non-vacuum) ,"not stated,99.9998724 % (total),mass spectrometry",99.9998724,Not Specified %,1973
28.15,1.38558,0.00692787,None kPa,N/A,21238,['C'],A,Adiabatic calorimeter (non-vacuum) ,"not stated,99.9998724 % (total),mass spectrometry",99.9998724,Not Specified %,1973
28.43,1.42774,0.0071387,None kPa,N/A,21238,['C'],A,Adiabatic calorimeter (non-vacuum) ,"not stated,99.9998724 % (total),mass spectrometry",99.9998724,Not Specified %,1973
28.72,1.47037,0.00735187,None kPa,N/A,21238,['C'],A,Adiabatic calorimeter (non-vacuum) ,"not stated,99.9998724 % (total),mass spectrometry",99.9998724,Not Specified %,1973
29.0,1.51346,0.00756731,None kPa,N/A,21238,['C'],A,Adiabatic calorimeter (non-vacuum) ,"not stated,99.9998724 % (total),mass spectrometry",99.9998724,Not Specified %,1973
29.28,1.55697,0.00778483,None kPa,N/A,21238,['C'],A,Adiabatic calorimeter (non-vacuum) ,"not stated,99.9998724 % (total),mass spectrometry",99.9998724,Not Specified %,1973
29.57,1.60087,0.00800433,None kPa,N/A,21238,['C'],A,Adiabatic calorimeter (non-vacuum) ,"not stated,99.9998724 % (total),mass spectrometry",99.9998724,Not Specified %,1973
29.85,1.64513,0.00822566,None kPa,N/A,21238,['C'],A,Adiabatic calorimeter (non-vacuum) ,"not stated,99.9998724 % (total),mass spectrometry",99.9998724,Not Specified %,1973
4.13,0.00621742,6.21742e-05,None kPa,N/A,21239,['C'],A,Adiabatic calorimeter (non-vacuum) ,"not stated,99.9998724 % (total),mass spectrometry",99.9998724,Not Specified %,1973
4.41,0.00714627,7.14627e-05,None kPa,N/A,21239,['C'],A,Adiabatic calorimeter (non-vacuum) ,"not stated,99.9998724 % (total),mass spectrometry",99.9998724,Not Specified %,1973
4.7,0.00817972,8.17972e-05,None kPa,N/A,21239,['C'],A,Adiabatic calorimeter (non-vacuum) ,"not stated,99.9998724 % (total),mass spectrometry",99.9998724,Not Specified %,1973
4.98,0.00931777,9.31777e-05,None kPa,N/A,21239,['C'],A,Adiabatic calorimeter (non-vacuum) ,"not stated,99.9998724 % (total),mass spectrometry",99.9998724,Not Specified %,1973
5.26,0.010573,0.00010573,None kPa,N/A,21239,['C'],A,Adiabatic calorimeter (non-vacuum) ,"not stated,99.9998724 % (total),mass spectrometry",99.9998724,Not Specified %,1973
5.54,0.0119453,0.000119453,None kPa,N/A,21239,['C'],A,Adiabatic calorimeter (non-vacuum) ,"not stated,99.9998724 % (total),mass spectrometry",99.9998724,Not Specified %,1973
5.83,0.0134516,0.000134516,None kPa,N/A,21239,['C'],A,Adiabatic calorimeter (non-vacuum) ,"not stated,99.9998724 % (total),mass spectrometry",99.9998724,Not Specified %,1973
6.11,0.0150875,0.000150875,None kPa,N/A,21239,['C'],A,Adiabatic calorimeter (non-vacuum) ,"not stated,99.9998724 % (total),mass spectrometry",99.9998724,Not Specified %,1973
6.39,0.0168699,0.000168699,None kPa,N/A,21239,['C'],A,Adiabatic calorimeter (non-vacuum) ,"not stated,99.9998724 % (total),mass spectrometry",99.9998724,Not Specified %,1973
6.67,0.0188029,0.000188029,None kPa,N/A,21239,['C'],A,Adiabatic calorimeter (non-vacuum) ,"not stated,99.9998724 % (total),mass spectrometry",99.9998724,Not Specified %,1973
6.96,0.0208907,0.000208907,None kPa,N/A,21239,['C'],A,Adiabatic calorimeter (non-vacuum) ,"not stated,99.9998724 % (total),mass spectrometry",99.9998724,Not Specified %,1973
7.24,0.0231459,0.000231459,None kPa,N/A,21239,['C'],A,Adiabatic calorimeter (non-vacuum) ,"not stated,99.9998724 % (total),mass spectrometry",99.9998724,Not Specified %,1973
7.52,0.0255684,0.000255684,None kPa,N/A,21239,['C'],A,Adiabatic calorimeter (non-vacuum) ,"not stated,99.9998724 % (total),mass spectrometry",99.9998724,Not Specified %,1973
7.8,0.0281751,0.000281751,None kPa,N/A,21239,['C'],A,Adiabatic calorimeter (non-vacuum) ,"not stated,99.9998724 % (total),mass spectrometry",99.9998724,Not Specified %,1973
8.09,0.03097,0.0003097,None kPa,N/A,21239,['C'],A,Adiabatic calorimeter (non-vacuum) ,"not stated,99.9998724 % (total),mass spectrometry",99.9998724,Not Specified %,1973
8.37,0.0339615,0.000339615,None kPa,N/A,21239,['C'],A,Adiabatic calorimeter (non-vacuum) ,"not stated,99.9998724 % (total),mass spectrometry",99.9998724,Not Specified %,1973
8.65,0.0371539,0.000371539,None kPa,N/A,21239,['C'],A,Adiabatic calorimeter (non-vacuum) ,"not stated,99.9998724 % (total),mass spectrometry",99.9998724,Not Specified %,1973
8.93,0.0405597,0.000405597,None kPa,N/A,21239,['C'],A,Adiabatic calorimeter (non-vacuum) ,"not stated,99.9998724 % (total),mass spectrometry",99.9998724,Not Specified %,1973
9.22,0.0441914,0.000441914,None kPa,N/A,21239,['C'],A,Adiabatic calorimeter (non-vacuum) ,"not stated,99.9998724 % (total),mass spectrometry",99.9998724,Not Specified %,1973
9.5,0.0480491,0.000480491,None kPa,N/A,21239,['C'],A,Adiabatic calorimeter (non-vacuum) ,"not stated,99.9998724 % (total),mass spectrometry",99.9998724,Not Specified %,1973
9.78,0.0521494,0.000521494,None kPa,N/A,21239,['C'],A,Adiabatic calorimeter (non-vacuum) ,"not stated,99.9998724 % (total),mass spectrometry",99.9998724,Not Specified %,1973
10.07,0.0564966,0.000564966,None kPa,N/A,21239,['C'],A,Adiabatic calorimeter (non-vacuum) ,"not stated,99.9998724 % (total),mass spectrometry",99.9998724,Not Specified %,1973
10.35,0.0611031,0.000611031,None kPa,N/A,21239,['C'],A,Adiabatic calorimeter (non-vacuum) ,"not stated,99.9998724 % (total),mass spectrometry",99.9998724,Not Specified %,1973
10.63,0.0659775,0.000659775,None kPa,N/A,21239,['C'],A,Adiabatic calorimeter (non-vacuum) ,"not stated,99.9998724 % (total),mass spectrometry",99.9998724,Not Specified %,1973
10.91,0.0711322,0.000711322,None kPa,N/A,21239,['C'],A,Adiabatic calorimeter (non-vacuum) ,"not stated,99.9998724 % (total),mass spectrometry",99.9998724,Not Specified %,1973
11.2,0.0765714,0.000765714,None kPa,N/A,21239,['C'],A,Adiabatic calorimeter (non-vacuum) ,"not stated,99.9998724 % (total),mass spectrometry",99.9998724,Not Specified %,1973
11.48,0.082316,0.00082316,None kPa,N/A,21239,['C'],A,Adiabatic calorimeter (non-vacuum) ,"not stated,99.9998724 % (total),mass spectrometry",99.9998724,Not Specified %,1973
11.76,0.0883661,0.000883661,None kPa,N/A,21239,['C'],A,Adiabatic calorimeter (non-vacuum) ,"not stated,99.9998724 % (total),mass spectrometry",99.9998724,Not Specified %,1973
12.04,0.0947425,0.000947425,None kPa,N/A,21239,['C'],A,Adiabatic calorimeter (non-vacuum) ,"not stated,99.9998724 % (total),mass spectrometry",99.9998724,Not Specified %,1973
12.33,0.101449,0.00101449,None kPa,N/A,21239,['C'],A,Adiabatic calorimeter (non-vacuum) ,"not stated,99.9998724 % (total),mass spectrometry",99.9998724,Not Specified %,1973
12.61,0.108499,0.00108499,None kPa,N/A,21239,['C'],A,Adiabatic calorimeter (non-vacuum) ,"not stated,99.9998724 % (total),mass spectrometry",99.9998724,Not Specified %,1973
12.89,0.115909,0.00115909,None kPa,N/A,21239,['C'],A,Adiabatic calorimeter (non-vacuum) ,"not stated,99.9998724 % (total),mass spectrometry",99.9998724,Not Specified %,1973
13.17,0.123687,0.00123687,None kPa,N/A,21239,['C'],A,Adiabatic calorimeter (non-vacuum) ,"not stated,99.9998724 % (total),mass spectrometry",99.9998724,Not Specified %,1973
13.46,0.13185,0.0013185,None kPa,N/A,21239,['C'],A,Adiabatic calorimeter (non-vacuum) ,"not stated,99.9998724 % (total),mass spectrometry",99.9998724,Not Specified %,1973
13.74,0.140407,0.00140407,None kPa,N/A,21239,['C'],A,Adiabatic calorimeter (non-vacuum) ,"not stated,99.9998724 % (total),mass spectrometry",99.9998724,Not Specified %,1973
14.02,0.149369,0.00149369,None kPa,N/A,21239,['C'],A,Adiabatic calorimeter (non-vacuum) ,"not stated,99.9998724 % (total),mass spectrometry",99.9998724,Not Specified %,1973
14.3,0.158754,0.00158754,None kPa,N/A,21239,['C'],A,Adiabatic calorimeter (non-vacuum) ,"not stated,99.9998724 % (total),mass spectrometry",99.9998724,Not Specified %,1973
14.59,0.168578,0.00168578,None kPa,N/A,21239,['C'],A,Adiabatic calorimeter (non-vacuum) ,"not stated,99.9998724 % (total),mass spectrometry",99.9998724,Not Specified %,1973
14.87,0.178845,0.00178845,None kPa,N/A,21239,['C'],A,Adiabatic calorimeter (non-vacuum) ,"not stated,99.9998724 % (total),mass spectrometry",99.9998724,Not Specified %,1973
15.15,0.189581,0.00189581,None kPa,N/A,21239,['C'],A,Adiabatic calorimeter (non-vacuum) ,"not stated,99.9998724 % (total),mass spectrometry",99.9998724,Not Specified %,1973
15.43,0.20079,0.0020079,None kPa,N/A,21239,['C'],A,Adiabatic calorimeter (non-vacuum) ,"not stated,99.9998724 % (total),mass spectrometry",99.9998724,Not Specified %,1973
15.72,0.212493,0.00212493,None kPa,N/A,21239,['C'],A,Adiabatic calorimeter (non-vacuum) ,"not stated,99.9998724 % (total),mass spectrometry",99.9998724,Not Specified %,1973
16.0,0.224706,0.00224706,None kPa,N/A,21239,['C'],A,Adiabatic calorimeter (non-vacuum) ,"not stated,99.9998724 % (total),mass spectrometry",99.9998724,Not Specified %,1973
16.28,0.237438,0.00237438,None kPa,N/A,21239,['C'],A,Adiabatic calorimeter (non-vacuum) ,"not stated,99.9998724 % (total),mass spectrometry",99.9998724,Not Specified %,1973
16.57,0.250705,0.00250705,None kPa,N/A,21239,['C'],A,Adiabatic calorimeter (non-vacuum) ,"not stated,99.9998724 % (total),mass spectrometry",99.9998724,Not Specified %,1973
16.85,0.264521,0.00264521,None kPa,N/A,21239,['C'],A,Adiabatic calorimeter (non-vacuum) ,"not stated,99.9998724 % (total),mass spectrometry",99.9998724,Not Specified %,1973
17.13,0.278905,0.00278905,None kPa,N/A,21239,['C'],A,Adiabatic calorimeter (non-vacuum) ,"not stated,99.9998724 % (total),mass spectrometry",99.9998724,Not Specified %,1973
17.41,0.293872,0.00293872,None kPa,N/A,21239,['C'],A,Adiabatic calorimeter (non-vacuum) ,"not stated,99.9998724 % (total),mass spectrometry",99.9998724,Not Specified %,1973
17.7,0.309432,0.00309432,None kPa,N/A,21239,['C'],A,Adiabatic calorimeter (non-vacuum) ,"not stated,99.9998724 % (total),mass spectrometry",99.9998724,Not Specified %,1973
17.98,0.325603,0.00325603,None kPa,N/A,21239,['C'],A,Adiabatic calorimeter (non-vacuum) ,"not stated,99.9998724 % (total),mass spectrometry",99.9998724,Not Specified %,1973
18.26,0.342398,0.00342398,None kPa,N/A,21239,['C'],A,Adiabatic calorimeter (non-vacuum) ,"not stated,99.9998724 % (total),mass spectrometry",99.9998724,Not Specified %,1973
18.54,0.359832,0.00359832,None kPa,N/A,21239,['C'],A,Adiabatic calorimeter (non-vacuum) ,"not stated,99.9998724 % (total),mass spectrometry",99.9998724,Not Specified %,1973
18.83,0.377916,0.00377916,None kPa,N/A,21239,['C'],A,Adiabatic calorimeter (non-vacuum) ,"not stated,99.9998724 % (total),mass spectrometry",99.9998724,Not Specified %,1973
19.11,0.396668,0.00396668,None kPa,N/A,21239,['C'],A,Adiabatic calorimeter (non-vacuum) ,"not stated,99.9998724 % (total),mass spectrometry",99.9998724,Not Specified %,1973
19.39,0.416099,0.00416099,None kPa,N/A,21239,['C'],A,Adiabatic calorimeter (non-vacuum) ,"not stated,99.9998724 % (total),mass spectrometry",99.9998724,Not Specified %,1973
19.67,0.43622,0.0043622,None kPa,N/A,21239,['C'],A,Adiabatic calorimeter (non-vacuum) ,"not stated,99.9998724 % (total),mass spectrometry",99.9998724,Not Specified %,1973
19.96,0.457048,0.00457048,None kPa,N/A,21239,['C'],A,Adiabatic calorimeter (non-vacuum) ,"not stated,99.9998724 % (total),mass spectrometry",99.9998724,Not Specified %,1973
19.88,0.450964,0.00450964,None kPa,N/A,21239,['C'],A,Adiabatic calorimeter (non-vacuum) ,"not stated,99.9998724 % (total),mass spectrometry",99.9998724,Not Specified %,1973
3.0,0.0033723,1.68615e-05,None kPa,N/A,21240,['C'],A,Adiabatic calorimeter (non-vacuum) ,"not stated,99.9998724 % (total),mass spectrometry",99.9998724,Not Specified %,1973
3.28,0.00396225,1.98112e-05,None kPa,N/A,21240,['C'],A,Adiabatic calorimeter (non-vacuum) ,"not stated,99.9998724 % (total),mass spectrometry",99.9998724,Not Specified %,1973
3.57,0.00463169,2.31584e-05,None kPa,N/A,21240,['C'],A,Adiabatic calorimeter (non-vacuum) ,"not stated,99.9998724 % (total),mass spectrometry",99.9998724,Not Specified %,1973
3.85,0.00538062,2.69031e-05,None kPa,N/A,21240,['C'],A,Adiabatic calorimeter (non-vacuum) ,"not stated,99.9998724 % (total),mass spectrometry",99.9998724,Not Specified %,1973
1.363,0.001208,2.416e-05,None kPa,N/A,21611,['C'],A,Vacuum adiabatic calorimetry,"origin: commercial source,99.999 % (total),stated by supplier",99.999,Not Specified %,1974
1.426,0.0012292,2.4584e-05,None kPa,N/A,21611,['C'],A,Vacuum adiabatic calorimetry,"origin: commercial source,99.999 % (total),stated by supplier",99.999,Not Specified %,1974
1.524,0.0013586,2.7172e-05,None kPa,N/A,21611,['C'],A,Vacuum adiabatic calorimetry,"origin: commercial source,99.999 % (total),stated by supplier",99.999,Not Specified %,1974
1.633,0.0014748,2.9496e-05,None kPa,N/A,21611,['C'],A,Vacuum adiabatic calorimetry,"origin: commercial source,99.999 % (total),stated by supplier",99.999,Not Specified %,1974
1.752,0.0016031,3.2062e-05,None kPa,N/A,21611,['C'],A,Vacuum adiabatic calorimetry,"origin: commercial source,99.999 % (total),stated by supplier",99.999,Not Specified %,1974
1.859,0.0017276,3.4552e-05,None kPa,N/A,21611,['C'],A,Vacuum adiabatic calorimetry,"origin: commercial source,99.999 % (total),stated by supplier",99.999,Not Specified %,1974
1.915,0.0017907,3.5814e-05,None kPa,N/A,21611,['C'],A,Vacuum adiabatic calorimetry,"origin: commercial source,99.999 % (total),stated by supplier",99.999,Not Specified %,1974
1.991,0.0018842,3.7684e-05,None kPa,N/A,21611,['C'],A,Vacuum adiabatic calorimetry,"origin: commercial source,99.999 % (total),stated by supplier",99.999,Not Specified %,1974
2.078,0.0019317,3.8634e-05,None kPa,N/A,21611,['C'],A,Vacuum adiabatic calorimetry,"origin: commercial source,99.999 % (total),stated by supplier",99.999,Not Specified %,1974
2.119,0.0020426,4.0852e-05,None kPa,N/A,21611,['C'],A,Vacuum adiabatic calorimetry,"origin: commercial source,99.999 % (total),stated by supplier",99.999,Not Specified %,1974
2.221,0.002183,4.366e-05,None kPa,N/A,21611,['C'],A,Vacuum adiabatic calorimetry,"origin: commercial source,99.999 % (total),stated by supplier",99.999,Not Specified %,1974
2.311,0.0023244,4.6488e-05,None kPa,N/A,21611,['C'],A,Vacuum adiabatic calorimetry,"origin: commercial source,99.999 % (total),stated by supplier",99.999,Not Specified %,1974
2.368,0.0024253,4.8506e-05,None kPa,N/A,21611,['C'],A,Vacuum adiabatic calorimetry,"origin: commercial source,99.999 % (total),stated by supplier",99.999,Not Specified %,1974
2.429,0.0025003,5.0006e-05,None kPa,N/A,21611,['C'],A,Vacuum adiabatic calorimetry,"origin: commercial source,99.999 % (total),stated by supplier",99.999,Not Specified %,1974
2.452,0.0025977,5.1954e-05,None kPa,N/A,21611,['C'],A,Vacuum adiabatic calorimetry,"origin: commercial source,99.999 % (total),stated by supplier",99.999,Not Specified %,1974
2.52,0.0026936,5.3872e-05,None kPa,N/A,21611,['C'],A,Vacuum adiabatic calorimetry,"origin: commercial source,99.999 % (total),stated by supplier",99.999,Not Specified %,1974
2.579,0.0028085,5.617e-05,None kPa,N/A,21611,['C'],A,Vacuum adiabatic calorimetry,"origin: commercial source,99.999 % (total),stated by supplier",99.999,Not Specified %,1974
2.635,0.0028905,5.781e-05,None kPa,N/A,21611,['C'],A,Vacuum adiabatic calorimetry,"origin: commercial source,99.999 % (total),stated by supplier",99.999,Not Specified %,1974
2.687,0.0029957,5.9914e-05,None kPa,N/A,21611,['C'],A,Vacuum adiabatic calorimetry,"origin: commercial source,99.999 % (total),stated by supplier",99.999,Not Specified %,1974
2.735,0.0030557,6.1114e-05,None kPa,N/A,21611,['C'],A,Vacuum adiabatic calorimetry,"origin: commercial source,99.999 % (total),stated by supplier",99.999,Not Specified %,1974
2.781,0.0031307,6.2614e-05,None kPa,N/A,21611,['C'],A,Vacuum adiabatic calorimetry,"origin: commercial source,99.999 % (total),stated by supplier",99.999,Not Specified %,1974
2.826,0.0032192,6.4384e-05,None kPa,N/A,21611,['C'],A,Vacuum adiabatic calorimetry,"origin: commercial source,99.999 % (total),stated by supplier",99.999,Not Specified %,1974
2.892,0.0033735,6.747e-05,None kPa,N/A,21611,['C'],A,Vacuum adiabatic calorimetry,"origin: commercial source,99.999 % (total),stated by supplier",99.999,Not Specified %,1974
2.952,0.00354,7.08e-05,None kPa,N/A,21611,['C'],A,Vacuum adiabatic calorimetry,"origin: commercial source,99.999 % (total),stated by supplier",99.999,Not Specified %,1974
2.958,0.0034679,6.9358e-05,None kPa,N/A,21611,['C'],A,Vacuum adiabatic calorimetry,"origin: commercial source,99.999 % (total),stated by supplier",99.999,Not Specified %,1974
3.029,0.0036211,7.2422e-05,None kPa,N/A,21611,['C'],A,Vacuum adiabatic calorimetry,"origin: commercial source,99.999 % (total),stated by supplier",99.999,Not Specified %,1974
3.034,0.003674,7.348e-05,None kPa,N/A,21611,['C'],A,Vacuum adiabatic calorimetry,"origin: commercial source,99.999 % (total),stated by supplier",99.999,Not Specified %,1974
3.082,0.0037569,7.5138e-05,None kPa,N/A,21611,['C'],A,Vacuum adiabatic calorimetry,"origin: commercial source,99.999 % (total),stated by supplier",99.999,Not Specified %,1974
3.141,0.0038925,7.785e-05,None kPa,N/A,21611,['C'],A,Vacuum adiabatic calorimetry,"origin: commercial source,99.999 % (total),stated by supplier",99.999,Not Specified %,1974
3.203,0.0040209,8.0418e-05,None kPa,N/A,21611,['C'],A,Vacuum adiabatic calorimetry,"origin: commercial source,99.999 % (total),stated by supplier",99.999,Not Specified %,1974
3.262,0.0041661,8.3322e-05,None kPa,N/A,21611,['C'],A,Vacuum adiabatic calorimetry,"origin: commercial source,99.999 % (total),stated by supplier",99.999,Not Specified %,1974
3.305,0.0042305,8.461e-05,None kPa,N/A,21611,['C'],A,Vacuum adiabatic calorimetry,"origin: commercial source,99.999 % (total),stated by supplier",99.999,Not Specified %,1974
3.379,0.0044144,8.8288e-05,None kPa,N/A,21611,['C'],A,Vacuum adiabatic calorimetry,"origin: commercial source,99.999 % (total),stated by supplier",99.999,Not Specified %,1974
3.427,0.0044906,8.9812e-05,None kPa,N/A,21611,['C'],A,Vacuum adiabatic calorimetry,"origin: commercial source,99.999 % (total),stated by supplier",99.999,Not Specified %,1974
3.467,0.0046232,9.2464e-05,None kPa,N/A,21611,['C'],A,Vacuum adiabatic calorimetry,"origin: commercial source,99.999 % (total),stated by supplier",99.999,Not Specified %,1974
3.534,0.004757,9.514e-05,None kPa,N/A,21611,['C'],A,Vacuum adiabatic calorimetry,"origin: commercial source,99.999 % (total),stated by supplier",99.999,Not Specified %,1974
3.577,0.0048591,9.7182e-05,None kPa,N/A,21611,['C'],A,Vacuum adiabatic calorimetry,"origin: commercial source,99.999 % (total),stated by supplier",99.999,Not Specified %,1974
3.607,0.0049407,9.8814e-05,None kPa,N/A,21611,['C'],A,Vacuum adiabatic calorimetry,"origin: commercial source,99.999 % (total),stated by supplier",99.999,Not Specified %,1974
3.649,0.0050376,0.000100752,None kPa,N/A,21611,['C'],A,Vacuum adiabatic calorimetry,"origin: commercial source,99.999 % (total),stated by supplier",99.999,Not Specified %,1974
3.707,0.005173,0.00010346,None kPa,N/A,21611,['C'],A,Vacuum adiabatic calorimetry,"origin: commercial source,99.999 % (total),stated by supplier",99.999,Not Specified %,1974
3.796,0.005399,0.00010798,None kPa,N/A,21611,['C'],A,Vacuum adiabatic calorimetry,"origin: commercial source,99.999 % (total),stated by supplier",99.999,Not Specified %,1974
3.839,0.0055559,0.000111118,None kPa,N/A,21611,['C'],A,Vacuum adiabatic calorimetry,"origin: commercial source,99.999 % (total),stated by supplier",99.999,Not Specified %,1974
3.894,0.0057355,0.00011471,None kPa,N/A,21611,['C'],A,Vacuum adiabatic calorimetry,"origin: commercial source,99.999 % (total),stated by supplier",99.999,Not Specified %,1974
3.964,0.0059497,0.000118994,None kPa,N/A,21611,['C'],A,Vacuum adiabatic calorimetry,"origin: commercial source,99.999 % (total),stated by supplier",99.999,Not Specified %,1974
4.014,0.0061331,0.000122662,None kPa,N/A,21611,['C'],A,Vacuum adiabatic calorimetry,"origin: commercial source,99.999 % (total),stated by supplier",99.999,Not Specified %,1974
4.076,0.0063539,0.000127078,None kPa,N/A,21611,['C'],A,Vacuum adiabatic calorimetry,"origin: commercial source,99.999 % (total),stated by supplier",99.999,Not Specified %,1974
4.189,0.0067472,0.000134944,None kPa,N/A,21611,['C'],A,Vacuum adiabatic calorimetry,"origin: commercial source,99.999 % (total),stated by supplier",99.999,Not Specified %,1974
4.24,0.0069905,0.00013981,None kPa,N/A,21611,['C'],A,Vacuum adiabatic calorimetry,"origin: commercial source,99.999 % (total),stated by supplier",99.999,Not Specified %,1974
4.31,0.0072723,0.000145446,None kPa,N/A,21611,['C'],A,Vacuum adiabatic calorimetry,"origin: commercial source,99.999 % (total),stated by supplier",99.999,Not Specified %,1974
4.383,0.007501,0.00015002,None kPa,N/A,21611,['C'],A,Vacuum adiabatic calorimetry,"origin: commercial source,99.999 % (total),stated by supplier",99.999,Not Specified %,1974
4.444,0.0077811,0.000155622,None kPa,N/A,21611,['C'],A,Vacuum adiabatic calorimetry,"origin: commercial source,99.999 % (total),stated by supplier",99.999,Not Specified %,1974
4.509,0.0080214,0.000160428,None kPa,N/A,21611,['C'],A,Vacuum adiabatic calorimetry,"origin: commercial source,99.999 % (total),stated by supplier",99.999,Not Specified %,1974
4.569,0.0083415,0.00016683,None kPa,N/A,21611,['C'],A,Vacuum adiabatic calorimetry,"origin: commercial source,99.999 % (total),stated by supplier",99.999,Not Specified %,1974
4.681,0.0087593,0.000175186,None kPa,N/A,21611,['C'],A,Vacuum adiabatic calorimetry,"origin: commercial source,99.999 % (total),stated by supplier",99.999,Not Specified %,1974
4.749,0.0090508,0.000181016,None kPa,N/A,21611,['C'],A,Vacuum adiabatic calorimetry,"origin: commercial source,99.999 % (total),stated by supplier",99.999,Not Specified %,1974
4.788,0.009252,0.00018504,None kPa,N/A,21611,['C'],A,Vacuum adiabatic calorimetry,"origin: commercial source,99.999 % (total),stated by supplier",99.999,Not Specified %,1974
4.836,0.009467,0.00018934,None kPa,N/A,21611,['C'],A,Vacuum adiabatic calorimetry,"origin: commercial source,99.999 % (total),stated by supplier",99.999,Not Specified %,1974
4.885,0.0097224,0.000194448,None kPa,N/A,21611,['C'],A,Vacuum adiabatic calorimetry,"origin: commercial source,99.999 % (total),stated by supplier",99.999,Not Specified %,1974
4.927,0.009859,0.00019718,None kPa,N/A,21611,['C'],A,Vacuum adiabatic calorimetry,"origin: commercial source,99.999 % (total),stated by supplier",99.999,Not Specified %,1974
4.974,0.010154,0.00020308,None kPa,N/A,21611,['C'],A,Vacuum adiabatic calorimetry,"origin: commercial source,99.999 % (total),stated by supplier",99.999,Not Specified %,1974
5.024,0.0103653,0.000207306,None kPa,N/A,21611,['C'],A,Vacuum adiabatic calorimetry,"origin: commercial source,99.999 % (total),stated by supplier",99.999,Not Specified %,1974
5.08,0.0106889,0.000213778,None kPa,N/A,21611,['C'],A,Vacuum adiabatic calorimetry,"origin: commercial source,99.999 % (total),stated by supplier",99.999,Not Specified %,1974
5.124,0.0108429,0.000216858,None kPa,N/A,21611,['C'],A,Vacuum adiabatic calorimetry,"origin: commercial source,99.999 % (total),stated by supplier",99.999,Not Specified %,1974
5.176,0.0111663,0.000223326,None kPa,N/A,21611,['C'],A,Vacuum adiabatic calorimetry,"origin: commercial source,99.999 % (total),stated by supplier",99.999,Not Specified %,1974
5.231,0.0114477,0.000228954,None kPa,N/A,21611,['C'],A,Vacuum adiabatic calorimetry,"origin: commercial source,99.999 % (total),stated by supplier",99.999,Not Specified %,1974
5.273,0.0116392,0.000232784,None kPa,N/A,21611,['C'],A,Vacuum adiabatic calorimetry,"origin: commercial source,99.999 % (total),stated by supplier",99.999,Not Specified %,1974
5.334,0.0118531,0.000237062,None kPa,N/A,21611,['C'],A,Vacuum adiabatic calorimetry,"origin: commercial source,99.999 % (total),stated by supplier",99.999,Not Specified %,1974
5.372,0.0121766,0.000243532,None kPa,N/A,21611,['C'],A,Vacuum adiabatic calorimetry,"origin: commercial source,99.999 % (total),stated by supplier",99.999,Not Specified %,1974
5.419,0.0124478,0.000248956,None kPa,N/A,21611,['C'],A,Vacuum adiabatic calorimetry,"origin: commercial source,99.999 % (total),stated by supplier",99.999,Not Specified %,1974
5.462,0.0126535,0.00025307,None kPa,N/A,21611,['C'],A,Vacuum adiabatic calorimetry,"origin: commercial source,99.999 % (total),stated by supplier",99.999,Not Specified %,1974
5.547,0.0131141,0.000262282,None kPa,N/A,21611,['C'],A,Vacuum adiabatic calorimetry,"origin: commercial source,99.999 % (total),stated by supplier",99.999,Not Specified %,1974
5.577,0.0132412,0.000264824,None kPa,N/A,21611,['C'],A,Vacuum adiabatic calorimetry,"origin: commercial source,99.999 % (total),stated by supplier",99.999,Not Specified %,1974
5.621,0.0136618,0.000273236,None kPa,N/A,21611,['C'],A,Vacuum adiabatic calorimetry,"origin: commercial source,99.999 % (total),stated by supplier",99.999,Not Specified %,1974
5.651,0.0136867,0.000273734,None kPa,N/A,21611,['C'],A,Vacuum adiabatic calorimetry,"origin: commercial source,99.999 % (total),stated by supplier",99.999,Not Specified %,1974
5.687,0.0139565,0.00027913,None kPa,N/A,21611,['C'],A,Vacuum adiabatic calorimetry,"origin: commercial source,99.999 % (total),stated by supplier",99.999,Not Specified %,1974
5.716,0.0141401,0.000282802,None kPa,N/A,21611,['C'],A,Vacuum adiabatic calorimetry,"origin: commercial source,99.999 % (total),stated by supplier",99.999,Not Specified %,1974
5.744,0.0142067,0.000284134,None kPa,N/A,21611,['C'],A,Vacuum adiabatic calorimetry,"origin: commercial source,99.999 % (total),stated by supplier",99.999,Not Specified %,1974
5.763,0.0143973,0.000287946,None kPa,N/A,21611,['C'],A,Vacuum adiabatic calorimetry,"origin: commercial source,99.999 % (total),stated by supplier",99.999,Not Specified %,1974
5.794,0.014612,0.00029224,None kPa,N/A,21611,['C'],A,Vacuum adiabatic calorimetry,"origin: commercial source,99.999 % (total),stated by supplier",99.999,Not Specified %,1974
5.832,0.0148047,0.000296094,None kPa,N/A,21611,['C'],A,Vacuum adiabatic calorimetry,"origin: commercial source,99.999 % (total),stated by supplier",99.999,Not Specified %,1974
5.866,0.0150475,0.00030095,None kPa,N/A,21611,['C'],A,Vacuum adiabatic calorimetry,"origin: commercial source,99.999 % (total),stated by supplier",99.999,Not Specified %,1974
5.904,0.0152253,0.000304506,None kPa,N/A,21611,['C'],A,Vacuum adiabatic calorimetry,"origin: commercial source,99.999 % (total),stated by supplier",99.999,Not Specified %,1974
5.946,0.0153861,0.000307722,None kPa,N/A,21611,['C'],A,Vacuum adiabatic calorimetry,"origin: commercial source,99.999 % (total),stated by supplier",99.999,Not Specified %,1974
5.985,0.0157001,0.000314002,None kPa,N/A,21611,['C'],A,Vacuum adiabatic calorimetry,"origin: commercial source,99.999 % (total),stated by supplier",99.999,Not Specified %,1974
6.038,0.0160617,0.000321234,None kPa,N/A,21611,['C'],A,Vacuum adiabatic calorimetry,"origin: commercial source,99.999 % (total),stated by supplier",99.999,Not Specified %,1974
6.076,0.0162927,0.000325854,None kPa,N/A,21611,['C'],A,Vacuum adiabatic calorimetry,"origin: commercial source,99.999 % (total),stated by supplier",99.999,Not Specified %,1974
6.123,0.0165504,0.000331008,None kPa,N/A,21611,['C'],A,Vacuum adiabatic calorimetry,"origin: commercial source,99.999 % (total),stated by supplier",99.999,Not Specified %,1974
6.171,0.0168455,0.00033691,None kPa,N/A,21611,['C'],A,Vacuum adiabatic calorimetry,"origin: commercial source,99.999 % (total),stated by supplier",99.999,Not Specified %,1974
6.216,0.0173652,0.000347304,None kPa,N/A,21611,['C'],A,Vacuum adiabatic calorimetry,"origin: commercial source,99.999 % (total),stated by supplier",99.999,Not Specified %,1974
6.257,0.0174409,0.000348818,None kPa,N/A,21611,['C'],A,Vacuum adiabatic calorimetry,"origin: commercial source,99.999 % (total),stated by supplier",99.999,Not Specified %,1974
6.302,0.0177454,0.000354908,None kPa,N/A,21611,['C'],A,Vacuum adiabatic calorimetry,"origin: commercial source,99.999 % (total),stated by supplier",99.999,Not Specified %,1974
6.347,0.0178688,0.000357376,None kPa,N/A,21611,['C'],A,Vacuum adiabatic calorimetry,"origin: commercial source,99.999 % (total),stated by supplier",99.999,Not Specified %,1974
6.357,0.0181694,0.000363388,None kPa,N/A,21611,['C'],A,Vacuum adiabatic calorimetry,"origin: commercial source,99.999 % (total),stated by supplier",99.999,Not Specified %,1974
6.403,0.0184494,0.000368988,None kPa,N/A,21611,['C'],A,Vacuum adiabatic calorimetry,"origin: commercial source,99.999 % (total),stated by supplier",99.999,Not Specified %,1974
6.462,0.0189235,0.00037847,None kPa,N/A,21611,['C'],A,Vacuum adiabatic calorimetry,"origin: commercial source,99.999 % (total),stated by supplier",99.999,Not Specified %,1974
6.515,0.0193158,0.000386316,None kPa,N/A,21611,['C'],A,Vacuum adiabatic calorimetry,"origin: commercial source,99.999 % (total),stated by supplier",99.999,Not Specified %,1974
6.582,0.0198044,0.000396088,None kPa,N/A,21611,['C'],A,Vacuum adiabatic calorimetry,"origin: commercial source,99.999 % (total),stated by supplier",99.999,Not Specified %,1974
6.641,0.0201374,0.000402748,None kPa,N/A,21611,['C'],A,Vacuum adiabatic calorimetry,"origin: commercial source,99.999 % (total),stated by supplier",99.999,Not Specified %,1974
6.692,0.0206847,0.000413694,None kPa,N/A,21611,['C'],A,Vacuum adiabatic calorimetry,"origin: commercial source,99.999 % (total),stated by supplier",99.999,Not Specified %,1974
6.749,0.0210388,0.000420776,None kPa,N/A,21611,['C'],A,Vacuum adiabatic calorimetry,"origin: commercial source,99.999 % (total),stated by supplier",99.999,Not Specified %,1974
6.805,0.0215221,0.000430442,None kPa,N/A,21611,['C'],A,Vacuum adiabatic calorimetry,"origin: commercial source,99.999 % (total),stated by supplier",99.999,Not Specified %,1974
6.863,0.0219218,0.000438436,None kPa,N/A,21611,['C'],A,Vacuum adiabatic calorimetry,"origin: commercial source,99.999 % (total),stated by supplier",99.999,Not Specified %,1974
6.916,0.0223439,0.000446878,None kPa,N/A,21611,['C'],A,Vacuum adiabatic calorimetry,"origin: commercial source,99.999 % (total),stated by supplier",99.999,Not Specified %,1974
6.967,0.0227198,0.000454396,None kPa,N/A,21611,['C'],A,Vacuum adiabatic calorimetry,"origin: commercial source,99.999 % (total),stated by supplier",99.999,Not Specified %,1974
