Repository: amr8004/PureElementPRL

# Pure Element Thermodynamic modeling with 3rd generation CALPHAD models for multiple elements

## Description
Jupyter notebook for modeling pure elements with selected models via python tools pycalphad and ESPEI

## Running Tutorial
Creating a codespace should immediately open the desired notebook. Just change the element as desired (non-case sensitive) and set what SGTE structure (FCC_A1, BCC_A2, etc.) you would like to compare against.

## Further Resources

## Citation

File: CpCSV/Cu_CP_data.csv (part 16 of 16)
Temperature: K,Heat capacity at constant pressure Cp: J/K/mol,Uncertainty,Pressure,Ref Temp,Data Set ID,State,Representation,Method,Description,Purity,Purity Units,Year
273.95,24.089,0.012,None kPa,N/A,28437,['C'],A,Adiabatic calorimeter (non-vacuum) ,"origin: synthesized by others,99.999 weight % (total),spectroscopy,chunk",99.999,Weight %,2004
279.13,24.16,0.012,None kPa,N/A,28437,['C'],A,Adiabatic calorimeter (non-vacuum) ,"origin: synthesized by others,99.999 weight % (total),spectroscopy,chunk",99.999,Weight %,2004
284.31,24.234,0.012,None kPa,N/A,28437,['C'],A,Adiabatic calorimeter (non-vacuum) ,"origin: synthesized by others,99.999 weight % (total),spectroscopy,chunk",99.999,Weight %,2004
289.49,24.307,0.012,None kPa,N/A,28437,['C'],A,Adiabatic calorimeter (non-vacuum) ,"origin: synthesized by others,99.999 weight % (total),spectroscopy,chunk",99.999,Weight %,2004
294.67,24.377,0.012,None kPa,N/A,28437,['C'],A,Adiabatic calorimeter (non-vacuum) ,"origin: synthesized by others,99.999 weight % (total),spectroscopy,chunk",99.999,Weight %,2004
297.38,24.412,0.012,None kPa,N/A,28437,['C'],A,Adiabatic calorimeter (non-vacuum) ,"origin: synthesized by others,99.999 weight % (total),spectroscopy,chunk",99.999,Weight %,2004
299.85,24.444,0.012,None kPa,N/A,28437,['C'],A,Adiabatic calorimeter (non-vacuum) ,"origin: synthesized by others,99.999 weight % (total),spectroscopy,chunk",99.999,Weight %,2004
302.55,24.489,0.012,None kPa,N/A,28437,['C'],A,Adiabatic calorimeter (non-vacuum) ,"origin: synthesized by others,99.999 weight % (total),spectroscopy,chunk",99.999,Weight %,2004
307.73,24.553,0.012,None kPa,N/A,28437,['C'],A,Adiabatic calorimeter (non-vacuum) ,"origin: synthesized by others,99.999 weight % (total),spectroscopy,chunk",99.999,Weight %,2004
312.92,24.612,0.012,None kPa,N/A,28437,['C'],A,Adiabatic calorimeter (non-vacuum) ,"origin: synthesized by others,99.999 weight % (total),spectroscopy,chunk",99.999,Weight %,2004
318.1,24.674,0.012,None kPa,N/A,28437,['C'],A,Adiabatic calorimeter (non-vacuum) ,"origin: synthesized by others,99.999 weight % (total),spectroscopy,chunk",99.999,Weight %,2004
323.28,24.726,0.012,None kPa,N/A,28437,['C'],A,Adiabatic calorimeter (non-vacuum) ,"origin: synthesized by others,99.999 weight % (total),spectroscopy,chunk",99.999,Weight %,2004
325.89,24.75,0.012,None kPa,N/A,28437,['C'],A,Adiabatic calorimeter (non-vacuum) ,"origin: synthesized by others,99.999 weight % (total),spectroscopy,chunk",99.999,Weight %,2004
328.47,24.782,0.012,None kPa,N/A,28437,['C'],A,Adiabatic calorimeter (non-vacuum) ,"origin: synthesized by others,99.999 weight % (total),spectroscopy,chunk",99.999,Weight %,2004
331.06,24.795,0.012,None kPa,N/A,28437,['C'],A,Adiabatic calorimeter (non-vacuum) ,"origin: synthesized by others,99.999 weight % (total),spectroscopy,chunk",99.999,Weight %,2004
336.25,24.853,0.012,None kPa,N/A,28437,['C'],A,Adiabatic calorimeter (non-vacuum) ,"origin: synthesized by others,99.999 weight % (total),spectroscopy,chunk",99.999,Weight %,2004
341.44,24.911,0.012,None kPa,N/A,28437,['C'],A,Adiabatic calorimeter (non-vacuum) ,"origin: synthesized by others,99.999 weight % (total),spectroscopy,chunk",99.999,Weight %,2004
346.62,24.947,0.012,None kPa,N/A,28437,['C'],A,Adiabatic calorimeter (non-vacuum) ,"origin: synthesized by others,99.999 weight % (total),spectroscopy,chunk",99.999,Weight %,2004
351.8,24.992,0.012,None kPa,N/A,28437,['C'],A,Adiabatic calorimeter (non-vacuum) ,"origin: synthesized by others,99.999 weight % (total),spectroscopy,chunk",99.999,Weight %,2004
356.99,25.031,0.013,None kPa,N/A,28437,['C'],A,Adiabatic calorimeter (non-vacuum) ,"origin: synthesized by others,99.999 weight % (total),spectroscopy,chunk",99.999,Weight %,2004
363.06,25.066,0.013,None kPa,N/A,28437,['C'],A,Adiabatic calorimeter (non-vacuum) ,"origin: synthesized by others,99.999 weight % (total),spectroscopy,chunk",99.999,Weight %,2004
368.04,25.115,0.013,None kPa,N/A,28437,['C'],A,Adiabatic calorimeter (non-vacuum) ,"origin: synthesized by others,99.999 weight % (total),spectroscopy,chunk",99.999,Weight %,2004
373.02,25.171,0.013,None kPa,N/A,28437,['C'],A,Adiabatic calorimeter (non-vacuum) ,"origin: synthesized by others,99.999 weight % (total),spectroscopy,chunk",99.999,Weight %,2004
378.0,25.254,0.013,None kPa,N/A,28437,['C'],A,Adiabatic calorimeter (non-vacuum) ,"origin: synthesized by others,99.999 weight % (total),spectroscopy,chunk",99.999,Weight %,2004
382.98,25.247,0.013,None kPa,N/A,28437,['C'],A,Adiabatic calorimeter (non-vacuum) ,"origin: synthesized by others,99.999 weight % (total),spectroscopy,chunk",99.999,Weight %,2004
387.96,25.302,0.013,None kPa,N/A,28437,['C'],A,Adiabatic calorimeter (non-vacuum) ,"origin: synthesized by others,99.999 weight % (total),spectroscopy,chunk",99.999,Weight %,2004
392.94,25.351,0.013,None kPa,N/A,28437,['C'],A,Adiabatic calorimeter (non-vacuum) ,"origin: synthesized by others,99.999 weight % (total),spectroscopy,chunk",99.999,Weight %,2004
397.62,25.408,0.013,None kPa,N/A,28437,['C'],A,Adiabatic calorimeter (non-vacuum) ,"origin: synthesized by others,99.999 weight % (total),spectroscopy,chunk",99.999,Weight %,2004
295.17,24.328,0.48656,5.5e-06 kPa,N/A,27315,['C'],A,Vacuum adiabatic calorimetry,"not stated,99.996 weight % (total),",99.996,Weight %,2000
295.17,24.354,0.48708,None kPa,N/A,27315,['C'],A,Vacuum adiabatic calorimetry,"not stated,99.996 weight % (total),",99.996,Weight %,2000
295.17,24.407,0.48814,None kPa,N/A,27315,['C'],A,Vacuum adiabatic calorimetry,"not stated,99.996 weight % (total),",99.996,Weight %,2000
322.8,24.553,0.49106,None kPa,N/A,27315,['C'],A,Vacuum adiabatic calorimetry,"not stated,99.996 weight % (total),",99.996,Weight %,2000
341.8,24.806,0.49612,None kPa,N/A,27315,['C'],A,Vacuum adiabatic calorimetry,"not stated,99.996 weight % (total),",99.996,Weight %,2000
352.6,24.461,0.48922,None kPa,N/A,27315,['C'],A,Vacuum adiabatic calorimetry,"not stated,99.996 weight % (total),",99.996,Weight %,2000
360.5,24.905,0.4981,None kPa,N/A,27315,['C'],A,Vacuum adiabatic calorimetry,"not stated,99.996 weight % (total),",99.996,Weight %,2000
404.6,24.045,0.4809,None kPa,N/A,27315,['C'],A,Vacuum adiabatic calorimetry,"not stated,99.996 weight % (total),",99.996,Weight %,2000
472.5,24.79,0.4958,None kPa,N/A,27315,['C'],A,Vacuum adiabatic calorimetry,"not stated,99.996 weight % (total),",99.996,Weight %,2000
488.3,26.003,0.52006,None kPa,N/A,27315,['C'],A,Vacuum adiabatic calorimetry,"not stated,99.996 weight % (total),",99.996,Weight %,2000
490.7,25.923,0.51846,None kPa,N/A,27315,['C'],A,Vacuum adiabatic calorimetry,"not stated,99.996 weight % (total),",99.996,Weight %,2000
522.3,26.136,0.52272,None kPa,N/A,27315,['C'],A,Vacuum adiabatic calorimetry,"not stated,99.996 weight % (total),",99.996,Weight %,2000
553.4,26.136,0.52272,None kPa,N/A,27315,['C'],A,Vacuum adiabatic calorimetry,"not stated,99.996 weight % (total),",99.996,Weight %,2000
573.4,26.588,0.53176,None kPa,N/A,27315,['C'],A,Vacuum adiabatic calorimetry,"not stated,99.996 weight % (total),",99.996,Weight %,2000
593.0,26.588,0.53176,None kPa,N/A,27315,['C'],A,Vacuum adiabatic calorimetry,"not stated,99.996 weight % (total),",99.996,Weight %,2000
612.0,26.508,0.53016,None kPa,N/A,27315,['C'],A,Vacuum adiabatic calorimetry,"not stated,99.996 weight % (total),",99.996,Weight %,2000
641.7,26.641,0.53282,None kPa,N/A,27315,['C'],A,Vacuum adiabatic calorimetry,"not stated,99.996 weight % (total),",99.996,Weight %,2000
663.2,26.588,0.53176,None kPa,N/A,27315,['C'],A,Vacuum adiabatic calorimetry,"not stated,99.996 weight % (total),",99.996,Weight %,2000
676.7,26.72,0.5344,None kPa,N/A,27315,['C'],A,Vacuum adiabatic calorimetry,"not stated,99.996 weight % (total),",99.996,Weight %,2000
691.5,26.853,0.53706,None kPa,N/A,27315,['C'],A,Vacuum adiabatic calorimetry,"not stated,99.996 weight % (total),",99.996,Weight %,2000
737.5,27.545,0.5509,None kPa,N/A,27315,['C'],A,Vacuum adiabatic calorimetry,"not stated,99.996 weight % (total),",99.996,Weight %,2000
780.0,27.199,0.54398,None kPa,N/A,27315,['C'],A,Vacuum adiabatic calorimetry,"not stated,99.996 weight % (total),",99.996,Weight %,2000
792.9,27.412,0.54824,None kPa,N/A,27315,['C'],A,Vacuum adiabatic calorimetry,"not stated,99.996 weight % (total),",99.996,Weight %,2000
857.8,28.076,0.56152,None kPa,N/A,27315,['C'],A,Vacuum adiabatic calorimetry,"not stated,99.996 weight % (total),",99.996,Weight %,2000
877.4,27.731,0.55462,None kPa,N/A,27315,['C'],A,Vacuum adiabatic calorimetry,"not stated,99.996 weight % (total),",99.996,Weight %,2000
902.8,28.103,0.56206,None kPa,N/A,27315,['C'],A,Vacuum adiabatic calorimetry,"not stated,99.996 weight % (total),",99.996,Weight %,2000
1262.0,27.797,0.416955,111.457 kPa,N/A,27316,['C'],A,Drop calorimetry,"not stated,99.99 weight % (total),",99.99,Weight %,2000
1301.0,28.316,0.42474,None kPa,N/A,27316,['C'],A,Drop calorimetry,"not stated,99.99 weight % (total),",99.99,Weight %,2000
1308.0,27.538,0.41307,None kPa,N/A,27316,['C'],A,Drop calorimetry,"not stated,99.99 weight % (total),",99.99,Weight %,2000
1.731,0.001444,1.444e-06,None kPa,N/A,27768,['C'],A,Semi Adiabatic pulse calorimetry,"origin: commercial source,99.99999 weight % (total),",99.99999,Weight %,2002
1.905,0.001649,1.649e-06,None kPa,N/A,27768,['C'],A,Semi Adiabatic pulse calorimetry,"origin: commercial source,99.99999 weight % (total),",99.99999,Weight %,2002
2.094,0.00189,1.89e-06,None kPa,N/A,27768,['C'],A,Semi Adiabatic pulse calorimetry,"origin: commercial source,99.99999 weight % (total),",99.99999,Weight %,2002
2.305,0.002183,2.183e-06,None kPa,N/A,27768,['C'],A,Semi Adiabatic pulse calorimetry,"origin: commercial source,99.99999 weight % (total),",99.99999,Weight %,2002
2.537,0.002537,2.537e-06,None kPa,N/A,27768,['C'],A,Semi Adiabatic pulse calorimetry,"origin: commercial source,99.99999 weight % (total),",99.99999,Weight %,2002
2.794,0.002973,2.973e-06,None kPa,N/A,27768,['C'],A,Semi Adiabatic pulse calorimetry,"origin: commercial source,99.99999 weight % (total),",99.99999,Weight %,2002
3.073,0.003506,3.506e-06,None kPa,N/A,27768,['C'],A,Semi Adiabatic pulse calorimetry,"origin: commercial source,99.99999 weight % (total),",99.99999,Weight %,2002
3.383,0.00418,4.18e-06,None kPa,N/A,27768,['C'],A,Semi Adiabatic pulse calorimetry,"origin: commercial source,99.99999 weight % (total),",99.99999,Weight %,2002
3.722,0.005028,5.028e-06,None kPa,N/A,27768,['C'],A,Semi Adiabatic pulse calorimetry,"origin: commercial source,99.99999 weight % (total),",99.99999,Weight %,2002
4.096,0.006111,6.111e-06,None kPa,N/A,27768,['C'],A,Semi Adiabatic pulse calorimetry,"origin: commercial source,99.99999 weight % (total),",99.99999,Weight %,2002
4.508,0.007464,7.464e-06,None kPa,N/A,27768,['C'],A,Semi Adiabatic pulse calorimetry,"origin: commercial source,99.99999 weight % (total),",99.99999,Weight %,2002
4.958,0.009224,9.224e-06,None kPa,N/A,27768,['C'],A,Semi Adiabatic pulse calorimetry,"origin: commercial source,99.99999 weight % (total),",99.99999,Weight %,2002
5.45,0.01149,1.149e-05,None kPa,N/A,27768,['C'],A,Semi Adiabatic pulse calorimetry,"origin: commercial source,99.99999 weight % (total),",99.99999,Weight %,2002
6.0,0.01445,1.445e-05,None kPa,N/A,27768,['C'],A,Semi Adiabatic pulse calorimetry,"origin: commercial source,99.99999 weight % (total),",99.99999,Weight %,2002
6.6,0.01826,1.826e-05,None kPa,N/A,27768,['C'],A,Semi Adiabatic pulse calorimetry,"origin: commercial source,99.99999 weight % (total),",99.99999,Weight %,2002
7.254,0.02328,2.328e-05,None kPa,N/A,27768,['C'],A,Semi Adiabatic pulse calorimetry,"origin: commercial source,99.99999 weight % (total),",99.99999,Weight %,2002
8.786,0.03878,3.878e-05,None kPa,N/A,27768,['C'],A,Semi Adiabatic pulse calorimetry,"origin: commercial source,99.99999 weight % (total),",99.99999,Weight %,2002
9.656,0.05033,5.033e-05,None kPa,N/A,27768,['C'],A,Semi Adiabatic pulse calorimetry,"origin: commercial source,99.99999 weight % (total),",99.99999,Weight %,2002
10.64,0.06629,6.629e-05,None kPa,N/A,27768,['C'],A,Semi Adiabatic pulse calorimetry,"origin: commercial source,99.99999 weight % (total),",99.99999,Weight %,2002
1.817,0.001547,1.547e-06,None kPa,N/A,27768,['C'],A,Semi Adiabatic pulse calorimetry,"origin: commercial source,99.99999 weight % (total),",99.99999,Weight %,2002
2.0,0.001772,1.772e-06,None kPa,N/A,27768,['C'],A,Semi Adiabatic pulse calorimetry,"origin: commercial source,99.99999 weight % (total),",99.99999,Weight %,2002
2.2,0.002037,2.037e-06,None kPa,N/A,27768,['C'],A,Semi Adiabatic pulse calorimetry,"origin: commercial source,99.99999 weight % (total),",99.99999,Weight %,2002
2.421,0.002361,2.361e-06,None kPa,N/A,27768,['C'],A,Semi Adiabatic pulse calorimetry,"origin: commercial source,99.99999 weight % (total),",99.99999,Weight %,2002
2.667,0.002759,2.759e-06,None kPa,N/A,27768,['C'],A,Semi Adiabatic pulse calorimetry,"origin: commercial source,99.99999 weight % (total),",99.99999,Weight %,2002
2.933,0.003235,3.235e-06,None kPa,N/A,27768,['C'],A,Semi Adiabatic pulse calorimetry,"origin: commercial source,99.99999 weight % (total),",99.99999,Weight %,2002
3.23,0.003844,3.844e-06,None kPa,N/A,27768,['C'],A,Semi Adiabatic pulse calorimetry,"origin: commercial source,99.99999 weight % (total),",99.99999,Weight %,2002
3.91,0.005566,5.566e-06,None kPa,N/A,27768,['C'],A,Semi Adiabatic pulse calorimetry,"origin: commercial source,99.99999 weight % (total),",99.99999,Weight %,2002
4.301,0.006778,6.778e-06,None kPa,N/A,27768,['C'],A,Semi Adiabatic pulse calorimetry,"origin: commercial source,99.99999 weight % (total),",99.99999,Weight %,2002
4.733,0.008335,8.335e-06,None kPa,N/A,27768,['C'],A,Semi Adiabatic pulse calorimetry,"origin: commercial source,99.99999 weight % (total),",99.99999,Weight %,2002
5.204,0.01034,1.034e-05,None kPa,N/A,27768,['C'],A,Semi Adiabatic pulse calorimetry,"origin: commercial source,99.99999 weight % (total),",99.99999,Weight %,2002
5.725,0.01293,1.293e-05,None kPa,N/A,27768,['C'],A,Semi Adiabatic pulse calorimetry,"origin: commercial source,99.99999 weight % (total),",99.99999,Weight %,2002
6.298,0.01628,1.628e-05,None kPa,N/A,27768,['C'],A,Semi Adiabatic pulse calorimetry,"origin: commercial source,99.99999 weight % (total),",99.99999,Weight %,2002
6.928,0.02071,2.071e-05,None kPa,N/A,27768,['C'],A,Semi Adiabatic pulse calorimetry,"origin: commercial source,99.99999 weight % (total),",99.99999,Weight %,2002
7.623,0.02654,2.654e-05,None kPa,N/A,27768,['C'],A,Semi Adiabatic pulse calorimetry,"origin: commercial source,99.99999 weight % (total),",99.99999,Weight %,2002
8.385,0.0342,3.42e-05,None kPa,N/A,27768,['C'],A,Semi Adiabatic pulse calorimetry,"origin: commercial source,99.99999 weight % (total),",99.99999,Weight %,2002
9.222,0.04434,4.434e-05,None kPa,N/A,27768,['C'],A,Semi Adiabatic pulse calorimetry,"origin: commercial source,99.99999 weight % (total),",99.99999,Weight %,2002
10.14,0.05785,5.785e-05,None kPa,N/A,27768,['C'],A,Semi Adiabatic pulse calorimetry,"origin: commercial source,99.99999 weight % (total),",99.99999,Weight %,2002
0.547,0.000387,3.87e-07,None kPa,N/A,27768,['C'],A,Semi Adiabatic pulse calorimetry,"origin: commercial source,99.99999 weight % (total),",99.99999,Weight %,2002
0.602,0.0004287,4.287e-07,None kPa,N/A,27768,['C'],A,Semi Adiabatic pulse calorimetry,"origin: commercial source,99.99999 weight % (total),",99.99999,Weight %,2002
0.661,0.0004734,4.734e-07,None kPa,N/A,27768,['C'],A,Semi Adiabatic pulse calorimetry,"origin: commercial source,99.99999 weight % (total),",99.99999,Weight %,2002
0.727,0.0005235,5.235e-07,None kPa,N/A,27768,['C'],A,Semi Adiabatic pulse calorimetry,"origin: commercial source,99.99999 weight % (total),",99.99999,Weight %,2002
0.801,0.0005802,5.802e-07,None kPa,N/A,27768,['C'],A,Semi Adiabatic pulse calorimetry,"origin: commercial source,99.99999 weight % (total),",99.99999,Weight %,2002
0.881,0.0006452,6.452e-07,None kPa,N/A,27768,['C'],A,Semi Adiabatic pulse calorimetry,"origin: commercial source,99.99999 weight % (total),",99.99999,Weight %,2002
0.969,0.0007161,7.161e-07,None kPa,N/A,27768,['C'],A,Semi Adiabatic pulse calorimetry,"origin: commercial source,99.99999 weight % (total),",99.99999,Weight %,2002
1.065,0.0007967,7.967e-07,None kPa,N/A,27768,['C'],A,Semi Adiabatic pulse calorimetry,"origin: commercial source,99.99999 weight % (total),",99.99999,Weight %,2002
1.17,0.0008896,8.896e-07,None kPa,N/A,27768,['C'],A,Semi Adiabatic pulse calorimetry,"origin: commercial source,99.99999 weight % (total),",99.99999,Weight %,2002
1.287,0.0009952,9.952e-07,None kPa,N/A,27768,['C'],A,Semi Adiabatic pulse calorimetry,"origin: commercial source,99.99999 weight % (total),",99.99999,Weight %,2002
1.416,0.001116,1.116e-06,None kPa,N/A,27768,['C'],A,Semi Adiabatic pulse calorimetry,"origin: commercial source,99.99999 weight % (total),",99.99999,Weight %,2002
1.555,0.001257,1.257e-06,None kPa,N/A,27768,['C'],A,Semi Adiabatic pulse calorimetry,"origin: commercial source,99.99999 weight % (total),",99.99999,Weight %,2002
1.71,0.001424,1.424e-06,None kPa,N/A,27768,['C'],A,Semi Adiabatic pulse calorimetry,"origin: commercial source,99.99999 weight % (total),",99.99999,Weight %,2002
1.881,0.001624,1.624e-06,None kPa,N/A,27768,['C'],A,Semi Adiabatic pulse calorimetry,"origin: commercial source,99.99999 weight % (total),",99.99999,Weight %,2002
2.07,0.001861,1.861e-06,None kPa,N/A,27768,['C'],A,Semi Adiabatic pulse calorimetry,"origin: commercial source,99.99999 weight % (total),",99.99999,Weight %,2002
0.574,0.000408,4.08e-07,None kPa,N/A,27768,['C'],A,Semi Adiabatic pulse calorimetry,"origin: commercial source,99.99999 weight % (total),",99.99999,Weight %,2002
0.632,0.00045,4.5e-07,None kPa,N/A,27768,['C'],A,Semi Adiabatic pulse calorimetry,"origin: commercial source,99.99999 weight % (total),",99.99999,Weight %,2002
0.696,0.0004997,4.997e-07,None kPa,N/A,27768,['C'],A,Semi Adiabatic pulse calorimetry,"origin: commercial source,99.99999 weight % (total),",99.99999,Weight %,2002
0.765,0.0005521,5.521e-07,None kPa,N/A,27768,['C'],A,Semi Adiabatic pulse calorimetry,"origin: commercial source,99.99999 weight % (total),",99.99999,Weight %,2002
0.841,0.000613,6.13e-07,None kPa,N/A,27768,['C'],A,Semi Adiabatic pulse calorimetry,"origin: commercial source,99.99999 weight % (total),",99.99999,Weight %,2002
0.925,0.00068,6.8e-07,None kPa,N/A,27768,['C'],A,Semi Adiabatic pulse calorimetry,"origin: commercial source,99.99999 weight % (total),",99.99999,Weight %,2002
1.016,0.0007555,7.555e-07,None kPa,N/A,27768,['C'],A,Semi Adiabatic pulse calorimetry,"origin: commercial source,99.99999 weight % (total),",99.99999,Weight %,2002
1.117,0.0008442,8.442e-07,None kPa,N/A,27768,['C'],A,Semi Adiabatic pulse calorimetry,"origin: commercial source,99.99999 weight % (total),",99.99999,Weight %,2002
1.228,0.0009435,9.435e-07,None kPa,N/A,27768,['C'],A,Semi Adiabatic pulse calorimetry,"origin: commercial source,99.99999 weight % (total),",99.99999,Weight %,2002
1.352,0.001059,1.059e-06,None kPa,N/A,27768,['C'],A,Semi Adiabatic pulse calorimetry,"origin: commercial source,99.99999 weight % (total),",99.99999,Weight %,2002
1.489,0.001191,1.191e-06,None kPa,N/A,27768,['C'],A,Semi Adiabatic pulse calorimetry,"origin: commercial source,99.99999 weight % (total),",99.99999,Weight %,2002
1.636,0.001344,1.344e-06,None kPa,N/A,27768,['C'],A,Semi Adiabatic pulse calorimetry,"origin: commercial source,99.99999 weight % (total),",99.99999,Weight %,2002
1.8,0.001529,1.529e-06,None kPa,N/A,27768,['C'],A,Semi Adiabatic pulse calorimetry,"origin: commercial source,99.99999 weight % (total),",99.99999,Weight %,2002
1.98,0.001746,1.746e-06,None kPa,N/A,27768,['C'],A,Semi Adiabatic pulse calorimetry,"origin: commercial source,99.99999 weight % (total),",99.99999,Weight %,2002
8.79,0.03896,3.896e-05,None kPa,N/A,27769,['C'],A,Isothermal technique,"origin: commercial source,99.99999 weight % (total),",99.99999,Weight %,2002
9.669,0.0506,5.06e-05,None kPa,N/A,27769,['C'],A,Isothermal technique,"origin: commercial source,99.99999 weight % (total),",99.99999,Weight %,2002
10.63,0.06616,6.616e-05,None kPa,N/A,27769,['C'],A,Isothermal technique,"origin: commercial source,99.99999 weight % (total),",99.99999,Weight %,2002
11.69,0.08728,8.728e-05,None kPa,N/A,27769,['C'],A,Isothermal technique,"origin: commercial source,99.99999 weight % (total),",99.99999,Weight %,2002
12.86,0.1156,0.0001156,None kPa,N/A,27769,['C'],A,Isothermal technique,"origin: commercial source,99.99999 weight % (total),",99.99999,Weight %,2002
14.14,0.1541,0.0001541,None kPa,N/A,27769,['C'],A,Isothermal technique,"origin: commercial source,99.99999 weight % (total),",99.99999,Weight %,2002
15.58,0.2083,0.0002083,None kPa,N/A,27769,['C'],A,Isothermal technique,"origin: commercial source,99.99999 weight % (total),",99.99999,Weight %,2002
17.1,0.2793,0.0002793,None kPa,N/A,27769,['C'],A,Isothermal technique,"origin: commercial source,99.99999 weight % (total),",99.99999,Weight %,2002
18.77,0.3777,0.0003777,None kPa,N/A,27769,['C'],A,Isothermal technique,"origin: commercial source,99.99999 weight % (total),",99.99999,Weight %,2002
20.67,0.5171,0.0005171,None kPa,N/A,27769,['C'],A,Isothermal technique,"origin: commercial source,99.99999 weight % (total),",99.99999,Weight %,2002
22.72,0.7048,0.0007048,None kPa,N/A,27769,['C'],A,Isothermal technique,"origin: commercial source,99.99999 weight % (total),",99.99999,Weight %,2002
24.97,0.9557,0.0009557,None kPa,N/A,27769,['C'],A,Isothermal technique,"origin: commercial source,99.99999 weight % (total),",99.99999,Weight %,2002
27.44,1.285,0.001285,None kPa,N/A,27769,['C'],A,Isothermal technique,"origin: commercial source,99.99999 weight % (total),",99.99999,Weight %,2002
30.16,1.714,0.001714,None kPa,N/A,27769,['C'],A,Isothermal technique,"origin: commercial source,99.99999 weight % (total),",99.99999,Weight %,2002
9.289,0.04516,4.516e-05,None kPa,N/A,27769,['C'],A,Isothermal technique,"origin: commercial source,99.99999 weight % (total),",99.99999,Weight %,2002
10.15,0.05788,5.788e-05,None kPa,N/A,27769,['C'],A,Isothermal technique,"origin: commercial source,99.99999 weight % (total),",99.99999,Weight %,2002
11.15,0.07597,7.597e-05,None kPa,N/A,27769,['C'],A,Isothermal technique,"origin: commercial source,99.99999 weight % (total),",99.99999,Weight %,2002
12.27,0.1005,0.0001005,None kPa,N/A,27769,['C'],A,Isothermal technique,"origin: commercial source,99.99999 weight % (total),",99.99999,Weight %,2002
13.49,0.1335,0.0001335,None kPa,N/A,27769,['C'],A,Isothermal technique,"origin: commercial source,99.99999 weight % (total),",99.99999,Weight %,2002
14.85,0.1791,0.0001791,None kPa,N/A,27769,['C'],A,Isothermal technique,"origin: commercial source,99.99999 weight % (total),",99.99999,Weight %,2002
16.32,0.2412,0.0002412,None kPa,N/A,27769,['C'],A,Isothermal technique,"origin: commercial source,99.99999 weight % (total),",99.99999,Weight %,2002
17.95,0.3264,0.0003264,None kPa,N/A,27769,['C'],A,Isothermal technique,"origin: commercial source,99.99999 weight % (total),",99.99999,Weight %,2002
19.73,0.4444,0.0004444,None kPa,N/A,27769,['C'],A,Isothermal technique,"origin: commercial source,99.99999 weight % (total),",99.99999,Weight %,2002
21.66,0.6032,0.0006032,None kPa,N/A,27769,['C'],A,Isothermal technique,"origin: commercial source,99.99999 weight % (total),",99.99999,Weight %,2002
23.85,0.8243,0.0008243,None kPa,N/A,27769,['C'],A,Isothermal technique,"origin: commercial source,99.99999 weight % (total),",99.99999,Weight %,2002
26.24,1.119,0.001119,None kPa,N/A,27769,['C'],A,Isothermal technique,"origin: commercial source,99.99999 weight % (total),",99.99999,Weight %,2002
28.81,1.493,0.001493,None kPa,N/A,27769,['C'],A,Isothermal technique,"origin: commercial source,99.99999 weight % (total),",99.99999,Weight %,2002
31.68,1.98,0.00198,None kPa,N/A,27769,['C'],A,Isothermal technique,"origin: commercial source,99.99999 weight % (total),",99.99999,Weight %,2002
20.17,0.4765,0.0004765,None kPa,N/A,27769,['C'],A,Isothermal technique,"origin: commercial source,99.99999 weight % (total),",99.99999,Weight %,2002
22.3,0.6604,0.0006604,None kPa,N/A,27769,['C'],A,Isothermal technique,"origin: commercial source,99.99999 weight % (total),",99.99999,Weight %,2002
24.53,0.8979,0.0008979,None kPa,N/A,27769,['C'],A,Isothermal technique,"origin: commercial source,99.99999 weight % (total),",99.99999,Weight %,2002
26.98,1.218,0.001218,None kPa,N/A,27769,['C'],A,Isothermal technique,"origin: commercial source,99.99999 weight % (total),",99.99999,Weight %,2002
29.67,1.635,0.001635,None kPa,N/A,27769,['C'],A,Isothermal technique,"origin: commercial source,99.99999 weight % (total),",99.99999,Weight %,2002
32.64,2.165,0.002165,None kPa,N/A,27769,['C'],A,Isothermal technique,"origin: commercial source,99.99999 weight % (total),",99.99999,Weight %,2002
35.9,2.823,0.002823,None kPa,N/A,27769,['C'],A,Isothermal technique,"origin: commercial source,99.99999 weight % (total),",99.99999,Weight %,2002
39.49,3.613,0.003613,None kPa,N/A,27769,['C'],A,Isothermal technique,"origin: commercial source,99.99999 weight % (total),",99.99999,Weight %,2002
43.45,4.551,0.004551,None kPa,N/A,27769,['C'],A,Isothermal technique,"origin: commercial source,99.99999 weight % (total),",99.99999,Weight %,2002
47.79,5.629,0.005629,None kPa,N/A,27769,['C'],A,Isothermal technique,"origin: commercial source,99.99999 weight % (total),",99.99999,Weight %,2002
52.54,6.822,0.006822,None kPa,N/A,27769,['C'],A,Isothermal technique,"origin: commercial source,99.99999 weight % (total),",99.99999,Weight %,2002
57.52,8.051,0.008051,None kPa,N/A,27769,['C'],A,Isothermal technique,"origin: commercial source,99.99999 weight % (total),",99.99999,Weight %,2002
62.52,9.25,0.00925,None kPa,N/A,27769,['C'],A,Isothermal technique,"origin: commercial source,99.99999 weight % (total),",99.99999,Weight %,2002
67.52,10.38,0.01038,None kPa,N/A,27769,['C'],A,Isothermal technique,"origin: commercial source,99.99999 weight % (total),",99.99999,Weight %,2002
72.52,11.44,0.01144,None kPa,N/A,27769,['C'],A,Isothermal technique,"origin: commercial source,99.99999 weight % (total),",99.99999,Weight %,2002
77.53,12.43,0.01243,None kPa,N/A,27769,['C'],A,Isothermal technique,"origin: commercial source,99.99999 weight % (total),",99.99999,Weight %,2002
82.53,13.37,0.01337,None kPa,N/A,27769,['C'],A,Isothermal technique,"origin: commercial source,99.99999 weight % (total),",99.99999,Weight %,2002
87.53,14.21,0.01421,None kPa,N/A,27769,['C'],A,Isothermal technique,"origin: commercial source,99.99999 weight % (total),",99.99999,Weight %,2002
92.54,15.0,0.015,None kPa,N/A,27769,['C'],A,Isothermal technique,"origin: commercial source,99.99999 weight % (total),",99.99999,Weight %,2002
97.53,15.75,0.01575,None kPa,N/A,27769,['C'],A,Isothermal technique,"origin: commercial source,99.99999 weight % (total),",99.99999,Weight %,2002
102.54,16.44,0.01644,None kPa,N/A,27769,['C'],A,Isothermal technique,"origin: commercial source,99.99999 weight % (total),",99.99999,Weight %,2002
107.54,17.04,0.01704,None kPa,N/A,27769,['C'],A,Isothermal technique,"origin: commercial source,99.99999 weight % (total),",99.99999,Weight %,2002
19.29,0.409,0.000409,None kPa,N/A,27769,['C'],A,Isothermal technique,"origin: commercial source,99.99999 weight % (total),",99.99999,Weight %,2002
21.27,0.5656,0.0005656,None kPa,N/A,27769,['C'],A,Isothermal technique,"origin: commercial source,99.99999 weight % (total),",99.99999,Weight %,2002
23.39,0.7696,0.0007696,None kPa,N/A,27769,['C'],A,Isothermal technique,"origin: commercial source,99.99999 weight % (total),",99.99999,Weight %,2002
25.72,1.046,0.001046,None kPa,N/A,27769,['C'],A,Isothermal technique,"origin: commercial source,99.99999 weight % (total),",99.99999,Weight %,2002
28.29,1.414,0.001414,None kPa,N/A,27769,['C'],A,Isothermal technique,"origin: commercial source,99.99999 weight % (total),",99.99999,Weight %,2002
31.12,1.884,0.001884,None kPa,N/A,27769,['C'],A,Isothermal technique,"origin: commercial source,99.99999 weight % (total),",99.99999,Weight %,2002
34.23,2.478,0.002478,None kPa,N/A,27769,['C'],A,Isothermal technique,"origin: commercial source,99.99999 weight % (total),",99.99999,Weight %,2002
37.65,3.2,0.0032,None kPa,N/A,27769,['C'],A,Isothermal technique,"origin: commercial source,99.99999 weight % (total),",99.99999,Weight %,2002
41.42,4.063,0.004063,None kPa,N/A,27769,['C'],A,Isothermal technique,"origin: commercial source,99.99999 weight % (total),",99.99999,Weight %,2002
45.57,5.073,0.005073,None kPa,N/A,27769,['C'],A,Isothermal technique,"origin: commercial source,99.99999 weight % (total),",99.99999,Weight %,2002
50.13,6.218,0.006218,None kPa,N/A,27769,['C'],A,Isothermal technique,"origin: commercial source,99.99999 weight % (total),",99.99999,Weight %,2002
55.02,7.439,0.007439,None kPa,N/A,27769,['C'],A,Isothermal technique,"origin: commercial source,99.99999 weight % (total),",99.99999,Weight %,2002
60.02,8.66,0.00866,None kPa,N/A,27769,['C'],A,Isothermal technique,"origin: commercial source,99.99999 weight % (total),",99.99999,Weight %,2002
65.02,9.824,0.009824,None kPa,N/A,27769,['C'],A,Isothermal technique,"origin: commercial source,99.99999 weight % (total),",99.99999,Weight %,2002
70.02,10.91,0.01091,None kPa,N/A,27769,['C'],A,Isothermal technique,"origin: commercial source,99.99999 weight % (total),",99.99999,Weight %,2002
75.03,11.94,0.01194,None kPa,N/A,27769,['C'],A,Isothermal technique,"origin: commercial source,99.99999 weight % (total),",99.99999,Weight %,2002
80.02,12.91,0.01291,None kPa,N/A,27769,['C'],A,Isothermal technique,"origin: commercial source,99.99999 weight % (total),",99.99999,Weight %,2002
85.03,13.8,0.0138,None kPa,N/A,27769,['C'],A,Isothermal technique,"origin: commercial source,99.99999 weight % (total),",99.99999,Weight %,2002
90.02,14.61,0.01461,None kPa,N/A,27769,['C'],A,Isothermal technique,"origin: commercial source,99.99999 weight % (total),",99.99999,Weight %,2002
95.04,15.38,0.01538,None kPa,N/A,27769,['C'],A,Isothermal technique,"origin: commercial source,99.99999 weight % (total),",99.99999,Weight %,2002
100.04,16.11,0.01611,None kPa,N/A,27769,['C'],A,Isothermal technique,"origin: commercial source,99.99999 weight % (total),",99.99999,Weight %,2002
105.03,16.75,0.01675,None kPa,N/A,27769,['C'],A,Isothermal technique,"origin: commercial source,99.99999 weight % (total),",99.99999,Weight %,2002
110.03,17.33,0.01733,None kPa,N/A,27769,['C'],A,Isothermal technique,"origin: commercial source,99.99999 weight % (total),",99.99999,Weight %,2002
0.1166,8.19e-05,2.457e-06,None kPa,N/A,34801,['C'],A,Adiabatic calorimeter (non-vacuum) ,"not stated,99.9999 %",99.9999,Not Specified %,1965
0.1378,9.643e-05,2.8929e-06,None kPa,N/A,34801,['C'],A,Adiabatic calorimeter (non-vacuum) ,"not stated,99.9999 %",99.9999,Not Specified %,1965
0.154,0.0001073,3.219e-06,None kPa,N/A,34801,['C'],A,Adiabatic calorimeter (non-vacuum) ,"not stated,99.9999 %",99.9999,Not Specified %,1965
0.164,0.0001138,3.414e-06,None kPa,N/A,34801,['C'],A,Adiabatic calorimeter (non-vacuum) ,"not stated,99.9999 %",99.9999,Not Specified %,1965
0.1815,0.0001258,3.774e-06,None kPa,N/A,34801,['C'],A,Adiabatic calorimeter (non-vacuum) ,"not stated,99.9999 %",99.9999,Not Specified %,1965
0.1988,0.0001383,4.149e-06,None kPa,N/A,34801,['C'],A,Adiabatic calorimeter (non-vacuum) ,"not stated,99.9999 %",99.9999,Not Specified %,1965
0.2163,0.0001503,4.509e-06,None kPa,N/A,34801,['C'],A,Adiabatic calorimeter (non-vacuum) ,"not stated,99.9999 %",99.9999,Not Specified %,1965
0.24,0.0001666,4.998e-06,None kPa,N/A,34801,['C'],A,Adiabatic calorimeter (non-vacuum) ,"not stated,99.9999 %",99.9999,Not Specified %,1965
0.2715,0.0001892,5.676e-06,None kPa,N/A,34801,['C'],A,Adiabatic calorimeter (non-vacuum) ,"not stated,99.9999 %",99.9999,Not Specified %,1965
0.2962,0.0002066,6.198e-06,None kPa,N/A,34801,['C'],A,Adiabatic calorimeter (non-vacuum) ,"not stated,99.9999 %",99.9999,Not Specified %,1965
0.3364,0.0002362,7.086e-06,None kPa,N/A,34801,['C'],A,Adiabatic calorimeter (non-vacuum) ,"not stated,99.9999 %",99.9999,Not Specified %,1965
0.1385,9.689e-05,2.9067e-06,None kPa,N/A,34801,['C'],A,Adiabatic calorimeter (non-vacuum) ,"not stated,99.9999 %",99.9999,Not Specified %,1965
0.1597,0.0001111,3.333e-06,None kPa,N/A,34801,['C'],A,Adiabatic calorimeter (non-vacuum) ,"not stated,99.9999 %",99.9999,Not Specified %,1965
0.1736,0.0001208,3.624e-06,None kPa,N/A,34801,['C'],A,Adiabatic calorimeter (non-vacuum) ,"not stated,99.9999 %",99.9999,Not Specified %,1965
0.1914,0.0001325,3.975e-06,None kPa,N/A,34801,['C'],A,Adiabatic calorimeter (non-vacuum) ,"not stated,99.9999 %",99.9999,Not Specified %,1965
0.216,0.0001493,4.479e-06,None kPa,N/A,34801,['C'],A,Adiabatic calorimeter (non-vacuum) ,"not stated,99.9999 %",99.9999,Not Specified %,1965
0.2322,0.0001625,4.875e-06,None kPa,N/A,34801,['C'],A,Adiabatic calorimeter (non-vacuum) ,"not stated,99.9999 %",99.9999,Not Specified %,1965
0.253,0.0001752,5.256e-06,None kPa,N/A,34801,['C'],A,Adiabatic calorimeter (non-vacuum) ,"not stated,99.9999 %",99.9999,Not Specified %,1965
0.2926,0.0002033,6.099e-06,None kPa,N/A,34801,['C'],A,Adiabatic calorimeter (non-vacuum) ,"not stated,99.9999 %",99.9999,Not Specified %,1965
0.3133,0.0002173,6.519e-06,None kPa,N/A,34801,['C'],A,Adiabatic calorimeter (non-vacuum) ,"not stated,99.9999 %",99.9999,Not Specified %,1965
0.3404,0.0002392,7.176e-06,None kPa,N/A,34801,['C'],A,Adiabatic calorimeter (non-vacuum) ,"not stated,99.9999 %",99.9999,Not Specified %,1965
0.1598,0.0001111,3.333e-06,None kPa,N/A,34801,['C'],A,Adiabatic calorimeter (non-vacuum) ,"not stated,99.9999 %",99.9999,Not Specified %,1965
0.1848,0.0001284,3.852e-06,None kPa,N/A,34801,['C'],A,Adiabatic calorimeter (non-vacuum) ,"not stated,99.9999 %",99.9999,Not Specified %,1965
0.2209,0.0001531,4.593e-06,None kPa,N/A,34801,['C'],A,Adiabatic calorimeter (non-vacuum) ,"not stated,99.9999 %",99.9999,Not Specified %,1965
0.2556,0.0001786,5.358e-06,None kPa,N/A,34801,['C'],A,Adiabatic calorimeter (non-vacuum) ,"not stated,99.9999 %",99.9999,Not Specified %,1965
0.2973,0.0002084,6.252e-06,None kPa,N/A,34801,['C'],A,Adiabatic calorimeter (non-vacuum) ,"not stated,99.9999 %",99.9999,Not Specified %,1965
0.3447,0.0002401,7.203e-06,None kPa,N/A,34801,['C'],A,Adiabatic calorimeter (non-vacuum) ,"not stated,99.9999 %",99.9999,Not Specified %,1965
0.3906,0.0002746,8.238e-06,None kPa,N/A,34801,['C'],A,Adiabatic calorimeter (non-vacuum) ,"not stated,99.9999 %",99.9999,Not Specified %,1965
0.4524,0.0003187,9.561e-06,None kPa,N/A,34801,['C'],A,Adiabatic calorimeter (non-vacuum) ,"not stated,99.9999 %",99.9999,Not Specified %,1965
0.5057,0.0003578,1.0734e-05,None kPa,N/A,34801,['C'],A,Adiabatic calorimeter (non-vacuum) ,"not stated,99.9999 %",99.9999,Not Specified %,1965
0.5622,0.0003969,1.1907e-05,None kPa,N/A,34801,['C'],A,Adiabatic calorimeter (non-vacuum) ,"not stated,99.9999 %",99.9999,Not Specified %,1965
0.6203,0.0004429,1.3287e-05,None kPa,N/A,34801,['C'],A,Adiabatic calorimeter (non-vacuum) ,"not stated,99.9999 %",99.9999,Not Specified %,1965
0.6959,0.0004993,1.4979e-05,None kPa,N/A,34801,['C'],A,Adiabatic calorimeter (non-vacuum) ,"not stated,99.9999 %",99.9999,Not Specified %,1965
0.8037,0.0005848,1.7544e-05,None kPa,N/A,34801,['C'],A,Adiabatic calorimeter (non-vacuum) ,"not stated,99.9999 %",99.9999,Not Specified %,1965
0.9134,0.0006742,2.0226e-05,None kPa,N/A,34801,['C'],A,Adiabatic calorimeter (non-vacuum) ,"not stated,99.9999 %",99.9999,Not Specified %,1965
0.392,0.0002752,8.256e-06,None kPa,N/A,34801,['C'],A,Adiabatic calorimeter (non-vacuum) ,"not stated,99.9999 %",99.9999,Not Specified %,1965
0.4536,0.0003194,9.582e-06,None kPa,N/A,34801,['C'],A,Adiabatic calorimeter (non-vacuum) ,"not stated,99.9999 %",99.9999,Not Specified %,1965
0.6141,0.0004382,1.3146e-05,None kPa,N/A,34801,['C'],A,Adiabatic calorimeter (non-vacuum) ,"not stated,99.9999 %",99.9999,Not Specified %,1965
0.6983,0.0005028,1.5084e-05,None kPa,N/A,34801,['C'],A,Adiabatic calorimeter (non-vacuum) ,"not stated,99.9999 %",99.9999,Not Specified %,1965
0.7654,0.0005523,1.6569e-05,None kPa,N/A,34801,['C'],A,Adiabatic calorimeter (non-vacuum) ,"not stated,99.9999 %",99.9999,Not Specified %,1965
0.8245,0.0006008,1.8024e-05,None kPa,N/A,34801,['C'],A,Adiabatic calorimeter (non-vacuum) ,"not stated,99.9999 %",99.9999,Not Specified %,1965
0.893,0.0006588,1.9764e-05,None kPa,N/A,34801,['C'],A,Adiabatic calorimeter (non-vacuum) ,"not stated,99.9999 %",99.9999,Not Specified %,1965
1.008,0.0007553,2.2659e-05,None kPa,N/A,34801,['C'],A,Adiabatic calorimeter (non-vacuum) ,"not stated,99.9999 %",99.9999,Not Specified %,1965
0.07221,4.961e-05,1.4883e-06,None kPa,N/A,34802,['C'],A,Adiabatic calorimeter (non-vacuum) ,"not stated,99.999 %",99.999,Not Specified %,1965
0.08344,5.739e-05,1.7217e-06,None kPa,N/A,34802,['C'],A,Adiabatic calorimeter (non-vacuum) ,"not stated,99.999 %",99.999,Not Specified %,1965
0.09335,6.528e-05,1.9584e-06,None kPa,N/A,34802,['C'],A,Adiabatic calorimeter (non-vacuum) ,"not stated,99.999 %",99.999,Not Specified %,1965
0.1079,7.637e-05,2.2911e-06,None kPa,N/A,34802,['C'],A,Adiabatic calorimeter (non-vacuum) ,"not stated,99.999 %",99.999,Not Specified %,1965
0.121,8.54e-05,2.562e-06,None kPa,N/A,34802,['C'],A,Adiabatic calorimeter (non-vacuum) ,"not stated,99.999 %",99.999,Not Specified %,1965
0.1316,9.05e-05,2.715e-06,None kPa,N/A,34802,['C'],A,Adiabatic calorimeter (non-vacuum) ,"not stated,99.999 %",99.999,Not Specified %,1965
0.142,9.912e-05,2.9736e-06,None kPa,N/A,34802,['C'],A,Adiabatic calorimeter (non-vacuum) ,"not stated,99.999 %",99.999,Not Specified %,1965
0.1537,0.0001075,3.225e-06,None kPa,N/A,34802,['C'],A,Adiabatic calorimeter (non-vacuum) ,"not stated,99.999 %",99.999,Not Specified %,1965
0.07138,4.869e-05,1.4607e-06,None kPa,N/A,34802,['C'],A,Adiabatic calorimeter (non-vacuum) ,"not stated,99.999 %",99.999,Not Specified %,1965
0.09113,6.427e-05,1.9281e-06,None kPa,N/A,34802,['C'],A,Adiabatic calorimeter (non-vacuum) ,"not stated,99.999 %",99.999,Not Specified %,1965
0.1014,7.109e-05,2.1327e-06,None kPa,N/A,34802,['C'],A,Adiabatic calorimeter (non-vacuum) ,"not stated,99.999 %",99.999,Not Specified %,1965
0.1114,7.778e-05,2.3334e-06,None kPa,N/A,34802,['C'],A,Adiabatic calorimeter (non-vacuum) ,"not stated,99.999 %",99.999,Not Specified %,1965
0.1211,8.453e-05,2.5359e-06,None kPa,N/A,34802,['C'],A,Adiabatic calorimeter (non-vacuum) ,"not stated,99.999 %",99.999,Not Specified %,1965
0.1349,9.301e-05,2.7903e-06,None kPa,N/A,34802,['C'],A,Adiabatic calorimeter (non-vacuum) ,"not stated,99.999 %",99.999,Not Specified %,1965
0.1466,0.0001016,3.048e-06,None kPa,N/A,34802,['C'],A,Adiabatic calorimeter (non-vacuum) ,"not stated,99.999 %",99.999,Not Specified %,1965
0.1604,0.0001118,3.354e-06,None kPa,N/A,34802,['C'],A,Adiabatic calorimeter (non-vacuum) ,"not stated,99.999 %",99.999,Not Specified %,1965
0.1778,0.0001235,3.705e-06,None kPa,N/A,34802,['C'],A,Adiabatic calorimeter (non-vacuum) ,"not stated,99.999 %",99.999,Not Specified %,1965
0.1968,0.0001368,4.104e-06,None kPa,N/A,34802,['C'],A,Adiabatic calorimeter (non-vacuum) ,"not stated,99.999 %",99.999,Not Specified %,1965
0.2167,0.0001507,4.521e-06,None kPa,N/A,34802,['C'],A,Adiabatic calorimeter (non-vacuum) ,"not stated,99.999 %",99.999,Not Specified %,1965
0.2367,0.0001648,4.944e-06,None kPa,N/A,34802,['C'],A,Adiabatic calorimeter (non-vacuum) ,"not stated,99.999 %",99.999,Not Specified %,1965
0.2586,0.0001794,5.382e-06,None kPa,N/A,34802,['C'],A,Adiabatic calorimeter (non-vacuum) ,"not stated,99.999 %",99.999,Not Specified %,1965
0.2832,0.0001984,5.952e-06,None kPa,N/A,34802,['C'],A,Adiabatic calorimeter (non-vacuum) ,"not stated,99.999 %",99.999,Not Specified %,1965
0.3121,0.0002175,6.525e-06,None kPa,N/A,34802,['C'],A,Adiabatic calorimeter (non-vacuum) ,"not stated,99.999 %",99.999,Not Specified %,1965
0.3428,0.0002412,7.236e-06,None kPa,N/A,34802,['C'],A,Adiabatic calorimeter (non-vacuum) ,"not stated,99.999 %",99.999,Not Specified %,1965
0.4209,0.0002982,8.946e-06,None kPa,N/A,34802,['C'],A,Adiabatic calorimeter (non-vacuum) ,"not stated,99.999 %",99.999,Not Specified %,1965
0.459,0.0003254,9.762e-06,None kPa,N/A,34802,['C'],A,Adiabatic calorimeter (non-vacuum) ,"not stated,99.999 %",99.999,Not Specified %,1965
0.4995,0.0003533,1.0599e-05,None kPa,N/A,34802,['C'],A,Adiabatic calorimeter (non-vacuum) ,"not stated,99.999 %",99.999,Not Specified %,1965
0.5461,0.0003875,1.1625e-05,None kPa,N/A,34802,['C'],A,Adiabatic calorimeter (non-vacuum) ,"not stated,99.999 %",99.999,Not Specified %,1965
0.5947,0.0004217,1.2651e-05,None kPa,N/A,34802,['C'],A,Adiabatic calorimeter (non-vacuum) ,"not stated,99.999 %",99.999,Not Specified %,1965
0.6408,0.0004563,1.3689e-05,None kPa,N/A,34802,['C'],A,Adiabatic calorimeter (non-vacuum) ,"not stated,99.999 %",99.999,Not Specified %,1965
0.6992,0.0005033,1.5099e-05,None kPa,N/A,34802,['C'],A,Adiabatic calorimeter (non-vacuum) ,"not stated,99.999 %",99.999,Not Specified %,1965
0.7619,0.0005531,1.6593e-05,None kPa,N/A,34802,['C'],A,Adiabatic calorimeter (non-vacuum) ,"not stated,99.999 %",99.999,Not Specified %,1965
0.8298,0.0006079,1.8237e-05,None kPa,N/A,34802,['C'],A,Adiabatic calorimeter (non-vacuum) ,"not stated,99.999 %",99.999,Not Specified %,1965
0.9175,0.0006776,2.0328e-05,None kPa,N/A,34802,['C'],A,Adiabatic calorimeter (non-vacuum) ,"not stated,99.999 %",99.999,Not Specified %,1965
1.012,0.0007634,2.2902e-05,None kPa,N/A,34802,['C'],A,Adiabatic calorimeter (non-vacuum) ,"not stated,99.999 %",99.999,Not Specified %,1965
1.125,0.000859,2.577e-05,None kPa,N/A,34802,['C'],A,Adiabatic calorimeter (non-vacuum) ,"not stated,99.999 %",99.999,Not Specified %,1965
0.2084,0.0001448,4.344e-06,None kPa,N/A,34802,['C'],A,Adiabatic calorimeter (non-vacuum) ,"not stated,99.999 %",99.999,Not Specified %,1965
0.2303,0.0001604,4.812e-06,None kPa,N/A,34802,['C'],A,Adiabatic calorimeter (non-vacuum) ,"not stated,99.999 %",99.999,Not Specified %,1965
0.2517,0.0001761,5.283e-06,None kPa,N/A,34802,['C'],A,Adiabatic calorimeter (non-vacuum) ,"not stated,99.999 %",99.999,Not Specified %,1965
0.2754,0.0001919,5.757e-06,None kPa,N/A,34802,['C'],A,Adiabatic calorimeter (non-vacuum) ,"not stated,99.999 %",99.999,Not Specified %,1965
0.3018,0.0002105,6.315e-06,None kPa,N/A,34802,['C'],A,Adiabatic calorimeter (non-vacuum) ,"not stated,99.999 %",99.999,Not Specified %,1965
0.3315,0.0002325,6.975e-06,None kPa,N/A,34802,['C'],A,Adiabatic calorimeter (non-vacuum) ,"not stated,99.999 %",99.999,Not Specified %,1965
0.367,0.0002594,7.782e-06,None kPa,N/A,34802,['C'],A,Adiabatic calorimeter (non-vacuum) ,"not stated,99.999 %",99.999,Not Specified %,1965
0.4097,0.0002899,8.697e-06,None kPa,N/A,34802,['C'],A,Adiabatic calorimeter (non-vacuum) ,"not stated,99.999 %",99.999,Not Specified %,1965
0.4712,0.0003321,9.963e-06,None kPa,N/A,34802,['C'],A,Adiabatic calorimeter (non-vacuum) ,"not stated,99.999 %",99.999,Not Specified %,1965
0.5132,0.0003632,1.0896e-05,None kPa,N/A,34802,['C'],A,Adiabatic calorimeter (non-vacuum) ,"not stated,99.999 %",99.999,Not Specified %,1965
0.5678,0.000405,1.215e-05,None kPa,N/A,34802,['C'],A,Adiabatic calorimeter (non-vacuum) ,"not stated,99.999 %",99.999,Not Specified %,1965
0.6243,0.0004473,1.3419e-05,None kPa,N/A,34802,['C'],A,Adiabatic calorimeter (non-vacuum) ,"not stated,99.999 %",99.999,Not Specified %,1965
0.6794,0.0004859,1.4577e-05,None kPa,N/A,34802,['C'],A,Adiabatic calorimeter (non-vacuum) ,"not stated,99.999 %",99.999,Not Specified %,1965
0.7416,0.0005349,1.6047e-05,None kPa,N/A,34802,['C'],A,Adiabatic calorimeter (non-vacuum) ,"not stated,99.999 %",99.999,Not Specified %,1965
0.8113,0.000593,1.779e-05,None kPa,N/A,34802,['C'],A,Adiabatic calorimeter (non-vacuum) ,"not stated,99.999 %",99.999,Not Specified %,1965
0.878,0.0006436,1.9308e-05,None kPa,N/A,34802,['C'],A,Adiabatic calorimeter (non-vacuum) ,"not stated,99.999 %",99.999,Not Specified %,1965
0.9541,0.0007087,2.1261e-05,None kPa,N/A,34802,['C'],A,Adiabatic calorimeter (non-vacuum) ,"not stated,99.999 %",99.999,Not Specified %,1965
1.034,0.0007752,2.3256e-05,None kPa,N/A,34802,['C'],A,Adiabatic calorimeter (non-vacuum) ,"not stated,99.999 %",99.999,Not Specified %,1965
